Repository: janzenchoi/phd_code

# MOGA NEML

The repository contains code for calibrating the constitutive parameters of phenomenological creep models. The code combines the multi-objective genetic algorithm (MOGA) implemented in Pymoo with the nuclear engineering material model library (NEML). The following README was last updated on the 19th of December, 2023.

## Reading an experimental dataset (`read_data`)

The `read_data` function reads experimental data into the `Interface` class.
* `file_path`: This argument defines the path to the experimental data. Note that this path appends the `input_path` value defined when initialising the `Interface` class.

File: moga_neml/scripts/data/creep/inl_1/AirBase_800_80_G25.csv (part 1 of 7)
time,strain,temperature,stress,type,title,youngs,poissons
0.0,0.0,800.0,80.0,creep,G25,157000.0,0.3
0.0,0.000559,,,,,,
72.0,0.000586,,,,,,
108.0,0.0006419999999999999,,,,,,
108.0,0.000681,,,,,,
144.0,0.0007000000000000001,,,,,,
180.0,0.0007520000000000001,,,,,,
216.0,0.000772,,,,,,
252.0,0.000799,,,,,,
324.0,0.000849,,,,,,
396.0,0.000879,,,,,,
540.0,0.0009279999999999999,,,,,,
648.0,0.000949,,,,,,
720.0,0.000965,,,,,,
864.0,0.000991,,,,,,
1152.0,0.001033,,,,,,
1332.0,0.001055,,,,,,
1440.0,0.001066,,,,,,
1620.0,0.001084,,,,,,
1728.0,0.001097,,,,,,
1908.0,0.001117,,,,,,
2052.0,0.001129,,,,,,
2340.0,0.001156,,,,,,
2448.0,0.001173,,,,,,
2628.0,0.001194,,,,,,
2808.0,0.001208,,,,,,
3132.0,0.0012339999999999999,,,,,,
3312.0,0.001251,,,,,,
3492.0,0.001276,,,,,,
3672.0,0.0012839999999999998,,,,,,
3780.0,0.001305,,,,,,
4032.0,0.001334,,,,,,
4212.0,0.001341,,,,,,
4608.0,0.0013850000000000002,,,,,,
4860.0,0.001399,,,,,,
5112.0,0.0014299999999999998,,,,,,
5292.0,0.001453,,,,,,
5580.0,0.001475,,,,,,
5940.0,0.00151,,,,,,
6120.0,0.00153,,,,,,
6408.0,0.0015609999999999999,,,,,,
6840.0,0.001609,,,,,,
7380.0,0.001656,,,,,,
7992.0,0.0017230000000000001,,,,,,
8352.0,0.0017569999999999999,,,,,,
8784.0,0.001804,,,,,,
9072.0,0.001833,,,,,,
9900.0,0.001934,,,,,,
10404.0,0.001983,,,,,,
10800.0,0.0020369999999999997,,,,,,
11304.0,0.002102,,,,,,
11700.0,0.002149,,,,,,
12024.0,0.002183,,,,,,
12384.0,0.0022270000000000002,,,,,,
12924.0,0.002305,,,,,,
13752.0,0.002405,,,,,,
14292.0,0.00248,,,,,,
14760.0,0.00254,,,,,,
15264.0,0.002597,,,,,,
15480.0,0.002631,,,,,,
15804.0,0.002677,,,,,,
16020.0,0.002711,,,,,,
16992.0,0.002825,,,,,,
17424.0,0.002878,,,,,,
18324.0,0.00299,,,,,,
18864.0,0.003075,,,,,,
19152.0,0.003107,,,,,,
19656.0,0.003166,,,,,,
19944.0,0.003209,,,,,,
20376.0,0.0032719999999999997,,,,,,
20736.0,0.003311,,,,,,
21132.0,0.0033710000000000003,,,,,,
21384.0,0.003404,,,,,,
21852.0,0.0034699999999999996,,,,,,
22284.0,0.003522,,,,,,
22716.0,0.003575,,,,,,
23112.0,0.00363,,,,,,
23904.0,0.003733,,,,,,
24336.0,0.003787,,,,,,
24624.0,0.0038290000000000004,,,,,,
24876.0,0.003862,,,,,,
25164.0,0.003906,,,,,,
25452.0,0.003942,,,,,,
25884.0,0.003988,,,,,,
26316.0,0.004046,,,,,,
26676.0,0.004088,,,,,,
26964.0,0.004116,,,,,,
27576.0,0.004193,,,,,,
27972.0,0.004252000000000001,,,,,,
28296.0,0.00428,,,,,,
28692.0,0.004325,,,,,,
28872.0,0.004351,,,,,,
29052.0,0.004383000000000001,,,,,,
29376.0,0.004422,,,,,,
29916.0,0.004484,,,,,,
30276.0,0.004528,,,,,,
30708.0,0.004575,,,,,,
31248.0,0.004637,,,,,,
31536.0,0.004679,,,,,,
31896.0,0.004719,,,,,,
32076.0,0.004751,,,,,,
32436.0,0.00479,,,,,,
32904.0,0.004846,,,,,,
33264.0,0.004875,,,,,,
33588.0,0.004917,,,,,,
33768.0,0.004935999999999999,,,,,,
34128.0,0.004981,,,,,,
34848.0,0.005058,,,,,,
35064.0,0.0050880000000000005,,,,,,
35388.0,0.005114,,,,,,
35748.0,0.00517,,,,,,
36108.0,0.005209,,,,,,
36576.0,0.005259000000000001,,,,,,
37044.0,0.0053159999999999995,,,,,,
37368.0,0.005350000000000001,,,,,,
37908.0,0.005410000000000001,,,,,,
38628.0,0.005492,,,,,,
38988.0,0.005535,,,,,,
40284.0,0.005675,,,,,,
40788.0,0.005709,,,,,,
41328.0,0.005797,,,,,,
41796.0,0.005839,,,,,,
42156.0,0.005874000000000001,,,,,,
42948.0,0.005955,,,,,,
43236.0,0.00599,,,,,,
43560.0,0.006018,,,,,,
44316.0,0.006106,,,,,,
44640.0,0.006129,,,,,,
44928.0,0.00617,,,,,,
45396.0,0.006216,,,,,,
46080.0,0.006286000000000001,,,,,,
46476.0,0.006332,,,,,,
46800.0,0.006359,,,,,,
47196.0,0.0064139999999999996,,,,,,
47520.0,0.0064459999999999995,,,,,,
48060.0,0.006497,,,,,,
48420.0,0.006538,,,,,,
48888.0,0.006575999999999999,,,,,,
49608.0,0.0066549999999999995,,,,,,
50220.0,0.006714,,,,,,
50580.0,0.006745999999999999,,,,,,
50940.0,0.0067859999999999995,,,,,,
51336.0,0.006835,,,,,,
51516.0,0.006860000000000001,,,,,,
51948.0,0.006889999999999999,,,,,,
52668.0,0.006943,,,,,,
53460.0,0.0070409999999999995,,,,,,
53748.0,0.007069,,,,,,
54072.0,0.007096,,,,,,
54828.0,0.007175,,,,,,
55188.0,0.007209999999999999,,,,,,
55620.0,0.007252,,,,,,
56232.0,0.007314,,,,,,
56628.0,0.007355,,,,,,
56988.0,0.007383999999999999,,,,,,
57420.0,0.007421,,,,,,
57852.0,0.0074670000000000005,,,,,,
58572.0,0.007534999999999999,,,,,,
59040.0,0.007584,,,,,,
59472.0,0.007631,,,,,,
59940.0,0.007668,,,,,,
60552.0,0.007737000000000001,,,,,,
60912.0,0.007759,,,,,,
61560.0,0.007821,,,,,,
62100.0,0.007877,,,,,,
62460.0,0.007921000000000001,,,,,,
62928.0,0.00797,,,,,,
63360.0,0.008004,,,,,,
63792.0,0.008048,,,,,,
64224.0,0.008093,,,,,,
65232.0,0.008178,,,,,,
65664.0,0.008234,,,,,,
66024.0,0.008263,,,,,,
66672.0,0.008307,,,,,,
67284.0,0.008388,,,,,,
68184.0,0.008456,,,,,,
68472.0,0.008497,,,,,,
69264.0,0.008565,,,,,,
69624.0,0.008605,,,,,,
70092.0,0.008648,,,,,,
70560.0,0.008689,,,,,,
70992.0,0.008731,,,,,,
71892.0,0.008817,,,,,,
72324.0,0.008855,,,,,,
72864.0,0.008909,,,,,,
73332.0,0.008949,,,,,,
73764.0,0.00899,,,,,,
74412.0,0.009053,,,,,,
74880.0,0.009098,,,,,,
75744.0,0.009183,,,,,,
76536.0,0.009251,,,,,,
77076.0,0.009294,,,,,,
77976.0,0.009375,,,,,,
78696.0,0.009451000000000001,,,,,,
79164.0,0.009494,,,,,,
79956.0,0.009565,,,,,,
80676.0,0.009629,,,,,,
81036.0,0.009666000000000001,,,,,,
81576.0,0.009715,,,,,,
82476.0,0.009795,,,,,,
82836.0,0.009817,,,,,,
83664.0,0.00991,,,,,,
84024.0,0.009931,,,,,,
84996.0,0.010034000000000001,,,,,,
85644.0,0.010096,,,,,,
85932.0,0.010117000000000001,,,,,,
86436.0,0.010157000000000001,,,,,,
87084.0,0.010216000000000001,,,,,,
87444.0,0.010254000000000001,,,,,,
87984.0,0.010296000000000001,,,,,,
88776.0,0.010369999999999999,,,,,,
89244.0,0.010407999999999999,,,,,,
89856.0,0.01047,,,,,,
90504.0,0.010535000000000001,,,,,,
90936.0,0.01057,,,,,,
91296.0,0.010603,,,,,,
91764.0,0.010629,,,,,,
92016.0,0.010661,,,,,,
92448.0,0.010705,,,,,,
93564.0,0.010807,,,,,,
93924.0,0.010844,,,,,,
94536.0,0.010896,,,,,,
95796.0,0.011008,,,,,,
96264.0,0.011056,,,,,,
96768.0,0.011102,,,,,,
97344.0,0.011148,,,,,,
97776.0,0.011189,,,,,,
98208.0,0.011215,,,,,,
98640.0,0.011261,,,,,,
98928.0,0.011278999999999999,,,,,,
99360.0,0.011318,,,,,,
99756.0,0.011349,,,,,,
100260.0,0.011399,,,,,,
100620.0,0.011434,,,,,,
101016.0,0.01146,,,,,,
101520.0,0.011515,,,,,,
102636.0,0.011611,,,,,,
103356.0,0.011661999999999999,,,,,,
104040.0,0.011742999999999998,,,,,,
104436.0,0.011779,,,,,,
104940.0,0.011828,,,,,,
105840.0,0.011899,,,,,,
106308.0,0.011953,,,,,,
106848.0,0.011999,,,,,,
107460.0,0.01205,,,,,,
107928.0,0.012103,,,,,,
108396.0,0.012134,,,,,,
108576.0,0.012158,,,,,,
109260.0,0.012214000000000001,,,,,,
109908.0,0.012269,,,,,,
110772.0,0.012348,,,,,,
111492.0,0.012404,,,,,,
112392.0,0.012492000000000001,,,,,,
112968.0,0.012556000000000001,,,,,,
113472.0,0.012593,,,,,,
114012.0,0.012635,,,,,,
114588.0,0.012696,,,,,,
115020.0,0.012725,,,,,,
115560.0,0.012778000000000001,,,,,,
115992.0,0.012811,,,,,,
116748.0,0.012879,,,,,,
117432.0,0.012951999999999998,,,,,,
118368.0,0.013036,,,,,,
118728.0,0.013068999999999999,,,,,,
119340.0,0.013127999999999999,,,,,,
119700.0,0.013157,,,,,,
120312.0,0.013207,,,,,,
120780.0,0.013257000000000001,,,,,,
121320.0,0.013309,,,,,,
121752.0,0.013333999999999999,,,,,,
122544.0,0.013416999999999998,,,,,,
123120.0,0.013474,,,,,,
123444.0,0.013493999999999999,,,,,,
124020.0,0.013547,,,,,,
124452.0,0.013589,,,,,,
124884.0,0.013640000000000001,,,,,,
125280.0,0.013677,,,,,,
125964.0,0.01373,,,,,,
127080.0,0.013806,,,,,,
127584.0,0.013869,,,,,,
128340.0,0.013937999999999999,,,,,,
128880.0,0.01398,,,,,,
129780.0,0.014064,,,,,,
130284.0,0.014116,,,,,,
130644.0,0.014138999999999999,,,,,,
131292.0,0.014202,,,,,,
131724.0,0.014237,,,,,,
132300.0,0.014299,,,,,,
132804.0,0.014332000000000001,,,,,,
133632.0,0.014393,,,,,,
134676.0,0.014487000000000002,,,,,,
135684.0,0.01458,,,,,,
136224.0,0.014617999999999999,,,,,,
136944.0,0.014679,,,,,,
137556.0,0.01472,,,,,,
137772.0,0.014754,,,,,,
138492.0,0.014814,,,,,,
138996.0,0.014852,,,,,,
139284.0,0.014884999999999999,,,,,,
139716.0,0.014913000000000001,,,,,,
140364.0,0.014971000000000002,,,,,,
141156.0,0.015032,,,,,,
141444.0,0.015058,,,,,,
141984.0,0.015096,,,,,,
142704.0,0.015170999999999999,,,,,,
143604.0,0.015251999999999998,,,,,,
144108.0,0.015294,,,,,,
144828.0,0.015353,,,,,,
145368.0,0.015416000000000001,,,,,,
146484.0,0.015508,,,,,,
146808.0,0.015535,,,,,,
147564.0,0.015605,,,,,,
147924.0,0.015632999999999998,,,,,,
148248.0,0.015669,,,,,,
148716.0,0.015702,,,,,,
149328.0,0.015754999999999998,,,,,,
149976.0,0.015811,,,,,,
150804.0,0.015884,,,,,,
151164.0,0.01591,,,,,,
151668.0,0.015963,,,,,,
152568.0,0.01603,,,,,,
153468.0,0.016120000000000002,,,,,,
154188.0,0.016172,,,,,,
154764.0,0.016232,,,,,,
155196.0,0.016261,,,,,,
155880.0,0.016321000000000002,,,,,,
156420.0,0.016363000000000003,,,,,,
156816.0,0.016409,,,,,,
158040.0,0.016511,,,,,,
158328.0,0.016541999999999998,,,,,,
158796.0,0.016578,,,,,,
159588.0,0.016655,,,,,,
160236.0,0.016708,,,,,,
160956.0,0.016763999999999998,,,,,,
161820.0,0.016828,,,,,,
162036.0,0.016871,,,,,,
162720.0,0.016909,,,,,,
163260.0,0.016954,,,,,,
163728.0,0.017002,,,,,,
164376.0,0.017049,,,,,,
165060.0,0.017103,,,,,,
166248.0,0.017209000000000002,,,,,,
166968.0,0.017268,,,,,,
167472.0,0.017315,,,,,,
168048.0,0.017363,,,,,,
168768.0,0.017416,,,,,,
169128.0,0.017458,,,,,,
169848.0,0.017512,,,,,,
170352.0,0.017559,,,,,,
171540.0,0.017672,,,,,,
172188.0,0.017715,,,,,,
172692.0,0.017761,,,,,,
173232.0,0.017805,,,,,,
173988.0,0.01786,,,,,,
174312.0,0.017906,,,,,,
174852.0,0.017945,,,,,,
175572.0,0.018005,,,,,,
175932.0,0.018044,,,,,,
176652.0,0.018094,,,,,,
177228.0,0.018156000000000002,,,,,,
177732.0,0.018194,,,,,,
178452.0,0.018249,,,,,,
179172.0,0.01831,,,,,,
179712.0,0.018365,,,,,,
180432.0,0.018421,,,,,,
181260.0,0.018499,,,,,,
182160.0,0.018561,,,,,,
183132.0,0.018648,,,,,,
183960.0,0.018723,,,,,,
184464.0,0.018766,,,,,,
185004.0,0.018822000000000002,,,,,,
185652.0,0.018862,,,,,,
186300.0,0.018921,,,,,,
186912.0,0.018982000000000002,,,,,,
187344.0,0.019018999999999998,,,,,,
188064.0,0.019086000000000002,,,,,,
188424.0,0.019124000000000002,,,,,,
189360.0,0.0192,,,,,,
189720.0,0.019223,,,,,,
190116.0,0.019256,,,,,,
191232.0,0.019358,,,,,,
191592.0,0.019393,,,,,,
192636.0,0.019477,,,,,,
193356.0,0.019538,,,,,,
193932.0,0.01957,,,,,,
194112.0,0.019610000000000002,,,,,,
194652.0,0.019646999999999998,,,,,,
194904.0,0.019662,,,,,,
195336.0,0.019704,,,,,,
195804.0,0.019751,,,,,,
196524.0,0.019805,,,,,,
197424.0,0.019874,,,,,,
198072.0,0.019943,,,,,,
198756.0,0.019989,,,,,,
199332.0,0.020037,,,,,,
200124.0,0.020104999999999998,,,,,,
200376.0,0.020129,,,,,,
201132.0,0.020196000000000002,,,,,,
202104.0,0.020283000000000002,,,,,,
203004.0,0.02036,,,,,,
204228.0,0.020456,,,,,,
204948.0,0.020514,,,,,,
205488.0,0.020564,,,,,,
206244.0,0.020617,,,,,,
206784.0,0.020676999999999997,,,,,,
207468.0,0.020713,,,,,,
207864.0,0.020754,,,,,,
208368.0,0.020798999999999998,,,,,,
208908.0,0.020842,,,,,,
209808.0,0.020924,,,,,,
210456.0,0.020966,,,,,,
211176.0,0.021031,,,,,,
211644.0,0.021074000000000002,,,,,,
212148.0,0.021114,,,,,,
212544.0,0.02116,,,,,,
213120.0,0.021198,,,,,,
213588.0,0.021238999999999997,,,,,,
214236.0,0.02129,,,,,,
214956.0,0.021348,,,,,,
215316.0,0.021381999999999998,,,,,,
216468.0,0.021484999999999997,,,,,,
216900.0,0.02152,,,,,,
217620.0,0.021564,,,,,,
218520.0,0.021644999999999998,,,,,,
219168.0,0.0217,,,,,,
219528.0,0.021728,,,,,,
220068.0,0.021779000000000003,,,,,,
220680.0,0.021819,,,,,,
221256.0,0.021875,,,,,,
221616.0,0.021903000000000002,,,,,,
222840.0,0.021997,,,,,,
223200.0,0.022040999999999998,,,,,,
223848.0,0.022097000000000002,,,,,,
224460.0,0.022136999999999997,,,,,,
225108.0,0.022194,,,,,,
225468.0,0.022224,,,,,,
226260.0,0.022303000000000003,,,,,,
226908.0,0.022351,,,,,,
227628.0,0.022409,,,,,,
228420.0,0.022473,,,,,,
228708.0,0.022501000000000004,,,,,,
229428.0,0.022553999999999998,,,,,,
229932.0,0.022597,,,,,,
231012.0,0.022689,,,,,,
231912.0,0.02275,,,,,,
232308.0,0.022795,,,,,,
232992.0,0.022854,,,,,,
233388.0,0.022892000000000003,,,,,,
234252.0,0.022955,,,,,,
234720.0,0.023,,,,,,
236340.0,0.023136,,,,,,
237060.0,0.023191000000000003,,,,,,
237492.0,0.023227,,,,,,
238140.0,0.023289,,,,,,
238860.0,0.023344999999999998,,,,,,
239364.0,0.023384000000000002,,,,,,
239904.0,0.023422000000000002,,,,,,
240480.0,0.023481000000000002,,,,,,
241020.0,0.023511,,,,,,
241632.0,0.023573,,,,,,
242532.0,0.023643,,,,,,
243072.0,0.023690000000000003,,,,,,
243972.0,0.023765,,,,,,
244440.0,0.023814000000000002,,,,,,
245124.0,0.023862,,,,,,
245520.0,0.023891,,,,,,
245952.0,0.023927,,,,,,
246384.0,0.023964,,,,,,
246600.0,0.023996,,,,,,
247284.0,0.024037000000000003,,,,,,
247752.0,0.024085000000000002,,,,,,
248796.0,0.02416,,,,,,
249372.0,0.024217,,,,,,
250236.0,0.024269,,,,,,
250776.0,0.024329,,,,,,
251316.0,0.024376000000000002,,,,,,
252216.0,0.024430999999999998,,,,,,
252576.0,0.024470000000000002,,,,,,
253116.0,0.024512999999999997,,,,,,
253764.0,0.024575,,,,,,
254232.0,0.02461,,,,,,
254736.0,0.024647000000000002,,,,,,
255132.0,0.024683999999999998,,,,,,
255744.0,0.024735999999999998,,,,,,
256392.0,0.024790999999999997,,,,,,
256932.0,0.024826,,,,,,
257292.0,0.024856,,,,,,
257976.0,0.024916,,,,,,
258264.0,0.024943,,,,,,
258876.0,0.024985,,,,,,
259416.0,0.025030999999999998,,,,,,
260208.0,0.025093999999999998,,,,,,
260496.0,0.025124,,,,,,
261684.0,0.025215,,,,,,
262548.0,0.025289000000000002,,,,,,
263556.0,0.025372,,,,,,
264168.0,0.025409,,,,,,
264528.0,0.025436,,,,,,
264924.0,0.025492,,,,,,
265356.0,0.025524,,,,,,
265968.0,0.025567000000000003,,,,,,
266688.0,0.02563,,,,,,
267084.0,0.025655999999999998,,,,,,
267948.0,0.025729000000000002,,,,,,
269136.0,0.025833,,,,,,
269676.0,0.025880999999999998,,,,,,
270108.0,0.025917,,,,,,
270540.0,0.025956,,,,,,
271188.0,0.025995,,,,,,
271620.0,0.026034,,,,,,
272340.0,0.026094,,,,,,
272700.0,0.026113,,,,,,
273240.0,0.026164999999999997,,,,,,
273600.0,0.026205,,,,,,
274680.0,0.026288,,,,,,
275328.0,0.026347,,,,,,
275940.0,0.0264,,,,,,
276516.0,0.026438000000000003,,,,,,
276948.0,0.026473,,,,,,
277776.0,0.026537,,,,,,
278280.0,0.026591999999999998,,,,,,
278748.0,0.026623,,,,,,
279216.0,0.026673,,,,,,
279756.0,0.026714,,,,,,
280548.0,0.026768,,,,,,
281376.0,0.026846000000000002,,,,,,
281808.0,0.026885,,,,,,
282780.0,0.026969,,,,,,
283500.0,0.027013,,,,,,
283860.0,0.027042,,,,,,
284580.0,0.027105999999999998,,,,,,
285012.0,0.027146,,,,,,
285588.0,0.02718,,,,,,
286128.0,0.027239,,,,,,
286812.0,0.027288,,,,,,
287928.0,0.02738,,,,,,
288900.0,0.027461000000000003,,,,,,
289368.0,0.027496999999999997,,,,,,
290520.0,0.027584,,,,,,
290880.0,0.027617,,,,,,
291672.0,0.027677999999999998,,,,,,
292248.0,0.027732,,,,,,
292932.0,0.027764999999999998,,,,,,
293400.0,0.027822,,,,,,
294084.0,0.027877,,,,,,
294912.0,0.027944,,,,,,
295344.0,0.027989,,,,,,
295920.0,0.028031,,,,,,
296604.0,0.028078,,,,,,
297072.0,0.028107000000000004,,,,,,
297900.0,0.028173,,,,,,
298584.0,0.028234,,,,,,
298944.0,0.028266,,,,,,
299664.0,0.028335,,,,,,
300420.0,0.028391000000000003,,,,,,
301680.0,0.028483,,,,,,
303300.0,0.028616000000000003,,,,,,
303804.0,0.028656,,,,,,
304560.0,0.028719,,,,,,
305604.0,0.028793000000000003,,,,,,
306072.0,0.028843,,,,,,
306756.0,0.028895,,,,,,
307584.0,0.02895,,,,,,
308016.0,0.028995000000000003,,,,,,
308952.0,0.029056000000000002,,,,,,
309456.0,0.029105,,,,,,
310104.0,0.029154,,,,,,
310752.0,0.029219,,,,,,
311256.0,0.029251,,,,,,
311904.0,0.029297,,,,,,
312264.0,0.029336,,,,,,
313272.0,0.029415,,,,,,
313812.0,0.029459,,,,,,
314604.0,0.029521000000000002,,,,,,
315576.0,0.029594999999999996,,,,,,
316224.0,0.029629,,,,,,
316836.0,0.029695,,,,,,
317484.0,0.029742,,,,,,
318096.0,0.029798,,,,,,
318528.0,0.029828,,,,,,
318996.0,0.029874,,,,,,
319464.0,0.029905,,,,,,
319968.0,0.029942000000000003,,,,,,
320508.0,0.029986000000000002,,,,,,
321156.0,0.03003,,,,,,
321444.0,0.030064999999999998,,,,,,
322236.0,0.030122,,,,,,
323388.0,0.030222000000000002,,,,,,
324144.0,0.030278999999999997,,,,,,
324936.0,0.030337,,,,,,
325584.0,0.030400999999999997,,,,,,
326088.0,0.030436,,,,,,
326664.0,0.030470999999999998,,,,,,
327096.0,0.030508999999999998,,,,,,
327528.0,0.030555,,,,,,
328140.0,0.030597,,,,,,
329328.0,0.030691000000000003,,,,,,
329868.0,0.030737999999999998,,,,,,
330660.0,0.030804,,,,,,
331308.0,0.030855999999999998,,,,,,
332028.0,0.030914,,,,,,
332820.0,0.030972,,,,,,
333288.0,0.031015,,,,,,
333828.0,0.031056,,,,,,
334440.0,0.031099,,,,,,
334980.0,0.031150999999999998,,,,,,
335340.0,0.031177999999999997,,,,,,
336096.0,0.031243,,,,,,
336816.0,0.031293,,,,,,
337680.0,0.031367,,,,,,
338040.0,0.031392,,,,,,
338580.0,0.031433,,,,,,
339048.0,0.031479,,,,,,
339840.0,0.031528,,,,,,
340200.0,0.031572,,,,,,
340920.0,0.031632,,,,,,
341640.0,0.031688,,,,,,
342108.0,0.031717,,,,,,
342648.0,0.031772999999999996,,,,,,
343332.0,0.031819,,,,,,
343728.0,0.03186,,,,,,
344160.0,0.031887,,,,,,
344700.0,0.031926,,,,,,
345168.0,0.031978,,,,,,
346140.0,0.032047,,,,,,
346500.0,0.032078,,,,,,
347112.0,0.032131,,,,,,
347580.0,0.032161,,,,,,
348408.0,0.032228,,,,,,
348840.0,0.032261000000000005,,,,,,
349668.0,0.032326,,,,,,
350352.0,0.032375,,,,,,
350784.0,0.032412,,,,,,
351324.0,0.032449,,,,,,
352152.0,0.032532,,,,,,
352800.0,0.032573,,,,,,
353520.0,0.032635,,,,,,
354780.0,0.032730999999999996,,,,,,
355464.0,0.032783,,,,,,
356040.0,0.032822,,,,,,
356832.0,0.032887,,,,,,
357732.0,0.032946,,,,,,
358164.0,0.032975,,,,,,
358740.0,0.033034,,,,,,
359244.0,0.033076,,,,,,
359964.0,0.033124,,,,,,
360972.0,0.033208,,,,,,
361512.0,0.033256,,,,,,
362052.0,0.033292999999999996,,,,,,
363024.0,0.033370000000000004,,,,,,
363672.0,0.033408,,,,,,
364356.0,0.033467,,,,,,
364644.0,0.0335,,,,,,
365436.0,0.033555,,,,,,
365904.0,0.033587,,,,,,
366192.0,0.033622,,,,,,
366696.0,0.033660999999999996,,,,,,
367272.0,0.033715999999999996,,,,,,
367812.0,0.03375,,,,,,
368244.0,0.033780000000000004,,,,,,
368784.0,0.033828,,,,,,
369972.0,0.033918,,,,,,
370296.0,0.033953000000000004,,,,,,
370836.0,0.033983,,,,,,
371304.0,0.034027,,,,,,
371916.0,0.034079,,,,,,
372132.0,0.034102,,,,,,
372672.0,0.034134000000000005,,,,,,
373032.0,0.034167,,,,,,
373896.0,0.034232,,,,,,
374364.0,0.03427,,,,,,
374688.0,0.034295,,,,,,
375516.0,0.034373,,,,,,
376344.0,0.034428,,,,,,
376848.0,0.034475,,,,,,
377604.0,0.034529000000000004,,,,,,
378396.0,0.034588,,,,,,
378828.0,0.034633,,,,,,
379404.0,0.034681000000000003,,,,,,
380196.0,0.034729,,,,,,
380808.0,0.034782,,,,,,
381528.0,0.034832999999999996,,,,,,
382428.0,0.034907,,,,,,
383508.0,0.034994,,,,,,
384048.0,0.035032,,,,,,
384336.0,0.035061,,,,,,
385056.0,0.035099,,,,,,
385776.0,0.035167000000000004,,,,,,
386280.0,0.035206,,,,,,
386820.0,0.035245,,,,,,
387720.0,0.035322,,,,,,
388080.0,0.035342,,,,,,
388908.0,0.035419,,,,,,
389700.0,0.035472000000000004,,,,,,
390276.0,0.035516,,,,,,
390780.0,0.035558,,,,,,
391140.0,0.035585,,,,,,
392076.0,0.035659,,,,,,
392508.0,0.035703,,,,,,
393120.0,0.035732,,,,,,
393660.0,0.03578,,,,,,
394128.0,0.035833,,,,,,
394668.0,0.035863,,,,,,
395136.0,0.035904,,,,,,
396432.0,0.035998,,,,,,
396828.0,0.036042,,,,,,
397620.0,0.036097000000000004,,,,,,
398592.0,0.03617,,,,,,
399240.0,0.036217,,,,,,
399852.0,0.036272,,,,,,
400932.0,0.036341,,,,,,
401220.0,0.036376,,,,,,
401940.0,0.03643,,,,,,
402372.0,0.036472000000000004,,,,,,
403272.0,0.036537,,,,,,
403992.0,0.036598,,,,,,
404820.0,0.036662,,,,,,
405288.0,0.036696,,,,,,
405792.0,0.036736,,,,,,
406152.0,0.036753999999999995,,,,,,
407088.0,0.036843,,,,,,
407520.0,0.036869,,,,,,
408060.0,0.036916000000000004,,,,,,
408420.0,0.036945,,,,,,
409032.0,0.036987,,,,,,
409752.0,0.037043,,,,,,
410112.0,0.037078,,,,,,
410904.0,0.037133,,,,,,
411300.0,0.037169,,,,,,
411912.0,0.037202,,,,,,
412884.0,0.037294999999999995,,,,,,
413604.0,0.037338,,,,,,
414144.0,0.037394,,,,,,
414612.0,0.037431,,,,,,
415080.0,0.037462,,,,,,
415764.0,0.03752,,,,,,
416160.0,0.037551,,,,,,
416664.0,0.037575,,,,,,
417492.0,0.037656,,,,,,
418284.0,0.037716,,,,,,
418860.0,0.037771,,,,,,
419472.0,0.037811,,,,,,
420156.0,0.037855,,,,,,
420552.0,0.037894000000000004,,,,,,
421344.0,0.037949000000000004,,,,,,
421776.0,0.037981,,,,,,
422496.0,0.038039,,,,,,
423792.0,0.038138,,,,,,
424224.0,0.038173,,,,,,
424692.0,0.038217,,,,,,
425232.0,0.038251,,,,,,
426564.0,0.038357999999999996,,,,,,
427536.0,0.038422,,,,,,
428184.0,0.038467,,,,,,
428616.0,0.038502,,,,,,
429696.0,0.038586,,,,,,
430236.0,0.038625,,,,,,
431028.0,0.038674,,,,,,
431388.0,0.038722,,,,,,
432144.0,0.038774,,,,,,
433476.0,0.038866,,,,,,
434304.0,0.03893,,,,,,
434556.0,0.038962,,,,,,
435168.0,0.039001,,,,,,
435636.0,0.039037,,,,,,
436968.0,0.039133,,,,,,
437364.0,0.039178000000000004,,,,,,
438156.0,0.039236,,,,,,
438876.0,0.039292,,,,,,
439884.0,0.039368,,,,,,
440496.0,0.039418,,,,,,
441036.0,0.039457,,,,,,
441648.0,0.039501,,,,,,
442260.0,0.039544,,,,,,
442980.0,0.039592,,,,,,
443988.0,0.039677,,,,,,
444420.0,0.039726,,,,,,
445068.0,0.039778,,,,,,
445680.0,0.039813999999999995,,,,,,
446256.0,0.039871,,,,,,
446760.0,0.039906000000000004,,,,,,
447120.0,0.03994,,,,,,
448128.0,0.040000999999999995,,,,,,
448596.0,0.04005499999999999,,,,,,
449100.0,0.040091,,,,,,
449568.0,0.040125,,,,,,
451008.0,0.040218,,,,,,
451440.0,0.040268,,,,,,
452160.0,0.040302,,,,,,
452808.0,0.040377,,,,,,
453528.0,0.040426000000000004,,,,,,
454068.0,0.040461,,,,,,
454428.0,0.040492999999999994,,,,,,
454860.0,0.040521,,,,,,
455940.0,0.040603,,,,,,
456372.0,0.040633999999999997,,,,,,
456912.0,0.040662000000000004,,,,,,
457560.0,0.040726000000000005,,,,,,
458208.0,0.040767,,,,,,
459252.0,0.04086,,,,,,
460260.0,0.040928000000000006,,,,,,
460548.0,0.040947,,,,,,
460620.0,0.040936,,,,,,
460692.0,0.04096,,,,,,
461772.0,0.041041,,,,,,
462600.0,0.041093000000000005,,,,,,
463752.0,0.041181999999999996,,,,,,
465372.0,0.041303,,,,,,
466164.0,0.041346999999999995,,,,,,
467100.0,0.041429999999999995,,,,,,
467460.0,0.041456,,,,,,
467892.0,0.04149,,,,,,
468360.0,0.041533,,,,,,
469080.0,0.041574,,,,,,
469440.0,0.041602,,,,,,
470052.0,0.041643,,,,,,
470592.0,0.041685999999999994,,,,,,
471204.0,0.041742999999999995,,,,,,
472104.0,0.041803,,,,,,
472500.0,0.041837,,,,,,
473364.0,0.041896,,,,,,
474084.0,0.041954000000000005,,,,,,
474912.0,0.042019,,,,,,
475704.0,0.042086,,,,,,
476640.0,0.042152,,,,,,
477612.0,0.042226,,,,,,
478044.0,0.042252,,,,,,
478872.0,0.042314,,,,,,
479484.0,0.042367999999999996,,,,,,
480276.0,0.042423999999999996,,,,,,
481032.0,0.042487000000000004,,,,,,
481536.0,0.042509,,,,,,
481896.0,0.042546,,,,,,
482256.0,0.042568,,,,,,
482976.0,0.042625,,,,,,
483444.0,0.042662000000000005,,,,,,
485172.0,0.042782999999999995,,,,,,
485784.0,0.042822,,,,,,
486396.0,0.042874999999999996,,,,,,
486936.0,0.042914,,,,,,
487332.0,0.042941,,,,,,
488196.0,0.04301,,,,,,
488664.0,0.043053,,,,,,
489096.0,0.043078000000000005,,,,,,
489564.0,0.043117,,,,,,
490248.0,0.043164,,,,,,
490896.0,0.043213,,,,,,
491616.0,0.043274999999999994,,,,,,
492156.0,0.043314000000000005,,,,,,
493056.0,0.043390000000000005,,,,,,
493524.0,0.043417000000000004,,,,,,
493848.0,0.043448,,,,,,
494676.0,0.043503999999999994,,,,,,
495144.0,0.043539,,,,,,
495504.0,0.043567999999999996,,,,,,
496728.0,0.043663999999999994,,,,,,
497304.0,0.043708,,,,,,
497916.0,0.043753,,,,,,
498204.0,0.04378,,,,,,
499248.0,0.043844,,,,,,
499716.0,0.043890000000000005,,,,,,
500616.0,0.043953,,,,,,
501048.0,0.043977,,,,,,
501768.0,0.044049,,,,,,
502488.0,0.044099000000000006,,,,,,
503136.0,0.044138000000000004,,,,,,
503460.0,0.044174,,,,,,
504360.0,0.044224,,,,,,
504828.0,0.044275,,,,,,
505368.0,0.0443,,,,,,
506016.0,0.044361,,,,,,
507600.0,0.044479,,,,,,
507996.0,0.044508,,,,,,
508788.0,0.044558999999999994,,,,,,
509220.0,0.044598000000000006,,,,,,
509616.0,0.044624,,,,,,
510480.0,0.044683,,,,,,
511308.0,0.044742,,,,,,
511848.0,0.044787,,,,,,
512352.0,0.044824,,,,,,
512892.0,0.044863,,,,,,
513288.0,0.0449,,,,,,
514440.0,0.044969,,,,,,
515448.0,0.045056000000000006,,,,,,
516600.0,0.04514700000000001,,,,,,
517140.0,0.045186000000000004,,,,,,
517752.0,0.045223000000000006,,,,,,
518148.0,0.045263,,,,,,
518868.0,0.045321,,,,,,
519912.0,0.045397,,,,,,
520632.0,0.045449,,,,,,
521352.0,0.045499,,,,,,
522612.0,0.045599999999999995,,,,,,
523224.0,0.045644,,,,,,
523800.0,0.04568,,,,,,
524412.0,0.045741,,,,,,
525024.0,0.045778,,,,,,
525564.0,0.045825,,,,,,
525960.0,0.045849,,,,,,
527040.0,0.045937,,,,,,
527760.0,0.045978000000000005,,,,,,
528120.0,0.046022,,,,,,
528984.0,0.04608399999999999,,,,,,
529632.0,0.04612599999999999,,,,,,
530532.0,0.046196,,,,,,
531000.0,0.046233,,,,,,
531540.0,0.046266999999999996,,,,,,
532440.0,0.046342999999999995,,,,,,
533304.0,0.046398,,,,,,
534060.0,0.046463000000000004,,,,,,
534636.0,0.046498,,,,,,
535212.0,0.046544,,,,,,
535752.0,0.046583,,,,,,
536292.0,0.046626,,,,,,
536724.0,0.046659,,,,,,
537336.0,0.046694000000000006,,,,,,
537912.0,0.046748000000000005,,,,,,
538632.0,0.046787999999999996,,,,,,
539532.0,0.046868,,,,,,
540432.0,0.046929,,,,,,
540864.0,0.046966,,,,,,
541476.0,0.047001999999999995,,,,,,
541872.0,0.047035,,,,,,
542592.0,0.04708300000000001,,,,,,
543276.0,0.047134,,,,,,
543852.0,0.047176,,,,,,
544932.0,0.047259999999999996,,,,,,
545616.0,0.0473,,,,,,
545904.0,0.047336,,,,,,
546624.0,0.047382999999999995,,,,,,
547128.0,0.047422000000000006,,,,,,
547776.0,0.047476000000000004,,,,,,
548316.0,0.047518000000000005,,,,,,
548856.0,0.047545000000000004,,,,,,
549504.0,0.047603,,,,,,
550368.0,0.04766600000000001,,,,,,
550728.0,0.047695999999999995,,,,,,
551268.0,0.047732000000000004,,,,,,
552348.0,0.047813999999999995,,,,,,
552816.0,0.047832,,,,,,
553284.0,0.047897999999999996,,,,,,
553968.0,0.047945,,,,,,
554436.0,0.047979,,,,,,
555876.0,0.048093000000000004,,,,,,
556308.0,0.048124,,,,,,
557928.0,0.048231,,,,,,
558576.0,0.04828,,,,,,
559728.0,0.048356,,,,,,
560520.0,0.04842,,,,,,
561060.0,0.048452999999999996,,,,,,
561528.0,0.048487999999999996,,,,,,
562356.0,0.048556,,,,,,
563148.0,0.048612999999999996,,,,,,
563616.0,0.048644999999999994,,,,,,
564480.0,0.048713,,,,,,
564876.0,0.04874,,,,,,
565380.0,0.048775000000000006,,,,,,
566136.0,0.048817000000000006,,,,,,
566856.0,0.048882,,,,,,
567180.0,0.048898000000000004,,,,,,
568008.0,0.048967000000000004,,,,,,
568476.0,0.049003,,,,,,
569340.0,0.049067,,,,,,
570168.0,0.049126,,,,,,
570780.0,0.049145,,,,,,
571680.0,0.049235,,,,,,
572292.0,0.049276,,,,,,
572832.0,0.04932,,,,,,
573588.0,0.049365,,,,,,
574128.0,0.049409,,,,,,
574920.0,0.04947,,,,,,
576000.0,0.049550000000000004,,,,,,
576540.0,0.049593,,,,,,
577152.0,0.049631999999999996,,,,,,
577980.0,0.049705000000000006,,,,,,
578520.0,0.049751000000000004,,,,,,
578988.0,0.04978,,,,,,
579852.0,0.049836,,,,,,
580680.0,0.049911000000000004,,,,,,
581832.0,0.049996,,,,,,
582192.0,0.050024,,,,,,
582804.0,0.050061,,,,,,
583380.0,0.050109,,,,,,
583884.0,0.05014300000000001,,,,,,
585252.0,0.050244,,,,,,
585900.0,0.050282,,,,,,
586584.0,0.050342000000000005,,,,,,
587160.0,0.050387,,,,,,
588024.0,0.050449,,,,,,
589104.0,0.050526,,,,,,
589680.0,0.050574,,,,,,
590220.0,0.050612000000000004,,,,,,
590652.0,0.050637,,,,,,
591912.0,0.050735,,,,,,
592704.0,0.050797,,,,,,
593172.0,0.050828,,,,,,
593892.0,0.050877,,,,,,
594504.0,0.050922999999999996,,,,,,
595224.0,0.050976,,,,,,
595692.0,0.051017,,,,,,
596556.0,0.05107999999999999,,,,,,
597492.0,0.051144999999999996,,,,,,
598104.0,0.051195000000000004,,,,,,
598644.0,0.05122499999999999,,,,,,
600012.0,0.051323999999999995,,,,,,
600624.0,0.051368,,,,,,
601056.0,0.051409,,,,,,
601596.0,0.051447,,,,,,
602352.0,0.051486000000000004,,,,,,
603036.0,0.051535000000000004,,,,,,
603684.0,0.051597,,,,,,
604836.0,0.051675000000000006,,,,,,
605268.0,0.051704,,,,,,
606024.0,0.051757,,,,,,
607536.0,0.051864999999999994,,,,,,
608004.0,0.051906999999999995,,,,,,
609084.0,0.051985,,,,,,
610236.0,0.052069000000000004,,,,,,
610668.0,0.052088999999999996,,,,,,
611136.0,0.052133000000000006,,,,,,
611676.0,0.052167000000000005,,,,,,
612324.0,0.052218999999999995,,,,,,
613188.0,0.052285000000000005,,,,,,
613944.0,0.052336,,,,,,
614484.0,0.052381000000000004,,,,,,
614988.0,0.052402,,,,,,
615960.0,0.052477,,,,,,
616608.0,0.052526,,,,,,
617040.0,0.052562,,,,,,
617580.0,0.052586,,,,,,
618120.0,0.052634999999999994,,,,,,
618660.0,0.052673,,,,,,
618948.0,0.052703,,,,,,
619560.0,0.052733999999999996,,,,,,
620496.0,0.052805,,,,,,
621180.0,0.05285,,,,,,
621540.0,0.052892,,,,,,
622260.0,0.052923,,,,,,
623160.0,0.052998,,,,,,
624096.0,0.053074,,,,,,
624600.0,0.053108,,,,,,
625068.0,0.053152,,,,,,
625500.0,0.053173000000000005,,,,,,
626400.0,0.053235000000000005,,,,,,
627840.0,0.053346,,,,,,
628272.0,0.05337,,,,,,
629028.0,0.05343899999999999,,,,,,
629928.0,0.053501,,,,,,
630972.0,0.053569000000000006,,,,,,
631548.0,0.053618,,,,,,
632232.0,0.053666,,,,,,
632808.0,0.053711,,,,,,
633672.0,0.053776000000000004,,,,,,
635292.0,0.053879,,,,,,
635760.0,0.053925,,,,,,
636732.0,0.053979,,,,,,
636948.0,0.054010999999999997,,,,,,
638172.0,0.054077,,,,,,
638352.0,0.054115,,,,,,
639252.0,0.05416699999999999,,,,,,
640080.0,0.054228,,,,,,
640512.0,0.054250999999999994,,,,,,
641340.0,0.054316,,,,,,
641844.0,0.054362,,,,,,
642600.0,0.054413,,,,,,
643032.0,0.054450000000000005,,,,,,
643680.0,0.054501999999999995,,,,,,
644544.0,0.054549,,,,,,
645012.0,0.054584,,,,,,
645300.0,0.054615,,,,,,
645984.0,0.05465,,,,,,
646380.0,0.054696999999999996,,,,,,
646740.0,0.054708,,,,,,
647604.0,0.054775,,,,,,
648972.0,0.054870999999999996,,,,,,
650016.0,0.054945,,,,,,
650844.0,0.055013,,,,,,
651312.0,0.055050999999999996,,,,,,
652032.0,0.055086,,,,,,
652536.0,0.055129000000000004,,,,,,
653292.0,0.055183,,,,,,
654192.0,0.055251999999999996,,,,,,
654984.0,0.055293,,,,,,
655632.0,0.055357,,,,,,
657036.0,0.055445,,,,,,
657972.0,0.055506,,,,,,
658476.0,0.055544,,,,,,
659304.0,0.055603999999999994,,,,,,
660024.0,0.055666,,,,,,
660744.0,0.055716999999999996,,,,,,
661788.0,0.05579100000000001,,,,,,
662328.0,0.05582,,,,,,
662868.0,0.055853,,,,,,
663336.0,0.055896999999999995,,,,,,
663876.0,0.055935,,,,,,
664524.0,0.055976,,,,,,
665136.0,0.056022999999999996,,,,,,
666108.0,0.056093000000000004,,,,,,
666756.0,0.056143,,,,,,
667368.0,0.056186,,,,,,
667908.0,0.056215,,,,,,
668736.0,0.056275000000000006,,,,,,
669348.0,0.056318,,,,,,
669996.0,0.056369999999999996,,,,,,
670716.0,0.056417999999999996,,,,,,
671688.0,0.056496000000000005,,,,,,
673236.0,0.056597999999999996,,,,,,
674028.0,0.056642,,,,,,
675108.0,0.056740000000000006,,,,,,
675756.0,0.056769999999999994,,,,,,
676296.0,0.056817,,,,,,
676980.0,0.056871,,,,,,
677520.0,0.056906,,,,,,
678060.0,0.056938,,,,,,
678996.0,0.057008,,,,,,
679608.0,0.057061,,,,,,
680436.0,0.057108,,,,,,
681156.0,0.05717,,,,,,
681588.0,0.057198,,,,,,
682020.0,0.057231,,,,,,
682560.0,0.057264999999999996,,,,,,
683568.0,0.057333999999999996,,,,,,
684072.0,0.057378,,,,,,
684540.0,0.057403,,,,,,
685008.0,0.057448,,,,,,
685440.0,0.057478,,,,,,
686052.0,0.057532,,,,,,
686592.0,0.057559,,,,,,
687168.0,0.057615999999999994,,,,,,
687780.0,0.057657,,,,,,
688248.0,0.05768500000000001,,,,,,
688788.0,0.057728,,,,,,
689760.0,0.057789,,,,,,
690300.0,0.057832,,,,,,
690768.0,0.057859999999999995,,,,,,
691200.0,0.057903,,,,,,
692100.0,0.057959,,,,,,
692928.0,0.05802399999999999,,,,,,
693828.0,0.058078000000000005,,,,,,
694332.0,0.058122999999999994,,,,,,
695772.0,0.05822,,,,,,
696312.0,0.058258000000000004,,,,,,
697644.0,0.058351,,,,,,
698184.0,0.058392,,,,,,
698832.0,0.058434,,,,,,
699372.0,0.058471,,,,,,
699912.0,0.058512,,,,,,
700200.0,0.058547,,,,,,
700632.0,0.058570000000000004,,,,,,
701244.0,0.058609999999999995,,,,,,
701712.0,0.058646000000000004,,,,,,
702504.0,0.058692,,,,,,
703080.0,0.058739,,,,,,
703692.0,0.058775,,,,,,
704772.0,0.058865,,,,,,
705420.0,0.058903,,,,,,
706572.0,0.058992,,,,,,
707256.0,0.059040999999999996,,,,,,
707976.0,0.059095,,,,,,
708552.0,0.059122,,,,,,
709056.0,0.059162,,,,,,
709776.0,0.059219,,,,,,
710604.0,0.059276,,,,,,
711504.0,0.059342,,,,,,
712332.0,0.0594,,,,,,
713124.0,0.059445,,,,,,
714492.0,0.059551,,,,,,
715104.0,0.059593999999999994,,,,,,
715644.0,0.059640000000000006,,,,,,
716256.0,0.059669999999999994,,,,,,
717264.0,0.059743000000000004,,,,,,
717948.0,0.059800000000000006,,,,,,
718956.0,0.05986,,,,,,
719568.0,0.059901,,,,,,
720216.0,0.059953000000000006,,,,,,
720828.0,0.06,,,,,,
721404.0,0.060039999999999996,,,,,,
721836.0,0.060067,,,,,,
722268.0,0.060094,,,,,,
723204.0,0.060167,,,,,,
723996.0,0.06021,,,,,,
724464.0,0.060249,,,,,,
725076.0,0.060303,,,,,,
725904.0,0.060355,,,,,,
726588.0,0.060414,,,,,,
727128.0,0.060439,,,,,,
727704.0,0.060493,,,,,,
728568.0,0.060541,,,,,,
729180.0,0.060572999999999995,,,,,,
729576.0,0.060626,,,,,,
731196.0,0.060731,,,,,,
731916.0,0.060784000000000005,,,,,,
732600.0,0.060816999999999996,,,,,,
733500.0,0.060897,,,,,,
734436.0,0.060968999999999995,,,,,,
736056.0,0.061068,,,,,,
736740.0,0.061128,,,,,,
738180.0,0.061218,,,,,,
738540.0,0.061246999999999996,,,,,,
739188.0,0.061295999999999996,,,,,,
739908.0,0.061354,,,,,,
740376.0,0.061381,,,,,,
741240.0,0.06144,,,,,,
742068.0,0.061491,,,,,,
742752.0,0.061542000000000006,,,,,,
743328.0,0.061577,,,,,,
743832.0,0.061620999999999995,,,,,,
744552.0,0.061673,,,,,,
744948.0,0.06170899999999999,,,,,,
745848.0,0.06176,,,,,,
746640.0,0.061814,,,,,,
747432.0,0.061878,,,,,,
747972.0,0.061913,,,,,,
748512.0,0.061956,,,,,,
749808.0,0.062043999999999995,,,,,,
750348.0,0.062077,,,,,,
751572.0,0.062169,,,,,,
752364.0,0.062199,,,,,,
753444.0,0.062294999999999996,,,,,,
754560.0,0.062378,,,,,,
755244.0,0.062421,,,,,,
756144.0,0.062483000000000004,,,,,,
757044.0,0.062541,,,,,,
757764.0,0.062593,,,,,,
758484.0,0.06265,,,,,,
759132.0,0.062698,,,,,,
759744.0,0.062732,,,,,,
760212.0,0.06277300000000001,,,,,,
760824.0,0.062813,,,,,,
761760.0,0.062878,,,,,,
762372.0,0.06292099999999999,,,,,,
763884.0,0.063017,,,,,,
764496.0,0.06307299999999999,,,,,,
765432.0,0.063129,,,,,,
765972.0,0.06317,,,,,,
767016.0,0.06324,,,,,,
767664.0,0.063281,,,,,,
768204.0,0.063318,,,,,,
768564.0,0.063357,,,,,,
769284.0,0.063396,,,,,,
769932.0,0.063445,,,,,,
770796.0,0.063495,,,,,,
771696.0,0.06356200000000001,,,,,,
772704.0,0.063632,,,,,,
773316.0,0.06367600000000001,,,,,,
774072.0,0.063732,,,,,,
774684.0,0.063779,,,,,,
775224.0,0.063818,,,,,,
775908.0,0.063852,,,,,,
777096.0,0.063932,,,,,,
777564.0,0.063973,,,,,,
778284.0,0.064022,,,,,,
778968.0,0.06408,,,,,,
779976.0,0.064148,,,,,,
781056.0,0.064206,,,,,,
781488.0,0.064257,,,,,,
782496.0,0.064328,,,,,,
783144.0,0.064371,,,,,,
783864.0,0.064418,,,,,,
784584.0,0.064471,,,,,,
785016.0,0.064502,,,,,,
785664.0,0.06454900000000001,,,,,,
786420.0,0.06460099999999999,,,,,,
786960.0,0.064641,,,,,,
788256.0,0.064735,,,,,,
789336.0,0.06481200000000001,,,,,,
789948.0,0.06484899999999999,,,,,,
790740.0,0.064913,,,,,,
791640.0,0.06496299999999999,,,,,,
792396.0,0.065026,,,,,,
793296.0,0.065093,,,,,,
793728.0,0.065125,,,,,,
794628.0,0.065182,,,,,,
795096.0,0.065215,,,,,,
796248.0,0.065297,,,,,,
796716.0,0.06533800000000001,,,,,,
797220.0,0.06537,,,,,,
798048.0,0.065415,,,,,,
798732.0,0.065475,,,,,,
799488.0,0.065542,,,,,,
800388.0,0.065582,,,,,,
801072.0,0.06564,,,,,,
801648.0,0.06568,,,,,,
801900.0,0.065695,,,,,,
803088.0,0.065782,,,,,,
804240.0,0.065871,,,,,,
805212.0,0.065917,,,,,,
806040.0,0.065969,,,,,,
807048.0,0.066053,,,,,,
807660.0,0.06608399999999999,,,,,,
808272.0,0.066135,,,,,,
808920.0,0.06618,,,,,,
809712.0,0.066227,,,,,,
810252.0,0.06628,,,,,,
810900.0,0.066311,,,,,,
811764.0,0.066374,,,,,,
812700.0,0.06643099999999999,,,,,,
813384.0,0.066484,,,,,,
814032.0,0.06651900000000001,,,,,,
814392.0,0.066554,,,,,,
815940.0,0.066642,,,,,,
816372.0,0.066693,,,,,,
817344.0,0.066749,,,,,,
818100.0,0.066804,,,,,,
818892.0,0.06684999999999999,,,,,,
819504.0,0.066884,,,,,,
819972.0,0.066926,,,,,,
820872.0,0.06699,,,,,,
822024.0,0.067059,,,,,,
822492.0,0.06711,,,,,,
823932.0,0.067209,,,,,,
825084.0,0.067271,,,,,,
825516.0,0.067301,,,,,,
826452.0,0.06737599999999999,,,,,,
826992.0,0.067417,,,,,,
827676.0,0.067454,,,,,,
828252.0,0.06750600000000001,,,,,,
828864.0,0.06753999999999999,,,,,,
829656.0,0.067573,,,,,,
830196.0,0.067626,,,,,,
830844.0,0.067674,,,,,,
831564.0,0.067729,,,,,,
832284.0,0.067771,,,,,,
833004.0,0.067831,,,,,,
833868.0,0.067885,,,,,,
834408.0,0.067912,,,,,,
834948.0,0.067964,,,,,,
835596.0,0.068008,,,,,,
836244.0,0.068052,,,,,,
836604.0,0.068083,,,,,,
837144.0,0.068115,,,,,,
838044.0,0.068164,,,,,,
838548.0,0.068202,,,,,,
839628.0,0.06827899999999999,,,,,,
840708.0,0.068339,,,,,,
841428.0,0.06840099999999999,,,,,,
841968.0,0.068452,,,,,,
842904.0,0.068514,,,,,,
843768.0,0.068554,,,,,,
844488.0,0.06861,,,,,,
845496.0,0.068691,,,,,,
846900.0,0.068784,,,,,,
847656.0,0.068837,,,,,,
848520.0,0.068899,,,,,,
849456.0,0.068967,,,,,,
850068.0,0.069007,,,,,,
850608.0,0.06903,,,,,,
851436.0,0.069094,,,,,,
851868.0,0.069123,,,,,,
852696.0,0.069193,,,,,,
853488.0,0.069234,,,,,,
854100.0,0.06928200000000001,,,,,,
855252.0,0.06936200000000001,,,,,,
856008.0,0.069411,,,,,,
856548.0,0.06945,,,,,,
857088.0,0.069494,,,,,,
857628.0,0.06953000000000001,,,,,,
858492.0,0.069573,,,,,,
859032.0,0.069621,,,,,,
859608.0,0.069657,,,,,,
860328.0,0.069719,,,,,,
861228.0,0.06976600000000001,,,,,,
861732.0,0.069804,,,,,,
862488.0,0.069859,,,,,,
862848.0,0.069884,,,,,,
864072.0,0.06997,,,,,,
864648.0,0.07001,,,,,,
864828.0,0.070035,,,,,,
865872.0,0.07009,,,,,,
866268.0,0.070127,,,,,,
867204.0,0.07017999999999999,,,,,,
867672.0,0.07021,,,,,,
868284.0,0.070257,,,,,,
869472.0,0.070339,,,,,,
869760.0,0.07035999999999999,,,,,,
870264.0,0.0704,,,,,,
870984.0,0.070441,,,,,,
871704.0,0.070496,,,,,,
872280.0,0.070542,,,,,,
873180.0,0.070604,,,,,,
874260.0,0.070677,,,,,,
874944.0,0.070713,,,,,,
875520.0,0.07075000000000001,,,,,,
876024.0,0.070794,,,,,,
877032.0,0.070868,,,,,,
878112.0,0.070949,,,,,,
879084.0,0.071003,,,,,,
879912.0,0.071066,,,,,,
880992.0,0.071129,,,,,,
882144.0,0.071223,,,,,,
883584.0,0.071319,,,,,,
884196.0,0.07134800000000001,,,,,,
884736.0,0.071384,,,,,,
885492.0,0.071448,,,,,,
886752.0,0.071528,,,,,,
887472.0,0.07158400000000001,,,,,,
888516.0,0.071647,,,,,,
889056.0,0.071686,,,,,,
889848.0,0.07173600000000001,,,,,,
890568.0,0.071783,,,,,,
891108.0,0.071814,,,,,,
891648.0,0.071856,,,,,,
892116.0,0.071884,,,,,,
892764.0,0.07194099999999999,,,,,,
893556.0,0.07199,,,,,,
894168.0,0.072026,,,,,,
894888.0,0.07209,,,,,,
895608.0,0.072134,,,,,,
895896.0,0.07216499999999999,,,,,,
896904.0,0.07223,,,,,,
897588.0,0.07227,,,,,,
898776.0,0.07235699999999999,,,,,,
899316.0,0.07238800000000001,,,,,,
899856.0,0.07243000000000001,,,,,,
901548.0,0.072534,,,,,,
902160.0,0.07258,,,,,,
902808.0,0.072628,,,,,,
903420.0,0.072678,,,,,,
904968.0,0.072773,,,,,,
905328.0,0.072801,,,,,,
906156.0,0.07286,,,,,,
907308.0,0.072934,,,,,,
907596.0,0.07295,,,,,,
908280.0,0.07299,,,,,,
908928.0,0.07305,,,,,,
909756.0,0.07311,,,,,,
910296.0,0.073129,,,,,,
910656.0,0.073175,,,,,,
911556.0,0.073224,,,,,,
912420.0,0.073285,,,,,,
913428.0,0.073347,,,,,,
913968.0,0.073388,,,,,,
914688.0,0.073436,,,,,,
915300.0,0.073479,,,,,,
916380.0,0.073541,,,,,,
917172.0,0.07360699999999999,,,,,,
917820.0,0.073643,,,,,,
918540.0,0.07369200000000001,,,,,,
919728.0,0.07377600000000001,,,,,,
920268.0,0.073818,,,,,,
921240.0,0.073878,,,,,,
921888.0,0.07392699999999999,,,,,,
922860.0,0.073993,,,,,,
923652.0,0.074045,,,,,,
924732.0,0.074116,,,,,,
925452.0,0.074161,,,,,,
926640.0,0.074229,,,,,,
927252.0,0.074282,,,,,,
928080.0,0.074331,,,,,,
928872.0,0.074379,,,,,,
929412.0,0.074439,,,,,,
930132.0,0.074477,,,,,,
930564.0,0.07450999999999999,,,,,,
931104.0,0.074544,,,,,,
931752.0,0.07458999999999999,,,,,,
932112.0,0.074618,,,,,,
932652.0,0.074652,,,,,,
933624.0,0.07471,,,,,,
934020.0,0.074739,,,,,,
935676.0,0.07486,,,,,,
936216.0,0.07489499999999999,,,,,,
937332.0,0.074955,,,,,,
938232.0,0.075032,,,,,,
938844.0,0.075074,,,,,,
939996.0,0.075152,,,,,,
940824.0,0.075213,,,,,,
941544.0,0.075252,,,,,,
942264.0,0.075308,,,,,,
943092.0,0.07536,,,,,,
943992.0,0.075422,,,,,,
945324.0,0.075512,,,,,,
945972.0,0.075558,,,,,,
946404.0,0.075595,,,,,,
947376.0,0.075664,,,,,,
948816.0,0.075755,,,,,,
949824.0,0.075818,,,,,,
950436.0,0.075866,,,,,,
950904.0,0.075903,,,,,,
951768.0,0.075959,,,,,,
952164.0,0.075985,,,,,,
953388.0,0.076068,,,,,,
954324.0,0.076129,,,,,,
954756.0,0.076165,,,,,,
955404.0,0.076214,,,,,,
956268.0,0.07627,,,,,,
