Repository: janzenchoi/phd_code

# MOGA NEML

The repository contains code for calibrating the constitutive parameters of phenomenological creep models. The code combines the multi-objective genetic algorithm (MOGA) implemented in Pymoo with the nuclear engineering material model library (NEML). The following README was last updated on the 19th of December, 2023.

## Reading an experimental dataset (`read_data`)

The `read_data` function reads experimental data into the `Interface` class.
* `file_path`: This argument defines the path to the experimental data. Note that this path appends the `input_path` value defined when initialising the `Interface` class.

File: moga_neml/scripts/data/creep/kaeri_2/AirBase_850_50_a.csv
time,strain,temperature,stress,type,state,form,process,medium,title,youngs,poissons
0.0,0.0,850.0,50.0,creep,Ruptured,Plate,Base,Air,AirBase_850_50_a,153000.0,0.3
0.0,0.0,,,,,,,,,,
67.0,2e-06,,,,,,,,,,
78.8,9.7e-05,,,,,,,,,,
103.0,0.000263,,,,,,,,,,
150.8,0.000322,,,,,,,,,,
247.0,0.000435,,,,,,,,,,
438.8,0.000484,,,,,,,,,,
599.0,0.000502,,,,,,,,,,
2940.1,0.000924,,,,,,,,,,
3660.1,0.001016,,,,,,,,,,
4020.1,0.001154,,,,,,,,,,
4200.1,0.001149,,,,,,,,,,
11400.1,0.001861,,,,,,,,,,
18600.1,0.002292,,,,,,,,,,
25800.1,0.002646,,,,,,,,,,
33000.1,0.002987,,,,,,,,,,
40200.1,0.00327,,,,,,,,,,
47400.1,0.003489,,,,,,,,,,
54600.1,0.003786,,,,,,,,,,
61800.1,0.004134,,,,,,,,,,
69000.1,0.004535,,,,,,,,,,
76200.1,0.004827,,,,,,,,,,
83400.1,0.005092,,,,,,,,,,
90600.1,0.005292,,,,,,,,,,
97800.1,0.005539,,,,,,,,,,
105000.1,0.005776,,,,,,,,,,
112200.1,0.006046,,,,,,,,,,
119400.1,0.006377,,,,,,,,,,
126600.1,0.006656,,,,,,,,,,
133800.1,0.0069,,,,,,,,,,
141000.1,0.007165,,,,,,,,,,
148200.1,0.007455,,,,,,,,,,
155400.1,0.007849,,,,,,,,,,
162600.1,0.008157,,,,,,,,,,
169800.1,0.00854,,,,,,,,,,
177000.1,0.008763,,,,,,,,,,
184200.1,0.00903,,,,,,,,,,
191400.1,0.009263,,,,,,,,,,
198600.1,0.009643,,,,,,,,,,
205800.1,0.009899,,,,,,,,,,
213000.1,0.01014,,,,,,,,,,
220200.1,0.010389,,,,,,,,,,
227400.1,0.010801,,,,,,,,,,
234600.1,0.011052,,,,,,,,,,
241800.1,0.011518,,,,,,,,,,
249000.1,0.011967,,,,,,,,,,
256200.1,0.01242,,,,,,,,,,
263400.1,0.012662,,,,,,,,,,
270600.1,0.012899,,,,,,,,,,
277800.1,0.013222,,,,,,,,,,
285000.1,0.013556,,,,,,,,,,
292200.1,0.013855,,,,,,,,,,
299400.1,0.014039,,,,,,,,,,
306600.1,0.014332,,,,,,,,,,
313800.1,0.014723,,,,,,,,,,
321000.1,0.015083,,,,,,,,,,
328200.1,0.015424,,,,,,,,,,
335400.1,0.015764,,,,,,,,,,
342600.1,0.016105,,,,,,,,,,
349800.1,0.016488,,,,,,,,,,
357000.1,0.016815,,,,,,,,,,
364200.1,0.017255,,,,,,,,,,
371400.1,0.017515,,,,,,,,,,
378600.1,0.017734,,,,,,,,,,
385800.1,0.017966,,,,,,,,,,
393000.1,0.018307,,,,,,,,,,
400200.1,0.018648,,,,,,,,,,
407400.1,0.019088,,,,,,,,,,
414600.1,0.019412,,,,,,,,,,
421800.1,0.019836,,,,,,,,,,
429000.1,0.020249,,,,,,,,,,
436200.1,0.02049,,,,,,,,,,
443400.1,0.020783,,,,,,,,,,
450600.1,0.021218,,,,,,,,,,
457800.1,0.021651,,,,,,,,,,
465000.1,0.021897,,,,,,,,,,
472200.1,0.022335,,,,,,,,,,
479400.1,0.022598,,,,,,,,,,
486600.1,0.022991,,,,,,,,,,
493800.1,0.02327,,,,,,,,,,
501000.1,0.02368,,,,,,,,,,
508200.1,0.023986,,,,,,,,,,
515400.1,0.024435,,,,,,,,,,
522600.1,0.024675,,,,,,,,,,
529800.1,0.024963,,,,,,,,,,
537000.1,0.025306,,,,,,,,,,
544200.1,0.025571,,,,,,,,,,
551400.1,0.025995,,,,,,,,,,
558600.1,0.026474,,,,,,,,,,
565800.1,0.026709,,,,,,,,,,
573000.1,0.027162,,,,,,,,,,
580200.1,0.027397,,,,,,,,,,
587400.1,0.027761,,,,,,,,,,
594600.1,0.0281,,,,,,,,,,
601800.1,0.028558,,,,,,,,,,
609000.1,0.028848,,,,,,,,,,
616200.1,0.029219,,,,,,,,,,
623400.1,0.029541,,,,,,,,,,
630600.1,0.029933,,,,,,,,,,
637800.1,0.030198,,,,,,,,,,
645000.1,0.030628,,,,,,,,,,
652200.1,0.030916,,,,,,,,,,
659400.1,0.031315,,,,,,,,,,
666600.1,0.031596,,,,,,,,,,
673800.1,0.032008,,,,,,,,,,
681000.1,0.032471,,,,,,,,,,
688200.1,0.032826,,,,,,,,,,
695400.1,0.03318,,,,,,,,,,
702600.1,0.033394,,,,,,,,,,
709800.1,0.033866,,,,,,,,,,
717000.1,0.034302,,,,,,,,,,
724200.1,0.03458,,,,,,,,,,
731400.1,0.034931,,,,,,,,,,
738600.1,0.035262,,,,,,,,,,
745800.1,0.035693,,,,,,,,,,
753000.1,0.035932,,,,,,,,,,
760200.1,0.036375,,,,,,,,,,
767400.1,0.036854,,,,,,,,,,
774600.1,0.037314,,,,,,,,,,
781800.1,0.037754,,,,,,,,,,
789000.1,0.037948,,,,,,,,,,
796200.1,0.038235,,,,,,,,,,
803400.1,0.038691,,,,,,,,,,
810600.1,0.038968,,,,,,,,,,
817800.1,0.039428,,,,,,,,,,
825000.1,0.039841,,,,,,,,,,
832200.1,0.040287,,,,,,,,,,
839400.1,0.040525,,,,,,,,,,
846600.1,0.040974,,,,,,,,,,
853800.1,0.041444,,,,,,,,,,
861000.1,0.041925,,,,,,,,,,
868200.1,0.042128,,,,,,,,,,
875400.1,0.042383,,,,,,,,,,
882600.1,0.042835,,,,,,,,,,
889800.1,0.043143,,,,,,,,,,
897000.1,0.043526,,,,,,,,,,
904200.1,0.043959,,,,,,,,,,
911400.1,0.044327,,,,,,,,,,
918600.1,0.044666,,,,,,,,,,
925800.1,0.044921,,,,,,,,,,
933000.1,0.045465,,,,,,,,,,
940200.1,0.045831,,,,,,,,,,
947400.1,0.046285,,,,,,,,,,
954600.1,0.046586,,,,,,,,,,
961800.1,0.046895,,,,,,,,,,
969000.1,0.047215,,,,,,,,,,
976200.1,0.047657,,,,,,,,,,
983400.1,0.047899,,,,,,,,,,
990600.1,0.04833,,,,,,,,,,
997800.1,0.048813,,,,,,,,,,
1005000.1,0.049133,,,,,,,,,,
1012200.1,0.049414,,,,,,,,,,
1019400.1,0.049859,,,,,,,,,,
1026600.1,0.050239,,,,,,,,,,
1033800.1,0.050663,,,,,,,,,,
1041000.1,0.051116,,,,,,,,,,
1048200.1,0.051358,,,,,,,,,,
1055400.1,0.051635,,,,,,,,,,
1062600.1,0.05204,,,,,,,,,,
1069800.1,0.052418,,,,,,,,,,
1077000.1,0.052742,,,,,,,,,,
1084200.1,0.053196,,,,,,,,,,
1091400.1,0.053468,,,,,,,,,,
1098600.1,0.053887,,,,,,,,,,
1105800.1,0.054343,,,,,,,,,,
1113000.1,0.054797,,,,,,,,,,
1120200.1,0.055101,,,,,,,,,,
1127400.1,0.055382,,,,,,,,,,
1134600.1,0.055732,,,,,,,,,,
1141800.1,0.056089,,,,,,,,,,
1149000.1,0.056416,,,,,,,,,,
1156200.1,0.056835,,,,,,,,,,
1163400.1,0.057111,,,,,,,,,,
1170600.1,0.057533,,,,,,,,,,
1177800.1,0.057878,,,,,,,,,,
1185000.1,0.058277,,,,,,,,,,
1192200.1,0.058726,,,,,,,,,,
1199400.1,0.058977,,,,,,,,,,
1206600.1,0.059403,,,,,,,,,,
1213800.1,0.059695,,,,,,,,,,
1221000.1,0.060094,,,,,,,,,,
1228200.1,0.060379,,,,,,,,,,
1235400.1,0.060796,,,,,,,,,,
1242600.1,0.06125,,,,,,,,,,
1249800.1,0.061503,,,,,,,,,,
1257000.1,0.061862,,,,,,,,,,
1264200.1,0.062178,,,,,,,,,,
1271400.1,0.062609,,,,,,,,,,
1278600.1,0.062906,,,,,,,,,,
1285800.1,0.063341,,,,,,,,,,
1293000.1,0.06379,,,,,,,,,,
1300200.1,0.06414,,,,,,,,,,
1307400.1,0.064476,,,,,,,,,,
1314600.1,0.064714,,,,,,,,,,
1321800.1,0.065172,,,,,,,,,,
1329000.1,0.065405,,,,,,,,,,
1336200.1,0.065847,,,,,,,,,,
1343400.1,0.06613,,,,,,,,,,
1350600.1,0.066552,,,,,,,,,,
1357800.1,0.066879,,,,,,,,,,
1365000.1,0.067247,,,,,,,,,,
1372200.1,0.06765,,,,,,,,,,
1379400.1,0.06797,,,,,,,,,,
1386600.1,0.068405,,,,,,,,,,
1393800.1,0.068654,,,,,,,,,,
1401000.1,0.06905,,,,,,,,,,
1408200.1,0.069364,,,,,,,,,,
1415400.1,0.069741,,,,,,,,,,
1422600.1,0.070022,,,,,,,,,,
1429800.1,0.070481,,,,,,,,,,
1437000.1,0.070764,,,,,,,,,,
1444200.1,0.071158,,,,,,,,,,
1451400.1,0.071591,,,,,,,,,,
1458600.1,0.071971,,,,,,,,,,
1465800.1,0.072314,,,,,,,,,,
1473000.1,0.072754,,,,,,,,,,
1480200.1,0.073009,,,,,,,,,,
1487400.1,0.073276,,,,,,,,,,
1494600.1,0.073686,,,,,,,,,,
1501800.1,0.073944,,,,,,,,,,
1509000.1,0.07438,,,,,,,,,,
1516200.1,0.074668,,,,,,,,,,
1523400.1,0.075073,,,,,,,,,,
1530600.1,0.075352,,,,,,,,,,
1537800.1,0.075778,,,,,,,,,,
1545000.1,0.07622,,,,,,,,,,
1552200.1,0.076683,,,,,,,,,,
1559400.1,0.076911,,,,,,,,,,
1566600.1,0.077215,,,,,,,,,,
1573800.1,0.077599,,,,,,,,,,
1581000.1,0.077841,,,,,,,,,,
1588200.1,0.078258,,,,,,,,,,
1595400.1,0.078534,,,,,,,,,,
1602600.1,0.078949,,,,,,,,,,
1609800.1,0.079228,,,,,,,,,,
1617000.1,0.079681,,,,,,,,,,
1624200.1,0.080107,,,,,,,,,,
1631400.1,0.080388,,,,,,,,,,
1638600.1,0.080824,,,,,,,,,,
1645800.1,0.081075,,,,,,,,,,
1653000.1,0.081443,,,,,,,,,,
1660200.1,0.081749,,,,,,,,,,
1667400.1,0.082076,,,,,,,,,,
1674600.1,0.082438,,,,,,,,,,
1681800.1,0.082724,,,,,,,,,,
1689000.1,0.083122,,,,,,,,,,
1696200.1,0.083371,,,,,,,,,,
1703400.1,0.083811,,,,,,,,,,
1710600.1,0.084253,,,,,,,,,,
1717800.1,0.084739,,,,,,,,,,
1725000.1,0.085022,,,,,,,,,,
1732200.1,0.085432,,,,,,,,,,
1739400.1,0.085662,,,,,,,,,,
1746600.1,0.085932,,,,,,,,,,
1753800.1,0.086305,,,,,,,,,,
1761000.1,0.086611,,,,,,,,,,
1768200.1,0.086952,,,,,,,,,,
1775400.1,0.087268,,,,,,,,,,
1782600.1,0.087601,,,,,,,,,,
1789800.1,0.087968,,,,,,,,,,
1797000.1,0.088426,,,,,,,,,,
1804200.1,0.088854,,,,,,,,,,
1811400.1,0.089124,,,,,,,,,,
1818600.1,0.089432,,,,,,,,,,
1825800.1,0.089817,,,,,,,,,,
1833000.1,0.090061,,,,,,,,,,
1840200.1,0.090407,,,,,,,,,,
1847400.1,0.090731,,,,,,,,,,
1854600.1,0.091098,,,,,,,,,,
1861800.1,0.091441,,,,,,,,,,
1869000.1,0.091708,,,,,,,,,,
1876200.1,0.092115,,,,,,,,,,
1883400.1,0.092475,,,,,,,,,,
1890600.1,0.092882,,,,,,,,,,
1897800.1,0.093311,,,,,,,,,,
1905000.1,0.093539,,,,,,,,,,
1912200.1,0.09396,,,,,,,,,,
1919400.1,0.094188,,,,,,,,,,
1926600.1,0.094561,,,,,,,,,,
1933800.1,0.094872,,,,,,,,,,
1941000.1,0.095197,,,,,,,,,,
1948200.1,0.09557,,,,,,,,,,
1955400.1,0.095918,,,,,,,,,,
1962600.1,0.096263,,,,,,,,,,
1969800.1,0.096597,,,,,,,,,,
1977000.1,0.096959,,,,,,,,,,
1984200.1,0.097417,,,,,,,,,,
1991400.1,0.097767,,,,,,,,,,
1998600.1,0.098092,,,,,,,,,,
2005800.1,0.098338,,,,,,,,,,
2013000.1,0.098707,,,,,,,,,,
2020200.1,0.099025,,,,,,,,,,
2027400.1,0.099285,,,,,,,,,,
2034600.1,0.09972,,,,,,,,,,
2041800.1,0.100043,,,,,,,,,,
2049000.1,0.100535,,,,,,,,,,
2056200.1,0.10089,,,,,,,,,,
2063400.1,0.101293,,,,,,,,,,
2070600.1,0.101563,,,,,,,,,,
2077800.1,0.101991,,,,,,,,,,
2085000.1,0.102283,,,,,,,,,,
2092200.1,0.102687,,,,,,,,,,
2099400.1,0.102949,,,,,,,,,,
2106600.1,0.103375,,,,,,,,,,
2113800.1,0.103635,,,,,,,,,,
2121000.1,0.103953,,,,,,,,,,
2128200.1,0.104317,,,,,,,,,,
2135400.1,0.104768,,,,,,,,,,
2142600.1,0.105066,,,,,,,,,,
2149800.1,0.105448,,,,,,,,,,
2157000.1,0.105915,,,,,,,,,,
2164200.1,0.106171,,,,,,,,,,
2171400.1,0.106445,,,,,,,,,,
2178600.1,0.106857,,,,,,,,,,
2185800.1,0.107108,,,,,,,,,,
2193000.1,0.107537,,,,,,,,,,
2200200.1,0.107974,,,,,,,,,,
2207400.1,0.10814,,,,,,,,,,
2214600.1,0.108463,,,,,,,,,,
2221800.1,0.10884,,,,,,,,,,
2229000.1,0.10916,,,,,,,,,,
2236200.1,0.109575,,,,,,,,,,
2243400.1,0.109999,,,,,,,,,,
2250600.1,0.110275,,,,,,,,,,
2257800.1,0.110538,,,,,,,,,,
2265000.1,0.110879,,,,,,,,,,
2272200.1,0.111235,,,,,,,,,,
2279400.1,0.111673,,,,,,,,,,
2286600.1,0.111892,,,,,,,,,,
2293800.1,0.112224,,,,,,,,,,
2301000.1,0.11261,,,,,,,,,,
2308200.1,0.112942,,,,,,,,,,
2315400.1,0.113294,,,,,,,,,,
2322600.1,0.113545,,,,,,,,,,
2329800.1,0.113985,,,,,,,,,,
2337000.1,0.114243,,,,,,,,,,
2344200.1,0.114584,,,,,,,,,,
2351400.1,0.114923,,,,,,,,,,
2358600.1,0.115388,,,,,,,,,,
2365800.1,0.115574,,,,,,,,,,
2373000.1,0.116063,,,,,,,,,,
2380200.1,0.116341,,,,,,,,,,
2387400.1,0.116719,,,,,,,,,,
2394600.1,0.117012,,,,,,,,,,
2401800.1,0.117449,,,,,,,,,,
2409000.1,0.117864,,,,,,,,,,
2416200.1,0.118218,,,,,,,,,,
2423400.1,0.118603,,,,,,,,,,
2430600.1,0.11899,,,,,,,,,,
2437800.1,0.119296,,,,,,,,,,
2445000.1,0.119745,,,,,,,,,,
2452200.1,0.120033,,,,,,,,,,
2459400.1,0.120418,,,,,,,,,,
2466600.1,0.120747,,,,,,,,,,
2473800.1,0.121148,,,,,,,,,,
2481000.1,0.121532,,,,,,,,,,
2488200.1,0.121827,,,,,,,,,,
2495400.1,0.122115,,,,,,,,,,
2502600.1,0.122509,,,,,,,,,,
2509800.1,0.122818,,,,,,,,,,
2517000.1,0.123207,,,,,,,,,,
2524200.1,0.123529,,,,,,,,,,
2531400.1,0.123923,,,,,,,,,,
2538600.1,0.124326,,,,,,,,,,
2545800.1,0.124632,,,,,,,,,,
2553000.1,0.125052,,,,,,,,,,
2560200.1,0.125337,,,,,,,,,,
2567400.1,0.125756,,,,,,,,,,
2574600.1,0.126233,,,,,,,,,,
2581800.1,0.12659,,,,,,,,,,
2589000.1,0.126906,,,,,,,,,,
2596200.1,0.127341,,,,,,,,,,
2603400.1,0.12758,,,,,,,,,,
2610600.1,0.127979,,,,,,,,,,
2617800.1,0.128329,,,,,,,,,,
2625000.1,0.128723,,,,,,,,,,
2632200.1,0.129156,,,,,,,,,,
2639400.1,0.129411,,,,,,,,,,
2646600.1,0.129872,,,,,,,,,,
2653800.1,0.13013,,,,,,,,,,
2661000.1,0.130636,,,,,,,,,,
2668200.1,0.130973,,,,,,,,,,
2675400.1,0.131355,,,,,,,,,,
2682600.1,0.13173,,,,,,,,,,
2689800.1,0.13206,,,,,,,,,,
2697000.1,0.13241,,,,,,,,,,
2704200.1,0.132675,,,,,,,,,,
2711400.1,0.133112,,,,,,,,,,
2718600.1,0.133566,,,,,,,,,,
2725800.1,0.133967,,,,,,,,,,
2733000.1,0.134268,,,,,,,,,,
2740200.1,0.13457,,,,,,,,,,
2747400.1,0.134985,,,,,,,,,,
2754600.1,0.13542,,,,,,,,,,
2761800.1,0.135809,,,,,,,,,,
2769000.1,0.136109,,,,,,,,,,
2776200.1,0.136479,,,,,,,,,,
2783400.1,0.136809,,,,,,,,,,
2790600.1,0.137244,,,,,,,,,,
2797800.1,0.137557,,,,,,,,,,
2805000.1,0.137949,,,,,,,,,,
2812200.1,0.138372,,,,,,,,,,
2819400.1,0.138651,,,,,,,,,,
2826600.1,0.139098,,,,,,,,,,
2833800.1,0.139563,,,,,,,,,,
2841000.1,0.139957,,,,,,,,,,
2848200.1,0.140256,,,,,,,,,,
2855400.1,0.140556,,,,,,,,,,
2862600.1,0.14095,,,,,,,,,,
2869800.1,0.141366,,,,,,,,,,
2877000.1,0.141716,,,,,,,,,,
2884200.1,0.142083,,,,,,,,,,
2891400.1,0.14244,,,,,,,,,,
2898600.1,0.142822,,,,,,,,,,
2905800.1,0.143264,,,,,,,,,,
2913000.1,0.143699,,,,,,,,,,
2920200.1,0.144093,,,,,,,,,,
2927400.1,0.144499,,,,,,,,,,
2934600.1,0.144849,,,,,,,,,,
2941800.1,0.145263,,,,,,,,,,
2949000.1,0.145549,,,,,,,,,,
2956200.1,0.145979,,,,,,,,,,
2963400.1,0.14626,,,,,,,,,,
2970600.1,0.146698,,,,,,,,,,
2977800.1,0.14709,,,,,,,,,,
2985000.1,0.147387,,,,,,,,,,
2992200.1,0.147831,,,,,,,,,,
2999400.1,0.148306,,,,,,,,,,
3006600.1,0.14857,,,,,,,,,,
3013800.1,0.148996,,,,,,,,,,
3021000.1,0.149448,,,,,,,,,,
3028200.1,0.149747,,,,,,,,,,
3035400.1,0.150148,,,,,,,,,,
3042600.1,0.150586,,,,,,,,,,
3049800.1,0.15097,,,,,,,,,,
3057000.1,0.151309,,,,,,,,,,
3064200.1,0.151753,,,,,,,,,,
3071400.1,0.152193,,,,,,,,,,
3078600.1,0.152453,,,,,,,,,,
3085800.1,0.152921,,,,,,,,,,
3093000.1,0.153317,,,,,,,,,,
3100200.1,0.153623,,,,,,,,,,
3107400.1,0.154065,,,,,,,,,,
3114600.1,0.154466,,,,,,,,,,
3121800.1,0.154897,,,,,,,,,,
3129000.1,0.155222,,,,,,,,,,
3136200.1,0.155514,,,,,,,,,,
3143400.1,0.155913,,,,,,,,,,
3150600.1,0.156366,,,,,,,,,,
3157800.1,0.15667,,,,,,,,,,
3165000.1,0.157096,,,,,,,,,,
3172200.1,0.157504,,,,,,,,,,
3179400.1,0.157893,,,,,,,,,,
3186600.1,0.158356,,,,,,,,,,
3193800.1,0.158685,,,,,,,,,,
3201000.1,0.159141,,,,,,,,,,
3208200.1,0.159597,,,,,,,,,,
3215400.1,0.160033,,,,,,,,,,
3222600.1,0.16038,,,,,,,,,,
3229800.1,0.160751,,,,,,,,,,
3237000.1,0.161189,,,,,,,,,,
3244200.1,0.161652,,,,,,,,,,
3251400.1,0.162046,,,,,,,,,,
3258600.1,0.162384,,,,,,,,,,
3265800.1,0.162824,,,,,,,,,,
3273000.1,0.163278,,,,,,,,,,
3280200.1,0.163771,,,,,,,,,,
3287400.1,0.164201,,,,,,,,,,
3294600.1,0.16448,,,,,,,,,,
3301800.1,0.164911,,,,,,,,,,
3309000.1,0.165341,,,,,,,,,,
3316200.1,0.165638,,,,,,,,,,
3323400.1,0.166039,,,,,,,,,,
3330600.1,0.166497,,,,,,,,,,
3337800.1,0.166965,,,,,,,,,,
3345000.1,0.167421,,,,,,,,,,
3352200.1,0.167879,,,,,,,,,,
3359400.1,0.168344,,,,,,,,,,
3366600.1,0.168621,,,,,,,,,,
3373800.1,0.169047,,,,,,,,,,
3381000.1,0.169494,,,,,,,,,,
3388200.1,0.169938,,,,,,,,,,
3395400.1,0.170265,,,,,,,,,,
3402600.1,0.170843,,,,,,,,,,
3409800.1,0.171138,,,,,,,,,,
3417000.1,0.171564,,,,,,,,,,
3424200.1,0.172009,,,,,,,,,,
3431400.1,0.172439,,,,,,,,,,
3438600.1,0.172729,,,,,,,,,,
3445800.1,0.173183,,,,,,,,,,
3453000.1,0.173642,,,,,,,,,,
3460200.1,0.174114,,,,,,,,,,
3467400.1,0.174554,,,,,,,,,,
3474600.1,0.175028,,,,,,,,,,
3481800.1,0.175482,,,,,,,,,,
3489000.1,0.175832,,,,,,,,,,
3496200.1,0.176253,,,,,,,,,,
3503400.1,0.176682,,,,,,,,,,
3510600.1,0.177262,,,,,,,,,,
3517800.1,0.177566,,,,,,,,,,
3525000.1,0.178084,,,,,,,,,,
3514200.1,0.177354,,,,,,,,,,
3521400.1,0.177824,,,,,,,,,,
3528600.1,0.178259,,,,,,,,,,
3536400.2,0.180152,,,,,,,,,,
3543600.2,0.180709,,,,,,,,,,
3550800.2,0.181195,,,,,,,,,,
3558000.2,0.181709,,,,,,,,,,
3565200.2,0.182103,,,,,,,,,,
3572400.2,0.182524,,,,,,,,,,
3579600.2,0.183019,,,,,,,,,,
3586800.2,0.183482,,,,,,,,,,
3594000.2,0.183945,,,,,,,,,,
3601200.2,0.184282,,,,,,,,,,
3608400.2,0.184705,,,,,,,,,,
3615600.2,0.185134,,,,,,,,,,
3622800.2,0.185597,,,,,,,,,,
3630000.2,0.186092,,,,,,,,,,
3637200.2,0.186635,,,,,,,,,,
3644400.2,0.18713,,,,,,,,,,
3651600.2,0.187612,,,,,,,,,,
3658800.2,0.188063,,,,,,,,,,
3666000.2,0.188432,,,,,,,,,,
3673200.2,0.188862,,,,,,,,,,
3680400.2,0.189371,,,,,,,,,,
3687600.2,0.189813,,,,,,,,,,
3694800.2,0.190373,,,,,,,,,,
3702000.2,0.19085,,,,,,,,,,
3709200.2,0.191322,,,,,,,,,,
3716400.2,0.191771,,,,,,,,,,
3723600.2,0.192234,,,,,,,,,,
3730800.2,0.192736,,,,,,,,,,
3738000.2,0.193213,,,,,,,,,,
3745200.2,0.193673,,,,,,,,,,
3752400.2,0.194194,,,,,,,,,,
3759600.2,0.194671,,,,,,,,,,
3766800.2,0.19517,,,,,,,,,,
3774000.2,0.195619,,,,,,,,,,
3781200.2,0.196073,,,,,,,,,,
3788400.2,0.196601,,,,,,,,,,
3795600.2,0.19699,,,,,,,,,,
3802800.2,0.19745,,,,,,,,,,
3810000.2,0.198001,,,,,,,,,,
3817200.2,0.198473,,,,,,,,,,
3824400.2,0.198934,,,,,,,,,,
3831600.2,0.199401,,,,,,,,,,
3838800.2,0.200021,,,,,,,,,,
3846000.2,0.200527,,,,,,,,,,
3853200.2,0.200907,,,,,,,,,,
3860400.2,0.201474,,,,,,,,,,
3867600.2,0.201928,,,,,,,,,,
3874800.2,0.202443,,,,,,,,,,
3882000.2,0.202865,,,,,,,,,,
3889200.2,0.203519,,,,,,,,,,
3896400.2,0.203998,,,,,,,,,,
3903600.2,0.204452,,,,,,,,,,
3910800.2,0.205057,,,,,,,,,,
3918000.2,0.205548,,,,,,,,,,
3925200.2,0.205972,,,,,,,,,,
3932400.2,0.206448,,,,,,,,,,
3939600.2,0.206983,,,,,,,,,,
3946800.2,0.207648,,,,,,,,,,
3954000.2,0.208134,,,,,,,,,,
3961200.2,0.208629,,,,,,,,,,
3968400.2,0.20921,,,,,,,,,,
3975600.2,0.209742,,,,,,,,,,
3982800.2,0.210207,,,,,,,,,,
3990000.2,0.210781,,,,,,,,,,
3997200.2,0.211345,,,,,,,,,,
4004400.2,0.211817,,,,,,,,,,
4011600.2,0.212312,,,,,,,,,,
4018800.2,0.212881,,,,,,,,,,
4026000.2,0.213418,,,,,,,,,,
4033200.2,0.213894,,,,,,,,,,
4041669.2,0.214578,,,,,,,,,,
4041849.2,0.214578,,,,,,,,,,
4049049.2,0.215034,,,,,,,,,,
4056249.2,0.215509,,,,,,,,,,
4063449.2,0.216188,,,,,,,,,,
4070649.2,0.216663,,,,,,,,,,
4077849.2,0.21719,,,,,,,,,,
4085049.2,0.217798,,,,,,,,,,
4092249.2,0.218388,,,,,,,,,,
4099449.2,0.218966,,,,,,,,,,
4106649.2,0.219486,,,,,,,,,,
4113849.2,0.22002,,,,,,,,,,
4121049.2,0.220582,,,,,,,,,,
4128249.2,0.221209,,,,,,,,,,
4135449.2,0.221849,,,,,,,,,,
4142649.2,0.222409,,,,,,,,,,
4149849.2,0.223021,,,,,,,,,,
4157049.2,0.223581,,,,,,,,,,
4164249.2,0.22424,,,,,,,,,,
4171449.2,0.224712,,,,,,,,,,
4178649.2,0.225336,,,,,,,,,,
4185849.2,0.225872,,,,,,,,,,
4193049.2,0.226529,,,,,,,,,,
4200249.2,0.227059,,,,,,,,,,
4207449.2,0.227634,,,,,,,,,,
4214649.2,0.228166,,,,,,,,,,
4221849.2,0.228864,,,,,,,,,,
4229049.2,0.229449,,,,,,,,,,
4236249.2,0.23,,,,,,,,,,
4243449.2,0.230591,,,,,,,,,,
4250649.2,0.231169,,,,,,,,,,
4257849.2,0.231828,,,,,,,,,,
4265049.2,0.232388,,,,,,,,,,
4272249.2,0.233014,,,,,,,,,,
4279449.2,0.233675,,,,,,,,,,
4286649.2,0.234329,,,,,,,,,,
4293849.2,0.234887,,,,,,,,,,
4301049.2,0.235559,,,,,,,,,,
4308249.2,0.23622,,,,,,,,,,
4315449.2,0.236847,,,,,,,,,,
4322649.2,0.237484,,,,,,,,,,
4329849.2,0.23815,,,,,,,,,,
4337049.2,0.23876,,,,,,,,,,
4344249.2,0.239426,,,,,,,,,,
4351449.2,0.240089,,,,,,,,,,
4358649.2,0.240753,,,,,,,,,,
4365849.2,0.241294,,,,,,,,,,
4373049.2,0.241994,,,,,,,,,,
4380249.2,0.242671,,,,,,,,,,
4369449.2,0.241651,,,,,,,,,,
4376649.2,0.24227,,,,,,,,,,
4383849.2,0.242934,,,,,,,,,,
4391649.4,0.245249,,,,,,,,,,
4398849.4,0.24596,,,,,,,,,,
4406049.4,0.246658,,,,,,,,,,
4413249.4,0.247372,,,,,,,,,,
4420449.4,0.248167,,,,,,,,,,
4427649.4,0.248883,,,,,,,,,,
4434849.4,0.249599,,,,,,,,,,
4442049.4,0.250315,,,,,,,,,,
4449249.4,0.251057,,,,,,,,,,
4456449.4,0.251904,,,,,,,,,,
4463649.4,0.252598,,,,,,,,,,
4470849.4,0.253413,,,,,,,,,,
4478049.4,0.254207,,,,,,,,,,
4485249.4,0.254938,,,,,,,,,,
4492449.4,0.255587,,,,,,,,,,
4499649.4,0.256276,,,,,,,,,,
4506849.4,0.25704,,,,,,,,,,
4514049.4,0.257885,,,,,,,,,,
4521249.4,0.258613,,,,,,,,,,
4528449.4,0.259382,,,,,,,,,,
4535649.4,0.260191,,,,,,,,,,
4542849.4,0.260893,,,,,,,,,,
4550049.4,0.261598,,,,,,,,,,
4557249.4,0.262526,,,,,,,,,,
4564449.4,0.263411,,,,,,,,,,
4571649.4,0.26418,,,,,,,,,,
4578849.4,0.264822,,,,,,,,,,
4586049.4,0.265704,,,,,,,,,,
4593249.4,0.266451,,,,,,,,,,
4600449.4,0.2673,,,,,,,,,,
4607649.4,0.26807,,,,,,,,,,
4614849.4,0.268938,,,,,,,,,,
4622049.4,0.269746,,,,,,,,,,
4629249.4,0.270575,,,,,,,,,,
4636449.4,0.271453,,,,,,,,,,
4643649.4,0.272314,,,,,,,,,,
4650849.4,0.273185,,,,,,,,,,
4658049.4,0.274016,,,,,,,,,,
4665249.4,0.274785,,,,,,,,,,
4672449.4,0.275649,,,,,,,,,,
4679649.4,0.27657,,,,,,,,,,
4686849.4,0.277471,,,,,,,,,,
4694049.4,0.278362,,,,,,,,,,
4701249.4,0.279267,,,,,,,,,,
4708449.4,0.280241,,,,,,,,,,
4715649.4,0.281022,,,,,,,,,,
4722849.4,0.281966,,,,,,,,,,
4730049.4,0.282996,,,,,,,,,,
4737249.4,0.283956,,,,,,,,,,
4744449.4,0.284859,,,,,,,,,,
4751649.4,0.285764,,,,,,,,,,
4758849.4,0.286685,,,,,,,,,,
4766049.4,0.287662,,,,,,,,,,
4773249.4,0.28867,,,,,,,,,,
4780449.4,0.289684,,,,,,,,,,
4787649.4,0.290766,,,,,,,,,,
4794849.4,0.291745,,,,,,,,,,
4802049.4,0.292738,,,,,,,,,,
4809249.4,0.293788,,,,,,,,,,
4816449.4,0.294813,,,,,,,,,,
4823649.4,0.295828,,,,,,,,,,
4830849.4,0.296897,,,,,,,,,,
4838049.4,0.297945,,,,,,,,,,
4845249.4,0.299037,,,,,,,,,,
4852449.4,0.300038,,,,,,,,,,
4859649.4,0.301185,,,,,,,,,,
4866849.4,0.302157,,,,,,,,,,
4874049.4,0.303274,,,,,,,,,,
4881249.4,0.304412,,,,,,,,,,
4888449.4,0.305536,,,,,,,,,,
4895649.4,0.306694,,,,,,,,,,
4902849.4,0.307719,,,,,,,,,,
4910049.4,0.309011,,,,,,,,,,
4917249.4,0.310167,,,,,,,,,,
4924449.4,0.311353,,,,,,,,,,
4931649.4,0.312712,,,,,,,,,,
4938849.4,0.31388,,,,,,,,,,
4946049.4,0.31516,,,,,,,,,,
4953249.4,0.316395,,,,,,,,,,
4960449.4,0.317558,,,,,,,,,,
4967649.4,0.31893,,,,,,,,,,
4974849.4,0.320089,,,,,,,,,,
4982049.4,0.32142,,,,,,,,,,
4989249.4,0.322763,,,,,,,,,,
4996449.4,0.324177,,,,,,,,,,
5003649.4,0.32557,,,,,,,,,,
5010849.4,0.326973,,,,,,,,,,
5018049.4,0.328368,,,,,,,,,,
5025249.4,0.329773,,,,,,,,,,
5032449.4,0.331339,,,,,,,,,,
5039649.4,0.332792,,,,,,,,,,
5046849.4,0.334347,,,,,,,,,,
5054049.4,0.335849,,,,,,,,,,
5061249.4,0.33735,,,,,,,,,,
5068449.4,0.338914,,,,,,,,,,
5075649.4,0.340519,,,,,,,,,,
5082849.4,0.342182,,,,,,,,,,
5090049.4,0.343794,,,,,,,,,,
5097249.4,0.345411,,,,,,,,,,
5104449.4,0.34717,,,,,,,,,,
5111649.4,0.348932,,,,,,,,,,
5118849.4,0.350664,,,,,,,,,,
5126049.4,0.352514,,,,,,,,,,
5133249.4,0.354326,,,,,,,,,,
5140449.4,0.356201,,,,,,,,,,
5147649.4,0.35808,,,,,,,,,,
5154849.4,0.360056,,,,,,,,,,
5162049.4,0.361988,,,,,,,,,,
5169249.4,0.364059,,,,,,,,,,
5176449.4,0.366136,,,,,,,,,,
5183649.4,0.36826,,,,,,,,,,
5190849.4,0.370457,,,,,,,,,,
5198049.4,0.372647,,,,,,,,,,
5205249.4,0.374904,,,,,,,,,,
5212449.4,0.377295,,,,,,,,,,
5219649.4,0.379729,,,,,,,,,,
5226849.4,0.382237,,,,,,,,,,
5234049.4,0.384793,,,,,,,,,,
5241249.4,0.387352,,,,,,,,,,
5248449.4,0.390152,,,,,,,,,,
5255649.4,0.392875,,,,,,,,,,
5262849.4,0.395848,,,,,,,,,,
5270049.4,0.398844,,,,,,,,,,
5277249.4,0.40202,,,,,,,,,,
5284449.4,0.405226,,,,,,,,,,
5291649.4,0.408519,,,,,,,,,,
5298849.4,0.412179,,,,,,,,,,
5306049.4,0.415843,,,,,,,,,,
5313249.4,0.419774,,,,,,,,,,
5320449.4,0.423943,,,,,,,,,,
5327649.4,0.428356,,,,,,,,,,
5334849.4,0.43316,,,,,,,,,,
5342049.4,0.438653,,,,,,,,,,
5349249.4,0.444707,,,,,,,,,,
5360049.4,0.458496,,,,,,,,,,

File: moga_neml/scripts/data/creep/kaeri_2/AirBase_850_60_a.csv
time,strain,temperature,stress,type,state,form,process,medium,title,youngs,poissons
0.0,0.0,850.0,60.0,creep,Ruptured,Plate,Base,Air,AirBase_850_60_a,153000.0,0.3
0.0,0.0,,,,,,,,,,
79.9,0.000106,,,,,,,,,,
92.2,0.000578,,,,,,,,,,
115.9,0.000601,,,,,,,,,,
164.2,0.000606,,,,,,,,,,
259.9,0.000647,,,,,,,,,,
452.2,0.000831,,,,,,,,,,
596.2,0.000838,,,,,,,,,,
2279.9,0.001529,,,,,,,,,,
3719.9,0.001838,,,,,,,,,,
7800.1,0.002672,,,,,,,,,,
7800.1,0.002672,,,,,,,,,,
15000.1,0.003823,,,,,,,,,,
15000.1,0.003823,,,,,,,,,,
22200.1,0.004984,,,,,,,,,,
22200.1,0.004984,,,,,,,,,,
29400.1,0.005801,,,,,,,,,,
29400.1,0.005801,,,,,,,,,,
36600.1,0.006578,,,,,,,,,,
36600.1,0.006578,,,,,,,,,,
43800.1,0.007294,,,,,,,,,,
43800.1,0.007294,,,,,,,,,,
51000.1,0.008201,,,,,,,,,,
51000.1,0.008201,,,,,,,,,,
58200.1,0.00895,,,,,,,,,,
58200.1,0.00895,,,,,,,,,,
65400.1,0.010053,,,,,,,,,,
65400.1,0.010053,,,,,,,,,,
72600.1,0.010857,,,,,,,,,,
72600.1,0.010857,,,,,,,,,,
79800.1,0.011856,,,,,,,,,,
79800.1,0.011856,,,,,,,,,,
87000.1,0.012648,,,,,,,,,,
87000.1,0.012648,,,,,,,,,,
94200.1,0.01345,,,,,,,,,,
94200.1,0.01345,,,,,,,,,,
101400.1,0.014537,,,,,,,,,,
101400.1,0.014537,,,,,,,,,,
108600.1,0.015368,,,,,,,,,,
108600.1,0.015368,,,,,,,,,,
115800.1,0.016267,,,,,,,,,,
115800.1,0.016267,,,,,,,,,,
123000.1,0.017301,,,,,,,,,,
123000.1,0.017301,,,,,,,,,,
130200.1,0.018332,,,,,,,,,,
130200.1,0.018332,,,,,,,,,,
137400.1,0.019279,,,,,,,,,,
137400.1,0.019279,,,,,,,,,,
144600.1,0.020191,,,,,,,,,,
144600.1,0.020191,,,,,,,,,,
151800.1,0.021308,,,,,,,,,,
151800.1,0.021308,,,,,,,,,,
159000.1,0.022282,,,,,,,,,,
159000.1,0.022282,,,,,,,,,,
166200.1,0.023362,,,,,,,,,,
166200.1,0.023362,,,,,,,,,,
173400.1,0.024332,,,,,,,,,,
173400.1,0.024332,,,,,,,,,,
180600.1,0.025396,,,,,,,,,,
180600.1,0.025396,,,,,,,,,,
187800.1,0.026379,,,,,,,,,,
187800.1,0.026379,,,,,,,,,,
195000.1,0.027542,,,,,,,,,,
195000.1,0.027542,,,,,,,,,,
202200.1,0.028493,,,,,,,,,,
202200.1,0.028493,,,,,,,,,,
209400.1,0.029627,,,,,,,,,,
209400.1,0.029627,,,,,,,,,,
216600.1,0.030555,,,,,,,,,,
216600.1,0.030555,,,,,,,,,,
223800.1,0.031649,,,,,,,,,,
223800.1,0.031649,,,,,,,,,,
231000.1,0.032618,,,,,,,,,,
231000.1,0.032618,,,,,,,,,,
238200.1,0.033721,,,,,,,,,,
238200.1,0.033721,,,,,,,,,,
245400.1,0.034728,,,,,,,,,,
245400.1,0.034728,,,,,,,,,,
252600.1,0.035624,,,,,,,,,,
252600.1,0.035624,,,,,,,,,,
259800.1,0.036784,,,,,,,,,,
259800.1,0.036784,,,,,,,,,,
267000.1,0.037913,,,,,,,,,,
267000.1,0.037913,,,,,,,,,,
274200.1,0.039028,,,,,,,,,,
274200.1,0.039028,,,,,,,,,,
281400.1,0.040163,,,,,,,,,,
281400.1,0.040163,,,,,,,,,,
288600.1,0.041153,,,,,,,,,,
288600.1,0.041153,,,,,,,,,,
295800.1,0.042284,,,,,,,,,,
295800.1,0.042284,,,,,,,,,,
303000.1,0.043327,,,,,,,,,,
303000.1,0.043327,,,,,,,,,,
310200.1,0.044378,,,,,,,,,,
310200.1,0.044378,,,,,,,,,,
317400.1,0.045483,,,,,,,,,,
317400.1,0.045483,,,,,,,,,,
324600.1,0.046446,,,,,,,,,,
324600.1,0.046446,,,,,,,,,,
331800.1,0.047508,,,,,,,,,,
331800.1,0.047508,,,,,,,,,,
339000.1,0.048514,,,,,,,,,,
339000.1,0.048514,,,,,,,,,,
346200.1,0.049642,,,,,,,,,,
346200.1,0.049642,,,,,,,,,,
353400.1,0.050808,,,,,,,,,,
353400.1,0.050808,,,,,,,,,,
360600.1,0.051957,,,,,,,,,,
360600.1,0.051957,,,,,,,,,,
367800.1,0.052874,,,,,,,,,,
367800.1,0.052874,,,,,,,,,,
375000.1,0.053802,,,,,,,,,,
375000.1,0.053802,,,,,,,,,,
382200.1,0.054817,,,,,,,,,,
382200.1,0.054817,,,,,,,,,,
389400.1,0.055872,,,,,,,,,,
389400.1,0.055872,,,,,,,,,,
396600.1,0.05698,,,,,,,,,,
396600.1,0.05698,,,,,,,,,,
403800.1,0.058046,,,,,,,,,,
403800.1,0.058046,,,,,,,,,,
411000.1,0.059297,,,,,,,,,,
411000.1,0.059297,,,,,,,,,,
418200.1,0.060319,,,,,,,,,,
418200.1,0.060319,,,,,,,,,,
425400.1,0.061413,,,,,,,,,,
425400.1,0.061413,,,,,,,,,,
432600.1,0.062547,,,,,,,,,,
432600.1,0.062547,,,,,,,,,,
439800.1,0.063698,,,,,,,,,,
439800.1,0.063698,,,,,,,,,,
447000.1,0.064852,,,,,,,,,,
447000.1,0.064852,,,,,,,,,,
454200.1,0.065778,,,,,,,,,,
454200.1,0.065778,,,,,,,,,,
461400.1,0.066745,,,,,,,,,,
461400.1,0.066745,,,,,,,,,,
468600.1,0.067841,,,,,,,,,,
468600.1,0.067841,,,,,,,,,,
475800.1,0.06899,,,,,,,,,,
475800.1,0.06899,,,,,,,,,,
483000.1,0.070087,,,,,,,,,,
483000.1,0.070087,,,,,,,,,,
490200.1,0.071102,,,,,,,,,,
490200.1,0.071102,,,,,,,,,,
497400.1,0.072215,,,,,,,,,,
497400.1,0.072215,,,,,,,,,,
504600.1,0.073454,,,,,,,,,,
504600.1,0.073454,,,,,,,,,,
511800.1,0.074534,,,,,,,,,,
511800.1,0.074534,,,,,,,,,,
519000.1,0.075699,,,,,,,,,,
519000.1,0.075699,,,,,,,,,,
526200.1,0.076802,,,,,,,,,,
526200.1,0.076802,,,,,,,,,,
533400.1,0.077751,,,,,,,,,,
533400.1,0.077751,,,,,,,,,,
540600.1,0.078877,,,,,,,,,,
540600.1,0.078877,,,,,,,,,,
547800.1,0.079918,,,,,,,,,,
547800.1,0.079918,,,,,,,,,,
555000.1,0.080987,,,,,,,,,,
555000.1,0.080987,,,,,,,,,,
562200.1,0.082125,,,,,,,,,,
562200.1,0.082125,,,,,,,,,,
569400.1,0.083292,,,,,,,,,,
569400.1,0.083292,,,,,,,,,,
576600.1,0.08443,,,,,,,,,,
576600.1,0.08443,,,,,,,,,,
583800.1,0.085591,,,,,,,,,,
583800.1,0.085591,,,,,,,,,,
591000.1,0.086763,,,,,,,,,,
591000.1,0.086763,,,,,,,,,,
598200.1,0.087915,,,,,,,,,,
598200.1,0.087915,,,,,,,,,,
605400.1,0.08905,,,,,,,,,,
605400.1,0.08905,,,,,,,,,,
612600.1,0.090192,,,,,,,,,,
612600.1,0.090192,,,,,,,,,,
619800.1,0.091358,,,,,,,,,,
619800.1,0.091358,,,,,,,,,,
627000.1,0.092498,,,,,,,,,,
627000.1,0.092498,,,,,,,,,,
634200.1,0.093617,,,,,,,,,,
634200.1,0.093617,,,,,,,,,,
641400.1,0.094778,,,,,,,,,,
641400.1,0.094778,,,,,,,,,,
648600.1,0.09595,,,,,,,,,,
648600.1,0.09595,,,,,,,,,,
655800.1,0.097053,,,,,,,,,,
655800.1,0.097053,,,,,,,,,,
663000.1,0.098126,,,,,,,,,,
663000.1,0.098126,,,,,,,,,,
670200.1,0.099407,,,,,,,,,,
670200.1,0.099407,,,,,,,,,,
677400.1,0.100535,,,,,,,,,,
677400.1,0.100535,,,,,,,,,,
684600.1,0.101682,,,,,,,,,,
684600.1,0.101682,,,,,,,,,,
691800.1,0.102887,,,,,,,,,,
691800.1,0.102887,,,,,,,,,,
699000.1,0.104061,,,,,,,,,,
699000.1,0.104061,,,,,,,,,,
706200.1,0.105199,,,,,,,,,,
706200.1,0.105199,,,,,,,,,,
713400.1,0.106542,,,,,,,,,,
713400.1,0.106542,,,,,,,,,,
720600.1,0.107684,,,,,,,,,,
720600.1,0.107684,,,,,,,,,,
727800.1,0.108845,,,,,,,,,,
727800.1,0.108845,,,,,,,,,,
735000.1,0.10999,,,,,,,,,,
735000.1,0.10999,,,,,,,,,,
742200.1,0.111136,,,,,,,,,,
742200.1,0.111136,,,,,,,,,,
749400.1,0.112313,,,,,,,,,,
749400.1,0.112313,,,,,,,,,,
756600.1,0.113631,,,,,,,,,,
756600.1,0.113631,,,,,,,,,,
763800.1,0.114785,,,,,,,,,,
763800.1,0.114785,,,,,,,,,,
771000.1,0.115975,,,,,,,,,,
771000.1,0.115975,,,,,,,,,,
778200.1,0.117276,,,,,,,,,,
778200.1,0.117276,,,,,,,,,,
785400.1,0.118527,,,,,,,,,,
785400.1,0.118527,,,,,,,,,,
792600.1,0.119685,,,,,,,,,,
792600.1,0.119685,,,,,,,,,,
799800.1,0.120842,,,,,,,,,,
799800.1,0.120842,,,,,,,,,,
807000.1,0.122074,,,,,,,,,,
807000.1,0.122074,,,,,,,,,,
814200.1,0.123333,,,,,,,,,,
814200.1,0.123333,,,,,,,,,,
821400.1,0.12451,,,,,,,,,,
821400.1,0.12451,,,,,,,,,,
828600.1,0.125669,,,,,,,,,,
828600.1,0.125669,,,,,,,,,,
835800.1,0.127032,,,,,,,,,,
835800.1,0.127032,,,,,,,,,,
843000.1,0.128227,,,,,,,,,,
843000.1,0.128227,,,,,,,,,,
850200.1,0.129586,,,,,,,,,,
850200.1,0.129586,,,,,,,,,,
857400.1,0.130899,,,,,,,,,,
857400.1,0.130899,,,,,,,,,,
864600.1,0.132085,,,,,,,,,,
864600.1,0.132085,,,,,,,,,,
871800.1,0.133444,,,,,,,,,,
871800.1,0.133444,,,,,,,,,,
879000.1,0.134639,,,,,,,,,,
879000.1,0.134639,,,,,,,,,,
886200.1,0.135922,,,,,,,,,,
886200.1,0.135922,,,,,,,,,,
893400.1,0.137299,,,,,,,,,,
893400.1,0.137299,,,,,,,,,,
900600.1,0.138545,,,,,,,,,,
900600.1,0.138545,,,,,,,,,,
907800.1,0.139934,,,,,,,,,,
907800.1,0.139934,,,,,,,,,,
915000.1,0.141118,,,,,,,,,,
915000.1,0.141118,,,,,,,,,,
922200.1,0.142481,,,,,,,,,,
922200.1,0.142481,,,,,,,,,,
929400.1,0.143838,,,,,,,,,,
929400.1,0.143838,,,,,,,,,,
936600.1,0.145183,,,,,,,,,,
936600.1,0.145183,,,,,,,,,,
943800.1,0.146597,,,,,,,,,,
943800.1,0.146597,,,,,,,,,,
951000.1,0.147979,,,,,,,,,,
951000.1,0.147979,,,,,,,,,,
958200.1,0.149241,,,,,,,,,,
958200.1,0.149241,,,,,,,,,,
965400.1,0.150551,,,,,,,,,,
965400.1,0.150551,,,,,,,,,,
972600.1,0.151926,,,,,,,,,,
972600.1,0.151926,,,,,,,,,,
979800.1,0.153425,,,,,,,,,,
979800.1,0.153425,,,,,,,,,,
987000.1,0.154674,,,,,,,,,,
987000.1,0.154674,,,,,,,,,,
994200.1,0.156051,,,,,,,,,,
994200.1,0.156051,,,,,,,,,,
1001400.1,0.157437,,,,,,,,,,
1001400.1,0.157437,,,,,,,,,,
1008600.1,0.158817,,,,,,,,,,
1008600.1,0.158817,,,,,,,,,,
1015800.1,0.160208,,,,,,,,,,
1015800.1,0.160208,,,,,,,,,,
1023000.1,0.161594,,,,,,,,,,
1023000.1,0.161594,,,,,,,,,,
1030200.1,0.16319,,,,,,,,,,
1030200.1,0.16319,,,,,,,,,,
1037400.1,0.164574,,,,,,,,,,
1037400.1,0.164574,,,,,,,,,,
1044600.1,0.165956,,,,,,,,,,
1044600.1,0.165956,,,,,,,,,,
1051800.1,0.167555,,,,,,,,,,
1051800.1,0.167555,,,,,,,,,,
1059000.1,0.168957,,,,,,,,,,
1059000.1,0.168957,,,,,,,,,,
1066200.1,0.17033,,,,,,,,,,
1066200.1,0.17033,,,,,,,,,,
1073400.1,0.171907,,,,,,,,,,
1073400.1,0.171907,,,,,,,,,,
1080600.1,0.173197,,,,,,,,,,
1080600.1,0.173197,,,,,,,,,,
1087800.1,0.174514,,,,,,,,,,
1087800.1,0.174514,,,,,,,,,,
1095000.1,0.175866,,,,,,,,,,
1095000.1,0.175866,,,,,,,,,,
1102200.1,0.177239,,,,,,,,,,
1102200.1,0.177239,,,,,,,,,,
1109400.1,0.178489,,,,,,,,,,
1109400.1,0.178489,,,,,,,,,,
1116600.1,0.179968,,,,,,,,,,
1116600.1,0.179968,,,,,,,,,,
1123800.1,0.181216,,,,,,,,,,
1123800.1,0.181216,,,,,,,,,,
1131000.1,0.182557,,,,,,,,,,
1131000.1,0.182557,,,,,,,,,,
1138200.1,0.183987,,,,,,,,,,
1138200.1,0.183987,,,,,,,,,,
1145400.1,0.185346,,,,,,,,,,
1145400.1,0.185346,,,,,,,,,,
1152600.1,0.186684,,,,,,,,,,
1152600.1,0.186684,,,,,,,,,,
1159800.1,0.188059,,,,,,,,,,
1159800.1,0.188059,,,,,,,,,,
1167000.1,0.18927,,,,,,,,,,
1167000.1,0.18927,,,,,,,,,,
1174200.1,0.190627,,,,,,,,,,
1174200.1,0.190627,,,,,,,,,,
1181400.1,0.191875,,,,,,,,,,
1181400.1,0.191875,,,,,,,,,,
1188600.1,0.193128,,,,,,,,,,
1188600.1,0.193128,,,,,,,,,,
1195800.1,0.194307,,,,,,,,,,
1195800.1,0.194307,,,,,,,,,,
1203000.1,0.195663,,,,,,,,,,
1203000.1,0.195663,,,,,,,,,,
1210200.1,0.196849,,,,,,,,,,
1210200.1,0.196849,,,,,,,,,,
1217400.1,0.198429,,,,,,,,,,
1217400.1,0.198429,,,,,,,,,,
1224600.1,0.199811,,,,,,,,,,
1224600.1,0.199811,,,,,,,,,,
1231800.1,0.201202,,,,,,,,,,
1231800.1,0.201202,,,,,,,,,,
1239000.1,0.202632,,,,,,,,,,
1239000.1,0.202632,,,,,,,,,,
1246200.1,0.204173,,,,,,,,,,
1246200.1,0.204173,,,,,,,,,,
1253400.1,0.205567,,,,,,,,,,
1253400.1,0.205567,,,,,,,,,,
1260600.1,0.206951,,,,,,,,,,
1260600.1,0.206951,,,,,,,,,,
1267800.1,0.20845,,,,,,,,,,
1267800.1,0.20845,,,,,,,,,,
1275000.1,0.209947,,,,,,,,,,
1275000.1,0.209947,,,,,,,,,,
1282200.1,0.21155,,,,,,,,,,
1282200.1,0.21155,,,,,,,,,,
1289400.1,0.212989,,,,,,,,,,
1289400.1,0.212989,,,,,,,,,,
1296600.1,0.214581,,,,,,,,,,
1296600.1,0.214581,,,,,,,,,,
1303800.1,0.216177,,,,,,,,,,
1303800.1,0.216177,,,,,,,,,,
1311000.1,0.217773,,,,,,,,,,
1311000.1,0.217773,,,,,,,,,,
1318200.1,0.219389,,,,,,,,,,
1318200.1,0.219389,,,,,,,,,,
1325400.1,0.221004,,,,,,,,,,
1325400.1,0.221004,,,,,,,,,,
1332600.1,0.222669,,,,,,,,,,
1332600.1,0.222669,,,,,,,,,,
1339800.1,0.224438,,,,,,,,,,
1339800.1,0.224438,,,,,,,,,,
1347000.1,0.22605,,,,,,,,,,
1347000.1,0.22605,,,,,,,,,,
1354200.1,0.227598,,,,,,,,,,
1354200.1,0.227598,,,,,,,,,,
1361400.1,0.229286,,,,,,,,,,
1361400.1,0.229286,,,,,,,,,,
1368600.1,0.230884,,,,,,,,,,
1368600.1,0.230884,,,,,,,,,,
1375800.1,0.232349,,,,,,,,,,
1375800.1,0.232349,,,,,,,,,,
1383000.1,0.234124,,,,,,,,,,
1383000.1,0.234124,,,,,,,,,,
1390200.1,0.235972,,,,,,,,,,
1390200.1,0.235972,,,,,,,,,,
1397400.1,0.237579,,,,,,,,,,
1397400.1,0.237579,,,,,,,,,,
1404600.1,0.239417,,,,,,,,,,
1404600.1,0.239417,,,,,,,,,,
1411800.1,0.241259,,,,,,,,,,
1411800.1,0.241259,,,,,,,,,,
1419000.1,0.243102,,,,,,,,,,
1419000.1,0.243102,,,,,,,,,,
1426200.1,0.244926,,,,,,,,,,
1426200.1,0.244926,,,,,,,,,,
1433400.1,0.246791,,,,,,,,,,
1433400.1,0.246791,,,,,,,,,,
1440600.1,0.248636,,,,,,,,,,
1440600.1,0.248636,,,,,,,,,,
1447800.1,0.250647,,,,,,,,,,
1447800.1,0.250647,,,,,,,,,,
1455000.1,0.252549,,,,,,,,,,
1455000.1,0.252549,,,,,,,,,,
1462200.1,0.254622,,,,,,,,,,
1462200.1,0.254622,,,,,,,,,,
1469400.1,0.256694,,,,,,,,,,
1469400.1,0.256694,,,,,,,,,,
1476600.1,0.258677,,,,,,,,,,
1476600.1,0.258677,,,,,,,,,,
1483800.1,0.260683,,,,,,,,,,
1483800.1,0.260683,,,,,,,,,,
1491000.1,0.262851,,,,,,,,,,
1491000.1,0.262851,,,,,,,,,,
1498200.1,0.264935,,,,,,,,,,
1498200.1,0.264935,,,,,,,,,,
1505400.1,0.267155,,,,,,,,,,
1505400.1,0.267155,,,,,,,,,,
1512600.1,0.269361,,,,,,,,,,
1512600.1,0.269361,,,,,,,,,,
1519800.1,0.271485,,,,,,,,,,
1519800.1,0.271485,,,,,,,,,,
1527000.1,0.273744,,,,,,,,,,
1527000.1,0.273744,,,,,,,,,,
1534200.1,0.276171,,,,,,,,,,
1534200.1,0.276171,,,,,,,,,,
1541400.1,0.278481,,,,,,,,,,
1541400.1,0.278481,,,,,,,,,,
1548600.1,0.280655,,,,,,,,,,
1548600.1,0.280655,,,,,,,,,,
1555800.1,0.283127,,,,,,,,,,
1555800.1,0.283127,,,,,,,,,,
1563000.1,0.28552,,,,,,,,,,
1563000.1,0.28552,,,,,,,,,,
1570200.1,0.288025,,,,,,,,,,
1570200.1,0.288025,,,,,,,,,,
1577400.1,0.290554,,,,,,,,,,
1577400.1,0.290554,,,,,,,,,,
1584600.1,0.293166,,,,,,,,,,
1584600.1,0.293166,,,,,,,,,,
1591800.1,0.295835,,,,,,,,,,
1591800.1,0.295835,,,,,,,,,,
1599000.1,0.298428,,,,,,,,,,
1599000.1,0.298428,,,,,,,,,,
1606200.1,0.301144,,,,,,,,,,
1606200.1,0.301144,,,,,,,,,,
1613400.1,0.3039,,,,,,,,,,
1613400.1,0.3039,,,,,,,,,,
1620600.1,0.306669,,,,,,,,,,
1620600.1,0.306669,,,,,,,,,,
1627800.1,0.309547,,,,,,,,,,
1627800.1,0.309547,,,,,,,,,,
1635000.1,0.312424,,,,,,,,,,
1635000.1,0.312424,,,,,,,,,,
1642200.1,0.315422,,,,,,,,,,
1642200.1,0.315422,,,,,,,,,,
1649400.1,0.318419,,,,,,,,,,
1649400.1,0.318419,,,,,,,,,,
1656600.1,0.321539,,,,,,,,,,
1656600.1,0.321539,,,,,,,,,,
1663800.1,0.324757,,,,,,,,,,
1663800.1,0.324757,,,,,,,,,,
1671000.1,0.328087,,,,,,,,,,
1671000.1,0.328087,,,,,,,,,,
1678200.1,0.331466,,,,,,,,,,
1678200.1,0.331466,,,,,,,,,,
1685400.1,0.334794,,,,,,,,,,
1685400.1,0.334794,,,,,,,,,,
1692600.1,0.338331,,,,,,,,,,
1692600.1,0.338331,,,,,,,,,,
1699800.1,0.341905,,,,,,,,,,
1699800.1,0.341905,,,,,,,,,,
1707000.1,0.345593,,,,,,,,,,
1707000.1,0.345593,,,,,,,,,,
1714200.1,0.349321,,,,,,,,,,
1714200.1,0.349321,,,,,,,,,,
1721400.1,0.353218,,,,,,,,,,
1721400.1,0.353218,,,,,,,,,,
1728600.1,0.357135,,,,,,,,,,
1728600.1,0.357135,,,,,,,,,,
1735800.1,0.361251,,,,,,,,,,
1735800.1,0.361251,,,,,,,,,,
1743000.1,0.365399,,,,,,,,,,
1743000.1,0.365399,,,,,,,,,,
1750200.1,0.369777,,,,,,,,,,
1750200.1,0.369777,,,,,,,,,,
1757400.1,0.374381,,,,,,,,,,
1757400.1,0.374381,,,,,,,,,,
1764600.1,0.378987,,,,,,,,,,
1764600.1,0.378987,,,,,,,,,,
1771800.1,0.383828,,,,,,,,,,
1771800.1,0.383828,,,,,,,,,,
1779000.1,0.38889,,,,,,,,,,
1779000.1,0.38889,,,,,,,,,,
1786200.1,0.394146,,,,,,,,,,
1786200.1,0.394146,,,,,,,,,,
1793400.1,0.399526,,,,,,,,,,
1793400.1,0.399526,,,,,,,,,,
1800600.1,0.405242,,,,,,,,,,
1800600.1,0.405242,,,,,,,,,,
1807800.1,0.411232,,,,,,,,,,
1807800.1,0.411232,,,,,,,,,,
1815000.1,0.417457,,,,,,,,,,
1815000.1,0.417457,,,,,,,,,,
1822200.1,0.423996,,,,,,,,,,
1822200.1,0.423996,,,,,,,,,,
1829400.1,0.431043,,,,,,,,,,
1829400.1,0.431043,,,,,,,,,,
1836600.1,0.438422,,,,,,,,,,
1836600.1,0.438422,,,,,,,,,,
1843800.1,0.446457,,,,,,,,,,
1843800.1,0.446457,,,,,,,,,,
1851000.1,0.454958,,,,,,,,,,
1851000.1,0.454958,,,,,,,,,,
1858200.1,0.464018,,,,,,,,,,
1858200.1,0.464018,,,,,,,,,,
1865400.1,0.474108,,,,,,,,,,
1865400.1,0.474108,,,,,,,,,,
1872600.1,0.485011,,,,,,,,,,
1872600.1,0.485011,,,,,,,,,,
1879800.1,0.497309,,,,,,,,,,
1879800.1,0.497309,,,,,,,,,,
1887000.1,0.511176,,,,,,,,,,
1887000.1,0.511176,,,,,,,,,,
1894200.1,0.527297,,,,,,,,,,
1894200.1,0.527297,,,,,,,,,,
1901400.1,0.54673,,,,,,,,,,
1901400.1,0.54673,,,,,,,,,,
1908600.1,0.571981,,,,,,,,,,
1908600.1,0.571981,,,,,,,,,,
1923000.1,0.611128,,,,,,,,,,
