Repository: janzenchoi/phd_code

# MOGA NEML

The repository contains code for calibrating the constitutive parameters of phenomenological creep models. The code combines the multi-objective genetic algorithm (MOGA) implemented in Pymoo with the nuclear engineering material model library (NEML). The following README was last updated on the 19th of December, 2023.

## Reading an experimental dataset (`read_data`)

The `read_data` function reads experimental data into the `Interface` class.
* `file_path`: This argument defines the path to the experimental data. Note that this path appends the `input_path` value defined when initialising the `Interface` class.

File: moga_neml/scripts/data/creep/kaeri_2/AirBase_850_70_a.csv
time,strain,temperature,stress,type,state,form,process,medium,title,youngs,poissons
0.0,0.0,850.0,70.0,creep,Ruptured,Plate,Base,Air,AirBase_850_70_a,153000.0,0.3
0.0,0.0,,,,,,,,,,
81.0,7e-06,,,,,,,,,,
82.1,6.4e-05,,,,,,,,,,
83.2,0.000127,,,,,,,,,,
83.9,0.000193,,,,,,,,,,
85.0,0.000263,,,,,,,,,,
86.0,0.000334,,,,,,,,,,
87.1,0.000403,,,,,,,,,,
87.8,0.000474,,,,,,,,,,
88.9,0.000539,,,,,,,,,,
90.0,0.000606,,,,,,,,,,
91.1,0.000661,,,,,,,,,,
92.2,0.000712,,,,,,,,,,
92.9,0.00073,,,,,,,,,,
94.0,0.000725,,,,,,,,,,
95.0,0.000735,,,,,,,,,,
96.1,0.000735,,,,,,,,,,
96.8,0.000728,,,,,,,,,,
97.9,0.000721,,,,,,,,,,
99.0,0.000728,,,,,,,,,,
100.1,0.000725,,,,,,,,,,
101.2,0.000723,,,,,,,,,,
101.9,0.000723,,,,,,,,,,
103.0,0.000725,,,,,,,,,,
104.0,0.000716,,,,,,,,,,
105.1,0.000714,,,,,,,,,,
105.8,0.000702,,,,,,,,,,
106.9,0.000698,,,,,,,,,,
108.0,0.000698,,,,,,,,,,
109.1,0.000696,,,,,,,,,,
110.2,0.000696,,,,,,,,,,
110.9,0.000693,,,,,,,,,,
112.0,0.000693,,,,,,,,,,
113.0,0.000693,,,,,,,,,,
114.1,0.000684,,,,,,,,,,
114.8,0.000684,,,,,,,,,,
115.9,0.000689,,,,,,,,,,
117.0,0.000686,,,,,,,,,,
118.1,0.000686,,,,,,,,,,
119.2,0.000684,,,,,,,,,,
119.9,0.000684,,,,,,,,,,
121.0,0.000679,,,,,,,,,,
122.0,0.000677,,,,,,,,,,
123.1,0.000679,,,,,,,,,,
123.8,0.000679,,,,,,,,,,
124.9,0.000682,,,,,,,,,,
126.0,0.000682,,,,,,,,,,
127.1,0.000682,,,,,,,,,,
128.2,0.000684,,,,,,,,,,
128.9,0.000686,,,,,,,,,,
130.0,0.000686,,,,,,,,,,
131.0,0.000686,,,,,,,,,,
132.1,0.000686,,,,,,,,,,
132.8,0.000684,,,,,,,,,,
133.9,0.000684,,,,,,,,,,
135.0,0.000686,,,,,,,,,,
136.1,0.000684,,,,,,,,,,
137.2,0.000686,,,,,,,,,,
137.9,0.000689,,,,,,,,,,
139.0,0.000693,,,,,,,,,,
140.0,0.000691,,,,,,,,,,
141.1,0.000693,,,,,,,,,,
141.8,0.000691,,,,,,,,,,
142.9,0.000693,,,,,,,,,,
144.0,0.000693,,,,,,,,,,
145.1,0.000693,,,,,,,,,,
146.2,0.000691,,,,,,,,,,
146.9,0.000696,,,,,,,,,,
148.0,0.000691,,,,,,,,,,
149.0,0.000686,,,,,,,,,,
150.1,0.000682,,,,,,,,,,
150.8,0.000682,,,,,,,,,,
151.9,0.000682,,,,,,,,,,
153.0,0.000684,,,,,,,,,,
154.1,0.000682,,,,,,,,,,
155.2,0.000684,,,,,,,,,,
155.9,0.000689,,,,,,,,,,
157.0,0.000691,,,,,,,,,,
158.0,0.000686,,,,,,,,,,
159.1,0.000698,,,,,,,,,,
159.8,0.0007,,,,,,,,,,
160.9,0.000698,,,,,,,,,,
162.0,0.0007,,,,,,,,,,
163.1,0.000698,,,,,,,,,,
164.2,0.000698,,,,,,,,,,
164.9,0.000698,,,,,,,,,,
166.0,0.000698,,,,,,,,,,
167.0,0.000693,,,,,,,,,,
168.1,0.000698,,,,,,,,,,
168.8,0.000698,,,,,,,,,,
169.9,0.000689,,,,,,,,,,
171.0,0.000686,,,,,,,,,,
172.1,0.000686,,,,,,,,,,
173.2,0.000684,,,,,,,,,,
173.9,0.000684,,,,,,,,,,
175.0,0.000684,,,,,,,,,,
176.0,0.000684,,,,,,,,,,
177.1,0.000682,,,,,,,,,,
177.8,0.000682,,,,,,,,,,
178.9,0.000675,,,,,,,,,,
180.0,0.000675,,,,,,,,,,
181.1,0.000672,,,,,,,,,,
182.2,0.000672,,,,,,,,,,
182.9,0.000672,,,,,,,,,,
184.0,0.000672,,,,,,,,,,
185.0,0.000672,,,,,,,,,,
186.1,0.000672,,,,,,,,,,
186.8,0.000672,,,,,,,,,,
187.9,0.000672,,,,,,,,,,
189.0,0.000675,,,,,,,,,,
190.1,0.000677,,,,,,,,,,
191.2,0.000677,,,,,,,,,,
191.9,0.000677,,,,,,,,,,
193.0,0.000677,,,,,,,,,,
194.0,0.000677,,,,,,,,,,
195.1,0.000677,,,,,,,,,,
195.8,0.000677,,,,,,,,,,
196.9,0.000677,,,,,,,,,,
198.0,0.000677,,,,,,,,,,
199.1,0.000684,,,,,,,,,,
200.2,0.000682,,,,,,,,,,
200.9,0.000679,,,,,,,,,,
202.0,0.000679,,,,,,,,,,
203.0,0.000679,,,,,,,,,,
204.1,0.000684,,,,,,,,,,
204.8,0.000684,,,,,,,,,,
205.9,0.000684,,,,,,,,,,
207.0,0.000689,,,,,,,,,,
208.1,0.000689,,,,,,,,,,
209.2,0.000689,,,,,,,,,,
209.9,0.000684,,,,,,,,,,
211.0,0.000689,,,,,,,,,,
212.0,0.000707,,,,,,,,,,
213.1,0.000707,,,,,,,,,,
213.8,0.000707,,,,,,,,,,
214.9,0.000705,,,,,,,,,,
216.0,0.000705,,,,,,,,,,
217.1,0.000702,,,,,,,,,,
218.2,0.0007,,,,,,,,,,
218.9,0.0007,,,,,,,,,,
220.0,0.0007,,,,,,,,,,
221.0,0.0007,,,,,,,,,,
222.1,0.000679,,,,,,,,,,
222.8,0.000682,,,,,,,,,,
223.9,0.000682,,,,,,,,,,
225.0,0.000684,,,,,,,,,,
226.1,0.000682,,,,,,,,,,
227.2,0.000682,,,,,,,,,,
227.9,0.000682,,,,,,,,,,
229.0,0.000682,,,,,,,,,,
230.0,0.000682,,,,,,,,,,
231.1,0.000684,,,,,,,,,,
231.8,0.000679,,,,,,,,,,
232.9,0.000684,,,,,,,,,,
234.0,0.000684,,,,,,,,,,
235.1,0.000686,,,,,,,,,,
236.2,0.000684,,,,,,,,,,
236.9,0.000689,,,,,,,,,,
238.0,0.000693,,,,,,,,,,
239.0,0.000693,,,,,,,,,,
240.1,0.000705,,,,,,,,,,
240.8,0.000707,,,,,,,,,,
241.9,0.000705,,,,,,,,,,
243.0,0.000707,,,,,,,,,,
244.1,0.000705,,,,,,,,,,
245.2,0.000702,,,,,,,,,,
245.9,0.0007,,,,,,,,,,
247.0,0.000705,,,,,,,,,,
248.0,0.0007,,,,,,,,,,
249.1,0.000696,,,,,,,,,,
249.8,0.000696,,,,,,,,,,
250.9,0.000684,,,,,,,,,,
252.0,0.000682,,,,,,,,,,
253.1,0.000682,,,,,,,,,,
254.2,0.000679,,,,,,,,,,
254.9,0.000677,,,,,,,,,,
256.0,0.000679,,,,,,,,,,
257.0,0.000679,,,,,,,,,,
258.1,0.000677,,,,,,,,,,
258.8,0.000677,,,,,,,,,,
259.9,0.000677,,,,,,,,,,
261.0,0.000679,,,,,,,,,,
262.1,0.000679,,,,,,,,,,
263.2,0.000679,,,,,,,,,,
263.9,0.000682,,,,,,,,,,
265.0,0.000684,,,,,,,,,,
266.0,0.000684,,,,,,,,,,
267.1,0.000684,,,,,,,,,,
267.8,0.000684,,,,,,,,,,
268.9,0.000686,,,,,,,,,,
270.0,0.000689,,,,,,,,,,
271.1,0.000689,,,,,,,,,,
272.2,0.000684,,,,,,,,,,
272.9,0.000684,,,,,,,,,,
274.0,0.000684,,,,,,,,,,
275.0,0.000682,,,,,,,,,,
276.1,0.000679,,,,,,,,,,
276.8,0.000679,,,,,,,,,,
277.9,0.000677,,,,,,,,,,
279.0,0.000677,,,,,,,,,,
280.1,0.000672,,,,,,,,,,
281.2,0.000675,,,,,,,,,,
281.9,0.000677,,,,,,,,,,
283.0,0.000679,,,,,,,,,,
284.0,0.000682,,,,,,,,,,
285.1,0.000682,,,,,,,,,,
285.8,0.000682,,,,,,,,,,
286.9,0.000686,,,,,,,,,,
288.0,0.000686,,,,,,,,,,
289.1,0.000696,,,,,,,,,,
290.2,0.000696,,,,,,,,,,
290.9,0.000698,,,,,,,,,,
292.0,0.000693,,,,,,,,,,
293.0,0.000691,,,,,,,,,,
294.1,0.000691,,,,,,,,,,
294.8,0.000689,,,,,,,,,,
295.9,0.000689,,,,,,,,,,
297.0,0.000686,,,,,,,,,,
298.1,0.000684,,,,,,,,,,
299.2,0.000686,,,,,,,,,,
299.9,0.000677,,,,,,,,,,
301.0,0.000677,,,,,,,,,,
302.0,0.000677,,,,,,,,,,
303.1,0.000677,,,,,,,,,,
303.8,0.000677,,,,,,,,,,
304.9,0.000677,,,,,,,,,,
306.0,0.000679,,,,,,,,,,
307.1,0.000679,,,,,,,,,,
308.2,0.000684,,,,,,,,,,
308.9,0.000686,,,,,,,,,,
310.0,0.000689,,,,,,,,,,
311.0,0.000691,,,,,,,,,,
312.1,0.000693,,,,,,,,,,
312.8,0.000691,,,,,,,,,,
313.9,0.000696,,,,,,,,,,
315.0,0.000702,,,,,,,,,,
316.1,0.000702,,,,,,,,,,
317.2,0.0007,,,,,,,,,,
317.9,0.0007,,,,,,,,,,
319.0,0.000696,,,,,,,,,,
320.0,0.000693,,,,,,,,,,
321.1,0.000689,,,,,,,,,,
321.8,0.000693,,,,,,,,,,
322.9,0.000698,,,,,,,,,,
324.0,0.000698,,,,,,,,,,
325.1,0.000696,,,,,,,,,,
326.2,0.000691,,,,,,,,,,
326.9,0.000698,,,,,,,,,,
328.0,0.000698,,,,,,,,,,
329.0,0.0007,,,,,,,,,,
330.1,0.0007,,,,,,,,,,
330.8,0.0007,,,,,,,,,,
331.9,0.0007,,,,,,,,,,
333.0,0.000693,,,,,,,,,,
334.1,0.000689,,,,,,,,,,
335.2,0.000686,,,,,,,,,,
335.9,0.000684,,,,,,,,,,
337.0,0.000684,,,,,,,,,,
338.0,0.000677,,,,,,,,,,
339.1,0.000677,,,,,,,,,,
339.8,0.000677,,,,,,,,,,
340.9,0.000677,,,,,,,,,,
342.0,0.000677,,,,,,,,,,
343.1,0.000677,,,,,,,,,,
344.2,0.000677,,,,,,,,,,
344.9,0.000677,,,,,,,,,,
346.0,0.000679,,,,,,,,,,
347.0,0.000682,,,,,,,,,,
348.1,0.000679,,,,,,,,,,
348.8,0.000682,,,,,,,,,,
349.9,0.000686,,,,,,,,,,
351.0,0.000684,,,,,,,,,,
352.1,0.000684,,,,,,,,,,
353.2,0.000689,,,,,,,,,,
353.9,0.000689,,,,,,,,,,
355.0,0.000689,,,,,,,,,,
356.0,0.000691,,,,,,,,,,
357.1,0.000689,,,,,,,,,,
357.8,0.000686,,,,,,,,,,
358.9,0.000689,,,,,,,,,,
360.0,0.000686,,,,,,,,,,
361.1,0.000682,,,,,,,,,,
362.2,0.000682,,,,,,,,,,
362.9,0.000684,,,,,,,,,,
364.0,0.000679,,,,,,,,,,
365.0,0.000679,,,,,,,,,,
366.1,0.000677,,,,,,,,,,
366.8,0.000675,,,,,,,,,,
367.9,0.000675,,,,,,,,,,
369.0,0.000672,,,,,,,,,,
370.1,0.00067,,,,,,,,,,
371.2,0.00067,,,,,,,,,,
371.9,0.000682,,,,,,,,,,
373.0,0.000686,,,,,,,,,,
374.0,0.000684,,,,,,,,,,
375.1,0.000684,,,,,,,,,,
375.8,0.000686,,,,,,,,,,
376.9,0.000689,,,,,,,,,,
378.0,0.000689,,,,,,,,,,
379.1,0.000689,,,,,,,,,,
380.2,0.000693,,,,,,,,,,
380.9,0.000693,,,,,,,,,,
382.0,0.000693,,,,,,,,,,
383.0,0.000684,,,,,,,,,,
384.1,0.000679,,,,,,,,,,
384.8,0.000679,,,,,,,,,,
385.9,0.000682,,,,,,,,,,
387.0,0.000679,,,,,,,,,,
388.1,0.000686,,,,,,,,,,
389.2,0.000686,,,,,,,,,,
389.9,0.000686,,,,,,,,,,
391.0,0.000686,,,,,,,,,,
392.0,0.000684,,,,,,,,,,
393.1,0.000686,,,,,,,,,,
393.8,0.000686,,,,,,,,,,
394.9,0.000686,,,,,,,,,,
396.0,0.000689,,,,,,,,,,
397.1,0.000691,,,,,,,,,,
398.2,0.000698,,,,,,,,,,
398.9,0.000693,,,,,,,,,,
400.0,0.000693,,,,,,,,,,
401.0,0.000689,,,,,,,,,,
402.1,0.000689,,,,,,,,,,
402.8,0.000691,,,,,,,,,,
403.9,0.000689,,,,,,,,,,
405.0,0.000686,,,,,,,,,,
406.1,0.000689,,,,,,,,,,
407.2,0.000686,,,,,,,,,,
407.9,0.000682,,,,,,,,,,
409.0,0.000675,,,,,,,,,,
410.0,0.000672,,,,,,,,,,
411.1,0.000672,,,,,,,,,,
411.8,0.000677,,,,,,,,,,
412.9,0.000677,,,,,,,,,,
414.0,0.000679,,,,,,,,,,
415.1,0.000679,,,,,,,,,,
416.2,0.000682,,,,,,,,,,
416.9,0.000679,,,,,,,,,,
418.0,0.000679,,,,,,,,,,
419.0,0.000679,,,,,,,,,,
420.1,0.000679,,,,,,,,,,
420.8,0.000679,,,,,,,,,,
421.9,0.000682,,,,,,,,,,
423.0,0.000679,,,,,,,,,,
424.1,0.000682,,,,,,,,,,
425.2,0.000679,,,,,,,,,,
425.9,0.000679,,,,,,,,,,
427.0,0.000677,,,,,,,,,,
428.0,0.000677,,,,,,,,,,
429.1,0.000677,,,,,,,,,,
429.8,0.000677,,,,,,,,,,
430.9,0.000677,,,,,,,,,,
432.0,0.000677,,,,,,,,,,
433.1,0.000675,,,,,,,,,,
434.2,0.000679,,,,,,,,,,
434.9,0.000682,,,,,,,,,,
436.0,0.000682,,,,,,,,,,
437.0,0.000684,,,,,,,,,,
438.1,0.000684,,,,,,,,,,
438.8,0.000684,,,,,,,,,,
439.9,0.000686,,,,,,,,,,
441.0,0.000686,,,,,,,,,,
442.1,0.000686,,,,,,,,,,
443.2,0.000686,,,,,,,,,,
443.9,0.000686,,,,,,,,,,
445.0,0.000682,,,,,,,,,,
446.0,0.000679,,,,,,,,,,
447.1,0.000677,,,,,,,,,,
447.8,0.000679,,,,,,,,,,
448.9,0.000679,,,,,,,,,,
450.0,0.000679,,,,,,,,,,
451.1,0.000684,,,,,,,,,,
452.2,0.000684,,,,,,,,,,
452.9,0.000684,,,,,,,,,,
454.0,0.000686,,,,,,,,,,
455.0,0.000686,,,,,,,,,,
456.1,0.000686,,,,,,,,,,
456.8,0.000689,,,,,,,,,,
457.9,0.000689,,,,,,,,,,
459.0,0.000689,,,,,,,,,,
460.1,0.000691,,,,,,,,,,
461.2,0.000691,,,,,,,,,,
461.9,0.000684,,,,,,,,,,
463.0,0.000684,,,,,,,,,,
464.0,0.000686,,,,,,,,,,
465.1,0.000684,,,,,,,,,,
465.8,0.000684,,,,,,,,,,
466.9,0.000684,,,,,,,,,,
468.0,0.000679,,,,,,,,,,
469.1,0.000679,,,,,,,,,,
470.2,0.000677,,,,,,,,,,
470.9,0.000675,,,,,,,,,,
472.0,0.000675,,,,,,,,,,
473.0,0.000675,,,,,,,,,,
474.1,0.000675,,,,,,,,,,
474.8,0.000672,,,,,,,,,,
475.9,0.000682,,,,,,,,,,
477.0,0.000682,,,,,,,,,,
478.1,0.000682,,,,,,,,,,
479.2,0.000679,,,,,,,,,,
479.9,0.000679,,,,,,,,,,
481.0,0.000682,,,,,,,,,,
482.0,0.000682,,,,,,,,,,
483.1,0.000682,,,,,,,,,,
483.8,0.000684,,,,,,,,,,
484.9,0.000684,,,,,,,,,,
486.0,0.000686,,,,,,,,,,
487.1,0.000679,,,,,,,,,,
488.2,0.000679,,,,,,,,,,
488.9,0.000679,,,,,,,,,,
490.0,0.000682,,,,,,,,,,
491.0,0.000682,,,,,,,,,,
492.1,0.000679,,,,,,,,,,
492.8,0.000679,,,,,,,,,,
493.9,0.000682,,,,,,,,,,
495.0,0.000679,,,,,,,,,,
496.1,0.000682,,,,,,,,,,
497.2,0.000686,,,,,,,,,,
497.9,0.000684,,,,,,,,,,
499.0,0.000684,,,,,,,,,,
500.0,0.000691,,,,,,,,,,
501.1,0.000693,,,,,,,,,,
501.8,0.000693,,,,,,,,,,
502.9,0.000696,,,,,,,,,,
504.0,0.0007,,,,,,,,,,
505.1,0.000698,,,,,,,,,,
506.2,0.0007,,,,,,,,,,
506.9,0.0007,,,,,,,,,,
508.0,0.000693,,,,,,,,,,
509.0,0.000693,,,,,,,,,,
510.1,0.000693,,,,,,,,,,
510.8,0.000686,,,,,,,,,,
511.9,0.000684,,,,,,,,,,
513.0,0.000684,,,,,,,,,,
514.1,0.000682,,,,,,,,,,
515.2,0.000675,,,,,,,,,,
515.9,0.000672,,,,,,,,,,
517.0,0.000672,,,,,,,,,,
518.0,0.00067,,,,,,,,,,
519.1,0.000672,,,,,,,,,,
519.8,0.000672,,,,,,,,,,
520.9,0.000672,,,,,,,,,,
522.0,0.000672,,,,,,,,,,
523.1,0.000672,,,,,,,,,,
524.2,0.00067,,,,,,,,,,
524.9,0.000679,,,,,,,,,,
526.0,0.000679,,,,,,,,,,
527.0,0.000679,,,,,,,,,,
528.1,0.000679,,,,,,,,,,
528.8,0.000679,,,,,,,,,,
529.9,0.000679,,,,,,,,,,
531.0,0.000679,,,,,,,,,,
532.1,0.000679,,,,,,,,,,
533.2,0.000679,,,,,,,,,,
533.9,0.000679,,,,,,,,,,
535.0,0.000682,,,,,,,,,,
536.0,0.000677,,,,,,,,,,
537.1,0.000677,,,,,,,,,,
537.8,0.000679,,,,,,,,,,
538.9,0.000679,,,,,,,,,,
540.0,0.000682,,,,,,,,,,
541.1,0.000679,,,,,,,,,,
542.2,0.000679,,,,,,,,,,
542.9,0.000679,,,,,,,,,,
544.0,0.000682,,,,,,,,,,
545.0,0.000684,,,,,,,,,,
546.1,0.000684,,,,,,,,,,
546.8,0.000682,,,,,,,,,,
547.9,0.000679,,,,,,,,,,
549.0,0.000677,,,,,,,,,,
550.1,0.000677,,,,,,,,,,
551.2,0.000679,,,,,,,,,,
551.9,0.000684,,,,,,,,,,
553.0,0.000686,,,,,,,,,,
554.0,0.000686,,,,,,,,,,
555.1,0.000682,,,,,,,,,,
555.8,0.000679,,,,,,,,,,
556.9,0.000679,,,,,,,,,,
558.0,0.000682,,,,,,,,,,
559.1,0.000684,,,,,,,,,,
560.2,0.000684,,,,,,,,,,
560.9,0.000684,,,,,,,,,,
562.0,0.000682,,,,,,,,,,
563.0,0.000677,,,,,,,,,,
564.1,0.000677,,,,,,,,,,
564.8,0.000677,,,,,,,,,,
565.9,0.000686,,,,,,,,,,
567.0,0.000689,,,,,,,,,,
568.1,0.000691,,,,,,,,,,
569.2,0.000689,,,,,,,,,,
569.9,0.000689,,,,,,,,,,
571.0,0.000689,,,,,,,,,,
572.0,0.000691,,,,,,,,,,
573.1,0.000689,,,,,,,,,,
573.8,0.000698,,,,,,,,,,
574.9,0.000705,,,,,,,,,,
576.0,0.000705,,,,,,,,,,
577.1,0.000698,,,,,,,,,,
578.2,0.000696,,,,,,,,,,
578.9,0.000693,,,,,,,,,,
580.0,0.000693,,,,,,,,,,
581.0,0.000693,,,,,,,,,,
582.1,0.000693,,,,,,,,,,
582.8,0.000693,,,,,,,,,,
583.9,0.000693,,,,,,,,,,
585.0,0.000684,,,,,,,,,,
586.1,0.000675,,,,,,,,,,
587.2,0.000675,,,,,,,,,,
587.9,0.000675,,,,,,,,,,
589.0,0.000675,,,,,,,,,,
590.0,0.000675,,,,,,,,,,
591.1,0.000679,,,,,,,,,,
591.8,0.000691,,,,,,,,,,
592.9,0.000693,,,,,,,,,,
594.0,0.000691,,,,,,,,,,
595.1,0.000693,,,,,,,,,,
596.2,0.000691,,,,,,,,,,
596.9,0.000691,,,,,,,,,,
598.0,0.000689,,,,,,,,,,
599.0,0.000689,,,,,,,,,,
600.1,0.000684,,,,,,,,,,
659.9,0.000677,,,,,,,,,,
720.0,0.0007,,,,,,,,,,
780.1,0.000691,,,,,,,,,,
839.9,0.000693,,,,,,,,,,
900.0,0.000714,,,,,,,,,,
960.1,0.000728,,,,,,,,,,
1019.9,0.000755,,,,,,,,,,
1080.0,0.000797,,,,,,,,,,
1140.1,0.000898,,,,,,,,,,
1199.9,0.000921,,,,,,,,,,
1260.0,0.000914,,,,,,,,,,
1320.1,0.000921,,,,,,,,,,
1379.9,0.000942,,,,,,,,,,
1440.0,0.001052,,,,,,,,,,
1500.1,0.00111,,,,,,,,,,
1559.9,0.001135,,,,,,,,,,
1620.0,0.001158,,,,,,,,,,
1680.1,0.001149,,,,,,,,,,
1739.9,0.001154,,,,,,,,,,
1800.0,0.001211,,,,,,,,,,
1860.1,0.00131,,,,,,,,,,
1919.9,0.001338,,,,,,,,,,
1980.0,0.001361,,,,,,,,,,
2040.1,0.001368,,,,,,,,,,
2099.9,0.001375,,,,,,,,,,
2160.0,0.001393,,,,,,,,,,
2220.1,0.001414,,,,,,,,,,
2279.9,0.001504,,,,,,,,,,
2340.0,0.001541,,,,,,,,,,
2400.1,0.001575,,,,,,,,,,
2459.9,0.001568,,,,,,,,,,
2520.0,0.001598,,,,,,,,,,
2580.1,0.00161,,,,,,,,,,
2639.9,0.001624,,,,,,,,,,
2700.0,0.001601,,,,,,,,,,
2760.1,0.001631,,,,,,,,,,
2819.9,0.001644,,,,,,,,,,
2880.0,0.001684,,,,,,,,,,
2940.1,0.001737,,,,,,,,,,
2999.9,0.001776,,,,,,,,,,
3060.0,0.001815,,,,,,,,,,
3120.1,0.001831,,,,,,,,,,
3179.9,0.001822,,,,,,,,,,
3240.0,0.001838,,,,,,,,,,
3300.1,0.001849,,,,,,,,,,
3359.9,0.00184,,,,,,,,,,
3420.0,0.001863,,,,,,,,,,
3480.1,0.001872,,,,,,,,,,
3539.9,0.001895,,,,,,,,,,
3600.0,0.001962,,,,,,,,,,
3660.1,0.002015,,,,,,,,,,
3719.9,0.002029,,,,,,,,,,
3780.0,0.002057,,,,,,,,,,
3840.1,0.002059,,,,,,,,,,
3899.9,0.002064,,,,,,,,,,
3960.0,0.002073,,,,,,,,,,
4020.1,0.002061,,,,,,,,,,
4079.9,0.0021,,,,,,,,,,
4140.0,0.002146,,,,,,,,,,
4200.1,0.002158,,,,,,,,,,
7800.1,0.002982,,,,,,,,,,
11400.1,0.003713,,,,,,,,,,
15000.1,0.004569,,,,,,,,,,
18600.1,0.005292,,,,,,,,,,
22200.1,0.006218,,,,,,,,,,
25800.1,0.006953,,,,,,,,,,
29400.1,0.007794,,,,,,,,,,
33000.1,0.00874,,,,,,,,,,
36600.1,0.009703,,,,,,,,,,
40200.1,0.010663,,,,,,,,,,
43800.1,0.011713,,,,,,,,,,
47400.1,0.012655,,,,,,,,,,
51000.1,0.013572,,,,,,,,,,
54600.1,0.014548,,,,,,,,,,
58200.1,0.015583,,,,,,,,,,
61800.1,0.016782,,,,,,,,,,
65400.1,0.0178,,,,,,,,,,
69000.1,0.018876,,,,,,,,,,
72600.1,0.020023,,,,,,,,,,
76200.1,0.021172,,,,,,,,,,
79800.1,0.022137,,,,,,,,,,
83400.1,0.023245,,,,,,,,,,
87000.1,0.024267,,,,,,,,,,
90600.1,0.025304,,,,,,,,,,
94200.1,0.026266,,,,,,,,,,
97800.1,0.027402,,,,,,,,,,
101400.1,0.028371,,,,,,,,,,
105000.1,0.029472,,,,,,,,,,
108600.1,0.03061,,,,,,,,,,
112200.1,0.03172,,,,,,,,,,
115800.1,0.032731,,,,,,,,,,
119400.1,0.033834,,,,,,,,,,
123000.1,0.034875,,,,,,,,,,
126600.1,0.036084,,,,,,,,,,
130200.1,0.03707,,,,,,,,,,
133800.1,0.038173,,,,,,,,,,
137400.1,0.039166,,,,,,,,,,
141000.1,0.040294,,,,,,,,,,
144600.1,0.041441,,,,,,,,,,
148200.1,0.042593,,,,,,,,,,
151800.1,0.043742,,,,,,,,,,
155400.1,0.044903,,,,,,,,,,
159000.1,0.046091,,,,,,,,,,
162600.1,0.047425,,,,,,,,,,
166200.1,0.048572,,,,,,,,,,
169800.1,0.049728,,,,,,,,,,
173400.1,0.050891,,,,,,,,,,
177000.1,0.052017,,,,,,,,,,
180600.1,0.053166,,,,,,,,,,
184200.1,0.054315,,,,,,,,,,
187800.1,0.055483,,,,,,,,,,
191400.1,0.056628,,,,,,,,,,
195000.1,0.057809,,,,,,,,,,
198600.1,0.059073,,,,,,,,,,
202200.1,0.060322,,,,,,,,,,
205800.1,0.061487,,,,,,,,,,
209400.1,0.062703,,,,,,,,,,
213000.1,0.063997,,,,,,,,,,
216600.1,0.065167,,,,,,,,,,
220200.1,0.066418,,,,,,,,,,
223800.1,0.067703,,,,,,,,,,
227400.1,0.068859,,,,,,,,,,
231000.1,0.070234,,,,,,,,,,
234600.1,0.071611,,,,,,,,,,
238200.1,0.073042,,,,,,,,,,
241800.1,0.074407,,,,,,,,,,
245400.1,0.075768,,,,,,,,,,
249000.1,0.077067,,,,,,,,,,
252600.1,0.078327,,,,,,,,,,
256200.1,0.079766,,,,,,,,,,
259800.1,0.08119,,,,,,,,,,
263400.1,0.082629,,,,,,,,,,
267000.1,0.084043,,,,,,,,,,
270600.1,0.085437,,,,,,,,,,
274200.1,0.086809,,,,,,,,,,
277800.1,0.088196,,,,,,,,,,
281400.1,0.089575,,,,,,,,,,
285000.1,0.090992,,,,,,,,,,
288600.1,0.092466,,,,,,,,,,
292200.1,0.093926,,,,,,,,,,
295800.1,0.09531,,,,,,,,,,
299400.1,0.096708,,,,,,,,,,
303000.1,0.09811,,,,,,,,,,
306600.1,0.09967,,,,,,,,,,
310200.1,0.101088,,,,,,,,,,
313800.1,0.102475,,,,,,,,,,
317400.1,0.104073,,,,,,,,,,
321000.1,0.10548,,,,,,,,,,
324600.1,0.106938,,,,,,,,,,
328200.1,0.108546,,,,,,,,,,
331800.1,0.11007,,,,,,,,,,
335400.1,0.11162,,,,,,,,,,
339000.1,0.113071,,,,,,,,,,
342600.1,0.114481,,,,,,,,,,
346200.1,0.116058,,,,,,,,,,
349800.1,0.117629,,,,,,,,,,
353400.1,0.119052,,,,,,,,,,
357000.1,0.120648,,,,,,,,,,
360600.1,0.122067,,,,,,,,,,
364200.1,0.12366,,,,,,,,,,
367800.1,0.125061,,,,,,,,,,
371400.1,0.126629,,,,,,,,,,
375000.1,0.128064,,,,,,,,,,
378600.1,0.129619,,,,,,,,,,
382200.1,0.131035,,,,,,,,,,
385800.1,0.132573,,,,,,,,,,
389400.1,0.13401,,,,,,,,,,
393000.1,0.135392,,,,,,,,,,
396600.1,0.136799,,,,,,,,,,
400200.1,0.138163,,,,,,,,,,
403800.1,0.139554,,,,,,,,,,
407400.1,0.140933,,,,,,,,,,
411000.1,0.142324,,,,,,,,,,
414600.1,0.143766,,,,,,,,,,
418200.1,0.145192,,,,,,,,,,
421800.1,0.146682,,,,,,,,,,
425400.1,0.148107,,,,,,,,,,
429000.1,0.149512,,,,,,,,,,
432600.1,0.151035,,,,,,,,,,
436200.1,0.152442,,,,,,,,,,
439800.1,0.153888,,,,,,,,,,
443400.1,0.155434,,,,,,,,,,
447000.1,0.156841,,,,,,,,,,
450600.1,0.158262,,,,,,,,,,
454200.1,0.159812,,,,,,,,,,
457800.1,0.161272,,,,,,,,,,
461400.1,0.162815,,,,,,,,,,
465000.1,0.16442,,,,,,,,,,
468600.1,0.165857,,,,,,,,,,
472200.1,0.167416,,,,,,,,,,
475800.1,0.168952,,,,,,,,,,
479400.1,0.170525,,,,,,,,,,
483000.1,0.172043,,,,,,,,,,
486600.1,0.173642,,,,,,,,,,
490200.1,0.175247,,,,,,,,,,
493800.1,0.176852,,,,,,,,,,
497400.1,0.178469,,,,,,,,,,
501000.1,0.180083,,,,,,,,,,
504600.1,0.18188,,,,,,,,,,
508200.1,0.183533,,,,,,,,,,
511800.1,0.185141,,,,,,,,,,
515400.1,0.186783,,,,,,,,,,
519000.1,0.188526,,,,,,,,,,
522600.1,0.19021,,,,,,,,,,
526200.1,0.191866,,,,,,,,,,
529800.1,0.193641,,,,,,,,,,
533400.1,0.19532,,,,,,,,,,
537000.1,0.19693,,,,,,,,,,
540600.1,0.198738,,,,,,,,,,
544200.1,0.200491,,,,,,,,,,
547800.1,0.202271,,,,,,,,,,
551400.1,0.20406,,,,,,,,,,
555000.1,0.205877,,,,,,,,,,
558600.1,0.20772,,,,,,,,,,
562200.1,0.209567,,,,,,,,,,
565800.1,0.211393,,,,,,,,,,
569400.1,0.213243,,,,,,,,,,
573000.1,0.21509,,,,,,,,,,
576600.1,0.216941,,,,,,,,,,
580200.1,0.218961,,,,,,,,,,
583800.1,0.220882,,,,,,,,,,
587400.1,0.222906,,,,,,,,,,
591000.1,0.224769,,,,,,,,,,
594600.1,0.226824,,,,,,,,,,
598200.1,0.228892,,,,,,,,,,
601800.1,0.230972,,,,,,,,,,
605400.1,0.233049,,,,,,,,,,
609000.1,0.235126,,,,,,,,,,
612600.1,0.237409,,,,,,,,,,
616200.1,0.239498,,,,,,,,,,
619800.1,0.241577,,,,,,,,,,
623400.1,0.243781,,,,,,,,,,
627000.1,0.245955,,,,,,,,,,
630600.1,0.248254,,,,,,,,,,
634200.1,0.250552,,,,,,,,,,
637800.1,0.252858,,,,,,,,,,
641400.1,0.255188,,,,,,,,,,
645000.1,0.257655,,,,,,,,,,
648600.1,0.260002,,,,,,,,,,
652200.1,0.262521,,,,,,,,,,
655800.1,0.265022,,,,,,,,,,
659400.1,0.267588,,,,,,,,,,
663000.1,0.27014,,,,,,,,,,
666600.1,0.272673,,,,,,,,,,
670200.1,0.275338,,,,,,,,,,
673800.1,0.277963,,,,,,,,,,
677400.1,0.280745,,,,,,,,,,
681000.1,0.283721,,,,,,,,,,
684600.1,0.286485,,,,,,,,,,
688200.1,0.289391,,,,,,,,,,
691800.1,0.292309,,,,,,,,,,
695400.1,0.295278,,,,,,,,,,
699000.1,0.29838,,,,,,,,,,
702600.1,0.301452,,,,,,,,,,
706200.1,0.304462,,,,,,,,,,
709800.1,0.307696,,,,,,,,,,
713400.1,0.310959,,,,,,,,,,
717000.1,0.314349,,,,,,,,,,
720600.1,0.31759,,,,,,,,,,
724200.1,0.321051,,,,,,,,,,
727800.1,0.324708,,,,,,,,,,
731400.1,0.328356,,,,,,,,,,
735000.1,0.33209,,,,,,,,,,
738600.1,0.335961,,,,,,,,,,
742200.1,0.339906,,,,,,,,,,
745800.1,0.343817,,,,,,,,,,
749400.1,0.347817,,,,,,,,,,
753000.1,0.352113,,,,,,,,,,
756600.1,0.356481,,,,,,,,,,
760200.1,0.360807,,,,,,,,,,
763800.1,0.365447,,,,,,,,,,
767400.1,0.370099,,,,,,,,,,
771000.1,0.375058,,,,,,,,,,
774600.1,0.380166,,,,,,,,,,
778200.1,0.385518,,,,,,,,,,
781800.1,0.391037,,,,,,,,,,
785400.1,0.396681,,,,,,,,,,
789000.1,0.402561,,,,,,,,,,
792600.1,0.408613,,,,,,,,,,
796200.1,0.41503,,,,,,,,,,
799800.1,0.421674,,,,,,,,,,
803400.1,0.428807,,,,,,,,,,
807000.1,0.436186,,,,,,,,,,
810600.1,0.444184,,,,,,,,,,
814200.1,0.452528,,,,,,,,,,
817800.1,0.461512,,,,,,,,,,
821400.1,0.471218,,,,,,,,,,
825000.1,0.481754,,,,,,,,,,
828600.1,0.493297,,,,,,,,,,
832200.1,0.506167,,,,,,,,,,
835800.1,0.520252,,,,,,,,,,
839400.1,0.536772,,,,,,,,,,
843000.1,0.556182,,,,,,,,,,
846600.1,0.581076,,,,,,,,,,
850200.1,0.616513,,,,,,,,,,
853800.1,0.803749,,,,,,,,,,
839400.1,0.536772,,,,,,,,,,
843000.1,0.556182,,,,,,,,,,
846600.1,0.581076,,,,,,,,,,
853200.0,0.616513,,,,,,,,,,

File: moga_neml/scripts/data/creep/kaeri_2/AirBase_900_35_a.csv
time,strain,temperature,stress,type,state,form,process,medium,title,youngs,poissons
0.0,0.0,900.0,35.0,creep,Ruptured,Plate,Base,Air,AirBase_900_35_a,149000.0,0.3
0.0,0.0,,,,,,,,,,
79.9,6.2e-05,,,,,,,,,,
92.2,0.000265,,,,,,,,,,
115.9,0.00029,,,,,,,,,,
164.2,0.000302,,,,,,,,,,
259.9,0.000343,,,,,,,,,,
452.2,0.000461,,,,,,,,,,
587.9,0.000481,,,,,,,,,,
598.0,0.000493,,,,,,,,,,
1800.0,0.000739,,,,,,,,,,
4200.1,0.001006,,,,,,,,,,
11400.1,0.001195,,,,,,,,,,
18600.1,0.001398,,,,,,,,,,
25800.1,0.001403,,,,,,,,,,
33000.1,0.001437,,,,,,,,,,
40200.1,0.001446,,,,,,,,,,
47400.1,0.001499,,,,,,,,,,
54600.1,0.001663,,,,,,,,,,
61800.1,0.001637,,,,,,,,,,
69000.1,0.001693,,,,,,,,,,
76200.1,0.001872,,,,,,,,,,
83400.1,0.001997,,,,,,,,,,
90600.1,0.002213,,,,,,,,,,
97800.1,0.002232,,,,,,,,,,
105000.1,0.002326,,,,,,,,,,
112200.1,0.002363,,,,,,,,,,
119400.1,0.002425,,,,,,,,,,
126600.1,0.00246,,,,,,,,,,
133800.1,0.00257,,,,,,,,,,
141000.1,0.00275,,,,,,,,,,
148200.1,0.002798,,,,,,,,,,
155400.1,0.002798,,,,,,,,,,
162600.1,0.003024,,,,,,,,,,
169800.1,0.00321,,,,,,,,,,
177000.1,0.003314,,,,,,,,,,
184200.1,0.003289,,,,,,,,,,
191400.1,0.00345,,,,,,,,,,
198600.1,0.003508,,,,,,,,,,
205800.1,0.003584,,,,,,,,,,
213000.1,0.003722,,,,,,,,,,
220200.1,0.00377,,,,,,,,,,
227400.1,0.003931,,,,,,,,,,
234600.1,0.003941,,,,,,,,,,
241800.1,0.004,,,,,,,,,,
249000.1,0.004194,,,,,,,,,,
256200.1,0.004438,,,,,,,,,,
263400.1,0.004539,,,,,,,,,,
270600.1,0.004661,,,,,,,,,,
277800.1,0.004484,,,,,,,,,,
285000.1,0.004645,,,,,,,,,,
292200.1,0.004737,,,,,,,,,,
299400.1,0.004876,,,,,,,,,,
306600.1,0.004876,,,,,,,,,,
313800.1,0.005039,,,,,,,,,,
321000.1,0.005131,,,,,,,,,,
328200.1,0.005242,,,,,,,,,,
335400.1,0.005408,,,,,,,,,,
342600.1,0.005357,,,,,,,,,,
349800.1,0.005762,,,,,,,,,,
357000.1,0.005824,,,,,,,,,,
364200.1,0.005778,,,,,,,,,,
371400.1,0.00599,,,,,,,,,,
378600.1,0.006204,,,,,,,,,,
385800.1,0.006274,,,,,,,,,,
393000.1,0.006331,,,,,,,,,,
400200.1,0.006506,,,,,,,,,,
407400.1,0.006536,,,,,,,,,,
414600.1,0.006718,,,,,,,,,,
421800.1,0.006716,,,,,,,,,,
429000.1,0.006847,,,,,,,,,,
436200.1,0.007112,,,,,,,,,,
443400.1,0.00719,,,,,,,,,,
450600.1,0.007222,,,,,,,,,,
457800.1,0.007397,,,,,,,,,,
465000.1,0.007476,,,,,,,,,,
472200.1,0.007655,,,,,,,,,,
479400.1,0.007837,,,,,,,,,,
486600.1,0.008015,,,,,,,,,,
493800.1,0.008134,,,,,,,,,,
501000.1,0.008307,,,,,,,,,,
508200.1,0.008385,,,,,,,,,,
515400.1,0.008607,,,,,,,,,,
522600.1,0.008779,,,,,,,,,,
529800.1,0.009012,,,,,,,,,,
537000.1,0.009196,,,,,,,,,,
544200.1,0.009348,,,,,,,,,,
551400.1,0.009472,,,,,,,,,,
558600.1,0.009712,,,,,,,,,,
565800.1,0.009749,,,,,,,,,,
573000.1,0.009864,,,,,,,,,,
580200.1,0.009986,,,,,,,,,,
587400.1,0.010161,,,,,,,,,,
594600.1,0.010274,,,,,,,,,,
601800.1,0.010391,,,,,,,,,,
609000.1,0.010484,,,,,,,,,,
616200.1,0.010785,,,,,,,,,,
623400.1,0.011071,,,,,,,,,,
630600.1,0.011218,,,,,,,,,,
637800.1,0.011347,,,,,,,,,,
645000.1,0.011545,,,,,,,,,,
652200.1,0.011746,,,,,,,,,,
659400.1,0.011902,,,,,,,,,,
666600.1,0.012033,,,,,,,,,,
673800.1,0.012238,,,,,,,,,,
681000.1,0.012317,,,,,,,,,,
688200.1,0.012462,,,,,,,,,,
695400.1,0.012655,,,,,,,,,,
702600.1,0.012932,,,,,,,,,,
709800.1,0.013185,,,,,,,,,,
717000.1,0.013425,,,,,,,,,,
724200.1,0.013549,,,,,,,,,,
731400.1,0.013706,,,,,,,,,,
738600.1,0.013867,,,,,,,,,,
745800.1,0.014074,,,,,,,,,,
753000.1,0.014244,,,,,,,,,,
760200.1,0.014334,,,,,,,,,,
767400.1,0.014606,,,,,,,,,,
774600.1,0.014848,,,,,,,,,,
781800.1,0.015016,,,,,,,,,,
789000.1,0.015288,,,,,,,,,,
796200.1,0.015479,,,,,,,,,,
803400.1,0.015707,,,,,,,,,,
810600.1,0.015916,,,,,,,,,,
817800.1,0.016163,,,,,,,,,,
825000.1,0.016391,,,,,,,,,,
832200.1,0.016623,,,,,,,,,,
839400.1,0.016856,,,,,,,,,,
846600.1,0.017066,,,,,,,,,,
853800.1,0.017241,,,,,,,,,,
861000.1,0.017473,,,,,,,,,,
868200.1,0.017614,,,,,,,,,,
875400.1,0.017789,,,,,,,,,,
882600.1,0.018236,,,,,,,,,,
889800.1,0.018464,,,,,,,,,,
897000.1,0.018692,,,,,,,,,,
904200.1,0.018938,,,,,,,,,,
911400.1,0.019175,,,,,,,,,,
918600.1,0.019378,,,,,,,,,,
925800.1,0.019606,,,,,,,,,,
933000.1,0.019882,,,,,,,,,,
940200.1,0.02008,,,,,,,,,,
947400.1,0.020239,,,,,,,,,,
954600.1,0.020334,,,,,,,,,,
961800.1,0.020734,,,,,,,,,,
969000.1,0.021087,,,,,,,,,,
976200.1,0.021324,,,,,,,,,,
983400.1,0.021552,,,,,,,,,,
990600.1,0.02187,,,,,,,,,,
997800.1,0.022107,,,,,,,,,,
1005000.1,0.022353,,,,,,,,,,
1012200.1,0.022616,,,,,,,,,,
1019400.1,0.02289,,,,,,,,,,
1026600.1,0.022932,,,,,,,,,,
1033800.1,0.023173,,,,,,,,,,
1041000.1,0.02353,,,,,,,,,,
1048200.1,0.023768,,,,,,,,,,
1055400.1,0.023993,,,,,,,,,,
1062600.1,0.024258,,,,,,,,,,
1069800.1,0.024528,,,,,,,,,,
1077000.1,0.024915,,,,,,,,,,
1084200.1,0.025163,,,,,,,,,,
1091400.1,0.025361,,,,,,,,,,
1098600.1,0.02564,,,,,,,,,,
1105800.1,0.025845,,,,,,,,,,
1113000.1,0.02617,,,,,,,,,,
1120200.1,0.026441,,,,,,,,,,
1127400.1,0.026727,,,,,,,,,,
1134600.1,0.026985,,,,,,,,,,
1141800.1,0.027287,,,,,,,,,,
1149000.1,0.02745,,,,,,,,,,
1156200.1,0.027697,,,,,,,,,,
1163400.1,0.027943,,,,,,,,,,
1170600.1,0.028183,,,,,,,,,,
1177800.1,0.028415,,,,,,,,,,
1185000.1,0.028657,,,,,,,,,,
1192200.1,0.028894,,,,,,,,,,
1199400.1,0.02927,,,,,,,,,,
1206600.1,0.029516,,,,,,,,,,
1213800.1,0.029836,,,,,,,,,,
1221000.1,0.0302,,,,,,,,,,
1228200.1,0.030384,,,,,,,,,,
1235400.1,0.030688,,,,,,,,,,
1242600.1,0.030902,,,,,,,,,,
1249800.1,0.031211,,,,,,,,,,
1257000.1,0.031381,,,,,,,,,,
1264200.1,0.03184,,,,,,,,,,
1271400.1,0.032077,,,,,,,,,,
1278600.1,0.032314,,,,,,,,,,
1285800.1,0.032676,,,,,,,,,,
1293000.1,0.032948,,,,,,,,,,
1300200.1,0.033233,,,,,,,,,,
1307400.1,0.033521,,,,,,,,,,
1314600.1,0.033811,,,,,,,,,,
1321800.1,0.034129,,,,,,,,,,
1329000.1,0.034364,,,,,,,,,,
1336200.1,0.034592,,,,,,,,,,
1343400.1,0.034979,,,,,,,,,,
1350600.1,0.035267,,,,,,,,,,
1357800.1,0.035495,,,,,,,,,,
1365000.1,0.035746,,,,,,,,,,
1372200.1,0.03614,,,,,,,,,,
1379400.1,0.036398,,,,,,,,,,
1386600.1,0.036681,,,,,,,,,,
1393800.1,0.0369,,,,,,,,,,
1401000.1,0.037257,,,,,,,,,,
1408200.1,0.037556,,,,,,,,,,
1415400.1,0.037825,,,,,,,,,,
1422600.1,0.038127,,,,,,,,,,
1429800.1,0.038417,,,,,,,,,,
1437000.1,0.038714,,,,,,,,,,
1444200.1,0.038979,,,,,,,,,,
1451400.1,0.039124,,,,,,,,,,
1458600.1,0.039587,,,,,,,,,,
1465800.1,0.039887,,,,,,,,,,
1473000.1,0.040216,,,,,,,,,,
1480200.1,0.040571,,,,,,,,,,
1487400.1,0.040806,,,,,,,,,,
1494600.1,0.041061,,,,,,,,,,
1501800.1,0.041326,,,,,,,,,,
1509000.1,0.041688,,,,,,,,,,
1516200.1,0.041953,,,,,,,,,,
1523400.1,0.042213,,,,,,,,,,
1530600.1,0.04259,,,,,,,,,,
1537800.1,0.042835,,,,,,,,,,
1545000.1,0.043106,,,,,,,,,,
1552200.1,0.043415,,,,,,,,,,
1559400.1,0.043781,,,,,,,,,,
1566600.1,0.044041,,,,,,,,,,
1573800.1,0.044366,,,,,,,,,,
1581000.1,0.044693,,,,,,,,,,
1588200.1,0.044967,,,,,,,,,,
1595400.1,0.045181,,,,,,,,,,
1602600.1,0.045566,,,,,,,,,,
1609800.1,0.04587,,,,,,,,,,
1617000.1,0.046116,,,,,,,,,,
1624200.1,0.046434,,,,,,,,,,
1631400.1,0.046757,,,,,,,,,,
1638600.1,0.046812,,,,,,,,,,
1645800.1,0.047026,,,,,,,,,,
1653000.1,0.047468,,,,,,,,,,
1660200.1,0.047911,,,,,,,,,,
1667400.1,0.048251,,,,,,,,,,
1674600.1,0.048493,,,,,,,,,,
1681800.1,0.048841,,,,,,,,,,
1689000.1,0.049097,,,,,,,,,,
1696200.1,0.049523,,,,,,,,,,
1703400.1,0.049781,,,,,,,,,,
1710600.1,0.050119,,,,,,,,,,
1717800.1,0.050264,,,,,,,,,,
1725000.1,0.050677,,,,,,,,,,
1732200.1,0.051093,,,,,,,,,,
1739400.1,0.051437,,,,,,,,,,
1746600.1,0.05177,,,,,,,,,,
1753800.1,0.052072,,,,,,,,,,
1761000.1,0.052332,,,,,,,,,,
1768200.1,0.052556,,,,,,,,,,
1775400.1,0.052745,,,,,,,,,,
1782600.1,0.053021,,,,,,,,,,
1789800.1,0.053231,,,,,,,,,,
1797000.1,0.053512,,,,,,,,,,
1804200.1,0.054099,,,,,,,,,,
1811400.1,0.054398,,,,,,,,,,
1818600.1,0.054656,,,,,,,,,,
1825800.1,0.055082,,,,,,,,,,
1833000.1,0.055313,,,,,,,,,,
1840200.1,0.055548,,,,,,,,,,
1847400.1,0.055937,,,,,,,,,,
1854600.1,0.056236,,,,,,,,,,
1861800.1,0.056476,,,,,,,,,,
1869000.1,0.056846,,,,,,,,,,
1876200.1,0.057141,,,,,,,,,,
1883400.1,0.057415,,,,,,,,,,
1890600.1,0.057763,,,,,,,,,,
1897800.1,0.058072,,,,,,,,,,
1905000.1,0.058413,,,,,,,,,,
1912200.1,0.058749,,,,,,,,,,
1919400.1,0.059023,,,,,,,,,,
1926600.1,0.059387,,,,,,,,,,
1933800.1,0.059686,,,,,,,,,,
1941000.1,0.059909,,,,,,,,,,
1948200.1,0.060246,,,,,,,,,,
1955400.1,0.060589,,,,,,,,,,
1962600.1,0.060845,,,,,,,,,,
1969800.1,0.06116,,,,,,,,,,
1977000.1,0.061524,,,,,,,,,,
1984200.1,0.0618,,,,,,,,,,
1991400.1,0.062176,,,,,,,,,,
1998600.1,0.062436,,,,,,,,,,
2005800.1,0.062765,,,,,,,,,,
2013000.1,0.063136,,,,,,,,,,
2020200.1,0.063435,,,,,,,,,,
2027400.1,0.063825,,,,,,,,,,
2034600.1,0.064094,,,,,,,,,,
2041800.1,0.064479,,,,,,,,,,
2049000.1,0.064764,,,,,,,,,,
2056200.1,0.065082,,,,,,,,,,
2063400.1,0.065349,,,,,,,,,,
2070600.1,0.065626,,,,,,,,,,
2077800.1,0.06592,,,,,,,,,,
2085000.1,0.06636,,,,,,,,,,
2092200.1,0.066786,,,,,,,,,,
2099400.1,0.06707,,,,,,,,,,
2106600.1,0.067441,,,,,,,,,,
2113800.1,0.067664,,,,,,,,,,
2121000.1,0.068002,,,,,,,,,,
2128200.1,0.06838,,,,,,,,,,
2135400.1,0.06868,,,,,,,,,,
2142600.1,0.068924,,,,,,,,,,
2149800.1,0.069341,,,,,,,,,,
2157000.1,0.069635,,,,,,,,,,
2164200.1,0.06999,,,,,,,,,,
2171400.1,0.070282,,,,,,,,,,
2178600.1,0.070582,,,,,,,,,,
2185800.1,0.070955,,,,,,,,,,
2193000.1,0.071201,,,,,,,,,,
2200200.1,0.071496,,,,,,,,,,
2207400.1,0.071872,,,,,,,,,,
2214600.1,0.071989,,,,,,,,,,
2221800.1,0.072344,,,,,,,,,,
2229000.1,0.07259,,,,,,,,,,
2236200.1,0.073046,,,,,,,,,,
2243400.1,0.073468,,,,,,,,,,
2250600.1,0.073857,,,,,,,,,,
2257800.1,0.074161,,,,,,,,,,
2265000.1,0.074453,,,,,,,,,,
2272200.1,0.074707,,,,,,,,,,
2279400.1,0.075105,,,,,,,,,,
2286600.1,0.075354,,,,,,,,,,
2293800.1,0.075745,,,,,,,,,,
2301000.1,0.076033,,,,,,,,,,
2308200.1,0.076282,,,,,,,,,,
2315400.1,0.076671,,,,,,,,,,
2322600.1,0.077028,,,,,,,,,,
2329800.1,0.077392,,,,,,,,,,
2337000.1,0.077675,,,,,,,,,,
2344200.1,0.077989,,,,,,,,,,
2351400.1,0.078332,,,,,,,,,,
2358600.1,0.078638,,,,,,,,,,
2365800.1,0.078942,,,,,,,,,,
2373000.1,0.079271,,,,,,,,,,
2380200.1,0.079483,,,,,,,,,,
2387400.1,0.079955,,,,,,,,,,
2394600.1,0.080188,,,,,,,,,,
2401800.1,0.080499,,,,,,,,,,
2409000.1,0.080883,,,,,,,,,,
2416200.1,0.081303,,,,,,,,,,
2423400.1,0.081584,,,,,,,,,,
2430600.1,0.081975,,,,,,,,,,
2437800.1,0.082258,,,,,,,,,,
2445000.1,0.082682,,,,,,,,,,
2452200.1,0.082954,,,,,,,,,,
2459400.1,0.08326,,,,,,,,,,
2466600.1,0.083624,,,,,,,,,,
2473800.1,0.083864,,,,,,,,,,
2481000.1,0.084246,,,,,,,,,,
2488200.1,0.084555,,,,,,,,,,
2495400.1,0.084879,,,,,,,,,,
2502600.1,0.085243,,,,,,,,,,
2509800.1,0.085531,,,,,,,,,,
2517000.1,0.085946,,,,,,,,,,
2524200.1,0.086374,,,,,,,,,,
2531400.1,0.08663,,,,,,,,,,
2538600.1,0.087058,,,,,,,,,,
2545800.1,0.087311,,,,,,,,,,
2553000.1,0.087634,,,,,,,,,,
2560200.1,0.088025,,,,,,,,,,
2567400.1,0.088285,,,,,,,,,,
2574600.1,0.088675,,,,,,,,,,
2581800.1,0.088979,,,,,,,,,,
2589000.1,0.089382,,,,,,,,,,
2596200.1,0.089626,,,,,,,,,,
2603400.1,0.090068,,,,,,,,,,
2610600.1,0.090427,,,,,,,,,,
2617800.1,0.090743,,,,,,,,,,
2625000.1,0.091038,,,,,,,,,,
2632200.1,0.091431,,,,,,,,,,
2639400.1,0.09171,,,,,,,,,,
2646600.1,0.092088,,,,,,,,,,
2653800.1,0.092392,,,,,,,,,,
2661000.1,0.092687,,,,,,,,,,
2668200.1,0.093106,,,,,,,,,,
2675400.1,0.093523,,,,,,,,,,
2682600.1,0.093668,,,,,,,,,,
2689800.1,0.094246,,,,,,,,,,
2697000.1,0.094667,,,,,,,,,,
2704200.1,0.094925,,,,,,,,,,
2711400.1,0.095317,,,,,,,,,,
2718600.1,0.095616,,,,,,,,,,
2725800.1,0.09589,,,,,,,,,,
2733000.1,0.096302,,,,,,,,,,
2740200.1,0.096634,,,,,,,,,,
2747400.1,0.096982,,,,,,,,,,
2754600.1,0.097403,,,,,,,,,,
2761800.1,0.097696,,,,,,,,,,
2769000.1,0.098138,,,,,,,,,,
2776200.1,0.098394,,,,,,,,,,
2783400.1,0.098723,,,,,,,,,,
2790600.1,0.099087,,,,,,,,,,
2797800.1,0.099423,,,,,,,,,,
2805000.1,0.099741,,,,,,,,,,
2812200.1,0.1001,,,,,,,,,,
2819400.1,0.100439,,,,,,,,,,
2826600.1,0.100727,,,,,,,,,,
2833800.1,0.101088,,,,,,,,,,
2841000.1,0.101399,,,,,,,,,,
2848200.1,0.101837,,,,,,,,,,
2855400.1,0.102274,,,,,,,,,,
2862600.1,0.102629,,,,,,,,,,
2869800.1,0.102974,,,,,,,,,,
2877000.1,0.103382,,,,,,,,,,
2884200.1,0.103684,,,,,,,,,,
2891400.1,0.104121,,,,,,,,,,
2898600.1,0.104368,,,,,,,,,,
2905800.1,0.104752,,,,,,,,,,
2913000.1,0.105066,,,,,,,,,,
2920200.1,0.10537,,,,,,,,,,
2927400.1,0.105789,,,,,,,,,,
2934600.1,0.106199,,,,,,,,,,
2941800.1,0.106535,,,,,,,,,,
2949000.1,0.106922,,,,,,,,,,
2956200.1,0.107279,,,,,,,,,,
2963400.1,0.107601,,,,,,,,,,
2970600.1,0.107882,,,,,,,,,,
2977800.1,0.10826,,,,,,,,,,
2985000.1,0.108564,,,,,,,,,,
2992200.1,0.108962,,,,,,,,,,
2999400.1,0.109365,,,,,,,,,,
3006600.1,0.109794,,,,,,,,,,
3013800.1,0.110146,,,,,,,,,,
3021000.1,0.110604,,,,,,,,,,
3028200.1,0.110991,,,,,,,,,,
3035400.1,0.111286,,,,,,,,,,
3042600.1,0.111662,,,,,,,,,,
3049800.1,0.112014,,,,,,,,,,
3057000.1,0.112228,,,,,,,,,,
3064200.1,0.112668,,,,,,,,,,
3071400.1,0.113129,,,,,,,,,,
3078600.1,0.113502,,,,,,,,,,
3085800.1,0.113847,,,,,,,,,,
3093000.1,0.114149,,,,,,,,,,
3100200.1,0.114563,,,,,,,,,,
3107400.1,0.114966,,,,,,,,,,
3114600.1,0.115406,,,,,,,,,,
3121800.1,0.115678,,,,,,,,,,
3129000.1,0.11609,,,,,,,,,,
3136200.1,0.11639,,,,,,,,,,
3143400.1,0.116811,,,,,,,,,,
3150600.1,0.11727,,,,,,,,,,
3157800.1,0.117424,,,,,,,,,,
3165000.1,0.117838,,,,,,,,,,
3172200.1,0.118188,,,,,,,,,,
3179400.1,0.118511,,,,,,,,,,
3186600.1,0.118932,,,,,,,,,,
3193800.1,0.119414,,,,,,,,,,
3201000.1,0.119812,,,,,,,,,,
3208200.1,0.120247,,,,,,,,,,
3215400.1,0.120611,,,,,,,,,,
3222600.1,0.120954,,,,,,,,,,
3229800.1,0.121304,,,,,,,,,,
3237000.1,0.121657,,,,,,,,,,
3244200.1,0.12206,,,,,,,,,,
3251400.1,0.122405,,,,,,,,,,
3258600.1,0.122765,,,,,,,,,,
3265800.1,0.123011,,,,,,,,,,
3273000.1,0.123594,,,,,,,,,,
3280200.1,0.123939,,,,,,,,,,
3287400.1,0.124646,,,,,,,,,,
3294600.1,0.125118,,,,,,,,,,
3301800.1,0.125526,,,,,,,,,,
3309000.1,0.125814,,,,,,,,,,
3316200.1,0.126231,,,,,,,,,,
3323400.1,0.126694,,,,,,,,,,
3330600.1,0.126942,,,,,,,,,,
3337800.1,0.127362,,,,,,,,,,
3345000.1,0.127666,,,,,,,,,,
3352200.1,0.128073,,,,,,,,,,
3359400.1,0.128529,,,,,,,,,,
3366600.1,0.128939,,,,,,,,,,
3373800.1,0.129245,,,,,,,,,,
3381000.1,0.129671,,,,,,,,,,
3388200.1,0.129992,,,,,,,,,,
3395400.1,0.130362,,,,,,,,,,
3402600.1,0.130839,,,,,,,,,,
3409800.1,0.13127,,,,,,,,,,
3417000.1,0.131634,,,,,,,,,,
3424200.1,0.132,,,,,,,,,,
3431400.1,0.132382,,,,,,,,,,
3438600.1,0.132751,,,,,,,,,,
3445800.1,0.133149,,,,,,,,,,
3453000.1,0.133536,,,,,,,,,,
3460200.1,0.133909,,,,,,,,,,
3467400.1,0.134333,,,,,,,,,,
3474600.1,0.134759,,,,,,,,,,
3481800.1,0.135072,,,,,,,,,,
3489000.1,0.135466,,,,,,,,,,
3496200.1,0.13591,,,,,,,,,,
3503400.1,0.136191,,,,,,,,,,
3510600.1,0.136608,,,,,,,,,,
3517800.1,0.137057,,,,,,,,,,
3525000.1,0.137463,,,,,,,,,,
3532200.1,0.137785,,,,,,,,,,
3539400.1,0.138338,,,,,,,,,,
3546600.1,0.138734,,,,,,,,,,
3553800.1,0.139158,,,,,,,,,,
3561000.1,0.139616,,,,,,,,,,
3568200.1,0.139897,,,,,,,,,,
3575400.1,0.140279,,,,,,,,,,
3582600.1,0.140646,,,,,,,,,,
3589800.1,0.141115,,,,,,,,,,
3597000.1,0.141645,,,,,,,,,,
3604200.1,0.141915,,,,,,,,,,
3611400.1,0.142516,,,,,,,,,,
3618600.1,0.142886,,,,,,,,,,
3625800.1,0.143301,,,,,,,,,,
3633000.1,0.143745,,,,,,,,,,
3640200.1,0.144206,,,,,,,,,,
3647400.1,0.144664,,,,,,,,,,
3654600.1,0.145026,,,,,,,,,,
3661800.1,0.14539,,,,,,,,,,
3669000.1,0.14583,,,,,,,,,,
3676200.1,0.146217,,,,,,,,,,
3683400.1,0.146693,,,,,,,,,,
3690600.1,0.147195,,,,,,,,,,
3697800.1,0.14741,,,,,,,,,,
3705000.1,0.147962,,,,,,,,,,
3712200.1,0.148398,,,,,,,,,,
3719400.1,0.148727,,,,,,,,,,
3726600.1,0.149089,,,,,,,,,,
3733800.1,0.149738,,,,,,,,,,
3741000.1,0.150194,,,,,,,,,,
3748200.1,0.150592,,,,,,,,,,
3755400.1,0.150933,,,,,,,,,,
3762600.1,0.151373,,,,,,,,,,
3769800.1,0.151836,,,,,,,,,,
3777000.1,0.152389,,,,,,,,,,
3784200.1,0.152905,,,,,,,,,,
3791400.1,0.153363,,,,,,,,,,
3798600.1,0.153665,,,,,,,,,,
3805800.1,0.154125,,,,,,,,,,
3813000.1,0.154563,,,,,,,,,,
3820200.1,0.155014,,,,,,,,,,
3827400.1,0.155475,,,,,,,,,,
3834600.1,0.155942,,,,,,,,,,
3841800.1,0.156431,,,,,,,,,,
3849000.1,0.156919,,,,,,,,,,
3856200.1,0.157465,,,,,,,,,,
3863400.1,0.157836,,,,,,,,,,
3870600.1,0.158287,,,,,,,,,,
3877800.1,0.158755,,,,,,,,,,
3885000.1,0.159176,,,,,,,,,,
3892200.1,0.159634,,,,,,,,,,
3899400.1,0.160146,,,,,,,,,,
3906600.1,0.160599,,,,,,,,,,
3913800.1,0.161235,,,,,,,,,,
3921000.1,0.161606,,,,,,,,,,
3928200.1,0.162069,,,,,,,,,,
3935400.1,0.162575,,,,,,,,,,
3942600.1,0.163052,,,,,,,,,,
3949800.1,0.163538,,,,,,,,,,
3957000.1,0.164008,,,,,,,,,,
3964200.1,0.164533,,,,,,,,,,
3971400.1,0.164927,,,,,,,,,,
3978600.1,0.165376,,,,,,,,,,
3985800.1,0.165894,,,,,,,,,,
3993000.1,0.166398,,,,,,,,,,
4000200.1,0.16702,,,,,,,,,,
4007400.1,0.167492,,,,,,,,,,
4014600.1,0.168001,,,,,,,,,,
4021800.1,0.168545,,,,,,,,,,
4029000.1,0.169077,,,,,,,,,,
4036200.1,0.169554,,,,,,,,,,
4043400.1,0.170014,,,,,,,,,,
4050600.1,0.170613,,,,,,,,,,
4057800.1,0.17106,,,,,,,,,,
4065000.1,0.171583,,,,,,,,,,
4072200.1,0.172075,,,,,,,,,,
4079400.1,0.172557,,,,,,,,,,
4086600.1,0.173234,,,,,,,,,,
4093800.1,0.173734,,,,,,,,,,
4101000.1,0.174263,,,,,,,,,,
4108200.1,0.1748,,,,,,,,,,
4115400.1,0.175297,,,,,,,,,,
4122600.1,0.175825,,,,,,,,,,
4129800.1,0.176407,,,,,,,,,,
4137000.1,0.17691,,,,,,,,,,
4144200.1,0.177372,,,,,,,,,,
4151400.1,0.177923,,,,,,,,,,
4158600.1,0.178519,,,,,,,,,,
4165800.1,0.179038,,,,,,,,,,
4173000.1,0.179669,,,,,,,,,,
4180200.1,0.180184,,,,,,,,,,
4187400.1,0.180839,,,,,,,,,,
4194600.1,0.181306,,,,,,,,,,
4201800.1,0.18196,,,,,,,,,,
4209000.1,0.182448,,,,,,,,,,
4216200.1,0.18304,,,,,,,,,,
4223400.1,0.183602,,,,,,,,,,
4230600.1,0.184266,,,,,,,,,,
4237800.1,0.18474,,,,,,,,,,
4245000.1,0.185412,,,,,,,,,,
4252200.1,0.18591,,,,,,,,,,
4259400.1,0.186594,,,,,,,,,,
4266600.1,0.187119,,,,,,,,,,
4273800.1,0.187745,,,,,,,,,,
4281000.1,0.188282,,,,,,,,,,
4288200.1,0.188915,,,,,,,,,,
4295400.1,0.189565,,,,,,,,,,
4302600.1,0.19024,,,,,,,,,,
4309800.1,0.190871,,,,,,,,,,
4317000.1,0.191435,,,,,,,,,,
4324200.1,0.19211,,,,,,,,,,
4331400.1,0.192798,,,,,,,,,,
4338600.1,0.193457,,,,,,,,,,
4345800.1,0.194088,,,,,,,,,,
4353000.1,0.194712,,,,,,,,,,
4360200.1,0.195341,,,,,,,,,,
4367400.1,0.196053,,,,,,,,,,
4374600.1,0.196714,,,,,,,,,,
4381800.1,0.197358,,,,,,,,,,
4389000.1,0.198024,,,,,,,,,,
4396200.1,0.198759,,,,,,,,,,
4403400.1,0.199399,,,,,,,,,,
4410600.1,0.200048,,,,,,,,,,
4417800.1,0.20085,,,,,,,,,,
4425000.1,0.201564,,,,,,,,,,
4432200.1,0.202255,,,,,,,,,,
4439400.1,0.202955,,,,,,,,,,
4446600.1,0.203747,,,,,,,,,,
4453800.1,0.204512,,,,,,,,,,
4461000.1,0.205166,,,,,,,,,,
4468200.1,0.205896,,,,,,,,,,
4475400.1,0.206619,,,,,,,,,,
4482600.1,0.207455,,,,,,,,,,
4489800.1,0.208028,,,,,,,,,,
4497000.1,0.208913,,,,,,,,,,
4504200.1,0.209707,,,,,,,,,,
4511400.1,0.210532,,,,,,,,,,
4518600.1,0.211356,,,,,,,,,,
4525800.1,0.212156,,,,,,,,,,
4533000.1,0.212833,,,,,,,,,,
4540200.1,0.213685,,,,,,,,,,
4547400.1,0.214463,,,,,,,,,,
4554600.1,0.215352,,,,,,,,,,
4561800.1,0.216133,,,,,,,,,,
4569000.1,0.217135,,,,,,,,,,
4576200.1,0.217904,,,,,,,,,,
4583400.1,0.21883,,,,,,,,,,
4590600.1,0.219763,,,,,,,,,,
4597800.1,0.22067,,,,,,,,,,
4605000.1,0.221543,,,,,,,,,,
4612200.1,0.222317,,,,,,,,,,
4619400.1,0.223231,,,,,,,,,,
4626600.1,0.224141,,,,,,,,,,
4633800.1,0.225129,,,,,,,,,,
4641000.1,0.226045,,,,,,,,,,
4648200.1,0.227036,,,,,,,,,,
4655400.1,0.228065,,,,,,,,,,
4662600.1,0.228956,,,,,,,,,,
4669800.1,0.22994,,,,,,,,,,
4677000.1,0.230978,,,,,,,,,,
4684200.1,0.231999,,,,,,,,,,
4691400.1,0.233134,,,,,,,,,,
4698600.1,0.234263,,,,,,,,,,
4705800.1,0.235377,,,,,,,,,,
4713000.1,0.236529,,,,,,,,,,
4720200.1,0.237528,,,,,,,,,,
4727400.1,0.238652,,,,,,,,,,
4734600.1,0.239804,,,,,,,,,,
4741800.1,0.240932,,,,,,,,,,
4749000.1,0.242093,,,,,,,,,,
4756200.1,0.243291,,,,,,,,,,
4763400.1,0.244603,,,,,,,,,,
4770600.1,0.245914,,,,,,,,,,
4777800.1,0.247157,,,,,,,,,,
4785000.1,0.248539,,,,,,,,,,
4792200.1,0.249921,,,,,,,,,,
4799400.1,0.251303,,,,,,,,,,
4806600.1,0.252683,,,,,,,,,,
4813800.1,0.254161,,,,,,,,,,
4821000.1,0.255674,,,,,,,,,,
4828200.1,0.257256,,,,,,,,,,
4835400.1,0.258866,,,,,,,,,,
4842600.1,0.260508,,,,,,,,,,
4849800.1,0.26212,,,,,,,,,,
4857000.1,0.263763,,,,,,,,,,
4864200.1,0.265577,,,,,,,,,,
4871400.1,0.267422,,,,,,,,,,
4878600.1,0.269488,,,,,,,,,,
4885800.1,0.27139,,,,,,,,,,
4893000.1,0.273622,,,,,,,,,,
4900200.1,0.275932,,,,,,,,,,
4907400.1,0.278253,,,,,,,,,,
4914600.1,0.280778,,,,,,,,,,
4921800.1,0.283532,,,,,,,,,,
4929000.1,0.286749,,,,,,,,,,
4936200.1,0.290688,,,,,,,,,,
4947000.1,0.301754,,,,,,,,,,
