Repository: janzenchoi/phd_code

# MOGA NEML

The repository contains code for calibrating the constitutive parameters of phenomenological creep models. The code combines the multi-objective genetic algorithm (MOGA) implemented in Pymoo with the nuclear engineering material model library (NEML). The following README was last updated on the 19th of December, 2023.

## Reading an experimental dataset (`read_data`)

The `read_data` function reads experimental data into the `Interface` class.
* `file_path`: This argument defines the path to the experimental data. Note that this path appends the `input_path` value defined when initialising the `Interface` class.

File: moga_neml/scripts/data/creep/kaeri_2/AirBase_900_45_a.csv
time,strain,temperature,stress,type,state,form,process,medium,title,youngs,poissons
0.0,0.0,900.0,45.0,creep,Ruptured,Plate,Base,Air,AirBase_900_45_a,149000.0,0.3
0.0,0.0,,,,,,,,,,
68.0,7.9e-05,,,,,,,,,,
79.9,0.000357,,,,,,,,,,
104.0,0.00039,,,,,,,,,,
151.9,0.000343,,,,,,,,,,
248.0,0.000376,,,,,,,,,,
439.9,0.000459,,,,,,,,,,
583.9,0.000459,,,,,,,,,,
720.0,0.000515,,,,,,,,,,
960.1,0.000482,,,,,,,,,,
1199.9,0.000487,,,,,,,,,,
1440.0,0.000492,,,,,,,,,,
1680.1,0.000575,,,,,,,,,,
1919.9,0.000533,,,,,,,,,,
2160.0,0.000631,,,,,,,,,,
2400.1,0.000603,,,,,,,,,,
2639.9,0.000747,,,,,,,,,,
2880.0,0.000793,,,,,,,,,,
3120.1,0.000904,,,,,,,,,,
3359.9,0.000862,,,,,,,,,,
3600.0,0.000941,,,,,,,,,,
3840.1,0.000904,,,,,,,,,,
4079.9,0.00096,,,,,,,,,,
7800.1,0.001368,,,,,,,,,,
7800.1,0.001368,,,,,,,,,,
15000.1,0.001855,,,,,,,,,,
15000.1,0.001855,,,,,,,,,,
22200.1,0.002314,,,,,,,,,,
22200.1,0.002314,,,,,,,,,,
29400.1,0.00281,,,,,,,,,,
29400.1,0.00281,,,,,,,,,,
36600.1,0.003278,,,,,,,,,,
36600.1,0.003278,,,,,,,,,,
43800.1,0.003714,,,,,,,,,,
43800.1,0.003714,,,,,,,,,,
51000.1,0.004183,,,,,,,,,,
51000.1,0.004183,,,,,,,,,,
58200.1,0.005054,,,,,,,,,,
58200.1,0.005054,,,,,,,,,,
65400.1,0.005569,,,,,,,,,,
65400.1,0.005569,,,,,,,,,,
72600.1,0.006158,,,,,,,,,,
72600.1,0.006158,,,,,,,,,,
79800.1,0.006571,,,,,,,,,,
79800.1,0.006571,,,,,,,,,,
87000.1,0.007401,,,,,,,,,,
87000.1,0.007401,,,,,,,,,,
94200.1,0.007915,,,,,,,,,,
94200.1,0.007915,,,,,,,,,,
101400.1,0.008741,,,,,,,,,,
101400.1,0.008741,,,,,,,,,,
108600.1,0.009297,,,,,,,,,,
108600.1,0.009297,,,,,,,,,,
115800.1,0.010155,,,,,,,,,,
115800.1,0.010155,,,,,,,,,,
123000.1,0.010674,,,,,,,,,,
123000.1,0.010674,,,,,,,,,,
130200.1,0.011514,,,,,,,,,,
130200.1,0.011514,,,,,,,,,,
137400.1,0.012228,,,,,,,,,,
137400.1,0.012228,,,,,,,,,,
144600.1,0.012993,,,,,,,,,,
144600.1,0.012993,,,,,,,,,,
151800.1,0.013911,,,,,,,,,,
151800.1,0.013911,,,,,,,,,,
159000.1,0.014495,,,,,,,,,,
159000.1,0.014495,,,,,,,,,,
166200.1,0.015376,,,,,,,,,,
166200.1,0.015376,,,,,,,,,,
173400.1,0.016197,,,,,,,,,,
173400.1,0.016197,,,,,,,,,,
180600.1,0.016786,,,,,,,,,,
180600.1,0.016786,,,,,,,,,,
187800.1,0.017565,,,,,,,,,,
187800.1,0.017565,,,,,,,,,,
195000.1,0.018205,,,,,,,,,,
195000.1,0.018205,,,,,,,,,,
202200.1,0.01904,,,,,,,,,,
202200.1,0.01904,,,,,,,,,,
209400.1,0.019949,,,,,,,,,,
209400.1,0.019949,,,,,,,,,,
216600.1,0.020741,,,,,,,,,,
216600.1,0.020741,,,,,,,,,,
223800.1,0.021363,,,,,,,,,,
223800.1,0.021363,,,,,,,,,,
231000.1,0.022262,,,,,,,,,,
231000.1,0.022262,,,,,,,,,,
238200.1,0.023176,,,,,,,,,,
238200.1,0.023176,,,,,,,,,,
245400.1,0.024099,,,,,,,,,,
245400.1,0.024099,,,,,,,,,,
252600.1,0.025072,,,,,,,,,,
252600.1,0.025072,,,,,,,,,,
259800.1,0.025573,,,,,,,,,,
259800.1,0.025573,,,,,,,,,,
267000.1,0.02644,,,,,,,,,,
267000.1,0.02644,,,,,,,,,,
274200.1,0.027372,,,,,,,,,,
274200.1,0.027372,,,,,,,,,,
281400.1,0.028254,,,,,,,,,,
281400.1,0.028254,,,,,,,,,,
288600.1,0.029148,,,,,,,,,,
288600.1,0.029148,,,,,,,,,,
295800.1,0.029733,,,,,,,,,,
295800.1,0.029733,,,,,,,,,,
303000.1,0.030623,,,,,,,,,,
303000.1,0.030623,,,,,,,,,,
310200.1,0.031537,,,,,,,,,,
310200.1,0.031537,,,,,,,,,,
317400.1,0.032501,,,,,,,,,,
317400.1,0.032501,,,,,,,,,,
324600.1,0.033359,,,,,,,,,,
324600.1,0.033359,,,,,,,,,,
331800.1,0.034272,,,,,,,,,,
331800.1,0.034272,,,,,,,,,,
339000.1,0.034908,,,,,,,,,,
339000.1,0.034908,,,,,,,,,,
346200.1,0.035738,,,,,,,,,,
346200.1,0.035738,,,,,,,,,,
353400.1,0.036647,,,,,,,,,,
353400.1,0.036647,,,,,,,,,,
360600.1,0.037555,,,,,,,,,,
360600.1,0.037555,,,,,,,,,,
367800.1,0.038246,,,,,,,,,,
367800.1,0.038246,,,,,,,,,,
375000.1,0.03897,,,,,,,,,,
375000.1,0.03897,,,,,,,,,,
382200.1,0.039892,,,,,,,,,,
382200.1,0.039892,,,,,,,,,,
389400.1,0.040829,,,,,,,,,,
389400.1,0.040829,,,,,,,,,,
396600.1,0.041692,,,,,,,,,,
396600.1,0.041692,,,,,,,,,,
403800.1,0.042624,,,,,,,,,,
403800.1,0.042624,,,,,,,,,,
411000.1,0.04337,,,,,,,,,,
411000.1,0.04337,,,,,,,,,,
418200.1,0.044103,,,,,,,,,,
418200.1,0.044103,,,,,,,,,,
425400.1,0.044979,,,,,,,,,,
425400.1,0.044979,,,,,,,,,,
432600.1,0.045893,,,,,,,,,,
432600.1,0.045893,,,,,,,,,,
439800.1,0.0467,,,,,,,,,,
439800.1,0.0467,,,,,,,,,,
447000.1,0.0474,,,,,,,,,,
447000.1,0.0474,,,,,,,,,,
454200.1,0.048225,,,,,,,,,,
454200.1,0.048225,,,,,,,,,,
461400.1,0.049185,,,,,,,,,,
461400.1,0.049185,,,,,,,,,,
468600.1,0.05008,,,,,,,,,,
468600.1,0.05008,,,,,,,,,,
475800.1,0.05097,,,,,,,,,,
475800.1,0.05097,,,,,,,,,,
483000.1,0.051703,,,,,,,,,,
483000.1,0.051703,,,,,,,,,,
490200.1,0.052408,,,,,,,,,,
490200.1,0.052408,,,,,,,,,,
497400.1,0.053321,,,,,,,,,,
497400.1,0.053321,,,,,,,,,,
504600.1,0.054091,,,,,,,,,,
504600.1,0.054091,,,,,,,,,,
511800.1,0.054889,,,,,,,,,,
511800.1,0.054889,,,,,,,,,,
519000.1,0.055682,,,,,,,,,,
519000.1,0.055682,,,,,,,,,,
526200.1,0.056572,,,,,,,,,,
526200.1,0.056572,,,,,,,,,,
533400.1,0.057472,,,,,,,,,,
533400.1,0.057472,,,,,,,,,,
540600.1,0.058237,,,,,,,,,,
540600.1,0.058237,,,,,,,,,,
547800.1,0.059048,,,,,,,,,,
547800.1,0.059048,,,,,,,,,,
555000.1,0.059827,,,,,,,,,,
555000.1,0.059827,,,,,,,,,,
562200.1,0.060755,,,,,,,,,,
562200.1,0.060755,,,,,,,,,,
569400.1,0.061654,,,,,,,,,,
569400.1,0.061654,,,,,,,,,,
576600.1,0.062642,,,,,,,,,,
576600.1,0.062642,,,,,,,,,,
583800.1,0.063226,,,,,,,,,,
583800.1,0.063226,,,,,,,,,,
591000.1,0.064288,,,,,,,,,,
591000.1,0.064288,,,,,,,,,,
598200.1,0.064923,,,,,,,,,,
598200.1,0.064923,,,,,,,,,,
605400.1,0.065851,,,,,,,,,,
605400.1,0.065851,,,,,,,,,,
612600.1,0.066667,,,,,,,,,,
612600.1,0.066667,,,,,,,,,,
619800.1,0.067673,,,,,,,,,,
619800.1,0.067673,,,,,,,,,,
627000.1,0.068341,,,,,,,,,,
627000.1,0.068341,,,,,,,,,,
634200.1,0.069115,,,,,,,,,,
634200.1,0.069115,,,,,,,,,,
641400.1,0.069528,,,,,,,,,,
641400.1,0.069528,,,,,,,,,,
648600.1,0.070279,,,,,,,,,,
648600.1,0.070279,,,,,,,,,,
655800.1,0.070961,,,,,,,,,,
655800.1,0.070961,,,,,,,,,,
663000.1,0.071805,,,,,,,,,,
663000.1,0.071805,,,,,,,,,,
670200.1,0.0727,,,,,,,,,,
670200.1,0.0727,,,,,,,,,,
677400.1,0.073502,,,,,,,,,,
677400.1,0.073502,,,,,,,,,,
684600.1,0.074207,,,,,,,,,,
684600.1,0.074207,,,,,,,,,,
691800.1,0.07506,,,,,,,,,,
691800.1,0.07506,,,,,,,,,,
699000.1,0.075602,,,,,,,,,,
699000.1,0.075602,,,,,,,,,,
706200.1,0.076516,,,,,,,,,,
706200.1,0.076516,,,,,,,,,,
713400.1,0.077142,,,,,,,,,,
713400.1,0.077142,,,,,,,,,,
720600.1,0.078157,,,,,,,,,,
720600.1,0.078157,,,,,,,,,,
727800.1,0.078955,,,,,,,,,,
727800.1,0.078955,,,,,,,,,,
735000.1,0.079762,,,,,,,,,,
735000.1,0.079762,,,,,,,,,,
742200.1,0.080647,,,,,,,,,,
742200.1,0.080647,,,,,,,,,,
749400.1,0.081524,,,,,,,,,,
749400.1,0.081524,,,,,,,,,,
756600.1,0.082168,,,,,,,,,,
756600.1,0.082168,,,,,,,,,,
763800.1,0.083012,,,,,,,,,,
763800.1,0.083012,,,,,,,,,,
771000.1,0.083847,,,,,,,,,,
771000.1,0.083847,,,,,,,,,,
778200.1,0.084478,,,,,,,,,,
778200.1,0.084478,,,,,,,,,,
785400.1,0.085322,,,,,,,,,,
785400.1,0.085322,,,,,,,,,,
792600.1,0.086152,,,,,,,,,,
792600.1,0.086152,,,,,,,,,,
799800.1,0.08681,,,,,,,,,,
799800.1,0.08681,,,,,,,,,,
807000.1,0.087645,,,,,,,,,,
807000.1,0.087645,,,,,,,,,,
814200.1,0.088322,,,,,,,,,,
814200.1,0.088322,,,,,,,,,,
821400.1,0.089064,,,,,,,,,,
821400.1,0.089064,,,,,,,,,,
828600.1,0.089959,,,,,,,,,,
828600.1,0.089959,,,,,,,,,,
835800.1,0.090728,,,,,,,,,,
835800.1,0.090728,,,,,,,,,,
843000.1,0.091373,,,,,,,,,,
843000.1,0.091373,,,,,,,,,,
850200.1,0.092263,,,,,,,,,,
850200.1,0.092263,,,,,,,,,,
857400.1,0.09314,,,,,,,,,,
857400.1,0.09314,,,,,,,,,,
864600.1,0.093645,,,,,,,,,,
864600.1,0.093645,,,,,,,,,,
871800.1,0.094522,,,,,,,,,,
871800.1,0.094522,,,,,,,,,,
879000.1,0.095124,,,,,,,,,,
879000.1,0.095124,,,,,,,,,,
886200.1,0.095973,,,,,,,,,,
886200.1,0.095973,,,,,,,,,,
893400.1,0.096715,,,,,,,,,,
893400.1,0.096715,,,,,,,,,,
900600.1,0.097396,,,,,,,,,,
900600.1,0.097396,,,,,,,,,,
907800.1,0.098189,,,,,,,,,,
907800.1,0.098189,,,,,,,,,,
915000.1,0.098792,,,,,,,,,,
915000.1,0.098792,,,,,,,,,,
922200.1,0.099673,,,,,,,,,,
922200.1,0.099673,,,,,,,,,,
929400.1,0.100462,,,,,,,,,,
929400.1,0.100462,,,,,,,,,,
936600.1,0.101134,,,,,,,,,,
936600.1,0.101134,,,,,,,,,,
943800.1,0.102001,,,,,,,,,,
943800.1,0.102001,,,,,,,,,,
951000.1,0.102854,,,,,,,,,,
951000.1,0.102854,,,,,,,,,,
958200.1,0.103411,,,,,,,,,,
958200.1,0.103411,,,,,,,,,,
965400.1,0.104306,,,,,,,,,,
965400.1,0.104306,,,,,,,,,,
972600.1,0.104876,,,,,,,,,,
972600.1,0.104876,,,,,,,,,,
979800.1,0.10572,,,,,,,,,,
979800.1,0.10572,,,,,,,,,,
987000.1,0.106402,,,,,,,,,,
987000.1,0.106402,,,,,,,,,,
994200.1,0.107139,,,,,,,,,,
994200.1,0.107139,,,,,,,,,,
1001400.1,0.10802,,,,,,,,,,
1001400.1,0.10802,,,,,,,,,,
1008600.1,0.108831,,,,,,,,,,
1008600.1,0.108831,,,,,,,,,,
1015800.1,0.109462,,,,,,,,,,
1015800.1,0.109462,,,,,,,,,,
1023000.1,0.11038,,,,,,,,,,
1023000.1,0.11038,,,,,,,,,,
1030200.1,0.111257,,,,,,,,,,
1030200.1,0.111257,,,,,,,,,,
1037400.1,0.111776,,,,,,,,,,
1037400.1,0.111776,,,,,,,,,,
1044600.1,0.112671,,,,,,,,,,
1044600.1,0.112671,,,,,,,,,,
1051800.1,0.113158,,,,,,,,,,
1051800.1,0.113158,,,,,,,,,,
1059000.1,0.11403,,,,,,,,,,
1059000.1,0.11403,,,,,,,,,,
1066200.1,0.114628,,,,,,,,,,
1066200.1,0.114628,,,,,,,,,,
1073400.1,0.115467,,,,,,,,,,
1073400.1,0.115467,,,,,,,,,,
1080600.1,0.116251,,,,,,,,,,
1080600.1,0.116251,,,,,,,,,,
1087800.1,0.116867,,,,,,,,,,
1087800.1,0.116867,,,,,,,,,,
1095000.1,0.117739,,,,,,,,,,
1095000.1,0.117739,,,,,,,,,,
1102200.1,0.118569,,,,,,,,,,
1102200.1,0.118569,,,,,,,,,,
1109400.1,0.119246,,,,,,,,,,
1109400.1,0.119246,,,,,,,,,,
1116600.1,0.120095,,,,,,,,,,
1116600.1,0.120095,,,,,,,,,,
1123800.1,0.120628,,,,,,,,,,
1123800.1,0.120628,,,,,,,,,,
1131000.1,0.121477,,,,,,,,,,
1131000.1,0.121477,,,,,,,,,,
1138200.1,0.122232,,,,,,,,,,
1138200.1,0.122232,,,,,,,,,,
1145400.1,0.122882,,,,,,,,,,
1145400.1,0.122882,,,,,,,,,,
1152600.1,0.123545,,,,,,,,,,
1152600.1,0.123545,,,,,,,,,,
1159800.1,0.124273,,,,,,,,,,
1159800.1,0.124273,,,,,,,,,,
1167000.1,0.125084,,,,,,,,,,
1167000.1,0.125084,,,,,,,,,,
1174200.1,0.125706,,,,,,,,,,
1174200.1,0.125706,,,,,,,,,,
1181400.1,0.126591,,,,,,,,,,
1181400.1,0.126591,,,,,,,,,,
1188600.1,0.127472,,,,,,,,,,
1188600.1,0.127472,,,,,,,,,,
1195800.1,0.128131,,,,,,,,,,
1195800.1,0.128131,,,,,,,,,,
1203000.1,0.128914,,,,,,,,,,
1203000.1,0.128914,,,,,,,,,,
1210200.1,0.129531,,,,,,,,,,
1210200.1,0.129531,,,,,,,,,,
1217400.1,0.130306,,,,,,,,,,
1217400.1,0.130306,,,,,,,,,,
1224600.1,0.131145,,,,,,,,,,
1224600.1,0.131145,,,,,,,,,,
1231800.1,0.131729,,,,,,,,,,
1231800.1,0.131729,,,,,,,,,,
1239000.1,0.132596,,,,,,,,,,
1239000.1,0.132596,,,,,,,,,,
1246200.1,0.133417,,,,,,,,,,
1246200.1,0.133417,,,,,,,,,,
1253400.1,0.13402,,,,,,,,,,
1253400.1,0.13402,,,,,,,,,,
1260600.1,0.134901,,,,,,,,,,
1260600.1,0.134901,,,,,,,,,,
1267800.1,0.135578,,,,,,,,,,
1267800.1,0.135578,,,,,,,,,,
1275000.1,0.136352,,,,,,,,,,
1275000.1,0.136352,,,,,,,,,,
1282200.1,0.13728,,,,,,,,,,
1282200.1,0.13728,,,,,,,,,,
1289400.1,0.138082,,,,,,,,,,
1289400.1,0.138082,,,,,,,,,,
1296600.1,0.138699,,,,,,,,,,
1296600.1,0.138699,,,,,,,,,,
1303800.1,0.13958,,,,,,,,,,
1303800.1,0.13958,,,,,,,,,,
1311000.1,0.14041,,,,,,,,,,
1311000.1,0.14041,,,,,,,,,,
1318200.1,0.141026,,,,,,,,,,
1318200.1,0.141026,,,,,,,,,,
1325400.1,0.141903,,,,,,,,,,
1325400.1,0.141903,,,,,,,,,,
1332600.1,0.142682,,,,,,,,,,
1332600.1,0.142682,,,,,,,,,,
1339800.1,0.14335,,,,,,,,,,
1339800.1,0.14335,,,,,,,,,,
1347000.1,0.144221,,,,,,,,,,
1347000.1,0.144221,,,,,,,,,,
1354200.1,0.145098,,,,,,,,,,
1354200.1,0.145098,,,,,,,,,,
1361400.1,0.145733,,,,,,,,,,
1361400.1,0.145733,,,,,,,,,,
1368600.1,0.146614,,,,,,,,,,
1368600.1,0.146614,,,,,,,,,,
1375800.1,0.147458,,,,,,,,,,
1375800.1,0.147458,,,,,,,,,,
1383000.1,0.148237,,,,,,,,,,
1383000.1,0.148237,,,,,,,,,,
1390200.1,0.148979,,,,,,,,,,
1390200.1,0.148979,,,,,,,,,,
1397400.1,0.149772,,,,,,,,,,
1397400.1,0.149772,,,,,,,,,,
1404600.1,0.15069,,,,,,,,,,
1404600.1,0.15069,,,,,,,,,,
1411800.1,0.15152,,,,,,,,,,
1411800.1,0.15152,,,,,,,,,,
1419000.1,0.152141,,,,,,,,,,
1419000.1,0.152141,,,,,,,,,,
1426200.1,0.153018,,,,,,,,,,
1426200.1,0.153018,,,,,,,,,,
1433400.1,0.153852,,,,,,,,,,
1433400.1,0.153852,,,,,,,,,,
1440600.1,0.154747,,,,,,,,,,
1440600.1,0.154747,,,,,,,,,,
1447800.1,0.155406,,,,,,,,,,
1447800.1,0.155406,,,,,,,,,,
1455000.1,0.156319,,,,,,,,,,
1455000.1,0.156319,,,,,,,,,,
1462200.1,0.157214,,,,,,,,,,
1462200.1,0.157214,,,,,,,,,,
1469400.1,0.158081,,,,,,,,,,
1469400.1,0.158081,,,,,,,,,,
1476600.1,0.158851,,,,,,,,,,
1476600.1,0.158851,,,,,,,,,,
1483800.1,0.159542,,,,,,,,,,
1483800.1,0.159542,,,,,,,,,,
1491000.1,0.160456,,,,,,,,,,
1491000.1,0.160456,,,,,,,,,,
1498200.1,0.16136,,,,,,,,,,
1498200.1,0.16136,,,,,,,,,,
1505400.1,0.162273,,,,,,,,,,
1505400.1,0.162273,,,,,,,,,,
1512600.1,0.163178,,,,,,,,,,
1512600.1,0.163178,,,,,,,,,,
1519800.1,0.163933,,,,,,,,,,
1519800.1,0.163933,,,,,,,,,,
1527000.1,0.164791,,,,,,,,,,
1527000.1,0.164791,,,,,,,,,,
1534200.1,0.165603,,,,,,,,,,
1534200.1,0.165603,,,,,,,,,,
1541400.1,0.166512,,,,,,,,,,
1541400.1,0.166512,,,,,,,,,,
1548600.1,0.167425,,,,,,,,,,
1548600.1,0.167425,,,,,,,,,,
1555800.1,0.168339,,,,,,,,,,
1555800.1,0.168339,,,,,,,,,,
1563000.1,0.169252,,,,,,,,,,
1563000.1,0.169252,,,,,,,,,,
1570200.1,0.170193,,,,,,,,,,
1570200.1,0.170193,,,,,,,,,,
1577400.1,0.171098,,,,,,,,,,
1577400.1,0.171098,,,,,,,,,,
1584600.1,0.172025,,,,,,,,,,
1584600.1,0.172025,,,,,,,,,,
1591800.1,0.172966,,,,,,,,,,
1591800.1,0.172966,,,,,,,,,,
1599000.1,0.173889,,,,,,,,,,
1599000.1,0.173889,,,,,,,,,,
1606200.1,0.174812,,,,,,,,,,
1606200.1,0.174812,,,,,,,,,,
1613400.1,0.175739,,,,,,,,,,
1613400.1,0.175739,,,,,,,,,,
1620600.1,0.176662,,,,,,,,,,
1620600.1,0.176662,,,,,,,,,,
1627800.1,0.177603,,,,,,,,,,
1627800.1,0.177603,,,,,,,,,,
1635000.1,0.178526,,,,,,,,,,
1635000.1,0.178526,,,,,,,,,,
1642200.1,0.179472,,,,,,,,,,
1642200.1,0.179472,,,,,,,,,,
1649400.1,0.180386,,,,,,,,,,
1649400.1,0.180386,,,,,,,,,,
1656600.1,0.181378,,,,,,,,,,
1656600.1,0.181378,,,,,,,,,,
1663800.1,0.182301,,,,,,,,,,
1663800.1,0.182301,,,,,,,,,,
1671000.1,0.183219,,,,,,,,,,
1671000.1,0.183219,,,,,,,,,,
1678200.1,0.184123,,,,,,,,,,
1678200.1,0.184123,,,,,,,,,,
1685400.1,0.185347,,,,,,,,,,
1685400.1,0.185347,,,,,,,,,,
1692600.1,0.186367,,,,,,,,,,
1692600.1,0.186367,,,,,,,,,,
1699800.1,0.187327,,,,,,,,,,
1699800.1,0.187327,,,,,,,,,,
1707000.1,0.188283,,,,,,,,,,
1707000.1,0.188283,,,,,,,,,,
1714200.1,0.189233,,,,,,,,,,
1714200.1,0.189233,,,,,,,,,,
1721400.1,0.190434,,,,,,,,,,
1721400.1,0.190434,,,,,,,,,,
1728600.1,0.191464,,,,,,,,,,
1728600.1,0.191464,,,,,,,,,,
1735800.1,0.192433,,,,,,,,,,
1735800.1,0.192433,,,,,,,,,,
1743000.1,0.193397,,,,,,,,,,
1743000.1,0.193397,,,,,,,,,,
1750200.1,0.194621,,,,,,,,,,
1750200.1,0.194621,,,,,,,,,,
1757400.1,0.195702,,,,,,,,,,
1757400.1,0.195702,,,,,,,,,,
1764600.1,0.196638,,,,,,,,,,
1764600.1,0.196638,,,,,,,,,,
1771800.1,0.198002,,,,,,,,,,
1771800.1,0.198002,,,,,,,,,,
1779000.1,0.198934,,,,,,,,,,
1779000.1,0.198934,,,,,,,,,,
1786200.1,0.200237,,,,,,,,,,
1786200.1,0.200237,,,,,,,,,,
1793400.1,0.201238,,,,,,,,,,
1793400.1,0.201238,,,,,,,,,,
1800600.1,0.202356,,,,,,,,,,
1800600.1,0.202356,,,,,,,,,,
1807800.1,0.203534,,,,,,,,,,
1807800.1,0.203534,,,,,,,,,,
1815000.1,0.204591,,,,,,,,,,
1815000.1,0.204591,,,,,,,,,,
1822200.1,0.205885,,,,,,,,,,
1822200.1,0.205885,,,,,,,,,,
1829400.1,0.206919,,,,,,,,,,
1829400.1,0.206919,,,,,,,,,,
1836600.1,0.208189,,,,,,,,,,
1836600.1,0.208189,,,,,,,,,,
1843800.1,0.209251,,,,,,,,,,
1843800.1,0.209251,,,,,,,,,,
1851000.1,0.210517,,,,,,,,,,
1851000.1,0.210517,,,,,,,,,,
1858200.1,0.211797,,,,,,,,,,
1858200.1,0.211797,,,,,,,,,,
1865400.1,0.21291,,,,,,,,,,
1865400.1,0.21291,,,,,,,,,,
1872600.1,0.214236,,,,,,,,,,
1872600.1,0.214236,,,,,,,,,,
1879800.1,0.215289,,,,,,,,,,
1879800.1,0.215289,,,,,,,,,,
1887000.1,0.216587,,,,,,,,,,
1887000.1,0.216587,,,,,,,,,,
1894200.1,0.21795,,,,,,,,,,
1894200.1,0.21795,,,,,,,,,,
1901400.1,0.219235,,,,,,,,,,
1901400.1,0.219235,,,,,,,,,,
1908600.1,0.220589,,,,,,,,,,
1908600.1,0.220589,,,,,,,,,,
1915800.1,0.22192,,,,,,,,,,
1915800.1,0.22192,,,,,,,,,,
1923000.1,0.22319,,,,,,,,,,
1923000.1,0.22319,,,,,,,,,,
1930200.1,0.224465,,,,,,,,,,
1930200.1,0.224465,,,,,,,,,,
1937400.1,0.225857,,,,,,,,,,
1937400.1,0.225857,,,,,,,,,,
1944600.1,0.227303,,,,,,,,,,
1944600.1,0.227303,,,,,,,,,,
1951800.1,0.228885,,,,,,,,,,
1951800.1,0.228885,,,,,,,,,,
1959000.1,0.230257,,,,,,,,,,
1959000.1,0.230257,,,,,,,,,,
1966200.1,0.231713,,,,,,,,,,
1966200.1,0.231713,,,,,,,,,,
1973400.1,0.233118,,,,,,,,,,
1973400.1,0.233118,,,,,,,,,,
1980600.1,0.234616,,,,,,,,,,
1980600.1,0.234616,,,,,,,,,,
1987800.1,0.236044,,,,,,,,,,
1987800.1,0.236044,,,,,,,,,,
1995000.1,0.237477,,,,,,,,,,
1995000.1,0.237477,,,,,,,,,,
2002200.1,0.239197,,,,,,,,,,
2002200.1,0.239197,,,,,,,,,,
2009400.1,0.240677,,,,,,,,,,
2009400.1,0.240677,,,,,,,,,,
2016600.1,0.242327,,,,,,,,,,
2016600.1,0.242327,,,,,,,,,,
2023800.1,0.243918,,,,,,,,,,
2023800.1,0.243918,,,,,,,,,,
2031000.1,0.245712,,,,,,,,,,
2031000.1,0.245712,,,,,,,,,,
2038200.1,0.247196,,,,,,,,,,
2038200.1,0.247196,,,,,,,,,,
2045400.1,0.249019,,,,,,,,,,
2045400.1,0.249019,,,,,,,,,,
2052600.1,0.250451,,,,,,,,,,
2052600.1,0.250451,,,,,,,,,,
2059800.1,0.252246,,,,,,,,,,
2059800.1,0.252246,,,,,,,,,,
2067000.1,0.254119,,,,,,,,,,
2067000.1,0.254119,,,,,,,,,,
2074200.1,0.255951,,,,,,,,,,
2074200.1,0.255951,,,,,,,,,,
2081400.1,0.257824,,,,,,,,,,
2081400.1,0.257824,,,,,,,,,,
2088600.1,0.259712,,,,,,,,,,
2088600.1,0.259712,,,,,,,,,,
2095800.1,0.261543,,,,,,,,,,
2095800.1,0.261543,,,,,,,,,,
2103000.1,0.263435,,,,,,,,,,
2103000.1,0.263435,,,,,,,,,,
2110200.1,0.265536,,,,,,,,,,
2110200.1,0.265536,,,,,,,,,,
2117400.1,0.267553,,,,,,,,,,
2117400.1,0.267553,,,,,,,,,,
2124600.1,0.269473,,,,,,,,,,
2124600.1,0.269473,,,,,,,,,,
2131800.1,0.271647,,,,,,,,,,
2131800.1,0.271647,,,,,,,,,,
2139000.1,0.273581,,,,,,,,,,
2139000.1,0.273581,,,,,,,,,,
2146200.1,0.275839,,,,,,,,,,
2146200.1,0.275839,,,,,,,,,,
2153400.1,0.277935,,,,,,,,,,
2153400.1,0.277935,,,,,,,,,,
2160600.1,0.280166,,,,,,,,,,
2160600.1,0.280166,,,,,,,,,,
2167800.1,0.28273,,,,,,,,,,
2167800.1,0.28273,,,,,,,,,,
2175000.1,0.285155,,,,,,,,,,
2175000.1,0.285155,,,,,,,,,,
2182200.1,0.287557,,,,,,,,,,
2182200.1,0.287557,,,,,,,,,,
2189400.1,0.290284,,,,,,,,,,
2189400.1,0.290284,,,,,,,,,,
2196600.1,0.292825,,,,,,,,,,
2196600.1,0.292825,,,,,,,,,,
2203800.1,0.295523,,,,,,,,,,
2203800.1,0.295523,,,,,,,,,,
2211000.1,0.298185,,,,,,,,,,
2211000.1,0.298185,,,,,,,,,,
2218200.1,0.300963,,,,,,,,,,
2218200.1,0.300963,,,,,,,,,,
2225400.1,0.303731,,,,,,,,,,
2225400.1,0.303731,,,,,,,,,,
2232600.1,0.30655,,,,,,,,,,
2232600.1,0.30655,,,,,,,,,,
2239800.1,0.30975,,,,,,,,,,
2239800.1,0.30975,,,,,,,,,,
2247000.1,0.312987,,,,,,,,,,
2247000.1,0.312987,,,,,,,,,,
2254200.1,0.316284,,,,,,,,,,
2254200.1,0.316284,,,,,,,,,,
2261400.1,0.319951,,,,,,,,,,
2261400.1,0.319951,,,,,,,,,,
2268600.1,0.323596,,,,,,,,,,
2268600.1,0.323596,,,,,,,,,,
2275800.1,0.327352,,,,,,,,,,
2275800.1,0.327352,,,,,,,,,,
2283000.1,0.331085,,,,,,,,,,
2283000.1,0.331085,,,,,,,,,,
2290200.1,0.335244,,,,,,,,,,
2290200.1,0.335244,,,,,,,,,,
2297400.1,0.339441,,,,,,,,,,
2297400.1,0.339441,,,,,,,,,,
2304600.1,0.34405,,,,,,,,,,
2304600.1,0.34405,,,,,,,,,,
2311800.1,0.348678,,,,,,,,,,
2311800.1,0.348678,,,,,,,,,,
2319000.1,0.353742,,,,,,,,,,
2319000.1,0.353742,,,,,,,,,,
2326200.1,0.358912,,,,,,,,,,
2326200.1,0.358912,,,,,,,,,,
2333400.1,0.364541,,,,,,,,,,
2333400.1,0.364541,,,,,,,,,,
2340600.1,0.370959,,,,,,,,,,
2340600.1,0.370959,,,,,,,,,,
2347800.1,0.377905,,,,,,,,,,
2347800.1,0.377905,,,,,,,,,,
2355000.1,0.385352,,,,,,,,,,
2355000.1,0.385352,,,,,,,,,,
2362200.1,0.39413,,,,,,,,,,
2362200.1,0.39413,,,,,,,,,,
2369400.1,0.404717,,,,,,,,,,
2375880.1,0.412229,,,,,,,,,,

File: moga_neml/scripts/data/creep/kaeri_2/AirBase_950_22_a.csv
time,strain,temperature,stress,type,state,form,process,medium,title,youngs,poissons
0.0,0.0,950.0,22.0,creep,Ruptured,Plate,Base,Air,AirBase_950_22_a,144000.0,0.3
0.0,0.0,,,,,,,,,,
47.9,3.2e-05,,,,,,,,,,
551.9,2.3e-05,,,,,,,,,,
11400.1,6e-05,,,,,,,,,,
20999.9,-0.000269,,,,,,,,,,
30600.0,-0.00089,,,,,,,,,,
40200.1,-0.000886,,,,,,,,,,
49799.9,-0.002759,,,,,,,,,,
59400.0,-0.002754,,,,,,,,,,
69000.1,-0.002727,,,,,,,,,,
78599.9,-0.001818,,,,,,,,,,
88200.0,-0.001822,,,,,,,,,,
97800.1,-0.001808,,,,,,,,,,
107399.9,-0.001808,,,,,,,,,,
117000.0,-0.001961,,,,,,,,,,
126600.1,-0.002254,,,,,,,,,,
136199.9,-0.001924,,,,,,,,,,
145800.0,-0.00083,,,,,,,,,,
155400.1,0.000515,,,,,,,,,,
164999.9,0.001428,,,,,,,,,,
174600.0,0.00192,,,,,,,,,,
184200.1,0.001433,,,,,,,,,,
193799.9,0.001034,,,,,,,,,,
203400.0,0.000997,,,,,,,,,,
213000.1,0.000969,,,,,,,,,,
222599.9,0.000974,,,,,,,,,,
232200.0,-0.00089,,,,,,,,,,
241800.1,-0.000844,,,,,,,,,,
251399.9,2.3e-05,,,,,,,,,,
261000.0,0.001873,,,,,,,,,,
270600.1,0.002346,,,,,,,,,,
280199.9,0.00223,,,,,,,,,,
289800.0,0.002175,,,,,,,,,,
299400.1,0.002337,,,,,,,,,,
308999.9,0.002342,,,,,,,,,,
318600.0,0.002342,,,,,,,,,,
328200.1,0.002606,,,,,,,,,,
337799.9,0.00281,,,,,,,,,,
347400.0,0.002889,,,,,,,,,,
357000.1,0.002314,,,,,,,,,,
366599.9,0.002374,,,,,,,,,,
376200.0,0.002346,,,,,,,,,,
385800.1,0.002407,,,,,,,,,,
395399.9,0.002805,,,,,,,,,,
405000.0,0.00281,,,,,,,,,,
414600.1,0.002819,,,,,,,,,,
424199.9,0.003269,,,,,,,,,,
433800.0,0.002861,,,,,,,,,,
443400.1,0.002949,,,,,,,,,,
452999.9,0.003292,,,,,,,,,,
462600.0,0.003366,,,,,,,,,,
472200.1,0.003371,,,,,,,,,,
481799.9,0.00371,,,,,,,,,,
491400.0,0.003747,,,,,,,,,,
501000.1,0.004025,,,,,,,,,,
510599.9,0.004062,,,,,,,,,,
520200.0,0.004503,,,,,,,,,,
529800.1,0.004215,,,,,,,,,,
539399.9,0.004215,,,,,,,,,,
549000.0,0.004623,,,,,,,,,,
558600.1,0.00466,,,,,,,,,,
568199.9,0.004674,,,,,,,,,,
577800.0,0.004985,,,,,,,,,,
587400.1,0.005142,,,,,,,,,,
596999.9,0.005384,,,,,,,,,,
606600.0,0.005588,,,,,,,,,,
616200.1,0.005592,,,,,,,,,,
625799.9,0.005666,,,,,,,,,,
635400.0,0.006028,,,,,,,,,,
645000.1,0.006065,,,,,,,,,,
654599.9,0.006381,,,,,,,,,,
664200.0,0.00652,,,,,,,,,,
673800.1,0.007489,,,,,,,,,,
683399.9,0.007874,,,,,,,,,,
693000.0,0.007999,,,,,,,,,,
702600.1,0.008092,,,,,,,,,,
712199.9,0.008384,,,,,,,,,,
721800.0,0.00843,,,,,,,,,,
731400.1,0.007966,,,,,,,,,,
740999.9,0.006093,,,,,,,,,,
750600.0,0.006534,,,,,,,,,,
760200.1,0.007122,,,,,,,,,,
769799.9,0.007521,,,,,,,,,,
779400.0,0.007461,,,,,,,,,,
789000.1,0.007475,,,,,,,,,,
798599.9,0.007911,,,,,,,,,,
808200.0,0.007934,,,,,,,,,,
817800.1,0.008254,,,,,,,,,,
827399.9,0.008388,,,,,,,,,,
837000.0,0.00881,,,,,,,,,,
846600.1,0.008871,,,,,,,,,,
856199.9,0.009056,,,,,,,,,,
865800.0,0.009404,,,,,,,,,,
875400.1,0.009659,,,,,,,,,,
884999.9,0.00978,,,,,,,,,,
894600.0,0.010016,,,,,,,,,,
904200.1,0.010229,,,,,,,,,,
913799.9,0.010313,,,,,,,,,,
923400.0,0.010679,,,,,,,,,,
933000.1,0.010721,,,,,,,,,,
942599.9,0.010795,,,,,,,,,,
952200.0,0.011161,,,,,,,,,,
961800.1,0.011115,,,,,,,,,,
971399.9,0.011175,,,,,,,,,,
981000.0,0.011593,,,,,,,,,,
990600.1,0.01163,,,,,,,,,,
1000199.9,0.012015,,,,,,,,,,
1009800.0,0.012093,,,,,,,,,,
1019400.1,0.012112,,,,,,,,,,
1028999.9,0.012539,,,,,,,,,,
1038600.0,0.013016,,,,,,,,,,
1048200.1,0.013485,,,,,,,,,,
1057799.9,0.013489,,,,,,,,,,
1067400.0,0.013536,,,,,,,,,,
1077000.1,0.013874,,,,,,,,,,
1086599.9,0.013948,,,,,,,,,,
1096200.0,0.014092,,,,,,,,,,
1105800.1,0.014282,,,,,,,,,,
1115399.9,0.014866,,,,,,,,,,
1125000.0,0.015794,,,,,,,,,,
1134600.1,0.016174,,,,,,,,,,
1144199.9,0.01648,,,,,,,,,,
1153800.0,0.016744,,,,,,,,,,
1163400.1,0.016809,,,,,,,,,,
1172999.9,0.017171,,,,,,,,,,
1182600.0,0.017217,,,,,,,,,,
1192200.1,0.017621,,,,,,,,,,
1201799.9,0.018126,,,,,,,,,,
1211400.0,0.018599,,,,,,,,,,
1221000.1,0.019054,,,,,,,,,,
1230599.9,0.01904,,,,,,,,,,
1240200.0,0.019406,,,,,,,,,,
1249800.1,0.019503,,,,,,,,,,
1259399.9,0.019564,,,,,,,,,,
1269000.0,0.019749,,,,,,,,,,
1278600.1,0.019986,,,,,,,,,,
1288199.9,0.01999,,,,,,,,,,
1297800.0,0.020306,,,,,,,,,,
1307400.1,0.02044,,,,,,,,,,
1316999.9,0.020899,,,,,,,,,,
1326600.0,0.020946,,,,,,,,,,
1336200.1,0.021358,,,,,,,,,,
1345799.9,0.0214,,,,,,,,,,
1355400.0,0.021381,,,,,,,,,,
1365000.1,0.021377,,,,,,,,,,
1374599.9,0.021729,,,,,,,,,,
1384200.0,0.021845,,,,,,,,,,
1393800.1,0.021989,,,,,,,,,,
1403399.9,0.0223,,,,,,,,,,
1413000.0,0.022545,,,,,,,,,,
1422600.1,0.022286,,,,,,,,,,
1432199.9,0.021827,,,,,,,,,,
1441800.0,0.021868,,,,,,,,,,
1451400.1,0.022406,,,,,,,,,,
1460999.9,0.022717,,,,,,,,,,
1470600.0,0.023083,,,,,,,,,,
1480200.1,0.023246,,,,,,,,,,
1489799.9,0.023681,,,,,,,,,,
1499400.0,0.023751,,,,,,,,,,
1509000.1,0.023862,,,,,,,,,,
1518599.9,0.02415,,,,,,,,,,
1528200.0,0.02581,,,,,,,,,,
1537800.1,0.026459,,,,,,,,,,
1547399.9,0.026607,,,,,,,,,,
1557000.0,0.026923,,,,,,,,,,
1566600.1,0.027368,,,,,,,,,,
1576199.9,0.027386,,,,,,,,,,
1585800.0,0.027971,,,,,,,,,,
1595400.1,0.028323,,,,,,,,,,
1604999.9,0.028629,,,,,,,,,,
1614600.0,0.028791,,,,,,,,,,
1624200.1,0.029241,,,,,,,,,,
1633799.9,0.02925,,,,,,,,,,
1643400.0,0.029723,,,,,,,,,,
1653000.1,0.029723,,,,,,,,,,
1662599.9,0.03009,,,,,,,,,,
1672200.0,0.030178,,,,,,,,,,
1681800.1,0.030581,,,,,,,,,,
1691399.9,0.030651,,,,,,,,,,
1701000.0,0.031087,,,,,,,,,,
1710600.1,0.031142,,,,,,,,,,
1720199.9,0.031096,,,,,,,,,,
1729800.0,0.030586,,,,,,,,,,
1739400.1,0.030674,,,,,,,,,,
1748999.9,0.030665,,,,,,,,,,
1758600.0,0.031138,,,,,,,,,,
1768200.1,0.0313,,,,,,,,,,
1777799.9,0.03156,,,,,,,,,,
1787400.0,0.031945,,,,,,,,,,
1797000.1,0.032028,,,,,,,,,,
1806599.9,0.032469,,,,,,,,,,
1816200.0,0.032538,,,,,,,,,,
1825800.1,0.03251,,,,,,,,,,
1835399.9,0.032904,,,,,,,,,,
1845000.0,0.033025,,,,,,,,,,
1854600.1,0.033424,,,,,,,,,,
1864199.9,0.033438,,,,,,,,,,
1873800.0,0.033874,,,,,,,,,,
1883400.1,0.033901,,,,,,,,,,
1892999.9,0.034342,,,,,,,,,,
1902600.0,0.034801,,,,,,,,,,
1912200.1,0.034935,,,,,,,,,,
1921799.9,0.035752,,,,,,,,,,
1931400.0,0.036693,,,,,,,,,,
1941000.1,0.037082,,,,,,,,,,
1950599.9,0.037184,,,,,,,,,,
1960200.0,0.037203,,,,,,,,,,
1969800.1,0.037903,,,,,,,,,,
1979399.9,0.038163,,,,,,,,,,
1989000.0,0.038511,,,,,,,,,,
1998600.1,0.038627,,,,,,,,,,
2008199.9,0.038979,,,,,,,,,,
2017800.0,0.039002,,,,,,,,,,
2027400.1,0.039443,,,,,,,,,,
2036999.9,0.039906,,,,,,,,,,
2046600.0,0.040389,,,,,,,,,,
2056200.1,0.040509,,,,,,,,,,
2065799.9,0.040838,,,,,,,,,,
2075400.0,0.041205,,,,,,,,,,
2085000.1,0.041325,,,,,,,,,,
2094599.9,0.041752,,,,,,,,,,
2104200.0,0.04178,,,,,,,,,,
2113800.1,0.042234,,,,,,,,,,
2123399.9,0.042234,,,,,,,,,,
2133000.0,0.042716,,,,,,,,,,
2142600.1,0.042693,,,,,,,,,,
2152199.9,0.043134,,,,,,,,,,
2161800.0,0.04337,,,,,,,,,,
2171400.1,0.043621,,,,,,,,,,
2180999.9,0.043639,,,,,,,,,,
2190600.0,0.04408,,,,,,,,,,
2200200.1,0.044469,,,,,,,,,,
2209799.9,0.043574,,,,,,,,,,
2219400.0,0.042684,,,,,,,,,,
2229000.1,0.043143,,,,,,,,,,
2238599.9,0.043393,,,,,,,,,,
2248200.0,0.043662,,,,,,,,,,
2257800.1,0.044066,,,,,,,,,,
2267399.9,0.044228,,,,,,,,,,
2277000.0,0.044557,,,,,,,,,,
2286600.1,0.044632,,,,,,,,,,
2296199.9,0.045026,,,,,,,,,,
2305800.0,0.045225,,,,,,,,,,
2315400.1,0.04548,,,,,,,,,,
2324999.9,0.045638,,,,,,,,,,
2334600.0,0.045953,,,,,,,,,,
2344200.1,0.046389,,,,,,,,,,
2353799.9,0.046551,,,,,,,,,,
2363400.0,0.046881,,,,,,,,,,
2373000.1,0.047233,,,,,,,,,,
2382599.9,0.047353,,,,,,,,,,
2392200.0,0.04778,,,,,,,,,,
2401800.1,0.047901,,,,,,,,,,
2411399.9,0.048258,,,,,,,,,,
2421000.0,0.04868,,,,,,,,,,
2430600.1,0.048721,,,,,,,,,,
2440199.9,0.049171,,,,,,,,,,
2449800.0,0.049255,,,,,,,,,,
2459400.1,0.04964,,,,,,,,,,
2468999.9,0.049681,,,,,,,,,,
2478600.0,0.050057,,,,,,,,,,
2488200.1,0.050108,,,,,,,,,,
2497799.9,0.050451,,,,,,,,,,
2507400.0,0.050632,,,,,,,,,,
2517000.1,0.05104,,,,,,,,,,
2526599.9,0.051351,,,,,,,,,,
2536200.0,0.051508,,,,,,,,,,
2545800.1,0.051791,,,,,,,,,,
2555399.9,0.051977,,,,,,,,,,
2565000.0,0.052185,,,,,,,,,,
2574600.1,0.052426,,,,,,,,,,
2584199.9,0.052881,,,,,,,,,,
2593800.0,0.052913,,,,,,,,,,
2603400.1,0.053377,,,,,,,,,,
2612999.9,0.05366,,,,,,,,,,
2622600.0,0.053818,,,,,,,,,,
2632200.1,0.054235,,,,,,,,,,
2641799.9,0.054383,,,,,,,,,,
2651400.0,0.054768,,,,,,,,,,
2661000.1,0.054875,,,,,,,,,,
2670599.9,0.055223,,,,,,,,,,
2680200.0,0.055524,,,,,,,,,,
2689800.1,0.055682,,,,,,,,,,
2699399.9,0.055974,,,,,,,,,,
2709000.0,0.056145,,,,,,,,,,
2718600.1,0.056512,,,,,,,,,,
2728199.9,0.056669,,,,,,,,,,
2737800.0,0.059382,,,,,,,,,,
2747400.1,0.05986,,,,,,,,,,
2756999.9,0.060064,,,,,,,,,,
2766600.0,0.060309,,,,,,,,,,
2776200.1,0.060782,,,,,,,,,,
2785799.9,0.060829,,,,,,,,,,
2795400.0,0.061237,,,,,,,,,,
2805000.1,0.06145,,,,,,,,,,
2814599.9,0.061719,,,,,,,,,,
2824200.0,0.061719,,,,,,,,,,
2833800.1,0.061714,,,,,,,,,,
2843399.9,0.062155,,,,,,,,,,
2853000.0,0.062211,,,,,,,,,,
2862600.1,0.062619,,,,,,,,,,
2872199.9,0.062985,,,,,,,,,,
2881800.0,0.063106,,,,,,,,,,
2891400.1,0.063263,,,,,,,,,,
2900999.9,0.063569,,,,,,,,,,
2910600.0,0.063611,,,,,,,,,,
2920200.1,0.063565,,,,,,,,,,
2929799.9,0.063569,,,,,,,,,,
2939400.0,0.063973,,,,,,,,,,
2949000.1,0.064302,,,,,,,,,,
2958599.9,0.064483,,,,,,,,,,
2968200.0,0.064891,,,,,,,,,,
2977800.1,0.064942,,,,,,,,,,
2987399.9,0.065243,,,,,,,,,,
2997000.0,0.065132,,,,,,,,,,
3006600.1,0.065837,,,,,,,,,,
3016199.9,0.065883,,,,,,,,,,
3025800.0,0.066333,,,,,,,,,,
3035400.1,0.066402,,,,,,,,,,
3044999.9,0.066801,,,,,,,,,,
3054600.0,0.067154,,,,,,,,,,
3064200.1,0.067409,,,,,,,,,,
3073799.9,0.068192,,,,,,,,,,
3083400.0,0.068651,,,,,,,,,,
3093000.1,0.069115,,,,,,,,,,
3102599.9,0.069236,,,,,,,,,,
3112200.0,0.069593,,,,,,,,,,
3121800.1,0.070019,,,,,,,,,,
3131399.9,0.07008,,,,,,,,,,
3141000.0,0.070492,,,,,,,,,,
3150600.1,0.070511,,,,,,,,,,
3160199.9,0.070979,,,,,,,,,,
3169800.0,0.071443,,,,,,,,,,
3179400.1,0.071754,,,,,,,,,,
3188999.9,0.071944,,,,,,,,,,
3198600.0,0.07237,,,,,,,,,,
3208200.1,0.072797,,,,,,,,,,
3217799.9,0.07308,,,,,,,,,,
3227400.0,0.073312,,,,,,,,,,
3237000.1,0.073608,,,,,,,,,,
3246599.9,0.073775,,,,,,,,,,
3256200.0,0.074207,,,,,,,,,,
3265800.1,0.074568,,,,,,,,,,
3275399.9,0.074758,,,,,,,,,,
3285000.0,0.075171,,,,,,,,,,
3294600.1,0.07551,,,,,,,,,,
3304199.9,0.075709,,,,,,,,,,
3313800.0,0.076075,,,,,,,,,,
3323400.1,0.076261,,,,,,,,,,
3332999.9,0.076544,,,,,,,,,,
3342600.0,0.076942,,,,,,,,,,
3352200.1,0.077123,,,,,,,,,,
3361799.9,0.077471,,,,,,,,,,
3371400.0,0.0775083,,,,,,,,,,
3381000.1,0.0779623,,,,,,,,,,
3390599.9,0.0781903,,,,,,,,,,
3400200.0,0.0784593,,,,,,,,,,
3409800.1,0.0788203,,,,,,,,,,
3419399.9,0.0789453,,,,,,,,,,
3429000.0,0.0793583,,,,,,,,,,
3438600.1,0.0795393,,,,,,,,,,
3448199.9,0.0798273,,,,,,,,,,
3457800.0,0.0802903,,,,,,,,,,
3467400.1,0.0807313,,,,,,,,,,
3476999.9,0.0807773,,,,,,,,,,
3486600.0,0.0812273,,,,,,,,,,
3496200.1,0.0816403,,,,,,,,,,
3505799.9,0.0817653,,,,,,,,,,
3515400.0,0.0821643,,,,,,,,,,
3525000.1,0.0825303,,,,,,,,,,
3534599.9,0.0826503,,,,,,,,,,
3544200.0,0.0830863,,,,,,,,,,
3553800.1,0.0835413,,,,,,,,,,
3563399.9,0.0836983,,,,,,,,,,
3573000.0,0.0840183,,,,,,,,,,
3582600.1,0.0844363,,,,,,,,,,
3592199.9,0.0845613,,,,,,,,,,
3601800.0,0.0849373,,,,,,,,,,
3611400.1,0.0853683,,,,,,,,,,
3620999.9,0.0854703,,,,,,,,,,
3630600.0,0.0858553,,,,,,,,,,
3630600.0,0.0858553,,,,,,,,,,
3643902.0,0.0863463,,,,,,,,,,
3643902.0,0.0863463,,,,,,,,,,
3647400.1,0.0867913,,,,,,,,,,
3647400.1,0.0867913,,,,,,,,,,
3657600.0,0.0872643,,,,,,,,,,
3667200.1,0.0876123,,,,,,,,,,
3676800.2,0.0877143,,,,,,,,,,
3686400.0,0.0881733,,,,,,,,,,
3696000.1,0.0886373,,,,,,,,,,
3705600.2,0.0886933,,,,,,,,,,
3715200.0,0.0891053,,,,,,,,,,
3724800.1,0.0895233,,,,,,,,,,
3734400.2,0.0900373,,,,,,,,,,
3744000.0,0.0902513,,,,,,,,,,
3753600.1,0.0904923,,,,,,,,,,
3763200.2,0.0906263,,,,,,,,,,
3772800.0,0.0909743,,,,,,,,,,
3782400.1,0.0913123,,,,,,,,,,
3792000.2,0.0914703,,,,,,,,,,
3801600.0,0.0918833,,,,,,,,,,
3811200.1,0.0922963,,,,,,,,,,
3820800.2,0.0925273,,,,,,,,,,
3830400.0,0.0928203,,,,,,,,,,
3840000.1,0.0932603,,,,,,,,,,
3849600.2,0.0933343,,,,,,,,,,
3859200.0,0.0937333,,,,,,,,,,
3868800.1,0.0940993,,,,,,,,,,
3878400.2,0.0942713,,,,,,,,,,
3888000.0,0.0946603,,,,,,,,,,
3897600.1,0.0951243,,,,,,,,,,
3907200.2,0.0952263,,,,,,,,,,
3916800.0,0.0955833,,,,,,,,,,
3926400.1,0.0959873,,,,,,,,,,
3936000.2,0.0963163,,,,,,,,,,
3945600.0,0.0965483,,,,,,,,,,
3955200.1,0.0969883,,,,,,,,,,
3964800.2,0.0973363,,,,,,,,,,
3974400.0,0.0974753,,,,,,,,,,
3984000.1,0.0979023,,,,,,,,,,
3993600.2,0.0983523,,,,,,,,,,
4003200.0,0.0983893,,,,,,,,,,
4012800.1,0.0988433,,,,,,,,,,
4022400.2,0.0990613,,,,,,,,,,
4032000.0,0.0993213,,,,,,,,,,
4041600.1,0.0997613,,,,,,,,,,
4051200.2,0.1000863,,,,,,,,,,
4060800.0,0.1002303,,,,,,,,,,
4070400.1,0.1006893,,,,,,,,,,
4080000.2,0.1011203,,,,,,,,,,
4089600.0,0.1012173,,,,,,,,,,
4099200.1,0.1016353,,,,,,,,,,
4108800.2,0.1020803,,,,,,,,,,
4118400.0,0.1024143,,,,,,,,,,
4128000.1,0.1025713,,,,,,,,,,
4137600.2,0.1030123,,,,,,,,,,
4147200.0,0.1031743,,,,,,,,,,
4156800.1,0.1034943,,,,,,,,,,
4166400.2,0.1039443,,,,,,,,,,
4176000.0,0.1041253,,,,,,,,,,
4185600.1,0.1044683,,,,,,,,,,
4195200.2,0.1048673,,,,,,,,,,
4204800.0,0.1052283,,,,,,,,,,
4214400.1,0.1053863,,,,,,,,,,
4224000.2,0.1057943,,,,,,,,,,
4233600.0,0.1062443,,,,,,,,,,
4243200.1,0.1065783,,,,,,,,,,
4252800.2,0.1068933,,,,,,,,,,
4262400.0,0.1071943,,,,,,,,,,
4272000.1,0.1076353,,,,,,,,,,
4281600.2,0.1079043,,,,,,,,,,
4291200.0,0.1081313,,,,,,,,,,
4300800.1,0.1085723,,,,,,,,,,
4310400.2,0.1090033,,,,,,,,,,
4320000.0,0.1091563,,,,,,,,,,
4329600.1,0.1095363,,,,,,,,,,
4339200.2,0.1099723,,,,,,,,,,
4348800.0,0.1104313,,,,,,,,,,
4358400.1,0.1108533,,,,,,,,,,
4368000.2,0.1110893,,,,,,,,,,
4377600.0,0.1113543,,,,,,,,,,
4387200.1,0.1118083,,,,,,,,,,
4396800.2,0.1122073,,,,,,,,,,
4406400.0,0.1123413,,,,,,,,,,
4416000.1,0.1127873,,,,,,,,,,
4425600.2,0.1132093,,,,,,,,,,
4435200.0,0.1136863,,,,,,,,,,
4444800.1,0.1140803,,,,,,,,,,
4454400.2,0.1142333,,,,,,,,,,
4464000.0,0.1146043,,,,,,,,,,
4473600.1,0.1150593,,,,,,,,,,
4483200.2,0.1155043,,,,,,,,,,
4492800.0,0.1159263,,,,,,,,,,
4502400.1,0.1160463,,,,,,,,,,
4512000.2,0.1165103,,,,,,,,,,
4521600.0,0.1169373,,,,,,,,,,
4531200.1,0.1174243,,,,,,,,,,
4540800.2,0.1178273,,,,,,,,,,
4550400.0,0.1181383,,,,,,,,,,
4560000.1,0.1183373,,,,,,,,,,
4569600.2,0.1187873,,,,,,,,,,
4579200.0,0.1193533,,,,,,,,,,
4588800.1,0.1196963,,,,,,,,,,
4598400.2,0.1201043,,,,,,,,,,
4608000.0,0.1205443,,,,,,,,,,
4617600.1,0.1207073,,,,,,,,,,
4627200.2,0.1211103,,,,,,,,,,
4636800.0,0.1215603,,,,,,,,,,
4646400.1,0.1220193,,,,,,,,,,
4656000.2,0.1223853,,,,,,,,,,
4665600.0,0.1225993,,,,,,,,,,
4675200.1,0.1229463,,,,,,,,,,
4684800.2,0.1234243,,,,,,,,,,
4694400.0,0.1238783,,,,,,,,,,
4704000.1,0.1243473,,,,,,,,,,
4713600.2,0.1246483,,,,,,,,,,
4723200.0,0.1249823,,,,,,,,,,
4732800.1,0.1252703,,,,,,,,,,
4742400.2,0.1257293,,,,,,,,,,
4752000.0,0.1261923,,,,,,,,,,
4761600.1,0.1266423,,,,,,,,,,
4771200.2,0.1270873,,,,,,,,,,
4780800.0,0.1274123,,,,,,,,,,
4790400.1,0.1276253,,,,,,,,,,
4800000.2,0.1280753,,,,,,,,,,
4809600.0,0.1285203,,,,,,,,,,
4819200.1,0.1289793,,,,,,,,,,
4828800.2,0.1294523,,,,,,,,,,
4838400.0,0.1299073,,,,,,,,,,
4848000.1,0.1303613,,,,,,,,,,
4857600.2,0.1308293,,,,,,,,,,
4867200.0,0.1311633,,,,,,,,,,
4876800.1,0.1314923,,,,,,,,,,
4886400.2,0.1320163,,,,,,,,,,
4896000.0,0.1322953,,,,,,,,,,
4905600.1,0.1327073,,,,,,,,,,
4915200.2,0.1331533,,,,,,,,,,
4924800.0,0.1336073,,,,,,,,,,
4934400.1,0.1340753,,,,,,,,,,
4944000.2,0.1345443,,,,,,,,,,
4953600.0,0.1350073,,,,,,,,,,
4963200.1,0.1354623,,,,,,,,,,
4972800.2,0.1359253,,,,,,,,,,
4982400.0,0.1363803,,,,,,,,,,
4992000.1,0.1368533,,,,,,,,,,
5001600.2,0.1373173,,,,,,,,,,
5011200.0,0.1377853,,,,,,,,,,
5020800.1,0.1382533,,,,,,,,,,
5030400.2,0.1387263,,,,,,,,,,
5040000.0,0.1391853,,,,,,,,,,
5049600.1,0.1396633,,,,,,,,,,
5059200.2,0.1401413,,,,,,,,,,
5068800.0,0.1406043,,,,,,,,,,
5078400.1,0.1410493,,,,,,,,,,
5088000.2,0.1415363,,,,,,,,,,
5097600.0,0.1421343,,,,,,,,,,
5107200.1,0.1428443,,,,,,,,,,
5116800.2,0.1433453,,,,,,,,,,
5126400.0,0.1438083,,,,,,,,,,
5136000.1,0.1442773,,,,,,,,,,
5145600.2,0.1447363,,,,,,,,,,
5155200.0,0.1452273,,,,,,,,,,
5164800.1,0.1459833,,,,,,,,,,
5174400.2,0.1465123,,,,,,,,,,
5184000.0,0.1470543,,,,,,,,,,
5193600.1,0.1475183,,,,,,,,,,
5203200.2,0.1480653,,,,,,,,,,
5212800.0,0.1488263,,,,,,,,,,
5222400.1,0.1493823,,,,,,,,,,
5232000.2,0.1498413,,,,,,,,,,
5241600.0,0.1503053,,,,,,,,,,
5251200.1,0.1508153,,,,,,,,,,
5260800.2,0.1513113,,,,,,,,,,
5270400.0,0.1520723,,,,,,,,,,
5280000.1,0.1526193,,,,,,,,,,
5289600.2,0.1530963,,,,,,,,,,
5299200.0,0.1535513,,,,,,,,,,
5308800.1,0.1540103,,,,,,,,,,
5318400.2,0.1544833,,,,,,,,,,
5328000.0,0.1549843,,,,,,,,,,
5337600.1,0.1555873,,,,,,,,,,
5347200.2,0.1559713,,,,,,,,,,
5356800.0,0.1567643,,,,,,,,,,
5366400.1,0.1572653,,,,,,,,,,
5376000.2,0.1577433,,,,,,,,,,
5385600.0,0.1586523,,,,,,,,,,
5395200.1,0.1592643,,,,,,,,,,
5404800.2,0.1600523,,,,,,,,,,
5414400.0,0.1605063,,,,,,,,,,
5424000.1,0.1610913,,,,,,,,,,
5433600.2,0.1618843,,,,,,,,,,
5443200.0,0.1623893,,,,,,,,,,
5452800.1,0.1633123,,,,,,,,,,
5462400.2,0.1640823,,,,,,,,,,
5472000.0,0.1646893,,,,,,,,,,
5481600.1,0.1652643,,,,,,,,,,
5491200.2,0.1660523,,,,,,,,,,
5500800.0,0.1665303,,,,,,,,,,
5510400.1,0.1671613,,,,,,,,,,
5520000.2,0.1679353,,,,,,,,,,
5529600.0,0.1684033,,,,,,,,,,
5539200.1,0.1693173,,,,,,,,,,
5548800.2,0.1698223,,,,,,,,,,
5558400.0,0.1707033,,,,,,,,,,
5568000.1,0.1712133,,,,,,,,,,
5577600.2,0.1716353,,,,,,,,,,
5587200.0,0.1722433,,,,,,,,,,
5596800.1,0.1730223,,,,,,,,,,
5606400.2,0.1739403,,,,,,,,,,
5616000.0,0.1744273,,,,,,,,,,
5625600.1,0.1753403,,,,,,,,,,
5635200.2,0.1759253,,,,,,,,,,
5644800.0,0.1767363,,,,,,,,,,
5654400.1,0.1776403,,,,,,,,,,
5664000.2,0.1782293,,,,,,,,,,
5673600.0,0.1790503,,,,,,,,,,
5683200.1,0.1799453,,,,,,,,,,
5692800.2,0.1806593,,,,,,,,,,
5702400.0,0.1813873,,,,,,,,,,
5712000.1,0.1823103,,,,,,,,,,
5721600.2,0.1832333,,,,,,,,,,
5731200.0,0.1836873,,,,,,,,,,
5740800.1,0.1846103,,,,,,,,,,
5750400.2,0.1852173,,,,,,,,,,
5760000.0,0.1860383,,,,,,,,,,
5769600.1,0.1870303,,,,,,,,,,
5779200.2,0.1878793,,,,,,,,,,
5788800.0,0.1888063,,,,,,,,,,
5798400.1,0.1897243,,,,,,,,,,
5808000.2,0.1906433,,,,,,,,,,
5817600.0,0.1915753,,,,,,,,,,
5827200.1,0.1924973,,,,,,,,,,
5836800.2,0.1934393,,,,,,,,,,
5846400.0,0.1942923,,,,,,,,,,
5856000.1,0.1949833,,,,,,,,,,
5865600.2,0.1960033,,,,,,,,,,
5875200.0,0.1967593,,,,,,,,,,
5884800.1,0.1976493,,,,,,,,,,
5894400.2,0.1989613,,,,,,,,,,
5904000.0,0.1998983,,,,,,,,,,
5913600.1,0.2008353,,,,,,,,,,
5923200.2,0.2017903,,,,,,,,,,
5932800.0,0.2022313,,,,,,,,,,
5942400.1,0.2031903,,,,,,,,,,
5952000.2,0.2042113,,,,,,,,,,
5961600.0,0.2054773,,,,,,,,,,
5971200.1,0.2064643,,,,,,,,,,
5980800.2,0.2076843,,,,,,,,,,
5990400.0,0.2087273,,,,,,,,,,
6000000.1,0.2096733,,,,,,,,,,
6009600.2,0.2110043,,,,,,,,,,
6019200.0,0.2119733,,,,,,,,,,
6028800.1,0.2129143,,,,,,,,,,
6038400.2,0.2142173,,,,,,,,,,
6048000.0,0.2152933,,,,,,,,,,
6057600.1,0.2166153,,,,,,,,,,
6067200.2,0.2177003,,,,,,,,,,
6076800.0,0.2189293,,,,,,,,,,
6086400.1,0.2199493,,,,,,,,,,
6096000.2,0.2212703,,,,,,,,,,
6105600.0,0.2226383,,,,,,,,,,
6115200.1,0.2238163,,,,,,,,,,
6124800.2,0.2249753,,,,,,,,,,
6134400.0,0.2263623,,,,,,,,,,
6144000.1,0.2278973,,,,,,,,,,
6153600.2,0.2295013,,,,,,,,,,
6163200.0,0.2309293,,,,,,,,,,
6172800.1,0.2322183,,,,,,,,,,
6182400.2,0.2337723,,,,,,,,,,
6192000.0,0.2352233,,,,,,,,,,
6201600.1,0.2369623,,,,,,,,,,
6211200.2,0.2384093,,,,,,,,,,
6220800.0,0.2402033,,,,,,,,,,
6230400.1,0.2417063,,,,,,,,,,
6240000.2,0.2435053,,,,,,,,,,
6249600.0,0.2452163,,,,,,,,,,
6259200.1,0.2469973,,,,,,,,,,
6268800.2,0.2486293,,,,,,,,,,
6278400.0,0.2504703,,,,,,,,,,
6288000.1,0.2523153,,,,,,,,,,
6297600.2,0.2541843,,,,,,,,,,
6307200.0,0.2562713,,,,,,,,,,
6316800.1,0.2583533,,,,,,,,,,
6326400.2,0.2605233,,,,,,,,,,
6336000.0,0.2625683,,,,,,,,,,
6345600.1,0.2650633,,,,,,,,,,
6355200.2,0.2674373,,,,,,,,,,
6364800.0,0.2694683,,,,,,,,,,
6374400.1,0.2713363,,,,,,,,,,
6384000.2,0.2731733,,,,,,,,,,
6393600.0,0.2750413,,,,,,,,,,
6403200.1,0.2768503,,,,,,,,,,
6412800.2,0.2787143,,,,,,,,,,
6422400.0,0.2801473,,,,,,,,,,
6432000.1,0.2820203,,,,,,,,,,
6441600.2,0.2839033,,,,,,,,,,
6451200.0,0.2857993,,,,,,,,,,
6460800.1,0.2876503,,,,,,,,,,
6470400.2,0.2897923,,,,,,,,,,
6480000.0,0.2917393,,,,,,,,,,
6489600.1,0.2935903,,,,,,,,,,
6499200.2,0.2958113,,,,,,,,,,
6508800.0,0.2977633,,,,,,,,,,
6518400.1,0.2998173,,,,,,,,,,
6528000.2,0.3019413,,,,,,,,,,
6537600.0,0.3042643,,,,,,,,,,
6547200.1,0.3065553,,,,,,,,,,
6556800.2,0.3087713,,,,,,,,,,
6566400.0,0.3107613,,,,,,,,,,
6576000.1,0.3130563,,,,,,,,,,
6585600.2,0.3153843,,,,,,,,,,
6595200.0,0.3176933,,,,,,,,,,
6604800.1,0.3199933,,,,,,,,,,
6614400.2,0.3218903,,,,,,,,,,
6624000.0,0.3241803,,,,,,,,,,
6633600.1,0.3260543,,,,,,,,,,
6643200.2,0.3280523,,,,,,,,,,
6652800.0,0.3302043,,,,,,,,,,
6662400.1,0.3321283,,,,,,,,,,
6672000.2,0.3343963,,,,,,,,,,
6681600.0,0.3362603,,,,,,,,,,
6691200.1,0.3384163,,,,,,,,,,
6700800.2,0.3404383,,,,,,,,,,
6710400.0,0.3423573,,,,,,,,,,
6720000.1,0.3445973,,,,,,,,,,
6729600.2,0.3464573,,,,,,,,,,
6739200.0,0.3487663,,,,,,,,,,
6748800.1,0.3507233,,,,,,,,,,
6758400.2,0.3529163,,,,,,,,,,
6768000.0,0.3547993,,,,,,,,,,
6777600.1,0.3566673,,,,,,,,,,
6787200.2,0.3587773,,,,,,,,,,
6796800.0,0.3607203,,,,,,,,,,
6806400.1,0.3626403,,,,,,,,,,
6816000.2,0.3645183,,,,,,,,,,
6825600.0,0.3663873,,,,,,,,,,
6835200.1,0.3682553,,,,,,,,,,
6844800.2,0.3700963,,,,,,,,,,
6854400.0,0.3719423,,,,,,,,,,
6864000.1,0.3737923,,,,,,,,,,
6873600.2,0.3756613,,,,,,,,,,
6883200.0,0.3775253,,,,,,,,,,
6892800.1,0.3795003,,,,,,,,,,
6902400.2,0.3814573,,,,,,,,,,
6912000.0,0.3834883,,,,,,,,,,
6921600.1,0.3852833,,,,,,,,,,
6931200.2,0.3872493,,,,,,,,,,
6940800.0,0.3891033,,,,,,,,,,
6950400.1,0.3909813,,,,,,,,,,
6960000.2,0.3931563,,,,,,,,,,
6969600.0,0.3951463,,,,,,,,,,
6979200.1,0.3973573,,,,,,,,,,
6988800.2,0.3993373,,,,,,,,,,
6998400.0,0.4016333,,,,,,,,,,
7008000.1,0.4044103,,,,,,,,,,
7018920.0,0.4081393,,,,,,,,,,
