Repository: janzenchoi/phd_code

# MOGA NEML

The repository contains code for calibrating the constitutive parameters of phenomenological creep models. The code combines the multi-objective genetic algorithm (MOGA) implemented in Pymoo with the nuclear engineering material model library (NEML). The following README was last updated on the 19th of December, 2023.

## Reading an experimental dataset (`read_data`)

The `read_data` function reads experimental data into the `Interface` class.
* `file_path`: This argument defines the path to the experimental data. Note that this path appends the `input_path` value defined when initialising the `Interface` class.

File: moga_neml/scripts/data/creep/kaeri_2/AirBase_950_30_a.csv
time,strain,temperature,stress,type,state,form,process,medium,title,youngs,poissons
0.0,0.0,950.0,30.0,creep,Ruptured,Plate,Base,Air,AirBase_950_30_a,144000.0,0.3
0.0,0.0,,,,,,,,,,
36.0,0.0,,,,,,,,,,
78.1,0.00019,,,,,,,,,,
150.1,0.00045,,,,,,,,,,
294.1,0.000464,,,,,,,,,,
486.0,0.000538,,,,,,,,,,
1199.9,0.000482,,,,,,,,,,
3120.1,0.000459,,,,,,,,,,
4200.1,0.000895,,,,,,,,,,
7800.1,0.000927,,,,,,,,,,
10199.9,0.000965,,,,,,,,,,
12600.0,0.001373,,,,,,,,,,
15000.1,0.001373,,,,,,,,,,
17399.9,0.001595,,,,,,,,,,
19800.0,0.001781,,,,,,,,,,
22200.1,0.001846,,,,,,,,,,
24599.9,0.001873,,,,,,,,,,
27000.0,0.002319,,,,,,,,,,
29400.1,0.002305,,,,,,,,,,
31799.9,0.00255,,,,,,,,,,
34200.0,0.002768,,,,,,,,,,
36600.1,0.002782,,,,,,,,,,
38999.9,0.003181,,,,,,,,,,
41400.0,0.003241,,,,,,,,,,
43800.1,0.003339,,,,,,,,,,
46199.9,0.003649,,,,,,,,,,
48600.0,0.003719,,,,,,,,,,
51000.1,0.004062,,,,,,,,,,
53399.9,0.004155,,,,,,,,,,
55800.0,0.00428,,,,,,,,,,
58200.1,0.004618,,,,,,,,,,
60599.9,0.00467,,,,,,,,,,
63000.0,0.00498,,,,,,,,,,
65400.1,0.005105,,,,,,,,,,
67799.9,0.005439,,,,,,,,,,
70200.0,0.005564,,,,,,,,,,
72600.1,0.005806,,,,,,,,,,
74999.9,0.006042,,,,,,,,,,
77400.0,0.00639,,,,,,,,,,
79800.1,0.006492,,,,,,,,,,
82199.9,0.006779,,,,,,,,,,
84600.0,0.006956,,,,,,,,,,
87000.1,0.007359,,,,,,,,,,
89399.9,0.00741,,,,,,,,,,
91800.0,0.007869,,,,,,,,,,
94200.1,0.007985,,,,,,,,,,
96599.9,0.00862,,,,,,,,,,
99000.0,0.008792,,,,,,,,,,
101400.1,0.008824,,,,,,,,,,
103799.9,0.009311,,,,,,,,,,
106200.0,0.009506,,,,,,,,,,
108600.1,0.00971,,,,,,,,,,
110999.9,0.009844,,,,,,,,,,
113400.0,0.010183,,,,,,,,,,
115800.1,0.01029,,,,,,,,,,
118199.9,0.010684,,,,,,,,,,
120600.0,0.011096,,,,,,,,,,
123000.1,0.011351,,,,,,,,,,
125399.9,0.011597,,,,,,,,,,
127800.0,0.011987,,,,,,,,,,
130200.1,0.012093,,,,,,,,,,
132599.9,0.012497,,,,,,,,,,
135000.0,0.012627,,,,,,,,,,
137400.1,0.012974,,,,,,,,,,
139799.9,0.013206,,,,,,,,,,
142200.0,0.01348,,,,,,,,,,
144600.1,0.013897,,,,,,,,,,
146999.9,0.014375,,,,,,,,,,
149400.0,0.014542,,,,,,,,,,
151800.1,0.014839,,,,,,,,,,
154199.9,0.015312,,,,,,,,,,
156600.0,0.015335,,,,,,,,,,
159000.1,0.015293,,,,,,,,,,
161399.9,0.014936,,,,,,,,,,
163800.0,0.014834,,,,,,,,,,
166200.1,0.015729,,,,,,,,,,
168599.9,0.016239,,,,,,,,,,
171000.0,0.016679,,,,,,,,,,
173400.1,0.016698,,,,,,,,,,
175799.9,0.016828,,,,,,,,,,
178200.0,0.017125,,,,,,,,,,
180600.1,0.017176,,,,,,,,,,
182999.9,0.017602,,,,,,,,,,
185400.0,0.017774,,,,,,,,,,
187800.1,0.018084,,,,,,,,,,
190199.9,0.018534,,,,,,,,,,
192600.0,0.018785,,,,,,,,,,
195000.1,0.018692,,,,,,,,,,
197399.9,0.019197,,,,,,,,,,
199800.0,0.019452,,,,,,,,,,
202200.1,0.019879,,,,,,,,,,
204599.9,0.019944,,,,,,,,,,
207000.0,0.020394,,,,,,,,,,
209400.1,0.020412,,,,,,,,,,
211799.9,0.020857,,,,,,,,,,
214200.0,0.020997,,,,,,,,,,
216600.1,0.021326,,,,,,,,,,
218999.9,0.021316,,,,,,,,,,
221400.0,0.021381,,,,,,,,,,
223800.1,0.021706,,,,,,,,,,
226199.9,0.021785,,,,,,,,,,
228600.0,0.022235,,,,,,,,,,
231000.1,0.022735,,,,,,,,,,
233399.9,0.023176,,,,,,,,,,
235800.0,0.023635,,,,,,,,,,
238200.1,0.023909,,,,,,,,,,
240599.9,0.024108,,,,,,,,,,
243000.0,0.024136,,,,,,,,,,
245400.1,0.024572,,,,,,,,,,
247799.9,0.024836,,,,,,,,,,
250200.0,0.025031,,,,,,,,,,
252600.1,0.025439,,,,,,,,,,
254999.9,0.025485,,,,,,,,,,
257400.0,0.02581,,,,,,,,,,
259800.1,0.025958,,,,,,,,,,
262199.9,0.025958,,,,,,,,,,
264600.0,0.026079,,,,,,,,,,
267000.1,0.026009,,,,,,,,,,
269399.9,0.026348,,,,,,,,,,
271800.0,0.026468,,,,,,,,,,
274200.1,0.026839,,,,,,,,,,
276599.9,0.026923,,,,,,,,,,
279000.0,0.027238,,,,,,,,,,
281400.1,0.027363,,,,,,,,,,
283799.9,0.027739,,,,,,,,,,
286200.0,0.027827,,,,,,,,,,
288600.1,0.028281,,,,,,,,,,
290999.9,0.028657,,,,,,,,,,
293400.0,0.02875,,,,,,,,,,
295800.1,0.028903,,,,,,,,,,
298199.9,0.029204,,,,,,,,,,
300600.0,0.029408,,,,,,,,,,
303000.1,0.029654,,,,,,,,,,
305399.9,0.029682,,,,,,,,,,
307800.0,0.030159,,,,,,,,,,
310200.1,0.030201,,,,,,,,,,
312599.9,0.030637,,,,,,,,,,
315000.0,0.031073,,,,,,,,,,
317400.1,0.031203,,,,,,,,,,
319799.9,0.031518,,,,,,,,,,
322200.0,0.031819,,,,,,,,,,
324600.1,0.032436,,,,,,,,,,
326999.9,0.032923,,,,,,,,,,
329400.0,0.033234,,,,,,,,,,
331800.1,0.033377,,,,,,,,,,
334199.9,0.033498,,,,,,,,,,
336600.0,0.033846,,,,,,,,,,
339000.1,0.033855,,,,,,,,,,
341399.9,0.034291,,,,,,,,,,
343800.0,0.034314,,,,,,,,,,
346200.1,0.034444,,,,,,,,,,
348599.9,0.034439,,,,,,,,,,
351000.0,0.034745,,,,,,,,,,
353400.1,0.034755,,,,,,,,,,
355799.9,0.03482,,,,,,,,,,
358200.0,0.035242,,,,,,,,,,
360600.1,0.035408,,,,,,,,,,
362999.9,0.035728,,,,,,,,,,
365400.0,0.035872,,,,,,,,,,
367800.1,0.036178,,,,,,,,,,
370199.9,0.036521,,,,,,,,,,
372600.0,0.036642,,,,,,,,,,
375000.1,0.037045,,,,,,,,,,
377399.9,0.037078,,,,,,,,,,
379800.0,0.037129,,,,,,,,,,
382200.1,0.037555,,,,,,,,,,
384599.9,0.038019,,,,,,,,,,
387000.0,0.038028,,,,,,,,,,
389400.1,0.038214,,,,,,,,,,
391799.9,0.038487,,,,,,,,,,
394200.0,0.038622,,,,,,,,,,
396600.1,0.038984,,,,,,,,,,
398999.9,0.039341,,,,,,,,,,
401400.0,0.039512,,,,,,,,,,
403800.1,0.039902,,,,,,,,,,
406199.9,0.040393,,,,,,,,,,
408600.0,0.040811,,,,,,,,,,
411000.1,0.041274,,,,,,,,,,
413399.9,0.041339,,,,,,,,,,
415800.0,0.041738,,,,,,,,,,
418200.1,0.041738,,,,,,,,,,
420599.9,0.042086,,,,,,,,,,
423000.0,0.042202,,,,,,,,,,
425400.1,0.042638,,,,,,,,,,
427799.9,0.042693,,,,,,,,,,
430200.0,0.042712,,,,,,,,,,
432600.1,0.043129,,,,,,,,,,
434999.9,0.043157,,,,,,,,,,
437400.0,0.043268,,,,,,,,,,
439800.1,0.043222,,,,,,,,,,
442199.9,0.043574,,,,,,,,,,
444600.0,0.043653,,,,,,,,,,
447000.1,0.044038,,,,,,,,,,
449399.9,0.044279,,,,,,,,,,
451800.0,0.044506,,,,,,,,,,
454200.1,0.044896,,,,,,,,,,
456599.9,0.044984,,,,,,,,,,
459000.0,0.045429,,,,,,,,,,
461400.1,0.045554,,,,,,,,,,
463799.9,0.045902,,,,,,,,,,
466200.0,0.046139,,,,,,,,,,
468600.1,0.04638,,,,,,,,,,
470999.9,0.046695,,,,,,,,,,
473400.0,0.046825,,,,,,,,,,
475800.1,0.047275,,,,,,,,,,
478199.9,0.047302,,,,,,,,,,
480600.0,0.04766,,,,,,,,,,
483000.1,0.047752,,,,,,,,,,
485399.9,0.048105,,,,,,,,,,
487800.0,0.048235,,,,,,,,,,
490200.1,0.048684,,,,,,,,,,
492599.9,0.049051,,,,,,,,,,
495000.0,0.049204,,,,,,,,,,
497400.1,0.049487,,,,,,,,,,
499799.9,0.050062,,,,,,,,,,
502200.0,0.050233,,,,,,,,,,
504600.1,0.050544,,,,,,,,,,
506999.9,0.051012,,,,,,,,,,
509400.0,0.051091,,,,,,,,,,
511800.1,0.051485,,,,,,,,,,
514199.9,0.051912,,,,,,,,,,
516600.0,0.05193,,,,,,,,,,
519000.1,0.051972,,,,,,,,,,
521399.9,0.052204,,,,,,,,,,
523800.0,0.052074,,,,,,,,,,
526200.1,0.052352,,,,,,,,,,
528599.9,0.052584,,,,,,,,,,
531000.0,0.052853,,,,,,,,,,
533400.1,0.053015,,,,,,,,,,
535799.9,0.053363,,,,,,,,,,
538200.0,0.053409,,,,,,,,,,
540600.1,0.053706,,,,,,,,,,
542999.9,0.053785,,,,,,,,,,
545400.0,0.053966,,,,,,,,,,
547800.1,0.05424,,,,,,,,,,
550199.9,0.054504,,,,,,,,,,
552600.0,0.054712,,,,,,,,,,
555000.1,0.05513,,,,,,,,,,
557399.9,0.055167,,,,,,,,,,
559800.0,0.055524,,,,,,,,,,
562200.1,0.055654,,,,,,,,,,
564599.9,0.055682,,,,,,,,,,
567000.0,0.056071,,,,,,,,,,
569400.1,0.056257,,,,,,,,,,
571799.9,0.056479,,,,,,,,,,
574200.0,0.056572,,,,,,,,,,
576600.1,0.056975,,,,,,,,,,
578999.9,0.057351,,,,,,,,,,
581400.0,0.057509,,,,,,,,,,
583800.1,0.057945,,,,,,,,,,
586199.9,0.058464,,,,,,,,,,
588600.0,0.058928,,,,,,,,,,
591000.1,0.058937,,,,,,,,,,
593399.9,0.059345,,,,,,,,,,
595800.0,0.059354,,,,,,,,,,
598200.1,0.059813,,,,,,,,,,
600599.9,0.059804,,,,,,,,,,
603000.0,0.060268,,,,,,,,,,
605400.1,0.060398,,,,,,,,,,
607799.9,0.060462,,,,,,,,,,
610200.0,0.060476,,,,,,,,,,
612600.1,0.060745,,,,,,,,,,
614999.9,0.060755,,,,,,,,,,
617400.0,0.061126,,,,,,,,,,
619800.1,0.061195,,,,,,,,,,
622199.9,0.061524,,,,,,,,,,
624600.0,0.061673,,,,,,,,,,
627000.1,0.06183,,,,,,,,,,
629399.9,0.062122,,,,,,,,,,
631800.0,0.062224,,,,,,,,,,
634200.1,0.062614,,,,,,,,,,
636599.9,0.063031,,,,,,,,,,
639000.0,0.063064,,,,,,,,,,
641400.1,0.063402,,,,,,,,,,
643799.9,0.063523,,,,,,,,,,
646200.0,0.063889,,,,,,,,,,
648600.1,0.064019,,,,,,,,,,
650999.9,0.064358,,,,,,,,,,
653400.0,0.064455,,,,,,,,,,
655800.1,0.0649,,,,,,,,,,
658199.9,0.065271,,,,,,,,,,
660600.0,0.065494,,,,,,,,,,
663000.1,0.065823,,,,,,,,,,
665399.9,0.066319,,,,,,,,,,
667800.0,0.0663,,,,,,,,,,
670200.1,0.066764,,,,,,,,,,
672599.9,0.067228,,,,,,,,,,
675000.0,0.067659,,,,,,,,,,
677400.1,0.067794,,,,,,,,,,
679799.9,0.068076,,,,,,,,,,
682200.0,0.068151,,,,,,,,,,
684600.1,0.068382,,,,,,,,,,
686999.9,0.068624,,,,,,,,,,
689400.0,0.068967,,,,,,,,,,
691800.1,0.069115,,,,,,,,,,
694199.9,0.069162,,,,,,,,,,
696600.0,0.069546,,,,,,,,,,
699000.1,0.06988,,,,,,,,,,
701399.9,0.070015,,,,,,,,,,
703800.0,0.070019,,,,,,,,,,
706200.1,0.070474,,,,,,,,,,
708599.9,0.070469,,,,,,,,,,
711000.0,0.070854,,,,,,,,,,
713400.1,0.070938,,,,,,,,,,
715799.9,0.0711,,,,,,,,,,
718200.0,0.071397,,,,,,,,,,
720600.1,0.071573,,,,,,,,,,
722999.9,0.071916,,,,,,,,,,
725400.0,0.072282,,,,,,,,,,
727800.1,0.072528,,,,,,,,,,
730199.9,0.072811,,,,,,,,,,
732600.0,0.07289,,,,,,,,,,
735000.1,0.073251,,,,,,,,,,
737399.9,0.073585,,,,,,,,,,
739800.0,0.073724,,,,,,,,,,
742200.1,0.074086,,,,,,,,,,
744599.9,0.074188,,,,,,,,,,
747000.0,0.074638,,,,,,,,,,
749400.1,0.074666,,,,,,,,,,
751799.9,0.07512,,,,,,,,,,
754200.0,0.075329,,,,,,,,,,
756600.1,0.075792,,,,,,,,,,
758999.9,0.076048,,,,,,,,,,
761400.0,0.076349,,,,,,,,,,
763800.1,0.076497,,,,,,,,,,
766199.9,0.076752,,,,,,,,,,
768600.0,0.07697,,,,,,,,,,
771000.1,0.077508,,,,,,,,,,
773399.9,0.077898,,,,,,,,,,
775800.0,0.078102,,,,,,,,,,
778200.1,0.078385,,,,,,,,,,
780599.9,0.078769,,,,,,,,,,
783000.0,0.078853,,,,,,,,,,
785400.1,0.079289,,,,,,,,,,
787799.9,0.07928,,,,,,,,,,
790200.0,0.079771,,,,,,,,,,
792600.1,0.079892,,,,,,,,,,
794999.9,0.080216,,,,,,,,,,
797400.0,0.08062,,,,,,,,,,
799800.1,0.080805,,,,,,,,,,
802199.9,0.080685,,,,,,,,,,
804600.0,0.081102,,,,,,,,,,
807000.1,0.081162,,,,,,,,,,
809399.9,0.081617,,,,,,,,,,
811800.0,0.08177,,,,,,,,,,
814200.1,0.08208,,,,,,,,,,
816599.9,0.082994,,,,,,,,,,
819000.0,0.083309,,,,,,,,,,
821400.1,0.083476,,,,,,,,,,
823799.9,0.083759,,,,,,,,,,
826200.0,0.083931,,,,,,,,,,
828600.1,0.084339,,,,,,,,,,
830999.9,0.084399,,,,,,,,,,
833400.0,0.084802,,,,,,,,,,
835800.1,0.08439,,,,,,,,,,
838199.9,0.084844,,,,,,,,,,
840600.0,0.084918,,,,,,,,,,
843000.1,0.085308,,,,,,,,,,
845399.9,0.085526,,,,,,,,,,
847800.0,0.085771,,,,,,,,,,
850200.1,0.08623,,,,,,,,,,
852599.9,0.086277,,,,,,,,,,
855000.0,0.086694,,,,,,,,,,
857400.1,0.086741,,,,,,,,,,
859799.9,0.087167,,,,,,,,,,
862200.0,0.087176,,,,,,,,,,
864600.1,0.087649,,,,,,,,,,
866999.9,0.08771,,,,,,,,,,
869400.0,0.088085,,,,,,,,,,
871800.1,0.088099,,,,,,,,,,
874199.9,0.08853,,,,,,,,,,
876600.0,0.088609,,,,,,,,,,
879000.1,0.089022,,,,,,,,,,
881399.9,0.089161,,,,,,,,,,
883800.0,0.089472,,,,,,,,,,
886200.1,0.089708,,,,,,,,,,
888599.9,0.08994,,,,,,,,,,
891000.0,0.0902,,,,,,,,,,
893400.1,0.090404,,,,,,,,,,
895799.9,0.09084,,,,,,,,,,
898200.0,0.090895,,,,,,,,,,
900600.1,0.091285,,,,,,,,,,
902999.9,0.091368,,,,,,,,,,
905400.0,0.091758,,,,,,,,,,
907800.1,0.092291,,,,,,,,,,
910199.9,0.092718,,,,,,,,,,
912600.0,0.092769,,,,,,,,,,
915000.1,0.093033,,,,,,,,,,
917399.9,0.093205,,,,,,,,,,
919800.0,0.093636,,,,,,,,,,
922200.1,0.09371,,,,,,,,,,
924599.9,0.094127,,,,,,,,,,
927000.0,0.0946,,,,,,,,,,
929400.1,0.094744,,,,,,,,,,
931799.9,0.095097,,,,,,,,,,
934200.0,0.095518,,,,,,,,,,
936600.1,0.095866,,,,,,,,,,
938999.9,0.095987,,,,,,,,,,
941400.0,0.096432,,,,,,,,,,
943800.1,0.096483,,,,,,,,,,
946199.9,0.09691,,,,,,,,,,
948600.0,0.097253,,,,,,,,,,
951000.1,0.097336,,,,,,,,,,
953399.9,0.097378,,,,,,,,,,
955800.0,0.097628,,,,,,,,,,
958200.1,0.09786,,,,,,,,,,
960599.9,0.098203,,,,,,,,,,
963000.0,0.098291,,,,,,,,,,
965400.1,0.098727,,,,,,,,,,
967799.9,0.098783,,,,,,,,,,
970200.0,0.099186,,,,,,,,,,
972600.1,0.099251,,,,,,,,,,
974999.9,0.099692,,,,,,,,,,
977400.0,0.099724,,,,,,,,,,
979800.1,0.100151,,,,,,,,,,
982199.9,0.10042,,,,,,,,,,
984600.0,0.100615,,,,,,,,,,
987000.1,0.100703,,,,,,,,,,
989399.9,0.101078,,,,,,,,,,
991800.0,0.101486,,,,,,,,,,
994200.1,0.10157,,,,,,,,,,
996599.9,0.101987,,,,,,,,,,
999000.0,0.102154,,,,,,,,,,
1001400.1,0.102474,,,,,,,,,,
1003799.9,0.10284,,,,,,,,,,
1006200.0,0.1031,,,,,,,,,,
1008600.1,0.103401,,,,,,,,,,
1010999.9,0.103865,,,,,,,,,,
1013400.0,0.104078,,,,,,,,,,
1015800.1,0.10432,,,,,,,,,,
1018199.9,0.104806,,,,,,,,,,
1020600.0,0.105242,,,,,,,,,,
1023000.1,0.105354,,,,,,,,,,
1025399.9,0.105715,,,,,,,,,,
1027800.0,0.106156,,,,,,,,,,
1030200.1,0.106239,,,,,,,,,,
1032599.9,0.106652,,,,,,,,,,
1035000.0,0.106652,,,,,,,,,,
1037400.1,0.106991,,,,,,,,,,
1039799.9,0.10712,,,,,,,,,,
1042200.0,0.10745,,,,,,,,,,
1044600.1,0.107589,,,,,,,,,,
1046999.9,0.107997,,,,,,,,,,
1049400.0,0.108154,,,,,,,,,,
1051800.1,0.108498,,,,,,,,,,
1054199.9,0.108961,,,,,,,,,,
1056600.0,0.109073,,,,,,,,,,
1059000.1,0.109411,,,,,,,,,,
1061399.9,0.109712,,,,,,,,,,
1063800.0,0.109884,,,,,,,,,,
1066200.1,0.110343,,,,,,,,,,
1068599.9,0.110436,,,,,,,,,,
1071000.0,0.110807,,,,,,,,,,
1073400.1,0.110983,,,,,,,,,,
1075799.9,0.111308,,,,,,,,,,
1078200.0,0.11173,,,,,,,,,,
1080600.1,0.11191,,,,,,,,,,
1082999.9,0.112221,,,,,,,,,,
1085400.0,0.112332,,,,,,,,,,
1087800.1,0.112671,,,,,,,,,,
1090199.9,0.11313,,,,,,,,,,
1092600.0,0.113306,,,,,,,,,,
1095000.1,0.113608,,,,,,,,,,
1097399.9,0.114062,,,,,,,,,,
1099800.0,0.114433,,,,,,,,,,
1102200.1,0.114526,,,,,,,,,,
1104599.9,0.114989,,,,,,,,,,
1107000.0,0.115458,,,,,,,,,,
1109400.1,0.115467,,,,,,,,,,
1111799.9,0.115935,,,,,,,,,,
1114200.0,0.116376,,,,,,,,,,
1116600.1,0.116404,,,,,,,,,,
1118999.9,0.116858,,,,,,,,,,
1121400.0,0.117262,,,,,,,,,,
1123800.1,0.117378,,,,,,,,,,
1126199.9,0.117772,,,,,,,,,,
1128600.0,0.118221,,,,,,,,,,
1131000.1,0.118374,,,,,,,,,,
1133399.9,0.118704,,,,,,,,,,
1135800.0,0.118699,,,,,,,,,,
1138200.1,0.1192,,,,,,,,,,
1140599.9,0.119608,,,,,,,,,,
1143000.0,0.119691,,,,,,,,,,
1145400.1,0.120127,,,,,,,,,,
1147799.9,0.120568,,,,,,,,,,
1150200.0,0.12099,,,,,,,,,,
1152600.1,0.121045,,,,,,,,,,
1154999.9,0.121662,,,,,,,,,,
1157400.0,0.121945,,,,,,,,,,
1159800.1,0.121968,,,,,,,,,,
1162199.9,0.122376,,,,,,,,,,
1164600.0,0.122743,,,,,,,,,,
1167000.1,0.123104,,,,,,,,,,
1169399.9,0.123522,,,,,,,,,,
1171800.0,0.123809,,,,,,,,,,
1174200.1,0.124254,,,,,,,,,,
1176599.9,0.124551,,,,,,,,,,
1179000.0,0.125112,,,,,,,,,,
1181400.1,0.125205,,,,,,,,,,
1183799.9,0.125534,,,,,,,,,,
1186200.0,0.125868,,,,,,,,,,
1188600.1,0.126123,,,,,,,,,,
1190999.9,0.126605,,,,,,,,,,
1193400.0,0.12705,,,,,,,,,,
1195800.1,0.127514,,,,,,,,,,
1198199.9,0.127857,,,,,,,,,,
1200600.0,0.128418,,,,,,,,,,
1203000.1,0.128808,,,,,,,,,,
1205399.9,0.128896,,,,,,,,,,
1207800.0,0.128914,,,,,,,,,,
1210200.1,0.12936,,,,,,,,,,
1212599.9,0.129364,,,,,,,,,,
1215000.0,0.129837,,,,,,,,,,
1217400.1,0.130185,,,,,,,,,,
1219799.9,0.130408,,,,,,,,,,
1222200.0,0.13076,,,,,,,,,,
1224600.1,0.131201,,,,,,,,,,
1226999.9,0.131354,,,,,,,,,,
1229400.0,0.131711,,,,,,,,,,
1231800.1,0.132146,,,,,,,,,,
1234199.9,0.132517,,,,,,,,,,
1236600.0,0.13261,,,,,,,,,,
1239000.1,0.133079,,,,,,,,,,
1241399.9,0.133658,,,,,,,,,,
1243800.0,0.135379,,,,,,,,,,
1246200.1,0.136185,,,,,,,,,,
1248599.9,0.13632,,,,,,,,,,
1251000.0,0.136992,,,,,,,,,,
1253400.1,0.137298,,,,,,,,,,
1255799.9,0.137706,,,,,,,,,,
1258200.0,0.13817,,,,,,,,,,
1260600.1,0.138666,,,,,,,,,,
1262999.9,0.139088,,,,,,,,,,
1265400.0,0.139492,,,,,,,,,,
1267800.1,0.139825,,,,,,,,,,
1270199.9,0.14009,,,,,,,,,,
1272600.0,0.140516,,,,,,,,,,
1275000.1,0.140994,,,,,,,,,,
1277399.9,0.141509,,,,,,,,,,
1279800.0,0.141972,,,,,,,,,,
1282200.1,0.142362,,,,,,,,,,
1284599.9,0.142668,,,,,,,,,,
1287000.0,0.142895,,,,,,,,,,
1289400.1,0.143285,,,,,,,,,,
1291799.9,0.14373,,,,,,,,,,
1294200.0,0.143929,,,,,,,,,,
1296600.1,0.144212,,,,,,,,,,
1298999.9,0.144449,,,,,,,,,,
1301400.0,0.14475,,,,,,,,,,
1303800.1,0.145126,,,,,,,,,,
1306199.9,0.145599,,,,,,,,,,
1308600.0,0.145603,,,,,,,,,,
1311000.1,0.146099,,,,,,,,,,
1313399.9,0.146062,,,,,,,,,,
1315800.0,0.146962,,,,,,,,,,
1318200.1,0.147305,,,,,,,,,,
1320599.9,0.147528,,,,,,,,,,
1323000.0,0.147912,,,,,,,,,,
1325400.1,0.148381,,,,,,,,,,
1327799.9,0.148844,,,,,,,,,,
1330200.0,0.14928,,,,,,,,,,
1332600.1,0.149637,,,,,,,,,,
1334999.9,0.149763,,,,,,,,,,
1337400.0,0.150551,,,,,,,,,,
1339800.1,0.150718,,,,,,,,,,
1342199.9,0.151195,,,,,,,,,,
1344600.0,0.151613,,,,,,,,,,
1347000.1,0.152077,,,,,,,,,,
1349399.9,0.152489,,,,,,,,,,
1351800.0,0.152772,,,,,,,,,,
1354200.1,0.153203,,,,,,,,,,
1356599.9,0.153477,,,,,,,,,,
1359000.0,0.153941,,,,,,,,,,
1361400.1,0.154409,,,,,,,,,,
1363799.9,0.154859,,,,,,,,,,
1366200.0,0.155327,,,,,,,,,,
1368600.1,0.155424,,,,,,,,,,
1370999.9,0.155967,,,,,,,,,,
1373400.0,0.156264,,,,,,,,,,
1375800.1,0.156741,,,,,,,,,,
1378199.9,0.157187,,,,,,,,,,
1380600.0,0.157632,,,,,,,,,,
1383000.1,0.158109,,,,,,,,,,
1385399.9,0.158378,,,,,,,,,,
1387800.0,0.158582,,,,,,,,,,
1390200.1,0.159055,,,,,,,,,,
1392599.9,0.1595,,,,,,,,,,
1395000.0,0.159992,,,,,,,,,,
1397400.1,0.160437,,,,,,,,,,
1399799.9,0.160887,,,,,,,,,,
1402200.0,0.161249,,,,,,,,,,
1404600.1,0.161582,,,,,,,,,,
1406999.9,0.162144,,,,,,,,,,
1409400.0,0.162352,,,,,,,,,,
1411800.1,0.162821,,,,,,,,,,
1414199.9,0.163219,,,,,,,,,,
1416600.0,0.163678,,,,,,,,,,
1419000.1,0.164165,,,,,,,,,,
1421399.9,0.164606,,,,,,,,,,
1423800.0,0.16507,,,,,,,,,,
1426200.1,0.165533,,,,,,,,,,
1428599.9,0.165955,,,,,,,,,,
1431000.0,0.166396,,,,,,,,,,
1433400.1,0.16679,,,,,,,,,,
1435799.9,0.167207,,,,,,,,,,
1438200.0,0.167578,,,,,,,,,,
1440600.1,0.168172,,,,,,,,,,
1442999.9,0.168761,,,,,,,,,,
1445400.0,0.169224,,,,,,,,,,
1447800.1,0.169716,,,,,,,,,,
1450199.9,0.170166,,,,,,,,,,
1452600.0,0.170671,,,,,,,,,,
1455000.1,0.171107,,,,,,,,,,
1457399.9,0.171575,,,,,,,,,,
1459800.0,0.172197,,,,,,,,,,
1462200.1,0.172582,,,,,,,,,,
1464599.9,0.173041,,,,,,,,,,
1467000.0,0.173421,,,,,,,,,,
1469400.1,0.173885,,,,,,,,,,
1471799.9,0.174195,,,,,,,,,,
1474200.0,0.174673,,,,,,,,,,
1476600.1,0.175225,,,,,,,,,,
1478999.9,0.175596,,,,,,,,,,
1481400.0,0.176138,,,,,,,,,,
1483800.1,0.176644,,,,,,,,,,
1486199.9,0.177117,,,,,,,,,,
1488600.0,0.177576,,,,,,,,,,
1491000.1,0.178067,,,,,,,,,,
1493399.9,0.178531,,,,,,,,,,
1495800.0,0.179013,,,,,,,,,,
1498200.1,0.179444,,,,,,,,,,
1500599.9,0.17995,,,,,,,,,,
1503000.0,0.180409,,,,,,,,,,
1505400.1,0.181188,,,,,,,,,,
1507799.9,0.181536,,,,,,,,,,
1510200.0,0.182189,,,,,,,,,,
1512600.1,0.182676,,,,,,,,,,
1514999.9,0.183163,,,,,,,,,,
1517400.0,0.183646,,,,,,,,,,
1519800.1,0.184183,,,,,,,,,,
1522199.9,0.184689,,,,,,,,,,
1524600.0,0.18544,,,,,,,,,,
1527000.1,0.185927,,,,,,,,,,
1529399.9,0.186405,,,,,,,,,,
1531800.0,0.186929,,,,,,,,,,
1534200.1,0.187786,,,,,,,,,,
1536599.9,0.188273,,,,,,,,,,
1539000.0,0.188987,,,,,,,,,,
1541400.1,0.189637,,,,,,,,,,
1543799.9,0.190123,,,,,,,,,,
1546200.0,0.190643,,,,,,,,,,
1548600.1,0.191491,,,,,,,,,,
1550999.9,0.191974,,,,,,,,,,
1553400.0,0.192456,,,,,,,,,,
1555800.1,0.192924,,,,,,,,,,
1558199.9,0.193416,,,,,,,,,,
1560600.0,0.194227,,,,,,,,,,
1563000.1,0.194742,,,,,,,,,,
1565399.9,0.195215,,,,,,,,,,
1567800.0,0.196022,,,,,,,,,,
1570200.1,0.196615,,,,,,,,,,
1572599.9,0.197278,,,,,,,,,,
1575000.0,0.197993,,,,,,,,,,
1577400.1,0.198549,,,,,,,,,,
1579799.9,0.199374,,,,,,,,,,
1582200.0,0.199852,,,,,,,,,,
1584600.1,0.200738,,,,,,,,,,
1586999.9,0.201266,,,,,,,,,,
1589400.0,0.202055,,,,,,,,,,
1591800.1,0.202648,,,,,,,,,,
1594199.9,0.203543,,,,,,,,,,
1596600.0,0.204016,,,,,,,,,,
1599000.1,0.204804,,,,,,,,,,
1601399.9,0.205421,,,,,,,,,,
1603800.0,0.206163,,,,,,,,,,
1606200.1,0.206831,,,,,,,,,,
1608599.9,0.207684,,,,,,,,,,
1611000.0,0.208296,,,,,,,,,,
1613400.1,0.209145,,,,,,,,,,
1615799.9,0.210058,,,,,,,,,,
1618200.0,0.210981,,,,,,,,,,
1620600.1,0.211899,,,,,,,,,,
1622999.9,0.212822,,,,,,,,,,
1625400.0,0.213754,,,,,,,,,,
1627800.1,0.214681,,,,,,,,,,
1630199.9,0.21559,,,,,,,,,,
1632600.0,0.216476,,,,,,,,,,
1635000.1,0.217343,,,,,,,,,,
1637399.9,0.218377,,,,,,,,,,
1639800.0,0.21929,,,,,,,,,,
1642200.1,0.220236,,,,,,,,,,
1644599.9,0.221173,,,,,,,,,,
1647000.0,0.22211,,,,,,,,,,
1649400.1,0.223195,,,,,,,,,,
1651799.9,0.224428,,,,,,,,,,
1654200.0,0.225782,,,,,,,,,,
1656600.1,0.226821,,,,,,,,,,
1658999.9,0.228143,,,,,,,,,,
1661400.0,0.229515,,,,,,,,,,
1663800.1,0.230925,,,,,,,,,,
1666199.9,0.232432,,,,,,,,,,
1668600.0,0.234171,,,,,,,,,,
1671000.1,0.236457,,,,,,,,,,
1673399.9,0.239967,,,,,,,,,,
1674720.0,0.4,,,,,,,,,,

File: moga_neml/scripts/data/creep/kaeri_2/AirBase_950_35_a.csv
time,strain,temperature,stress,type,state,form,process,medium,title,youngs,poissons
0.0,0.0,950.0,35.0,creep,Ruptured,Plate,Base,Air,AirBase_950_35_a,144000.0,0.3
0.0,0.0,,,,,,,,,,
132.1,2.8e-05,,,,,,,,,,
135.0,2.8e-05,,,,,,,,,,
137.9,4.6e-05,,,,,,,,,,
141.1,1.4e-05,,,,,,,,,,
144.0,4.6e-05,,,,,,,,,,
146.9,5.6e-05,,,,,,,,,,
150.1,8.3e-05,,,,,,,,,,
153.0,5.1e-05,,,,,,,,,,
155.9,4.2e-05,,,,,,,,,,
159.1,3.2e-05,,,,,,,,,,
162.0,5.6e-05,,,,,,,,,,
164.9,7.4e-05,,,,,,,,,,
168.1,7e-05,,,,,,,,,,
171.0,8.3e-05,,,,,,,,,,
173.9,8.3e-05,,,,,,,,,,
177.1,9.3e-05,,,,,,,,,,
180.0,7.9e-05,,,,,,,,,,
182.9,0.000102,,,,,,,,,,
186.1,0.000121,,,,,,,,,,
189.0,0.000125,,,,,,,,,,
191.9,0.000121,,,,,,,,,,
195.1,0.000111,,,,,,,,,,
198.0,0.000111,,,,,,,,,,
200.9,0.000111,,,,,,,,,,
204.1,0.000121,,,,,,,,,,
207.0,0.000134,,,,,,,,,,
209.9,0.000139,,,,,,,,,,
213.1,0.000148,,,,,,,,,,
216.0,0.000139,,,,,,,,,,
218.9,0.000121,,,,,,,,,,
222.1,9.3e-05,,,,,,,,,,
225.0,7.4e-05,,,,,,,,,,
227.9,7.9e-05,,,,,,,,,,
231.1,8.3e-05,,,,,,,,,,
234.0,0.000107,,,,,,,,,,
236.9,9.7e-05,,,,,,,,,,
240.1,0.000107,,,,,,,,,,
243.0,0.000102,,,,,,,,,,
245.9,8.8e-05,,,,,,,,,,
249.1,0.000116,,,,,,,,,,
252.0,0.000121,,,,,,,,,,
254.9,0.000125,,,,,,,,,,
258.1,0.000134,,,,,,,,,,
261.0,0.000144,,,,,,,,,,
263.9,0.000148,,,,,,,,,,
267.1,0.000102,,,,,,,,,,
270.0,7.9e-05,,,,,,,,,,
272.9,6e-05,,,,,,,,,,
276.1,5.6e-05,,,,,,,,,,
279.0,7.9e-05,,,,,,,,,,
281.9,9.7e-05,,,,,,,,,,
285.1,0.00013,,,,,,,,,,
288.0,0.000167,,,,,,,,,,
290.9,0.000204,,,,,,,,,,
294.1,0.000223,,,,,,,,,,
297.0,0.000232,,,,,,,,,,
299.9,0.000209,,,,,,,,,,
303.1,0.000204,,,,,,,,,,
306.0,0.000213,,,,,,,,,,
308.9,0.000218,,,,,,,,,,
312.1,0.000213,,,,,,,,,,
315.0,0.000209,,,,,,,,,,
317.9,0.000218,,,,,,,,,,
321.1,0.000218,,,,,,,,,,
324.0,0.000227,,,,,,,,,,
326.9,0.000199,,,,,,,,,,
330.1,0.000185,,,,,,,,,,
333.0,0.000181,,,,,,,,,,
335.9,0.000181,,,,,,,,,,
339.1,0.000185,,,,,,,,,,
342.0,0.000223,,,,,,,,,,
344.9,0.000213,,,,,,,,,,
348.1,0.000209,,,,,,,,,,
351.0,0.000204,,,,,,,,,,
353.9,0.000185,,,,,,,,,,
357.1,0.00019,,,,,,,,,,
360.0,0.00019,,,,,,,,,,
362.9,0.00019,,,,,,,,,,
366.1,0.000185,,,,,,,,,,
369.0,0.000181,,,,,,,,,,
371.9,0.00019,,,,,,,,,,
375.1,0.000185,,,,,,,,,,
378.0,0.000195,,,,,,,,,,
380.9,0.000204,,,,,,,,,,
384.1,0.000209,,,,,,,,,,
387.0,0.00019,,,,,,,,,,
389.9,0.000199,,,,,,,,,,
393.1,0.000209,,,,,,,,,,
396.0,0.000223,,,,,,,,,,
398.9,0.00025,,,,,,,,,,
402.1,0.000264,,,,,,,,,,
405.0,0.00026,,,,,,,,,,
407.9,0.000283,,,,,,,,,,
411.1,0.000269,,,,,,,,,,
414.0,0.000264,,,,,,,,,,
416.9,0.000274,,,,,,,,,,
420.1,0.000264,,,,,,,,,,
423.0,0.000287,,,,,,,,,,
425.9,0.000278,,,,,,,,,,
429.1,0.00025,,,,,,,,,,
432.0,0.000278,,,,,,,,,,
434.9,0.000255,,,,,,,,,,
438.1,0.000264,,,,,,,,,,
441.0,0.000283,,,,,,,,,,
443.9,0.000292,,,,,,,,,,
447.1,0.000306,,,,,,,,,,
450.0,0.000283,,,,,,,,,,
452.9,0.000255,,,,,,,,,,
456.1,0.000236,,,,,,,,,,
459.0,0.00026,,,,,,,,,,
461.9,0.000278,,,,,,,,,,
465.1,0.000297,,,,,,,,,,
468.0,0.000292,,,,,,,,,,
470.9,0.000287,,,,,,,,,,
474.1,0.000278,,,,,,,,,,
477.0,0.000278,,,,,,,,,,
479.9,0.000274,,,,,,,,,,
483.1,0.000306,,,,,,,,,,
486.0,0.000352,,,,,,,,,,
488.9,0.000385,,,,,,,,,,
492.1,0.000385,,,,,,,,,,
495.0,0.00039,,,,,,,,,,
497.9,0.00039,,,,,,,,,,
501.1,0.000417,,,,,,,,,,
504.0,0.000441,,,,,,,,,,
506.9,0.000413,,,,,,,,,,
510.1,0.000403,,,,,,,,,,
513.0,0.000427,,,,,,,,,,
515.9,0.000422,,,,,,,,,,
519.1,0.00045,,,,,,,,,,
522.0,0.000422,,,,,,,,,,
524.9,0.000417,,,,,,,,,,
528.1,0.000436,,,,,,,,,,
531.0,0.000464,,,,,,,,,,
533.9,0.000492,,,,,,,,,,
537.1,0.000529,,,,,,,,,,
540.0,0.000538,,,,,,,,,,
542.9,0.000547,,,,,,,,,,
546.1,0.000561,,,,,,,,,,
549.0,0.000543,,,,,,,,,,
551.9,0.000561,,,,,,,,,,
555.1,0.000547,,,,,,,,,,
558.0,0.000529,,,,,,,,,,
560.9,0.000515,,,,,,,,,,
564.1,0.000482,,,,,,,,,,
567.0,0.000492,,,,,,,,,,
569.9,0.000552,,,,,,,,,,
573.1,0.000575,,,,,,,,,,
576.0,0.000589,,,,,,,,,,
578.9,0.000552,,,,,,,,,,
582.1,0.000519,,,,,,,,,,
585.0,0.00051,,,,,,,,,,
587.9,0.000529,,,,,,,,,,
591.1,0.000561,,,,,,,,,,
594.0,0.000561,,,,,,,,,,
596.9,0.000556,,,,,,,,,,
600.1,0.000556,,,,,,,,,,
659.9,0.000631,,,,,,,,,,
720.0,0.000631,,,,,,,,,,
780.1,0.00064,,,,,,,,,,
839.9,0.00064,,,,,,,,,,
900.0,0.000658,,,,,,,,,,
960.1,0.000802,,,,,,,,,,
1019.9,0.000774,,,,,,,,,,
1080.0,0.000918,,,,,,,,,,
1140.1,0.001039,,,,,,,,,,
1199.9,0.00108,,,,,,,,,,
1260.0,0.00108,,,,,,,,,,
1320.1,0.001113,,,,,,,,,,
1379.9,0.001108,,,,,,,,,,
1440.0,0.001094,,,,,,,,,,
1500.1,0.001094,,,,,,,,,,
1559.9,0.001094,,,,,,,,,,
1620.0,0.001099,,,,,,,,,,
1680.1,0.001099,,,,,,,,,,
1739.9,0.001099,,,,,,,,,,
1800.0,0.001104,,,,,,,,,,
1860.1,0.001108,,,,,,,,,,
1919.9,0.001113,,,,,,,,,,
1980.0,0.001113,,,,,,,,,,
2040.1,0.001155,,,,,,,,,,
2099.9,0.001131,,,,,,,,,,
2160.0,0.001164,,,,,,,,,,
2220.1,0.001178,,,,,,,,,,
2279.9,0.001289,,,,,,,,,,
2340.0,0.001322,,,,,,,,,,
2400.1,0.001266,,,,,,,,,,
2459.9,0.001284,,,,,,,,,,
2520.0,0.001335,,,,,,,,,,
2580.1,0.001368,,,,,,,,,,
2639.9,0.0014,,,,,,,,,,
2700.0,0.00153,,,,,,,,,,
2760.1,0.001433,,,,,,,,,,
2819.9,0.001502,,,,,,,,,,
2880.0,0.001516,,,,,,,,,,
2940.1,0.001567,,,,,,,,,,
2999.9,0.001535,,,,,,,,,,
3060.0,0.001553,,,,,,,,,,
3120.1,0.001544,,,,,,,,,,
3179.9,0.001558,,,,,,,,,,
3240.0,0.001563,,,,,,,,,,
3300.1,0.001558,,,,,,,,,,
3359.9,0.001567,,,,,,,,,,
3420.0,0.001563,,,,,,,,,,
3480.1,0.001563,,,,,,,,,,
3539.9,0.001558,,,,,,,,,,
3600.0,0.001567,,,,,,,,,,
3660.1,0.001563,,,,,,,,,,
3719.9,0.001572,,,,,,,,,,
3780.0,0.001567,,,,,,,,,,
3840.1,0.001581,,,,,,,,,,
3899.9,0.001567,,,,,,,,,,
3960.0,0.001591,,,,,,,,,,
4020.1,0.0016,,,,,,,,,,
4079.9,0.00166,,,,,,,,,,
4140.0,0.001683,,,,,,,,,,
4200.1,0.001642,,,,,,,,,,
5400.0,0.00198,,,,,,,,,,
6599.9,0.002026,,,,,,,,,,
7800.1,0.002221,,,,,,,,,,
9000.0,0.002096,,,,,,,,,,
10199.9,0.002472,,,,,,,,,,
11400.1,0.002805,,,,,,,,,,
12600.0,0.002926,,,,,,,,,,
13799.9,0.002963,,,,,,,,,,
15000.1,0.002968,,,,,,,,,,
16200.0,0.003394,,,,,,,,,,
17399.9,0.003413,,,,,,,,,,
18600.1,0.003877,,,,,,,,,,
19800.0,0.003881,,,,,,,,,,
20999.9,0.004016,,,,,,,,,,
22200.1,0.004345,,,,,,,,,,
23400.0,0.004363,,,,,,,,,,
24599.9,0.00454,,,,,,,,,,
25800.1,0.004809,,,,,,,,,,
27000.0,0.004874,,,,,,,,,,
28199.9,0.005263,,,,,,,,,,
29400.1,0.005555,,,,,,,,,,
30600.0,0.005731,,,,,,,,,,
31799.9,0.006121,,,,,,,,,,
33000.1,0.0062,,,,,,,,,,
34200.0,0.006645,,,,,,,,,,
35399.9,0.006663,,,,,,,,,,
36600.1,0.007109,,,,,,,,,,
37800.0,0.007146,,,,,,,,,,
38999.9,0.0076,,,,,,,,,,
40200.1,0.007976,,,,,,,,,,
41400.0,0.008055,,,,,,,,,,
42599.9,0.008453,,,,,,,,,,
43800.1,0.008671,,,,,,,,,,
45000.0,0.008973,,,,,,,,,,
46199.9,0.009223,,,,,,,,,,
47400.1,0.009501,,,,,,,,,,
48600.0,0.0099,,,,,,,,,,
49799.9,0.010146,,,,,,,,,,
51000.1,0.010373,,,,,,,,,,
52200.0,0.010832,,,,,,,,,,
53399.9,0.011198,,,,,,,,,,
54600.1,0.011402,,,,,,,,,,
55800.0,0.011787,,,,,,,,,,
56999.9,0.012256,,,,,,,,,,
58200.1,0.012701,,,,,,,,,,
59400.0,0.013086,,,,,,,,,,
60599.9,0.013174,,,,,,,,,,
61800.1,0.013638,,,,,,,,,,
63000.0,0.014083,,,,,,,,,,
64199.9,0.014532,,,,,,,,,,
65400.1,0.014913,,,,,,,,,,
66600.0,0.015052,,,,,,,,,,
67799.9,0.01546,,,,,,,,,,
69000.1,0.015836,,,,,,,,,,
70200.0,0.01603,,,,,,,,,,
71399.9,0.01642,,,,,,,,,,
72600.1,0.016883,,,,,,,,,,
73800.0,0.017329,,,,,,,,,,
74999.9,0.017644,,,,,,,,,,
76200.1,0.017829,,,,,,,,,,
77400.0,0.018261,,,,,,,,,,
78599.9,0.018715,,,,,,,,,,
79800.1,0.019183,,,,,,,,,,
81000.0,0.019661,,,,,,,,,,
82199.9,0.019888,,,,,,,,,,
83400.1,0.020139,,,,,,,,,,
84600.0,0.020584,,,,,,,,,,
85799.9,0.021034,,,,,,,,,,
87000.1,0.021247,,,,,,,,,,
88200.0,0.021525,,,,,,,,,,
89399.9,0.02197,,,,,,,,,,
90600.1,0.02242,,,,,,,,,,
91800.0,0.022587,,,,,,,,,,
92999.9,0.022907,,,,,,,,,,
94200.1,0.023366,,,,,,,,,,
95400.0,0.023746,,,,,,,,,,
96599.9,0.023997,,,,,,,,,,
97800.1,0.024284,,,,,,,,,,
99000.0,0.024748,,,,,,,,,,
100199.9,0.025068,,,,,,,,,,
101400.1,0.025416,,,,,,,,,,
102600.0,0.025689,,,,,,,,,,
103799.9,0.026144,,,,,,,,,,
105000.1,0.02644,,,,,,,,,,
106200.0,0.026691,,,,,,,,,,
107399.9,0.02708,,,,,,,,,,
108600.1,0.027525,,,,,,,,,,
109800.0,0.02798,,,,,,,,,,
110999.9,0.028309,,,,,,,,,,
112200.1,0.02856,,,,,,,,,,
113400.0,0.028921,,,,,,,,,,
114599.9,0.029366,,,,,,,,,,
115800.1,0.029774,,,,,,,,,,
117000.0,0.029909,,,,,,,,,,
118199.9,0.030322,,,,,,,,,,
119400.1,0.030748,,,,,,,,,,
120600.0,0.031128,,,,,,,,,,
121799.9,0.031351,,,,,,,,,,
123000.1,0.031731,,,,,,,,,,
124200.0,0.032163,,,,,,,,,,
125399.9,0.032626,,,,,,,,,,
126600.1,0.032932,,,,,,,,,,
127800.0,0.033104,,,,,,,,,,
128999.9,0.033642,,,,,,,,,,
130200.1,0.034022,,,,,,,,,,
131400.0,0.034425,,,,,,,,,,
132599.9,0.034792,,,,,,,,,,
133800.1,0.035112,,,,,,,,,,
135000.0,0.035371,,,,,,,,,,
136199.9,0.035812,,,,,,,,,,
137400.1,0.036341,,,,,,,,,,
138600.0,0.036609,,,,,,,,,,
139799.9,0.037129,,,,,,,,,,
141000.1,0.037319,,,,,,,,,,
142200.0,0.037727,,,,,,,,,,
143399.9,0.038177,,,,,,,,,,
144600.1,0.038376,,,,,,,,,,
145800.0,0.038701,,,,,,,,,,
146999.9,0.039137,,,,,,,,,,
148200.1,0.039605,,,,,,,,,,
149400.0,0.040055,,,,,,,,,,
150599.9,0.040398,,,,,,,,,,
151800.1,0.040987,,,,,,,,,,
153000.0,0.041418,,,,,,,,,,
154199.9,0.041539,,,,,,,,,,
155400.1,0.04191,,,,,,,,,,
156600.0,0.042271,,,,,,,,,,
157799.9,0.042818,,,,,,,,,,
159000.1,0.043217,,,,,,,,,,
160200.0,0.04331,,,,,,,,,,
161399.9,0.043769,,,,,,,,,,
162600.1,0.044205,,,,,,,,,,
163800.0,0.044219,,,,,,,,,,
164999.9,0.044696,,,,,,,,,,
166200.1,0.044683,,,,,,,,,,
167400.0,0.045202,,,,,,,,,,
168599.9,0.046055,,,,,,,,,,
169800.1,0.04651,,,,,,,,,,
171000.0,0.046672,,,,,,,,,,
172199.9,0.047038,,,,,,,,,,
173400.1,0.047469,,,,,,,,,,
174600.0,0.04816,,,,,,,,,,
175799.9,0.048415,,,,,,,,,,
177000.1,0.048879,,,,,,,,,,
178200.0,0.049287,,,,,,,,,,
179399.9,0.049343,,,,,,,,,,
180600.1,0.049797,,,,,,,,,,
181800.0,0.050256,,,,,,,,,,
182999.9,0.050729,,,,,,,,,,
184200.1,0.051184,,,,,,,,,,
185400.0,0.051601,,,,,,,,,,
186599.9,0.051991,,,,,,,,,,
187800.1,0.052148,,,,,,,,,,
189000.0,0.052579,,,,,,,,,,
190199.9,0.05302,,,,,,,,,,
191400.1,0.053076,,,,,,,,,,
192600.0,0.053549,,,,,,,,,,
193799.9,0.054077,,,,,,,,,,
195000.1,0.05442,,,,,,,,,,
196200.0,0.054884,,,,,,,,,,
197399.9,0.055264,,,,,,,,,,
198600.1,0.055417,,,,,,,,,,
199800.0,0.055825,,,,,,,,,,
200999.9,0.056271,,,,,,,,,,
202200.1,0.056623,,,,,,,,,,
203400.0,0.056832,,,,,,,,,,
204599.9,0.057203,,,,,,,,,,
205800.1,0.057671,,,,,,,,,,
207000.0,0.05813,,,,,,,,,,
208199.9,0.05851,,,,,,,,,,
209400.1,0.058631,,,,,,,,,,
210600.0,0.059062,,,,,,,,,,
211799.9,0.05954,,,,,,,,,,
213000.1,0.059976,,,,,,,,,,
214200.0,0.060221,,,,,,,,,,
215399.9,0.060555,,,,,,,,,,
216600.1,0.060917,,,,,,,,,,
217800.0,0.06139,,,,,,,,,,
218999.9,0.061835,,,,,,,,,,
220200.1,0.062317,,,,,,,,,,
221400.0,0.062466,,,,,,,,,,
222599.9,0.06279,,,,,,,,,,
223800.1,0.063231,,,,,,,,,,
225000.0,0.063671,,,,,,,,,,
226199.9,0.063759,,,,,,,,,,
227400.1,0.064177,,,,,,,,,,
228600.0,0.064636,,,,,,,,,,
229799.9,0.065099,,,,,,,,,,
231000.1,0.065554,,,,,,,,,,
232200.0,0.066022,,,,,,,,,,
233399.9,0.066203,,,,,,,,,,
234600.1,0.066518,,,,,,,,,,
235800.0,0.06694,,,,,,,,,,
236999.9,0.067404,,,,,,,,,,
238200.1,0.067849,,,,,,,,,,
239400.0,0.068308,,,,,,,,,,
240599.9,0.068665,,,,,,,,,,
241800.1,0.0688,,,,,,,,,,
243000.0,0.06918,,,,,,,,,,
244199.9,0.069737,,,,,,,,,,
245400.1,0.070182,,,,,,,,,,
246600.0,0.070659,,,,,,,,,,
247799.9,0.071118,,,,,,,,,,
249000.1,0.071582,,,,,,,,,,
250200.0,0.072018,,,,,,,,,,
251399.9,0.072463,,,,,,,,,,
252600.1,0.072523,,,,,,,,,,
253800.0,0.072876,,,,,,,,,,
254999.9,0.073228,,,,,,,,,,
256200.1,0.073882,,,,,,,,,,
257400.0,0.074197,,,,,,,,,,
258599.9,0.07436,,,,,,,,,,
259800.1,0.074819,,,,,,,,,,
261000.0,0.074935,,,,,,,,,,
262199.9,0.07532,,,,,,,,,,
263400.1,0.075686,,,,,,,,,,
264600.0,0.07621,,,,,,,,,,
265799.9,0.07634,,,,,,,,,,
267000.1,0.07672,,,,,,,,,,
268200.0,0.077151,,,,,,,,,,
269399.9,0.077527,,,,,,,,,,
270600.1,0.078074,,,,,,,,,,
271800.0,0.078153,,,,,,,,,,
272999.9,0.078533,,,,,,,,,,
274200.1,0.079006,,,,,,,,,,
275400.0,0.07947,,,,,,,,,,
276599.9,0.079924,,,,,,,,,,
277800.1,0.079952,,,,,,,,,,
279000.0,0.08042,,,,,,,,,,
280199.9,0.080402,,,,,,,,,,
281400.1,0.081209,,,,,,,,,,
282600.0,0.08132,,,,,,,,,,
283799.9,0.081765,,,,,,,,,,
285000.1,0.082219,,,,,,,,,,
286200.0,0.082317,,,,,,,,,,
287399.9,0.083147,,,,,,,,,,
288600.1,0.083411,,,,,,,,,,
289800.0,0.08375,,,,,,,,,,
290999.9,0.084339,,,,,,,,,,
292200.1,0.084557,,,,,,,,,,
293400.0,0.084566,,,,,,,,,,
294599.9,0.08547,,,,,,,,,,
295800.1,0.08553,,,,,,,,,,
297000.0,0.085957,,,,,,,,,,
298199.9,0.085989,,,,,,,,,,
299400.1,0.086977,,,,,,,,,,
300600.0,0.087348,,,,,,,,,,
301799.9,0.087793,,,,,,,,,,
303000.1,0.088262,,,,,,,,,,
304200.0,0.088336,,,,,,,,,,
305399.9,0.088285,,,,,,,,,,
306600.1,0.089166,,,,,,,,,,
307800.0,0.0893,,,,,,,,,,
308999.9,0.089634,,,,,,,,,,
310200.1,0.090232,,,,,,,,,,
311400.0,0.090585,,,,,,,,,,
312599.9,0.091021,,,,,,,,,,
313800.1,0.091354,,,,,,,,,,
315000.0,0.091721,,,,,,,,,,
316199.9,0.092041,,,,,,,,,,
317400.1,0.092458,,,,,,,,,,
318600.0,0.092917,,,,,,,,,,
319799.9,0.093353,,,,,,,,,,
321000.1,0.093761,,,,,,,,,,
322200.0,0.094211,,,,,,,,,,
323399.9,0.094447,,,,,,,,,,
324600.1,0.094767,,,,,,,,,,
325800.0,0.095194,,,,,,,,,,
326999.9,0.095579,,,,,,,,,,
328200.1,0.095982,,,,,,,,,,
329400.0,0.096288,,,,,,,,,,
330599.9,0.096631,,,,,,,,,,
331800.1,0.097081,,,,,,,,,,
333000.0,0.09754,,,,,,,,,,
334199.9,0.097948,,,,,,,,,,
335400.1,0.098185,,,,,,,,,,
336600.0,0.098495,,,,,,,,,,
337799.9,0.09901,,,,,,,,,,
339000.1,0.099414,,,,,,,,,,
340200.0,0.099863,,,,,,,,,,
341399.9,0.100336,,,,,,,,,,
342600.1,0.100675,,,,,,,,,,
343800.0,0.100819,,,,,,,,,,
344999.9,0.101278,,,,,,,,,,
346200.1,0.101714,,,,,,,,,,
347400.0,0.102163,,,,,,,,,,
348599.9,0.102599,,,,,,,,,,
349800.1,0.10291,,,,,,,,,,
351000.0,0.103123,,,,,,,,,,
352199.9,0.103573,,,,,,,,,,
353400.1,0.104046,,,,,,,,,,
354600.0,0.104487,,,,,,,,,,
355799.9,0.104779,,,,,,,,,,
357000.1,0.105094,,,,,,,,,,
358200.0,0.105442,,,,,,,,,,
359399.9,0.105901,,,,,,,,,,
360600.1,0.10636,,,,,,,,,,
361800.0,0.106791,,,,,,,,,,
362999.9,0.107218,,,,,,,,,,
364200.1,0.107292,,,,,,,,,,
365400.0,0.107765,,,,,,,,,,
366599.9,0.108205,,,,,,,,,,
367800.1,0.108669,,,,,,,,,,
369000.0,0.109008,,,,,,,,,,
370199.9,0.109476,,,,,,,,,,
371400.1,0.109643,,,,,,,,,,
372600.0,0.110111,,,,,,,,,,
373799.9,0.110538,,,,,,,,,,
375000.1,0.110978,,,,,,,,,,
376200.0,0.111428,,,,,,,,,,
377399.9,0.111637,,,,,,,,,,
378600.1,0.111961,,,,,,,,,,
379800.0,0.112421,,,,,,,,,,
380999.9,0.112847,,,,,,,,,,
382200.1,0.113306,,,,,,,,,,
383400.0,0.113775,,,,,,,,,,
384599.9,0.114043,,,,,,,,,,
385800.1,0.11434,,,,,,,,,,
387000.0,0.11473,,,,,,,,,,
388199.9,0.11517,,,,,,,,,,
389400.1,0.115629,,,,,,,,,,
390600.0,0.116079,,,,,,,,,,
391799.9,0.116487,,,,,,,,,,
393000.1,0.116905,,,,,,,,,,
394200.0,0.117058,,,,,,,,,,
395399.9,0.117595,,,,,,,,,,
396600.1,0.117994,,,,,,,,,,
397800.0,0.118439,,,,,,,,,,
398999.9,0.118889,,,,,,,,,,
400200.1,0.119344,,,,,,,,,,
401400.0,0.119803,,,,,,,,,,
402599.9,0.120243,,,,,,,,,,
403800.1,0.120498,,,,,,,,,,
405000.0,0.120832,,,,,,,,,,
406199.9,0.121338,,,,,,,,,,
407400.1,0.121801,,,,,,,,,,
408600.0,0.12213,,,,,,,,,,
409799.9,0.122585,,,,,,,,,,
411000.1,0.123044,,,,,,,,,,
412200.0,0.123299,,,,,,,,,,
413399.9,0.123902,,,,,,,,,,
414600.1,0.124245,,,,,,,,,,
415800.0,0.124532,,,,,,,,,,
416999.9,0.124931,,,,,,,,,,
418200.1,0.12539,,,,,,,,,,
419400.0,0.12584,,,,,,,,,,
420599.9,0.126304,,,,,,,,,,
421800.1,0.126758,,,,,,,,,,
423000.0,0.127217,,,,,,,,,,
424199.9,0.127686,,,,,,,,,,
425400.1,0.128061,,,,,,,,,,
426600.0,0.128386,,,,,,,,,,
427799.9,0.128738,,,,,,,,,,
429000.1,0.129137,,,,,,,,,,
430200.0,0.129591,,,,,,,,,,
431399.9,0.130009,,,,,,,,,,
432600.1,0.130463,,,,,,,,,,
433800.0,0.130932,,,,,,,,,,
434999.9,0.131391,,,,,,,,,,
436200.1,0.131868,,,,,,,,,,
437400.0,0.132146,,,,,,,,,,
438599.9,0.132893,,,,,,,,,,
439800.1,0.133041,,,,,,,,,,
441000.0,0.133338,,,,,,,,,,
442199.9,0.133732,,,,,,,,,,
443400.1,0.134187,,,,,,,,,,
444600.0,0.134641,,,,,,,,,,
445799.9,0.135128,,,,,,,,,,
447000.1,0.135578,,,,,,,,,,
448200.0,0.136037,,,,,,,,,,
449399.9,0.136426,,,,,,,,,,
450600.1,0.136797,,,,,,,,,,
451800.0,0.137052,,,,,,,,,,
452999.9,0.137567,,,,,,,,,,
454200.1,0.13798,,,,,,,,,,
455400.0,0.138365,,,,,,,,,,
456599.9,0.138824,,,,,,,,,,
457800.1,0.139343,,,,,,,,,,
459000.0,0.139779,,,,,,,,,,
460199.9,0.140206,,,,,,,,,,
461400.1,0.140679,,,,,,,,,,
462600.0,0.141138,,,,,,,,,,
463799.9,0.141694,,,,,,,,,,
465000.1,0.142093,,,,,,,,,,
466200.0,0.142543,,,,,,,,,,
467399.9,0.143016,,,,,,,,,,
468600.1,0.14347,,,,,,,,,,
469800.0,0.143938,,,,,,,,,,
470999.9,0.144384,,,,,,,,,,
472200.1,0.144847,,,,,,,,,,
473400.0,0.145311,,,,,,,,,,
474599.9,0.145784,,,,,,,,,,
475800.1,0.146243,,,,,,,,,,
477000.0,0.146721,,,,,,,,,,
478199.9,0.147157,,,,,,,,,,
479400.1,0.14763,,,,,,,,,,
480600.0,0.148093,,,,,,,,,,
481799.9,0.148566,,,,,,,,,,
483000.1,0.149025,,,,,,,,,,
484200.0,0.149494,,,,,,,,,,
485399.9,0.149943,,,,,,,,,,
486600.1,0.150416,,,,,,,,,,
487800.0,0.150876,,,,,,,,,,
488999.9,0.151348,,,,,,,,,,
490200.1,0.151817,,,,,,,,,,
491400.0,0.152281,,,,,,,,,,
492599.9,0.152749,,,,,,,,,,
493800.1,0.153175,,,,,,,,,,
495000.0,0.153639,,,,,,,,,,
496199.9,0.154117,,,,,,,,,,
497400.1,0.154613,,,,,,,,,,
498600.0,0.155067,,,,,,,,,,
499799.9,0.155596,,,,,,,,,,
501000.1,0.156074,,,,,,,,,,
502200.0,0.156449,,,,,,,,,,
503399.9,0.156922,,,,,,,,,,
504600.1,0.157386,,,,,,,,,,
505800.0,0.157901,,,,,,,,,,
506999.9,0.15848,,,,,,,,,,
508200.1,0.158874,,,,,,,,,,
509400.0,0.159366,,,,,,,,,,
510599.9,0.15983,,,,,,,,,,
511800.1,0.160256,,,,,,,,,,
513000.0,0.160627,,,,,,,,,,
514199.9,0.1613,,,,,,,,,,
515400.1,0.161666,,,,,,,,,,
516600.0,0.162385,,,,,,,,,,
517799.9,0.162909,,,,,,,,,,
519000.1,0.163326,,,,,,,,,,
520200.0,0.163836,,,,,,,,,,
521399.9,0.164304,,,,,,,,,,
522600.1,0.164773,,,,,,,,,,
523800.0,0.165246,,,,,,,,,,
524999.9,0.165714,,,,,,,,,,
526200.1,0.166173,,,,,,,,,,
527400.0,0.166646,,,,,,,,,,
528599.9,0.167133,,,,,,,,,,
529800.1,0.167592,,,,,,,,,,
531000.0,0.168135,,,,,,,,,,
532199.9,0.168821,,,,,,,,,,
533400.1,0.169349,,,,,,,,,,
534600.0,0.169836,,,,,,,,,,
535799.9,0.17037,,,,,,,,,,
537000.1,0.170806,,,,,,,,,,
538200.0,0.171279,,,,,,,,,,
539399.9,0.171742,,,,,,,,,,
540600.1,0.172234,,,,,,,,,,
541800.0,0.17273,,,,,,,,,,
542999.9,0.173235,,,,,,,,,,
544200.1,0.173894,,,,,,,,,,
545400.0,0.174478,,,,,,,,,,
546599.9,0.174974,,,,,,,,,,
547800.1,0.175443,,,,,,,,,,
549000.0,0.175911,,,,,,,,,,
550199.9,0.176384,,,,,,,,,,
551400.1,0.176931,,,,,,,,,,
552600.0,0.177506,,,,,,,,,,
553799.9,0.178086,,,,,,,,,,
555000.1,0.178633,,,,,,,,,,
556200.0,0.179157,,,,,,,,,,
557399.9,0.179625,,,,,,,,,,
558600.1,0.180103,,,,,,,,,,
559800.0,0.18059,,,,,,,,,,
560999.9,0.181202,,,,,,,,,,
562200.1,0.181805,,,,,,,,,,
563400.0,0.182398,,,,,,,,,,
564599.9,0.182866,,,,,,,,,,
565800.1,0.183367,,,,,,,,,,
567000.0,0.183998,,,,,,,,,,
568199.9,0.184698,,,,,,,,,,
569400.1,0.185194,,,,,,,,,,
570600.0,0.185658,,,,,,,,,,
571799.9,0.186307,,,,,,,,,,
573000.1,0.18698,,,,,,,,,,
574200.0,0.187504,,,,,,,,,,
575399.9,0.187981,,,,,,,,,,
576600.1,0.188723,,,,,,,,,,
577800.0,0.189358,,,,,,,,,,
578999.9,0.189864,,,,,,,,,,
580200.1,0.190643,,,,,,,,,,
581400.0,0.191218,,,,,,,,,,
582599.9,0.191705,,,,,,,,,,
583800.1,0.192549,,,,,,,,,,
585000.0,0.193077,,,,,,,,,,
586199.9,0.19356,,,,,,,,,,
587400.1,0.194162,,,,,,,,,,
588600.0,0.194918,,,,,,,,,,
589799.9,0.195396,,,,,,,,,,
591000.1,0.19592,,,,,,,,,,
592200.0,0.196768,,,,,,,,,,
593399.9,0.197251,,,,,,,,,,
594600.1,0.197895,,,,,,,,,,
595800.0,0.198646,,,,,,,,,,
596999.9,0.199166,,,,,,,,,,
598200.1,0.200014,,,,,,,,,,
599400.0,0.200501,,,,,,,,,,
600599.9,0.201132,,,,,,,,,,
601800.1,0.201874,,,,,,,,,,
603000.0,0.202361,,,,,,,,,,
604199.9,0.203163,,,,,,,,,,
605400.1,0.203576,,,,,,,,,,
606600.0,0.204206,,,,,,,,,,
607799.9,0.204753,,,,,,,,,,
609000.1,0.205597,,,,,,,,,,
610200.0,0.206409,,,,,,,,,,
611399.9,0.206988,,,,,,,,,,
612600.1,0.207633,,,,,,,,,,
613800.0,0.20837,,,,,,,,,,
614999.9,0.208927,,,,,,,,,,
616200.1,0.209761,,,,,,,,,,
617400.0,0.210244,,,,,,,,,,
618599.9,0.211106,,,,,,,,,,
619800.1,0.211621,,,,,,,,,,
621000.0,0.212465,,,,,,,,,,
622199.9,0.213021,,,,,,,,,,
623400.1,0.213925,,,,,,,,,,
624600.0,0.214449,,,,,,,,,,
625799.9,0.215303,,,,,,,,,,
627000.1,0.215808,,,,,,,,,,
628200.0,0.216661,,,,,,,,,,
629399.9,0.217213,,,,,,,,,,
630600.1,0.218108,,,,,,,,,,
631800.0,0.218697,,,,,,,,,,
632999.9,0.219499,,,,,,,,,,
634200.1,0.220338,,,,,,,,,,
635400.0,0.220909,,,,,,,,,,
636599.9,0.221818,,,,,,,,,,
637800.1,0.222601,,,,,,,,,,
639000.0,0.223274,,,,,,,,,,
640199.9,0.22415,,,,,,,,,,
641400.1,0.225064,,,,,,,,,,
642600.0,0.225657,,,,,,,,,,
643799.9,0.226459,,,,,,,,,,
645000.1,0.227382,,,,,,,,,,
646200.0,0.228272,,,,,,,,,,
647399.9,0.229089,,,,,,,,,,
648600.1,0.229803,,,,,,,,,,
649800.0,0.230628,,,,,,,,,,
650999.9,0.23156,,,,,,,,,,
652200.1,0.232362,,,,,,,,,,
653400.0,0.233095,,,,,,,,,,
654599.9,0.233925,,,,,,,,,,
655800.1,0.234801,,,,,,,,,,
657000.0,0.235729,,,,,,,,,,
658199.9,0.236661,,,,,,,,,,
659400.1,0.237551,,,,,,,,,,
660600.0,0.238446,,,,,,,,,,
661799.9,0.239336,,,,,,,,,,
663000.1,0.240282,,,,,,,,,,
664200.0,0.241071,,,,,,,,,,
665399.9,0.241896,,,,,,,,,,
666600.1,0.242819,,,,,,,,,,
667800.0,0.243885,,,,,,,,,,
668999.9,0.244924,,,,,,,,,,
670200.1,0.245865,,,,,,,,,,
671400.0,0.246848,,,,,,,,,,
672599.9,0.24779,,,,,,,,,,
673800.1,0.248708,,,,,,,,,,
675000.0,0.249635,,,,,,,,,,
676199.9,0.250577,,,,,,,,,,
677400.1,0.251495,,,,,,,,,,
678600.0,0.252482,,,,,,,,,,
679799.9,0.253456,,,,,,,,,,
681000.1,0.254708,,,,,,,,,,
682200.0,0.255677,,,,,,,,,,
683399.9,0.256656,,,,,,,,,,
684600.1,0.257959,,,,,,,,,,
685800.0,0.258919,,,,,,,,,,
686999.9,0.259865,,,,,,,,,,
688200.1,0.26114,,,,,,,,,,
689400.0,0.26216,,,,,,,,,,
690599.9,0.263231,,,,,,,,,,
691800.1,0.264478,,,,,,,,,,
693000.0,0.265434,,,,,,,,,,
694199.9,0.266783,,,,,,,,,,
695400.1,0.267734,,,,,,,,,,
696600.0,0.269106,,,,,,,,,,
697799.9,0.270094,,,,,,,,,,
699000.1,0.271434,,,,,,,,,,
700200.0,0.272431,,,,,,,,,,
701399.9,0.273753,,,,,,,,,,
702600.1,0.274995,,,,,,,,,,
703800.0,0.276117,,,,,,,,,,
704999.9,0.277467,,,,,,,,,,
706200.1,0.278849,,,,,,,,,,
707400.0,0.280212,,,,,,,,,,
708599.9,0.281482,,,,,,,,,,
709800.1,0.282762,,,,,,,,,,
711000.0,0.284158,,,,,,,,,,
712199.9,0.285767,,,,,,,,,,
713400.1,0.287195,,,,,,,,,,
714600.0,0.2886,,,,,,,,,,
715799.9,0.290005,,,,,,,,,,
717000.1,0.291522,,,,,,,,,,
718200.0,0.293242,,,,,,,,,,
719399.9,0.294629,,,,,,,,,,
720600.1,0.296196,,,,,,,,,,
721800.0,0.29787,,,,,,,,,,
722999.9,0.299289,,,,,,,,,,
724200.1,0.30113,,,,,,,,,,
725400.0,0.302609,,,,,,,,,,
726599.9,0.304362,,,,,,,,,,
727800.1,0.306203,,,,,,,,,,
729000.0,0.307798,,,,,,,,,,
730199.9,0.309546,,,,,,,,,,
731400.1,0.31134,,,,,,,,,,
732600.0,0.313195,,,,,,,,,,
733799.9,0.31505,,,,,,,,,,
735000.1,0.317188,,,,,,,,,,
736200.0,0.319191,,,,,,,,,,
737399.9,0.321055,,,,,,,,,,
738600.1,0.323128,,,,,,,,,,
739800.0,0.325228,,,,,,,,,,
740999.9,0.327408,,,,,,,,,,
742200.1,0.329411,,,,,,,,,,
743400.0,0.33173,,,,,,,,,,
744599.9,0.334043,,,,,,,,,,
745800.1,0.336362,,,,,,,,,,
747000.0,0.338866,,,,,,,,,,
748199.9,0.341328,,,,,,,,,,
749400.1,0.343772,,,,,,,,,,
750600.0,0.346216,,,,,,,,,,
751799.9,0.348887,,,,,,,,,,
753000.1,0.35166,,,,,,,,,,
754200.0,0.354446,,,,,,,,,,
755399.9,0.357238,,,,,,,,,,
756600.1,0.36047,,,,,,,,,,
757800.0,0.363683,,,,,,,,,,
758999.9,0.36666,,,,,,,,,,
760200.1,0.370041,,,,,,,,,,
761400.0,0.373393,,,,,,,,,,
762599.9,0.376718,,,,,,,,,,
763800.1,0.380409,,,,,,,,,,
765000.0,0.384114,,,,,,,,,,
766199.9,0.387838,,,,,,,,,,
767400.1,0.391997,,,,,,,,,,
768600.0,0.396171,,,,,,,,,,
769799.9,0.400488,,,,,,,,,,
771000.1,0.405343,,,,,,,,,,
772200.0,0.410082,,,,,,,,,,
773399.9,0.415206,,,,,,,,,,
774600.1,0.420714,,,,,,,,,,
775800.0,0.426311,,,,,,,,,,
776999.9,0.432344,,,,,,,,,,
778200.1,0.438855,,,,,,,,,,
779400.0,0.44588,,,,,,,,,,
780599.9,0.454018,,,,,,,,,,
781800.1,0.462865,,,,,,,,,,
783000.0,0.473104,,,,,,,,,,
784199.9,0.485735,,,,,,,,,,
785400.1,0.49,,,,,,,,,,
