Repository: janzenchoi/phd_code

# MOGA NEML

The repository contains code for calibrating the constitutive parameters of phenomenological creep models. The code combines the multi-objective genetic algorithm (MOGA) implemented in Pymoo with the nuclear engineering material model library (NEML). The following README was last updated on the 19th of December, 2023.

## Reading an experimental dataset (`read_data`)

The `read_data` function reads experimental data into the `Interface` class.
* `file_path`: This argument defines the path to the experimental data. Note that this path appends the `input_path` value defined when initialising the `Interface` class.

File: moga_neml/scripts/data/creep/kaeri_2/HeBase_850_35_a.csv
time,strain,temperature,stress,type,state,form,process,medium,title,youngs,poissons
0.0,0.0,850.0,35.0,creep,Ruptured,Plate,Base,He,HeBase_850_35_a,153000.0,0.3
0.0,0.0,,,,,,,,,,
12.0,0.01422,,,,,,,,,,
47.0,0.01847,,,,,,,,,,
120.0,0.01847,,,,,,,,,,
264.0,0.01847,,,,,,,,,,
551.0,0.01891,,,,,,,,,,
28798.0,0.02259,,,,,,,,,,
86399.0,0.02322,,,,,,,,,,
144001.0,0.02322,,,,,,,,,,
201603.0,0.02322,,,,,,,,,,
259205.0,0.02372,,,,,,,,,,
316807.0,0.02431,,,,,,,,,,
374409.0,0.02431,,,,,,,,,,
432011.0,0.02431,,,,,,,,,,
489613.0,0.02431,,,,,,,,,,
547215.0,0.02431,,,,,,,,,,
604817.0,0.02431,,,,,,,,,,
662419.0,0.02431,,,,,,,,,,
720020.0,0.02472,,,,,,,,,,
777622.0,0.02538,,,,,,,,,,
835224.0,0.02538,,,,,,,,,,
892826.0,0.02538,,,,,,,,,,
950428.0,0.02584,,,,,,,,,,
1008030.0,0.02566,,,,,,,,,,
1065632.0,0.02559,,,,,,,,,,
1123234.0,0.02559,,,,,,,,,,
1180836.0,0.02631,,,,,,,,,,
1238438.0,0.02581,,,,,,,,,,
1296039.0,0.02581,,,,,,,,,,
1353642.0,0.02609,,,,,,,,,,
1411243.0,0.02616,,,,,,,,,,
1468845.0,0.02688,,,,,,,,,,
1526447.0,0.02659,,,,,,,,,,
1584049.0,0.02659,,,,,,,,,,
1641651.0,0.02691,,,,,,,,,,
1699253.0,0.02738,,,,,,,,,,
1756855.0,0.02738,,,,,,,,,,
1814457.0,0.02784,,,,,,,,,,
1872059.0,0.02734,,,,,,,,,,
1929661.0,0.02734,,,,,,,,,,
1987263.0,0.02734,,,,,,,,,,
2044864.0,0.02734,,,,,,,,,,
2102467.0,0.02822,,,,,,,,,,
2160069.0,0.02822,,,,,,,,,,
2217670.0,0.02853,,,,,,,,,,
2275272.0,0.02856,,,,,,,,,,
2332874.0,0.02856,,,,,,,,,,
2390476.0,0.02903,,,,,,,,,,
2448078.0,0.02909,,,,,,,,,,
2505680.0,0.02975,,,,,,,,,,
2563282.0,0.03034,,,,,,,,,,
2620884.0,0.03034,,,,,,,,,,
2678486.0,0.03034,,,,,,,,,,
2736088.0,0.03103,,,,,,,,,,
2793690.0,0.03103,,,,,,,,,,
2851292.0,0.03103,,,,,,,,,,
2908894.0,0.03169,,,,,,,,,,
2966496.0,0.03169,,,,,,,,,,
3024098.0,0.03169,,,,,,,,,,
3081700.0,0.03212,,,,,,,,,,
3139302.0,0.03284,,,,,,,,,,
3196903.0,0.03347,,,,,,,,,,
3254505.0,0.03388,,,,,,,,,,
3312107.0,0.03388,,,,,,,,,,
3369709.0,0.03388,,,,,,,,,,
3427311.0,0.03431,,,,,,,,,,
3484913.0,0.03431,,,,,,,,,,
3542515.0,0.03478,,,,,,,,,,
3600117.0,0.03478,,,,,,,,,,
3657719.0,0.03478,,,,,,,,,,
3715321.0,0.03525,,,,,,,,,,
3772923.0,0.03525,,,,,,,,,,
3830525.0,0.03588,,,,,,,,,,
3888127.0,0.03594,,,,,,,,,,
3945729.0,0.03659,,,,,,,,,,
4003330.0,0.03662,,,,,,,,,,
4060932.0,0.03731,,,,,,,,,,
4118534.0,0.03731,,,,,,,,,,
4176136.0,0.03772,,,,,,,,,,
4233738.0,0.03778,,,,,,,,,,
4291340.0,0.03825,,,,,,,,,,
4348942.0,0.03834,,,,,,,,,,
4406544.0,0.03894,,,,,,,,,,
4464146.0,0.03894,,,,,,,,,,
4521748.0,0.03972,,,,,,,,,,
4579350.0,0.03972,,,,,,,,,,
4636951.0,0.04031,,,,,,,,,,
4694553.0,0.04034,,,,,,,,,,
4752155.0,0.04041,,,,,,,,,,
4809757.0,0.04109,,,,,,,,,,
4867359.0,0.04112,,,,,,,,,,
4924961.0,0.04175,,,,,,,,,,
4982563.0,0.04175,,,,,,,,,,
5040165.0,0.04178,,,,,,,,,,
5097767.0,0.03625,,,,,,,,,,
5155369.0,0.04228,,,,,,,,,,
5212971.0,0.04272,,,,,,,,,,
5270573.0,0.04325,,,,,,,,,,
5328175.0,0.04325,,,,,,,,,,
5385777.0,0.04391,,,,,,,,,,
5443379.0,0.04391,,,,,,,,,,
5500981.0,0.04434,,,,,,,,,,
5558583.0,0.04478,,,,,,,,,,
5616184.0,0.04481,,,,,,,,,,
5673786.0,0.04525,,,,,,,,,,
5731388.0,0.04525,,,,,,,,,,
5788990.0,0.04597,,,,,,,,,,
5846592.0,0.04597,,,,,,,,,,
5904194.0,0.04672,,,,,,,,,,
5961796.0,0.04678,,,,,,,,,,
6019398.0,0.04728,,,,,,,,,,
6077000.0,0.04734,,,,,,,,,,
6134602.0,0.04784,,,,,,,,,,
6192204.0,0.04788,,,,,,,,,,
6249806.0,0.0485,,,,,,,,,,
6307407.0,0.0485,,,,,,,,,,
6365010.0,0.04909,,,,,,,,,,
6422611.0,0.04909,,,,,,,,,,
6480213.0,0.04966,,,,,,,,,,
6537815.0,0.04966,,,,,,,,,,
6595417.0,0.05041,,,,,,,,,,
6653019.0,0.05044,,,,,,,,,,
6710621.0,0.05047,,,,,,,,,,
6768223.0,0.05103,,,,,,,,,,
6825825.0,0.05106,,,,,,,,,,
6883427.0,0.05147,,,,,,,,,,
6941029.0,0.05212,,,,,,,,,,
6998631.0,0.05216,,,,,,,,,,
7056233.0,0.05216,,,,,,,,,,
7113835.0,0.05284,,,,,,,,,,
7171437.0,0.05288,,,,,,,,,,
7229039.0,0.05288,,,,,,,,,,
7286641.0,0.05334,,,,,,,,,,
7344243.0,0.05409,,,,,,,,,,
7401845.0,0.05409,,,,,,,,,,
7459447.0,0.05409,,,,,,,,,,
7517049.0,0.05453,,,,,,,,,,
7574650.0,0.05516,,,,,,,,,,
7632252.0,0.05522,,,,,,,,,,
7689854.0,0.05522,,,,,,,,,,
7747456.0,0.05562,,,,,,,,,,
7805058.0,0.05562,,,,,,,,,,
7862660.0,0.05622,,,,,,,,,,
7920262.0,0.05625,,,,,,,,,,
7977864.0,0.05691,,,,,,,,,,
8035466.0,0.05691,,,,,,,,,,
8093068.0,0.05728,,,,,,,,,,
8150670.0,0.05734,,,,,,,,,,
8208272.0,0.05784,,,,,,,,,,
8265874.0,0.05784,,,,,,,,,,
8323476.0,0.0585,,,,,,,,,,
8381078.0,0.05853,,,,,,,,,,
8438680.0,0.05922,,,,,,,,,,
8496282.0,0.05887,,,,,,,,,,
8553884.0,0.05959,,,,,,,,,,
8611486.0,0.06019,,,,,,,,,,
8669088.0,0.05991,,,,,,,,,,
8726690.0,0.05991,,,,,,,,,,
8784292.0,0.06087,,,,,,,,,,
8841894.0,0.06041,,,,,,,,,,
8899496.0,0.06084,,,,,,,,,,
8957098.0,0.06131,,,,,,,,,,
9014700.0,0.06134,,,,,,,,,,
9072302.0,0.06191,,,,,,,,,,
9129904.0,0.06194,,,,,,,,,,
9187506.0,0.06266,,,,,,,,,,
9245108.0,0.06272,,,,,,,,,,
9302710.0,0.06328,,,,,,,,,,
9360312.0,0.06334,,,,,,,,,,
9417914.0,0.06353,,,,,,,,,,
9475516.0,0.06394,,,,,,,,,,
9533118.0,0.06394,,,,,,,,,,
9590720.0,0.06459,,,,,,,,,,
9648323.0,0.06459,,,,,,,,,,
9705925.0,0.06459,,,,,,,,,,
9763526.0,0.065,,,,,,,,,,
9821129.0,0.065,,,,,,,,,,
9878731.0,0.06544,,,,,,,,,,
9936333.0,0.06547,,,,,,,,,,
9993935.0,0.066,,,,,,,,,,
10051537.0,0.066,,,,,,,,,,
10109139.0,0.06675,,,,,,,,,,
10166741.0,0.06675,,,,,,,,,,
10224343.0,0.06734,,,,,,,,,,
10281945.0,0.06741,,,,,,,,,,
10339548.0,0.06813,,,,,,,,,,
10397150.0,0.06788,,,,,,,,,,
10454752.0,0.0685,,,,,,,,,,
10512354.0,0.06894,,,,,,,,,,
10569956.0,0.06897,,,,,,,,,,
10627558.0,0.06897,,,,,,,,,,
10685160.0,0.06944,,,,,,,,,,
10742762.0,0.06947,,,,,,,,,,
10800364.0,0.07,,,,,,,,,,
10857966.0,0.07,,,,,,,,,,
10915568.0,0.07,,,,,,,,,,
10973171.0,0.06994,,,,,,,,,,
11030773.0,0.07081,,,,,,,,,,
11088375.0,0.07081,,,,,,,,,,
11145977.0,0.07081,,,,,,,,,,
11203579.0,0.07203,,,,,,,,,,
11261182.0,0.07097,,,,,,,,,,
11318784.0,0.07178,,,,,,,,,,
11376386.0,0.07241,,,,,,,,,,
11433988.0,0.07244,,,,,,,,,,
11491591.0,0.07244,,,,,,,,,,
11549193.0,0.07353,,,,,,,,,,
11606795.0,0.07353,,,,,,,,,,
11664397.0,0.07391,,,,,,,,,,
11722000.0,0.07491,,,,,,,,,,
11779602.0,0.07475,,,,,,,,,,
11837204.0,0.07475,,,,,,,,,,
11894806.0,0.07556,,,,,,,,,,
11952408.0,0.07559,,,,,,,,,,
12010010.0,0.07603,,,,,,,,,,
12067613.0,0.07603,,,,,,,,,,
12125215.0,0.07603,,,,,,,,,,
12182817.0,0.07672,,,,,,,,,,
12240420.0,0.07675,,,,,,,,,,
12298022.0,0.07712,,,,,,,,,,
12355624.0,0.07716,,,,,,,,,,
12413226.0,0.0775,,,,,,,,,,
12470829.0,0.0775,,,,,,,,,,
12528431.0,0.07797,,,,,,,,,,
12586033.0,0.07847,,,,,,,,,,
12643635.0,0.07897,,,,,,,,,,
12701238.0,0.07962,,,,,,,,,,
12758840.0,0.08016,,,,,,,,,,
12816442.0,0.08019,,,,,,,,,,
12874044.0,0.07978,,,,,,,,,,
12931646.0,0.08172,,,,,,,,,,
12989249.0,0.08059,,,,,,,,,,
13046851.0,0.08119,,,,,,,,,,
13104453.0,0.08184,,,,,,,,,,
13162055.0,0.0815,,,,,,,,,,
13219658.0,0.08216,,,,,,,,,,
13277260.0,0.08291,,,,,,,,,,
13334862.0,0.08253,,,,,,,,,,
13392464.0,0.08266,,,,,,,,,,
13450066.0,0.084,,,,,,,,,,
13507669.0,0.08353,,,,,,,,,,
13565271.0,0.0835,,,,,,,,,,
13642673.0,0.08427,,,,,,,,,,
13681075.0,0.085,,,,,,,,,,
13719477.0,0.08513,,,,,,,,,,
13757878.0,0.08513,,,,,,,,,,
13796280.0,0.0859,,,,,,,,,,
13834682.0,0.0859,,,,,,,,,,
13873084.0,0.0859,,,,,,,,,,
13911486.0,0.08563,,,,,,,,,,
13949887.0,0.08623,,,,,,,,,,
13988289.0,0.08677,,,,,,,,,,
14026691.0,0.0867,,,,,,,,,,
14065093.0,0.0871,,,,,,,,,,
14103494.0,0.0871,,,,,,,,,,
14141896.0,0.08747,,,,,,,,,,
14180298.0,0.08743,,,,,,,,,,
14218700.0,0.088,,,,,,,,,,
14257102.0,0.088,,,,,,,,,,
14295504.0,0.08823,,,,,,,,,,
14333906.0,0.08863,,,,,,,,,,
14372307.0,0.0886,,,,,,,,,,
14410709.0,0.0891,,,,,,,,,,
14449111.0,0.0891,,,,,,,,,,
14487513.0,0.0891,,,,,,,,,,
14525915.0,0.0891,,,,,,,,,,
14564316.0,0.08937,,,,,,,,,,
14602718.0,0.0894,,,,,,,,,,
14641120.0,0.08993,,,,,,,,,,
14679522.0,0.08993,,,,,,,,,,
14717924.0,0.09023,,,,,,,,,,
14756325.0,0.0907,,,,,,,,,,
14794727.0,0.0905,,,,,,,,,,
14833129.0,0.09073,,,,,,,,,,
14871531.0,0.09073,,,,,,,,,,
14909933.0,0.09137,,,,,,,,,,
14948335.0,0.09137,,,,,,,,,,
14986736.0,0.09187,,,,,,,,,,
15025139.0,0.0919,,,,,,,,,,
15063540.0,0.0923,,,,,,,,,,
15101942.0,0.09287,,,,,,,,,,
15140344.0,0.09287,,,,,,,,,,
15178746.0,0.09323,,,,,,,,,,
15217148.0,0.0934,,,,,,,,,,
15255550.0,0.09387,,,,,,,,,,
15293952.0,0.09387,,,,,,,,,,
15332354.0,0.0947,,,,,,,,,,
15370755.0,0.0947,,,,,,,,,,
15409157.0,0.0947,,,,,,,,,,
15447559.0,0.095,,,,,,,,,,
15485961.0,0.095,,,,,,,,,,
15524363.0,0.09537,,,,,,,,,,
15562764.0,0.09537,,,,,,,,,,
15601166.0,0.0958,,,,,,,,,,
15639568.0,0.0958,,,,,,,,,,
15677970.0,0.09633,,,,,,,,,,
15716372.0,0.09673,,,,,,,,,,
15754774.0,0.09673,,,,,,,,,,
15793176.0,0.0972,,,,,,,,,,
15831578.0,0.0972,,,,,,,,,,
15869979.0,0.09723,,,,,,,,,,
15908381.0,0.09763,,,,,,,,,,
15946783.0,0.09763,,,,,,,,,,
15985185.0,0.09823,,,,,,,,,,
16023587.0,0.09823,,,,,,,,,,
16061989.0,0.0987,,,,,,,,,,
16100391.0,0.0987,,,,,,,,,,
16138792.0,0.0987,,,,,,,,,,
16177194.0,0.0987,,,,,,,,,,
16215596.0,0.0993,,,,,,,,,,
16253998.0,0.0993,,,,,,,,,,
16292400.0,0.0993,,,,,,,,,,
16330802.0,0.1004,,,,,,,,,,
16369203.0,0.10047,,,,,,,,,,
16407605.0,0.1009,,,,,,,,,,
16446007.0,0.10033,,,,,,,,,,
16484408.0,0.1012,,,,,,,,,,
16522810.0,0.1013,,,,,,,,,,
16561212.0,0.102,,,,,,,,,,
16599614.0,0.102,,,,,,,,,,
16638016.0,0.1025,,,,,,,,,,
16676418.0,0.10253,,,,,,,,,,
16714820.0,0.10303,,,,,,,,,,
16753222.0,0.10303,,,,,,,,,,
16791623.0,0.103,,,,,,,,,,
16830025.0,0.10343,,,,,,,,,,
16868427.0,0.10377,,,,,,,,,,
16906829.0,0.10377,,,,,,,,,,
16945231.0,0.10377,,,,,,,,,,
16983632.0,0.1043,,,,,,,,,,
17022034.0,0.10403,,,,,,,,,,
17060436.0,0.10467,,,,,,,,,,
17098838.0,0.10523,,,,,,,,,,
17137240.0,0.105,,,,,,,,,,
17175642.0,0.105,,,,,,,,,,
17214044.0,0.1051,,,,,,,,,,
17252446.0,0.1057,,,,,,,,,,
17290848.0,0.1062,,,,,,,,,,
17329249.0,0.1062,,,,,,,,,,
17367651.0,0.10657,,,,,,,,,,
17406053.0,0.10703,,,,,,,,,,
17444455.0,0.10703,,,,,,,,,,
17482857.0,0.10707,,,,,,,,,,
17521259.0,0.1075,,,,,,,,,,
17559661.0,0.1075,,,,,,,,,,
17598063.0,0.10807,,,,,,,,,,
17636465.0,0.1076,,,,,,,,,,
17674867.0,0.1083,,,,,,,,,,
17713269.0,0.1083,,,,,,,,,,
17751671.0,0.10873,,,,,,,,,,
17790073.0,0.10873,,,,,,,,,,
17828474.0,0.1091,,,,,,,,,,
17866877.0,0.10967,,,,,,,,,,
17905279.0,0.11003,,,,,,,,,,
17943681.0,0.11007,,,,,,,,,,
17982083.0,0.11007,,,,,,,,,,
18020484.0,0.11043,,,,,,,,,,
18058887.0,0.11043,,,,,,,,,,
18097288.0,0.111,,,,,,,,,,
18135690.0,0.111,,,,,,,,,,
18174092.0,0.11157,,,,,,,,,,
18212494.0,0.1116,,,,,,,,,,
18250896.0,0.1116,,,,,,,,,,
18289298.0,0.11223,,,,,,,,,,
18327700.0,0.11223,,,,,,,,,,
18366102.0,0.11283,,,,,,,,,,
18404504.0,0.11283,,,,,,,,,,
18442906.0,0.11313,,,,,,,,,,
18481308.0,0.11317,,,,,,,,,,
18519710.0,0.11367,,,,,,,,,,
18558112.0,0.11367,,,,,,,,,,
18596514.0,0.114,,,,,,,,,,
18634916.0,0.114,,,,,,,,,,
18673318.0,0.114,,,,,,,,,,
18711720.0,0.11453,,,,,,,,,,
18750122.0,0.11453,,,,,,,,,,
18788524.0,0.1149,,,,,,,,,,
18826926.0,0.11547,,,,,,,,,,
18865328.0,0.11547,,,,,,,,,,
18903730.0,0.11603,,,,,,,,,,
18942132.0,0.11603,,,,,,,,,,
18970934.0,0.11657,,,,,,,,,,
18982934.0,0.11657,,,,,,,,,,
18986534.0,0.11657,,,,,,,,,,
19098178.0,0.11743,,,,,,,,,,
19105379.0,0.11743,,,,,,,,,,
19119779.0,0.11743,,,,,,,,,,
19148580.0,0.11773,,,,,,,,,,
19186982.0,0.11773,,,,,,,,,,
19225383.0,0.11823,,,,,,,,,,
19263784.0,0.1186,,,,,,,,,,
19302186.0,0.1186,,,,,,,,,,
19340587.0,0.1191,,,,,,,,,,
19378988.0,0.1189,,,,,,,,,,
19417390.0,0.1195,,,,,,,,,,
19455791.0,0.11987,,,,,,,,,,
19494193.0,0.12037,,,,,,,,,,
19532594.0,0.12037,,,,,,,,,,
19570996.0,0.12093,,,,,,,,,,
19609397.0,0.12097,,,,,,,,,,
19647799.0,0.12137,,,,,,,,,,
19686200.0,0.12177,,,,,,,,,,
19724602.0,0.12177,,,,,,,,,,
19763003.0,0.1223,,,,,,,,,,
19801405.0,0.1223,,,,,,,,,,
19839806.0,0.12287,,,,,,,,,,
19878208.0,0.12287,,,,,,,,,,
19916609.0,0.12353,,,,,,,,,,
19955011.0,0.12353,,,,,,,,,,
19993412.0,0.124,,,,,,,,,,
20031814.0,0.12407,,,,,,,,,,
20070215.0,0.12407,,,,,,,,,,
20108617.0,0.1247,,,,,,,,,,
20147018.0,0.12443,,,,,,,,,,
20185420.0,0.12497,,,,,,,,,,
20223821.0,0.12473,,,,,,,,,,
20262223.0,0.12563,,,,,,,,,,
20300624.0,0.1255,,,,,,,,,,
20339026.0,0.12583,,,,,,,,,,
20377427.0,0.1263,,,,,,,,,,
20415829.0,0.1263,,,,,,,,,,
20454230.0,0.12673,,,,,,,,,,
20492632.0,0.12667,,,,,,,,,,
20531033.0,0.1273,,,,,,,,,,
20569435.0,0.12733,,,,,,,,,,
20607836.0,0.12833,,,,,,,,,,
20646238.0,0.12837,,,,,,,,,,
20684640.0,0.12897,,,,,,,,,,
20722158.0,0.13004,,,,,,,,,,
20779761.0,0.13064,,,,,,,,,,
20837363.0,0.13068,,,,,,,,,,
20894965.0,0.13132,,,,,,,,,,
20952567.0,0.13175,,,,,,,,,,
21010169.0,0.13175,,,,,,,,,,
21067772.0,0.13243,,,,,,,,,,
21125374.0,0.13282,,,,,,,,,,
21182976.0,0.13354,,,,,,,,,,
21240578.0,0.13354,,,,,,,,,,
21298181.0,0.13471,,,,,,,,,,
21355783.0,0.13407,,,,,,,,,,
21413385.0,0.13532,,,,,,,,,,
21470987.0,0.13611,,,,,,,,,,
21528590.0,0.13543,,,,,,,,,,
21586192.0,0.13682,,,,,,,,,,
21643794.0,0.13729,,,,,,,,,,
21701396.0,0.13732,,,,,,,,,,
21758998.0,0.13829,,,,,,,,,,
21816600.0,0.13882,,,,,,,,,,
21874203.0,0.13925,,,,,,,,,,
21931805.0,0.13989,,,,,,,,,,
21989407.0,0.14032,,,,,,,,,,
22047010.0,0.14089,,,,,,,,,,
22104612.0,0.14129,,,,,,,,,,
22166088.0,0.14191,,,,,,,,,,
22223690.0,0.14216,,,,,,,,,,
22281293.0,0.14259,,,,,,,,,,
22338895.0,0.14375,,,,,,,,,,
22396497.0,0.14334,,,,,,,,,,
22454099.0,0.14441,,,,,,,,,,
22511701.0,0.145,,,,,,,,,,
22569303.0,0.14472,,,,,,,,,,
22626906.0,0.14534,,,,,,,,,,
22684508.0,0.14609,,,,,,,,,,
22742110.0,0.14609,,,,,,,,,,
22799712.0,0.14659,,,,,,,,,,
22857314.0,0.14744,,,,,,,,,,
22914917.0,0.14744,,,,,,,,,,
22972519.0,0.14819,,,,,,,,,,
23030121.0,0.14819,,,,,,,,,,
23087723.0,0.14869,,,,,,,,,,
23145325.0,0.14925,,,,,,,,,,
23202927.0,0.15022,,,,,,,,,,
23260529.0,0.15072,,,,,,,,,,
23318132.0,0.15125,,,,,,,,,,
23375734.0,0.15181,,,,,,,,,,
23433336.0,0.15219,,,,,,,,,,
23490938.0,0.15303,,,,,,,,,,
23548540.0,0.15344,,,,,,,,,,
23606142.0,0.15384,,,,,,,,,,
23663744.0,0.15384,,,,,,,,,,
23721346.0,0.15497,,,,,,,,,,
23778948.0,0.15547,,,,,,,,,,
23836550.0,0.15563,,,,,,,,,,
23894152.0,0.15634,,,,,,,,,,
23951753.0,0.15634,,,,,,,,,,
24009356.0,0.15691,,,,,,,,,,
24066958.0,0.15691,,,,,,,,,,
24124560.0,0.15734,,,,,,,,,,
24182161.0,0.15825,,,,,,,,,,
24239763.0,0.15756,,,,,,,,,,
24297366.0,0.15756,,,,,,,,,,
24354967.0,0.15797,,,,,,,,,,
24412570.0,0.15838,,,,,,,,,,
24470172.0,0.15847,,,,,,,,,,
24527774.0,0.15903,,,,,,,,,,
24585376.0,0.15925,,,,,,,,,,
24642978.0,0.15925,,,,,,,,,,
24700580.0,0.15988,,,,,,,,,,
24758183.0,0.16022,,,,,,,,,,
24815785.0,0.16059,,,,,,,,,,
24873387.0,0.16156,,,,,,,,,,
24930989.0,0.16209,,,,,,,,,,
24988591.0,0.16209,,,,,,,,,,
25046193.0,0.16269,,,,,,,,,,
25103795.0,0.16309,,,,,,,,,,
25161397.0,0.16366,,,,,,,,,,
25219000.0,0.16425,,,,,,,,,,
25276602.0,0.16466,,,,,,,,,,
25334204.0,0.16528,,,,,,,,,,
25391806.0,0.16575,,,,,,,,,,
25449408.0,0.16609,,,,,,,,,,
25507010.0,0.16672,,,,,,,,,,
25564612.0,0.16709,,,,,,,,,,
25622214.0,0.16744,,,,,,,,,,
25679816.0,0.16803,,,,,,,,,,
25737418.0,0.16859,,,,,,,,,,
25795020.0,0.16897,,,,,,,,,,
25852623.0,0.16953,,,,,,,,,,
25910225.0,0.17012,,,,,,,,,,
25967827.0,0.17059,,,,,,,,,,
26025429.0,0.17116,,,,,,,,,,
26083031.0,0.17203,,,,,,,,,,
26140633.0,0.17297,,,,,,,,,,
26198234.0,0.17338,,,,,,,,,,
26255836.0,0.17416,,,,,,,,,,
26337768.0,0.1759,,,,,,,,,,
26376170.0,0.1759,,,,,,,,,,
26414571.0,0.17633,,,,,,,,,,
26452972.0,0.17637,,,,,,,,,,
26491373.0,0.1769,,,,,,,,,,
26529775.0,0.17693,,,,,,,,,,
26568176.0,0.17757,,,,,,,,,,
26606578.0,0.17823,,,,,,,,,,
26644979.0,0.17823,,,,,,,,,,
26683380.0,0.17877,,,,,,,,,,
26721782.0,0.17877,,,,,,,,,,
26760183.0,0.17967,,,,,,,,,,
26798584.0,0.17967,,,,,,,,,,
26836985.0,0.1802,,,,,,,,,,
26875387.0,0.18077,,,,,,,,,,
26913788.0,0.18117,,,,,,,,,,
26952189.0,0.18117,,,,,,,,,,
26990590.0,0.18177,,,,,,,,,,
27028992.0,0.18177,,,,,,,,,,
27067393.0,0.18217,,,,,,,,,,
27105795.0,0.18263,,,,,,,,,,
27144196.0,0.18317,,,,,,,,,,
27182597.0,0.18317,,,,,,,,,,
27220998.0,0.18377,,,,,,,,,,
27259400.0,0.1842,,,,,,,,,,
27297801.0,0.18467,,,,,,,,,,
27336202.0,0.18517,,,,,,,,,,
27374604.0,0.18557,,,,,,,,,,
27413005.0,0.18597,,,,,,,,,,
27451406.0,0.18647,,,,,,,,,,
27489808.0,0.18707,,,,,,,,,,
27528209.0,0.18707,,,,,,,,,,
27566610.0,0.1875,,,,,,,,,,
27605011.0,0.18793,,,,,,,,,,
27643413.0,0.18797,,,,,,,,,,
27681814.0,0.18857,,,,,,,,,,
27720215.0,0.1886,,,,,,,,,,
27758617.0,0.18907,,,,,,,,,,
27797018.0,0.18953,,,,,,,,,,
27835419.0,0.19033,,,,,,,,,,
27873820.0,0.19063,,,,,,,,,,
27912222.0,0.1913,,,,,,,,,,
27950623.0,0.1917,,,,,,,,,,
27989024.0,0.19227,,,,,,,,,,
28027425.0,0.19227,,,,,,,,,,
28065827.0,0.1933,,,,,,,,,,
28104228.0,0.1933,,,,,,,,,,
28142629.0,0.1938,,,,,,,,,,
28181030.0,0.1942,,,,,,,,,,
28219432.0,0.1951,,,,,,,,,,
28257833.0,0.1951,,,,,,,,,,
28296234.0,0.19557,,,,,,,,,,
28334636.0,0.19613,,,,,,,,,,
28373037.0,0.19613,,,,,,,,,,
28411438.0,0.19667,,,,,,,,,,
28449839.0,0.1971,,,,,,,,,,
28488241.0,0.19763,,,,,,,,,,
28526642.0,0.19803,,,,,,,,,,
28565043.0,0.19857,,,,,,,,,,
28603445.0,0.19913,,,,,,,,,,
28641846.0,0.19963,,,,,,,,,,
28680247.0,0.20003,,,,,,,,,,
28718648.0,0.20047,,,,,,,,,,
28757050.0,0.20103,,,,,,,,,,
28795451.0,0.20197,,,,,,,,,,
28833852.0,0.20197,,,,,,,,,,
28872253.0,0.20253,,,,,,,,,,
28910655.0,0.20317,,,,,,,,,,
28949056.0,0.20363,,,,,,,,,,
28987457.0,0.2041,,,,,,,,,,
29025859.0,0.20477,,,,,,,,,,
29064260.0,0.20533,,,,,,,,,,
29102661.0,0.20577,,,,,,,,,,
29141063.0,0.2062,,,,,,,,,,
29179464.0,0.20677,,,,,,,,,,
29217865.0,0.2073,,,,,,,,,,
29256266.0,0.2078,,,,,,,,,,
29294668.0,0.20827,,,,,,,,,,
29333069.0,0.20863,,,,,,,,,,
29371470.0,0.2097,,,,,,,,,,
29409871.0,0.20973,,,,,,,,,,
29448272.0,0.21077,,,,,,,,,,
29486674.0,0.21077,,,,,,,,,,
29525075.0,0.21137,,,,,,,,,,
29563476.0,0.21183,,,,,,,,,,
29601878.0,0.2123,,,,,,,,,,
29640279.0,0.21303,,,,,,,,,,
29678680.0,0.21377,,,,,,,,,,
29717082.0,0.2145,,,,,,,,,,
29755483.0,0.2151,,,,,,,,,,
29793884.0,0.2159,,,,,,,,,,
29832285.0,0.21623,,,,,,,,,,
29870687.0,0.21727,,,,,,,,,,
29909088.0,0.2177,,,,,,,,,,
29947489.0,0.21833,,,,,,,,,,
29985890.0,0.2189,,,,,,,,,,
30024291.0,0.21927,,,,,,,,,,
30062693.0,0.2205,,,,,,,,,,
30101094.0,0.22103,,,,,,,,,,
30139495.0,0.2215,,,,,,,,,,
30177897.0,0.2221,,,,,,,,,,
30216298.0,0.2231,,,,,,,,,,
30254699.0,0.22383,,,,,,,,,,
30293100.0,0.2244,,,,,,,,,,
30331502.0,0.2252,,,,,,,,,,
30369903.0,0.22593,,,,,,,,,,
30408304.0,0.2266,,,,,,,,,,
30446705.0,0.2276,,,,,,,,,,
30485106.0,0.22837,,,,,,,,,,
30523508.0,0.2291,,,,,,,,,,
30561909.0,0.23007,,,,,,,,,,
30600310.0,0.2309,,,,,,,,,,
30638711.0,0.2309,,,,,,,,,,
30677112.0,0.23143,,,,,,,,,,
30715514.0,0.23197,,,,,,,,,,
30753915.0,0.23307,,,,,,,,,,
30792316.0,0.2337,,,,,,,,,,
30830717.0,0.23423,,,,,,,,,,
30869119.0,0.23477,,,,,,,,,,
30907520.0,0.2359,,,,,,,,,,
30945921.0,0.2363,,,,,,,,,,
30984322.0,0.2375,,,,,,,,,,
31022724.0,0.23823,,,,,,,,,,
31061125.0,0.23883,,,,,,,,,,
31099526.0,0.23997,,,,,,,,,,
31137927.0,0.2405,,,,,,,,,,
31176328.0,0.24143,,,,,,,,,,
31214730.0,0.24247,,,,,,,,,,
31253131.0,0.2439,,,,,,,,,,
31291532.0,0.24477,,,,,,,,,,
31329933.0,0.24563,,,,,,,,,,
31368335.0,0.24657,,,,,,,,,,
31406736.0,0.24767,,,,,,,,,,
31445137.0,0.24863,,,,,,,,,,
31483538.0,0.24907,,,,,,,,,,
31521939.0,0.25003,,,,,,,,,,
31560341.0,0.25077,,,,,,,,,,
31598742.0,0.25177,,,,,,,,,,
31637143.0,0.25267,,,,,,,,,,
31675544.0,0.25367,,,,,,,,,,
31713946.0,0.25467,,,,,,,,,,
31752347.0,0.25567,,,,,,,,,,
31790748.0,0.25677,,,,,,,,,,
31829149.0,0.25757,,,,,,,,,,
31867550.0,0.25863,,,,,,,,,,
31905952.0,0.2598,,,,,,,,,,
31944353.0,0.26103,,,,,,,,,,
31982754.0,0.26213,,,,,,,,,,
32021155.0,0.26323,,,,,,,,,,
32059557.0,0.26437,,,,,,,,,,
32097958.0,0.26533,,,,,,,,,,
32136359.0,0.26663,,,,,,,,,,
32174760.0,0.26783,,,,,,,,,,
32213161.0,0.2693,,,,,,,,,,
32251563.0,0.2699,,,,,,,,,,
32289964.0,0.27123,,,,,,,,,,
32328365.0,0.2721,,,,,,,,,,
32366766.0,0.27363,,,,,,,,,,
32405167.0,0.27497,,,,,,,,,,
32443569.0,0.276,,,,,,,,,,
32481970.0,0.2776,,,,,,,,,,
32520371.0,0.2788,,,,,,,,,,
32558772.0,0.2804,,,,,,,,,,
32597173.0,0.28147,,,,,,,,,,
32635575.0,0.28343,,,,,,,,,,
32673976.0,0.28467,,,,,,,,,,
32712377.0,0.2861,,,,,,,,,,
32750778.0,0.28773,,,,,,,,,,
32789180.0,0.28917,,,,,,,,,,
32827581.0,0.291,,,,,,,,,,
32865982.0,0.29287,,,,,,,,,,
32904383.0,0.29427,,,,,,,,,,
32942784.0,0.29617,,,,,,,,,,
32981185.0,0.29793,,,,,,,,,,
33019587.0,0.29973,,,,,,,,,,
33057988.0,0.30193,,,,,,,,,,
33096389.0,0.30353,,,,,,,,,,
33134791.0,0.30613,,,,,,,,,,
33173192.0,0.3081,,,,,,,,,,
33211593.0,0.3105,,,,,,,,,,
33249994.0,0.31287,,,,,,,,,,
33288395.0,0.31517,,,,,,,,,,
33326797.0,0.31823,,,,,,,,,,
33365198.0,0.32013,,,,,,,,,,
33403599.0,0.32317,,,,,,,,,,
33442000.0,0.32583,,,,,,,,,,
33480401.0,0.32893,,,,,,,,,,
33518803.0,0.33223,,,,,,,,,,
33576404.0,0.33913,,,,,,,,,,
33582405.0,0.34193,,,,,,,,,,

File: moga_neml/scripts/data/creep/kaeri_2/HeBase_850_45_a.csv
time,strain,temperature,stress,type,state,form,process,medium,title,youngs,poissons
0.0,0.0,850.0,45.0,creep,Ruptured,Plate,Base,He,HeBase_850_45_a,153000.0,0.3
0.0,0.0,,,,,,,,,,
104.0,0.00083,,,,,,,,,,
116.0,0.00823,,,,,,,,,,
140.0,0.00797,,,,,,,,,,
188.0,0.00797,,,,,,,,,,
284.0,0.00847,,,,,,,,,,
476.0,0.00847,,,,,,,,,,
2819.0,0.00933,,,,,,,,,,
36000.0,0.01193,,,,,,,,,,
55200.0,0.01247,,,,,,,,,,
74401.0,0.0125,,,,,,,,,,
93601.0,0.0125,,,,,,,,,,
112801.0,0.0125,,,,,,,,,,
132001.0,0.01297,,,,,,,,,,
151202.0,0.013,,,,,,,,,,
170402.0,0.01343,,,,,,,,,,
189603.0,0.01343,,,,,,,,,,
208803.0,0.01427,,,,,,,,,,
228004.0,0.0139,,,,,,,,,,
247204.0,0.0139,,,,,,,,,,
266404.0,0.01427,,,,,,,,,,
285604.0,0.01427,,,,,,,,,,
304805.0,0.01493,,,,,,,,,,
324005.0,0.01493,,,,,,,,,,
343206.0,0.01497,,,,,,,,,,
362406.0,0.01497,,,,,,,,,,
381607.0,0.01497,,,,,,,,,,
400807.0,0.01497,,,,,,,,,,
420007.0,0.01497,,,,,,,,,,
439208.0,0.01497,,,,,,,,,,
458408.0,0.01573,,,,,,,,,,
477608.0,0.01573,,,,,,,,,,
496809.0,0.01573,,,,,,,,,,
516009.0,0.01573,,,,,,,,,,
535210.0,0.0167,,,,,,,,,,
554410.0,0.0167,,,,,,,,,,
573610.0,0.0167,,,,,,,,,,
592811.0,0.01677,,,,,,,,,,
612011.0,0.01723,,,,,,,,,,
631212.0,0.01723,,,,,,,,,,
650412.0,0.01757,,,,,,,,,,
669612.0,0.01763,,,,,,,,,,
688813.0,0.01767,,,,,,,,,,
708013.0,0.01767,,,,,,,,,,
727214.0,0.01813,,,,,,,,,,
746414.0,0.01813,,,,,,,,,,
765614.0,0.01817,,,,,,,,,,
784815.0,0.01817,,,,,,,,,,
804015.0,0.01903,,,,,,,,,,
823215.0,0.01903,,,,,,,,,,
842416.0,0.01927,,,,,,,,,,
861616.0,0.0193,,,,,,,,,,
880817.0,0.0193,,,,,,,,,,
900017.0,0.01957,,,,,,,,,,
919218.0,0.01997,,,,,,,,,,
938418.0,0.02,,,,,,,,,,
957618.0,0.02003,,,,,,,,,,
976819.0,0.02073,,,,,,,,,,
996019.0,0.02073,,,,,,,,,,
1015219.0,0.02077,,,,,,,,,,
1034420.0,0.02077,,,,,,,,,,
1053620.0,0.02077,,,,,,,,,,
1072820.0,0.0212,,,,,,,,,,
1092021.0,0.0222,,,,,,,,,,
1111222.0,0.02187,,,,,,,,,,
1130422.0,0.02187,,,,,,,,,,
1149622.0,0.02187,,,,,,,,,,
1168822.0,0.02227,,,,,,,,,,
1188023.0,0.02233,,,,,,,,,,
1207223.0,0.02233,,,,,,,,,,
1226424.0,0.0229,,,,,,,,,,
1245624.0,0.02387,,,,,,,,,,
1264825.0,0.0239,,,,,,,,,,
1284025.0,0.02393,,,,,,,,,,
1303225.0,0.02393,,,,,,,,,,
1322426.0,0.0243,,,,,,,,,,
1341626.0,0.0247,,,,,,,,,,
1360826.0,0.0248,,,,,,,,,,
1380027.0,0.0248,,,,,,,,,,
1399228.0,0.0257,,,,,,,,,,
1418428.0,0.0257,,,,,,,,,,
1437628.0,0.02613,,,,,,,,,,
1456829.0,0.02617,,,,,,,,,,
1476029.0,0.0262,,,,,,,,,,
1495229.0,0.027,,,,,,,,,,
1514430.0,0.027,,,,,,,,,,
1533630.0,0.02703,,,,,,,,,,
1552831.0,0.02707,,,,,,,,,,
1572031.0,0.02787,,,,,,,,,,
1591231.0,0.02787,,,,,,,,,,
1610432.0,0.02863,,,,,,,,,,
1629632.0,0.0287,,,,,,,,,,
1648833.0,0.0287,,,,,,,,,,
1668033.0,0.02957,,,,,,,,,,
1687234.0,0.02957,,,,,,,,,,
1706434.0,0.0296,,,,,,,,,,
1725634.0,0.02963,,,,,,,,,,
1744835.0,0.03047,,,,,,,,,,
1764035.0,0.03123,,,,,,,,,,
1783236.0,0.03123,,,,,,,,,,
1802436.0,0.03127,,,,,,,,,,
1821636.0,0.032,,,,,,,,,,
1840837.0,0.03203,,,,,,,,,,
1860037.0,0.03243,,,,,,,,,,
1879237.0,0.03243,,,,,,,,,,
1898438.0,0.0325,,,,,,,,,,
1917638.0,0.03333,,,,,,,,,,
1936839.0,0.03333,,,,,,,,,,
1956039.0,0.03387,,,,,,,,,,
1975239.0,0.0339,,,,,,,,,,
1994440.0,0.03393,,,,,,,,,,
2013640.0,0.0344,,,,,,,,,,
2032841.0,0.0352,,,,,,,,,,
2052041.0,0.03523,,,,,,,,,,
2071241.0,0.03533,,,,,,,,,,
2090442.0,0.03533,,,,,,,,,,
2109642.0,0.03623,,,,,,,,,,
2128843.0,0.03623,,,,,,,,,,
2148043.0,0.03633,,,,,,,,,,
2167243.0,0.03633,,,,,,,,,,
2186444.0,0.0372,,,,,,,,,,
2205644.0,0.03723,,,,,,,,,,
2224845.0,0.0373,,,,,,,,,,
2244045.0,0.0377,,,,,,,,,,
2263246.0,0.0377,,,,,,,,,,
2282446.0,0.0377,,,,,,,,,,
2301646.0,0.0385,,,,,,,,,,
2320847.0,0.03817,,,,,,,,,,
2340047.0,0.03817,,,,,,,,,,
2359248.0,0.03883,,,,,,,,,,
2378448.0,0.0395,,,,,,,,,,
2397648.0,0.03953,,,,,,,,,,
2416849.0,0.03957,,,,,,,,,,
2436049.0,0.03957,,,,,,,,,,
2455250.0,0.04037,,,,,,,,,,
2474450.0,0.04037,,,,,,,,,,
2493651.0,0.04037,,,,,,,,,,
2512851.0,0.04063,,,,,,,,,,
2532052.0,0.04143,,,,,,,,,,
2551252.0,0.04217,,,,,,,,,,
2570453.0,0.04227,,,,,,,,,,
2589653.0,0.0423,,,,,,,,,,
2608853.0,0.0423,,,,,,,,,,
2628054.0,0.04233,,,,,,,,,,
2647254.0,0.04317,,,,,,,,,,
2666455.0,0.0432,,,,,,,,,,
2685655.0,0.04417,,,,,,,,,,
2704856.0,0.04417,,,,,,,,,,
2724056.0,0.04417,,,,,,,,,,
2743257.0,0.04497,,,,,,,,,,
2762457.0,0.04503,,,,,,,,,,
2781657.0,0.04503,,,,,,,,,,
2800858.0,0.04583,,,,,,,,,,
2820058.0,0.04583,,,,,,,,,,
2839259.0,0.04627,,,,,,,,,,
2858459.0,0.04627,,,,,,,,,,
2877660.0,0.047,,,,,,,,,,
2896860.0,0.047,,,,,,,,,,
2916060.0,0.04723,,,,,,,,,,
2935261.0,0.04723,,,,,,,,,,
2954462.0,0.04813,,,,,,,,,,
2973662.0,0.04877,,,,,,,,,,
2992862.0,0.04877,,,,,,,,,,
3012063.0,0.04887,,,,,,,,,,
3031263.0,0.04967,,,,,,,,,,
3050464.0,0.04967,,,,,,,,,,
3069664.0,0.0506,,,,,,,,,,
3088865.0,0.05067,,,,,,,,,,
3108065.0,0.0504,,,,,,,,,,
3127265.0,0.05117,,,,,,,,,,
3146466.0,0.05117,,,,,,,,,,
3165666.0,0.05143,,,,,,,,,,
3184867.0,0.05153,,,,,,,,,,
3204067.0,0.05237,,,,,,,,,,
3223268.0,0.05237,,,,,,,,,,
3242468.0,0.0527,,,,,,,,,,
3261668.0,0.0527,,,,,,,,,,
3280869.0,0.05313,,,,,,,,,,
3300069.0,0.05373,,,,,,,,,,
3319270.0,0.0547,,,,,,,,,,
3338470.0,0.05453,,,,,,,,,,
3357670.0,0.05463,,,,,,,,,,
3376871.0,0.05463,,,,,,,,,,
3396072.0,0.05547,,,,,,,,,,
3415272.0,0.05547,,,,,,,,,,
3434472.0,0.0555,,,,,,,,,,
3453673.0,0.05597,,,,,,,,,,
3472873.0,0.0563,,,,,,,,,,
3492074.0,0.0571,,,,,,,,,,
3511274.0,0.0571,,,,,,,,,,
3530475.0,0.0578,,,,,,,,,,
3549675.0,0.05783,,,,,,,,,,
3568875.0,0.05817,,,,,,,,,,
3588076.0,0.05817,,,,,,,,,,
3607276.0,0.0587,,,,,,,,,,
3626477.0,0.0587,,,,,,,,,,
3645677.0,0.0587,,,,,,,,,,
3664878.0,0.05917,,,,,,,,,,
3684078.0,0.05917,,,,,,,,,,
3703279.0,0.05923,,,,,,,,,,
3722479.0,0.06023,,,,,,,,,,
3741680.0,0.06023,,,,,,,,,,
3760880.0,0.06023,,,,,,,,,,
3780080.0,0.06093,,,,,,,,,,
3799281.0,0.06097,,,,,,,,,,
3818481.0,0.0618,,,,,,,,,,
3837682.0,0.0618,,,,,,,,,,
3856882.0,0.0618,,,,,,,,,,
3876083.0,0.06227,,,,,,,,,,
3895283.0,0.06263,,,,,,,,,,
3914484.0,0.06343,,,,,,,,,,
3933684.0,0.06343,,,,,,,,,,
3952884.0,0.06343,,,,,,,,,,
3972085.0,0.0639,,,,,,,,,,
3991286.0,0.0646,,,,,,,,,,
4010486.0,0.0646,,,,,,,,,,
4029686.0,0.065,,,,,,,,,,
4048887.0,0.06517,,,,,,,,,,
4068087.0,0.06597,,,,,,,,,,
4087288.0,0.06677,,,,,,,,,,
4106488.0,0.06677,,,,,,,,,,
4125689.0,0.06763,,,,,,,,,,
4144889.0,0.0677,,,,,,,,,,
4164090.0,0.0677,,,,,,,,,,
4183290.0,0.0682,,,,,,,,,,
4202490.0,0.0682,,,,,,,,,,
4221691.0,0.06827,,,,,,,,,,
4240891.0,0.06893,,,,,,,,,,
4260092.0,0.06933,,,,,,,,,,
4279292.0,0.0698,,,,,,,,,,
4298493.0,0.06987,,,,,,,,,,
4317693.0,0.06987,,,,,,,,,,
4336893.0,0.07057,,,,,,,,,,
4356094.0,0.07137,,,,,,,,,,
4375294.0,0.07137,,,,,,,,,,
4394495.0,0.0714,,,,,,,,,,
4413695.0,0.07147,,,,,,,,,,
4432896.0,0.07247,,,,,,,,,,
4452096.0,0.07247,,,,,,,,,,
4471296.0,0.07293,,,,,,,,,,
4490497.0,0.07303,,,,,,,,,,
4509697.0,0.0739,,,,,,,,,,
4528898.0,0.0739,,,,,,,,,,
4548098.0,0.07477,,,,,,,,,,
4567299.0,0.0749,,,,,,,,,,
4586499.0,0.0749,,,,,,,,,,
4605700.0,0.07493,,,,,,,,,,
4624900.0,0.07567,,,,,,,,,,
4644100.0,0.07627,,,,,,,,,,
4663301.0,0.07633,,,,,,,,,,
4682501.0,0.07637,,,,,,,,,,
4701702.0,0.0772,,,,,,,,,,
4720902.0,0.0779,,,,,,,,,,
4740103.0,0.07797,,,,,,,,,,
4759303.0,0.07803,,,,,,,,,,
4778503.0,0.0785,,,,,,,,,,
4797704.0,0.0793,,,,,,,,,,
4816904.0,0.07933,,,,,,,,,,
4836105.0,0.0794,,,,,,,,,,
4855305.0,0.07943,,,,,,,,,,
4874506.0,0.08033,,,,,,,,,,
4893706.0,0.0808,,,,,,,,,,
4912907.0,0.08087,,,,,,,,,,
4932107.0,0.0813,,,,,,,,,,
4951307.0,0.08133,,,,,,,,,,
4970508.0,0.0824,,,,,,,,,,
4989709.0,0.08247,,,,,,,,,,
5009506.0,0.0823,,,,,,,,,,
5028707.0,0.08287,,,,,,,,,,
5047907.0,0.08383,,,,,,,,,,
5067108.0,0.08387,,,,,,,,,,
5086308.0,0.08397,,,,,,,,,,
5105509.0,0.08397,,,,,,,,,,
5124710.0,0.08463,,,,,,,,,,
5143910.0,0.08533,,,,,,,,,,
5163111.0,0.08543,,,,,,,,,,
5182311.0,0.08543,,,,,,,,,,
5201512.0,0.08547,,,,,,,,,,
5220713.0,0.08667,,,,,,,,,,
5239913.0,0.0867,,,,,,,,,,
5259114.0,0.08677,,,,,,,,,,
5278314.0,0.08677,,,,,,,,,,
5297515.0,0.0877,,,,,,,,,,
5316716.0,0.08857,,,,,,,,,,
5335916.0,0.08787,,,,,,,,,,
5355117.0,0.0884,,,,,,,,,,
5374317.0,0.08897,,,,,,,,,,
5393518.0,0.0895,,,,,,,,,,
5412718.0,0.09,,,,,,,,,,
5431919.0,0.08997,,,,,,,,,,
5451120.0,0.08997,,,,,,,,,,
5470320.0,0.0906,,,,,,,,,,
5489521.0,0.09143,,,,,,,,,,
5508722.0,0.09143,,,,,,,,,,
5527922.0,0.09147,,,,,,,,,,
5547123.0,0.0919,,,,,,,,,,
5566323.0,0.09267,,,,,,,,,,
5585524.0,0.0927,,,,,,,,,,
5604725.0,0.09317,,,,,,,,,,
5623925.0,0.0932,,,,,,,,,,
5643126.0,0.09367,,,,,,,,,,
5662327.0,0.0946,,,,,,,,,,
5681527.0,0.0946,,,,,,,,,,
5700728.0,0.09523,,,,,,,,,,
5719928.0,0.09527,,,,,,,,,,
5739129.0,0.09547,,,,,,,,,,
5758329.0,0.09617,,,,,,,,,,
5777530.0,0.09623,,,,,,,,,,
5796731.0,0.09653,,,,,,,,,,
5815931.0,0.09747,,,,,,,,,,
5835132.0,0.09747,,,,,,,,,,
5854333.0,0.09747,,,,,,,,,,
5873533.0,0.09823,,,,,,,,,,
5892734.0,0.09827,,,,,,,,,,
5911934.0,0.09907,,,,,,,,,,
5931135.0,0.09913,,,,,,,,,,
5950335.0,0.09947,,,,,,,,,,
5969536.0,0.0995,,,,,,,,,,
5988737.0,0.10037,,,,,,,,,,
6007937.0,0.10037,,,,,,,,,,
6027138.0,0.1009,,,,,,,,,,
6046338.0,0.1009,,,,,,,,,,
6065539.0,0.10177,,,,,,,,,,
6084740.0,0.1027,,,,,,,,,,
6103940.0,0.10223,,,,,,,,,,
6123141.0,0.10303,,,,,,,,,,
6142341.0,0.1033,,,,,,,,,,
6161542.0,0.10327,,,,,,,,,,
6180743.0,0.10403,,,,,,,,,,
6199943.0,0.1041,,,,,,,,,,
6219144.0,0.1049,,,,,,,,,,
6238345.0,0.1049,,,,,,,,,,
6257545.0,0.1049,,,,,,,,,,
6276746.0,0.10557,,,,,,,,,,
6295947.0,0.10557,,,,,,,,,,
6315147.0,0.10627,,,,,,,,,,
6334348.0,0.1063,,,,,,,,,,
6353548.0,0.10703,,,,,,,,,,
6372749.0,0.10707,,,,,,,,,,
6391950.0,0.10757,,,,,,,,,,
6411150.0,0.10777,,,,,,,,,,
6430351.0,0.1085,,,,,,,,,,
6449551.0,0.10947,,,,,,,,,,
6468752.0,0.10947,,,,,,,,,,
6487953.0,0.10947,,,,,,,,,,
6507153.0,0.11033,,,,,,,,,,
6526354.0,0.11073,,,,,,,,,,
6545555.0,0.11077,,,,,,,,,,
6564755.0,0.11077,,,,,,,,,,
6583956.0,0.11167,,,,,,,,,,
6603156.0,0.11263,,,,,,,,,,
6622357.0,0.11267,,,,,,,,,,
6641558.0,0.11273,,,,,,,,,,
6660758.0,0.11273,,,,,,,,,,
6679959.0,0.11363,,,,,,,,,,
6699160.0,0.11453,,,,,,,,,,
6718360.0,0.11463,,,,,,,,,,
6737561.0,0.11463,,,,,,,,,,
6756761.0,0.1151,,,,,,,,,,
6775962.0,0.1151,,,,,,,,,,
6795163.0,0.11583,,,,,,,,,,
6814363.0,0.1159,,,,,,,,,,
6833564.0,0.1159,,,,,,,,,,
6852765.0,0.1169,,,,,,,,,,
6871965.0,0.11727,,,,,,,,,,
6891166.0,0.11773,,,,,,,,,,
6910366.0,0.11773,,,,,,,,,,
6929567.0,0.11837,,,,,,,,,,
6948768.0,0.1189,,,,,,,,,,
6967968.0,0.1189,,,,,,,,,,
6987169.0,0.11977,,,,,,,,,,
7006370.0,0.11977,,,,,,,,,,
7025570.0,0.12063,,,,,,,,,,
7044771.0,0.12063,,,,,,,,,,
7063971.0,0.12063,,,,,,,,,,
7083172.0,0.12113,,,,,,,,,,
7102373.0,0.12197,,,,,,,,,,
7121573.0,0.12197,,,,,,,,,,
7140774.0,0.12247,,,,,,,,,,
7159974.0,0.1225,,,,,,,,,,
7179175.0,0.12363,,,,,,,,,,
7198376.0,0.12367,,,,,,,,,,
7217576.0,0.12453,,,,,,,,,,
7236777.0,0.12457,,,,,,,,,,
7255977.0,0.1246,,,,,,,,,,
7275178.0,0.12543,,,,,,,,,,
7294379.0,0.12547,,,,,,,,,,
7313579.0,0.12603,,,,,,,,,,
7332780.0,0.12607,,,,,,,,,,
7351981.0,0.12657,,,,,,,,,,
7371181.0,0.12743,,,,,,,,,,
7390382.0,0.12747,,,,,,,,,,
7409583.0,0.1279,,,,,,,,,,
7428783.0,0.12843,,,,,,,,,,
7447984.0,0.12903,,,,,,,,,,
7467184.0,0.12903,,,,,,,,,,
7486385.0,0.13,,,,,,,,,,
7505586.0,0.13003,,,,,,,,,,
7524786.0,0.13053,,,,,,,,,,
7543987.0,0.13057,,,,,,,,,,
7563187.0,0.13157,,,,,,,,,,
7582388.0,0.1316,,,,,,,,,,
7601589.0,0.1316,,,,,,,,,,
7620789.0,0.13213,,,,,,,,,,
7639990.0,0.13313,,,,,,,,,,
7659190.0,0.13317,,,,,,,,,,
7678391.0,0.13427,,,,,,,,,,
7697592.0,0.13427,,,,,,,,,,
7716792.0,0.13513,,,,,,,,,,
7735993.0,0.13547,,,,,,,,,,
7755193.0,0.13547,,,,,,,,,,
7774394.0,0.13553,,,,,,,,,,
7793594.0,0.1364,,,,,,,,,,
7812795.0,0.1375,,,,,,,,,,
7831995.0,0.1375,,,,,,,,,,
7851196.0,0.13757,,,,,,,,,,
7870397.0,0.13843,,,,,,,,,,
7889597.0,0.13877,,,,,,,,,,
7908798.0,0.1395,,,,,,,,,,
7927998.0,0.13963,,,,,,,,,,
7947199.0,0.14057,,,,,,,,,,
7966400.0,0.14057,,,,,,,,,,
7985600.0,0.14153,,,,,,,,,,
8004801.0,0.14193,,,,,,,,,,
8024002.0,0.14197,,,,,,,,,,
8043202.0,0.14267,,,,,,,,,,
8062403.0,0.14307,,,,,,,,,,
8081603.0,0.1437,,,,,,,,,,
8100804.0,0.14373,,,,,,,,,,
8120005.0,0.1449,,,,,,,,,,
8139205.0,0.1449,,,,,,,,,,
8158406.0,0.1458,,,,,,,,,,
8177606.0,0.14583,,,,,,,,,,
8196807.0,0.14673,,,,,,,,,,
8216008.0,0.14677,,,,,,,,,,
8235208.0,0.14757,,,,,,,,,,
8254409.0,0.14853,,,,,,,,,,
8273609.0,0.1486,,,,,,,,,,
8292810.0,0.14863,,,,,,,,,,
8312011.0,0.14903,,,,,,,,,,
8331211.0,0.15,,,,,,,,,,
8350412.0,0.15003,,,,,,,,,,
8369613.0,0.1501,,,,,,,,,,
8388813.0,0.15093,,,,,,,,,,
8408014.0,0.15183,,,,,,,,,,
8427214.0,0.1528,,,,,,,,,,
8446415.0,0.15283,,,,,,,,,,
8465616.0,0.1529,,,,,,,,,,
8484816.0,0.1537,,,,,,,,,,
8504017.0,0.15463,,,,,,,,,,
8523217.0,0.15473,,,,,,,,,,
8542418.0,0.15477,,,,,,,,,,
8561618.0,0.1554,,,,,,,,,,
8580819.0,0.15637,,,,,,,,,,
8600020.0,0.15637,,,,,,,,,,
8619221.0,0.15687,,,,,,,,,,
8638421.0,0.15783,,,,,,,,,,
8657622.0,0.1581,,,,,,,,,,
8676823.0,0.15897,,,,,,,,,,
8696023.0,0.15903,,,,,,,,,,
8715224.0,0.15983,,,,,,,,,,
8734425.0,0.15997,,,,,,,,,,
8753625.0,0.16087,,,,,,,,,,
8772826.0,0.1617,,,,,,,,,,
8792027.0,0.16177,,,,,,,,,,
8811227.0,0.1618,,,,,,,,,,
8830428.0,0.16313,,,,,,,,,,
8849628.0,0.16317,,,,,,,,,,
8868829.0,0.1641,,,,,,,,,,
8888030.0,0.1642,,,,,,,,,,
8907230.0,0.1642,,,,,,,,,,
8926431.0,0.1653,,,,,,,,,,
8945632.0,0.16617,,,,,,,,,,
8964832.0,0.16627,,,,,,,,,,
8984033.0,0.16623,,,,,,,,,,
9003234.0,0.16703,,,,,,,,,,
9022434.0,0.16783,,,,,,,,,,
9041635.0,0.1683,,,,,,,,,,
9060836.0,0.16837,,,,,,,,,,
9080036.0,0.16887,,,,,,,,,,
9099237.0,0.1695,,,,,,,,,,
9118437.0,0.17023,,,,,,,,,,
9137638.0,0.17027,,,,,,,,,,
9156839.0,0.1712,,,,,,,,,,
9176040.0,0.17203,,,,,,,,,,
9195240.0,0.17207,,,,,,,,,,
9214441.0,0.17297,,,,,,,,,,
9233642.0,0.173,,,,,,,,,,
9252842.0,0.17403,,,,,,,,,,
9272043.0,0.1753,,,,,,,,,,
9291244.0,0.17533,,,,,,,,,,
9310444.0,0.17573,,,,,,,,,,
9329645.0,0.17663,,,,,,,,,,
9348846.0,0.17663,,,,,,,,,,
9368046.0,0.17747,,,,,,,,,,
9387247.0,0.17843,,,,,,,,,,
9406448.0,0.1785,,,,,,,,,,
9425648.0,0.17953,,,,,,,,,,
9444849.0,0.17953,,,,,,,,,,
9464050.0,0.18037,,,,,,,,,,
9483250.0,0.18047,,,,,,,,,,
9502451.0,0.18137,,,,,,,,,,
9521652.0,0.18173,,,,,,,,,,
9540852.0,0.1825,,,,,,,,,,
9560053.0,0.1828,,,,,,,,,,
9579254.0,0.18287,,,,,,,,,,
9598454.0,0.1839,,,,,,,,,,
9617655.0,0.1848,,,,,,,,,,
9636856.0,0.18597,,,,,,,,,,
9656056.0,0.18597,,,,,,,,,,
9675257.0,0.18707,,,,,,,,,,
9694458.0,0.1879,,,,,,,,,,
9713658.0,0.18793,,,,,,,,,,
9732859.0,0.1889,,,,,,,,,,
9752060.0,0.18893,,,,,,,,,,
9771260.0,0.18983,,,,,,,,,,
9790461.0,0.1907,,,,,,,,,,
9809662.0,0.1907,,,,,,,,,,
9828862.0,0.1917,,,,,,,,,,
9848063.0,0.19277,,,,,,,,,,
9867264.0,0.19283,,,,,,,,,,
9886464.0,0.19373,,,,,,,,,,
9905665.0,0.19417,,,,,,,,,,
9924866.0,0.19453,,,,,,,,,,
9944066.0,0.1953,,,,,,,,,,
9963267.0,0.19613,,,,,,,,,,
9982468.0,0.1968,,,,,,,,,,
10001668.0,0.1969,,,,,,,,,,
10020869.0,0.19777,,,,,,,,,,
10040070.0,0.19867,,,,,,,,,,
10059270.0,0.1995,,,,,,,,,,
10078471.0,0.19957,,,,,,,,,,
10097672.0,0.1999,,,,,,,,,,
10116873.0,0.20077,,,,,,,,,,
10136073.0,0.20157,,,,,,,,,,
10155274.0,0.20297,,,,,,,,,,
10174475.0,0.20303,,,,,,,,,,
10193675.0,0.2039,,,,,,,,,,
10212876.0,0.2049,,,,,,,,,,
10232076.0,0.2059,,,,,,,,,,
10251277.0,0.20597,,,,,,,,,,
10270478.0,0.2063,,,,,,,,,,
10289679.0,0.20727,,,,,,,,,,
10308879.0,0.20817,,,,,,,,,,
10328080.0,0.20917,,,,,,,,,,
10340081.0,0.20917,,,,,,,,,,
10343681.0,0.20917,,,,,,,,,,
10455370.0,0.2136,,,,,,,,,,
10462570.0,0.2136,,,,,,,,,,
10476970.0,0.21493,,,,,,,,,,
10496171.0,0.21583,,,,,,,,,,
10515371.0,0.21693,,,,,,,,,,
10534572.0,0.21703,,,,,,,,,,
10553772.0,0.21787,,,,,,,,,,
10572972.0,0.21863,,,,,,,,,,
10592173.0,0.21947,,,,,,,,,,
10611373.0,0.22043,,,,,,,,,,
10630573.0,0.22117,,,,,,,,,,
10649773.0,0.22203,,,,,,,,,,
10668974.0,0.22297,,,,,,,,,,
10688174.0,0.2236,,,,,,,,,,
10707375.0,0.22397,,,,,,,,,,
10726575.0,0.22517,,,,,,,,,,
10745776.0,0.22613,,,,,,,,,,
10764976.0,0.22707,,,,,,,,,,
10784176.0,0.22783,,,,,,,,,,
10803377.0,0.22877,,,,,,,,,,
10822577.0,0.22983,,,,,,,,,,
10841778.0,0.23083,,,,,,,,,,
10860978.0,0.23143,,,,,,,,,,
10880179.0,0.23253,,,,,,,,,,
10899379.0,0.23347,,,,,,,,,,
10918579.0,0.2343,,,,,,,,,,
10937780.0,0.2357,,,,,,,,,,
10956980.0,0.23637,,,,,,,,,,
10976181.0,0.2373,,,,,,,,,,
10995381.0,0.23823,,,,,,,,,,
11014582.0,0.23907,,,,,,,,,,
11033782.0,0.23997,,,,,,,,,,
11052983.0,0.24143,,,,,,,,,,
11072183.0,0.24227,,,,,,,,,,
11091383.0,0.2432,,,,,,,,,,
11110584.0,0.24477,,,,,,,,,,
11129784.0,0.2457,,,,,,,,,,
11148985.0,0.24673,,,,,,,,,,
11168185.0,0.2476,,,,,,,,,,
11187386.0,0.24883,,,,,,,,,,
11206586.0,0.24983,,,,,,,,,,
11225786.0,0.25107,,,,,,,,,,
11244987.0,0.25183,,,,,,,,,,
11264187.0,0.2534,,,,,,,,,,
11283388.0,0.2542,,,,,,,,,,
11302588.0,0.25533,,,,,,,,,,
11321788.0,0.25703,,,,,,,,,,
11340989.0,0.2585,,,,,,,,,,
11360189.0,0.25957,,,,,,,,,,
11379390.0,0.26037,,,,,,,,,,
11398590.0,0.2621,,,,,,,,,,
11417790.0,0.26267,,,,,,,,,,
11436991.0,0.26507,,,,,,,,,,
11456191.0,0.26543,,,,,,,,,,
11475392.0,0.2667,,,,,,,,,,
11494592.0,0.26777,,,,,,,,,,
11513792.0,0.26933,,,,,,,,,,
11532993.0,0.2705,,,,,,,,,,
11552194.0,0.27257,,,,,,,,,,
11571394.0,0.27303,,,,,,,,,,
11590595.0,0.27493,,,,,,,,,,
11609795.0,0.27603,,,,,,,,,,
11628995.0,0.27783,,,,,,,,,,
11648196.0,0.27843,,,,,,,,,,
11667396.0,0.28083,,,,,,,,,,
11686597.0,0.28173,,,,,,,,,,
11705797.0,0.2837,,,,,,,,,,
11724998.0,0.2857,,,,,,,,,,
11744198.0,0.28663,,,,,,,,,,
11763399.0,0.2881,,,,,,,,,,
11782599.0,0.29047,,,,,,,,,,
11801799.0,0.29233,,,,,,,,,,
11821000.0,0.2935,,,,,,,,,,
11840200.0,0.2949,,,,,,,,,,
11859400.0,0.29707,,,,,,,,,,
11878601.0,0.29977,,,,,,,,,,
11897802.0,0.301,,,,,,,,,,
11917002.0,0.30307,,,,,,,,,,
11936202.0,0.3055,,,,,,,,,,
11955403.0,0.30817,,,,,,,,,,
11974603.0,0.31003,,,,,,,,,,
11993804.0,0.3122,,,,,,,,,,
12013004.0,0.314,,,,,,,,,,
12032205.0,0.31717,,,,,,,,,,
12051405.0,0.31973,,,,,,,,,,
12070606.0,0.32157,,,,,,,,,,
12089806.0,0.32443,,,,,,,,,,
12109006.0,0.328,,,,,,,,,,
12128207.0,0.33103,,,,,,,,,,
12147407.0,0.33413,,,,,,,,,,
12166608.0,0.33637,,,,,,,,,,
12185808.0,0.34013,,,,,,,,,,
12205009.0,0.34383,,,,,,,,,,
12224209.0,0.34783,,,,,,,,,,
12243409.0,0.3521,,,,,,,,,,
12262610.0,0.35623,,,,,,,,,,
12281810.0,0.36163,,,,,,,,,,
12301011.0,0.36727,,,,,,,,,,
12320211.0,0.3731,,,,,,,,,,
12349012.0,0.38613,,,,,,,,,,
12365812.0,0.40583,,,,,,,,,,
