Repository: janzenchoi/phd_code

# MOGA NEML

The repository contains code for calibrating the constitutive parameters of phenomenological creep models. The code combines the multi-objective genetic algorithm (MOGA) implemented in Pymoo with the nuclear engineering material model library (NEML). The following README was last updated on the 19th of December, 2023.

## Reading an experimental dataset (`read_data`)

The `read_data` function reads experimental data into the `Interface` class.
* `file_path`: This argument defines the path to the experimental data. Note that this path appends the `input_path` value defined when initialising the `Interface` class.

File: moga_neml/scripts/data/creep/kaeri_2/HeBase_850_50_a.csv
time,strain,temperature,stress,type,state,form,process,medium,title,youngs,poissons
0.0,0.0,850.0,50.0,creep,Ruptured,Plate,Base,He,HeBase_850_50_a,153000.0,0.3
0.0,0.0,,,,,,,,,,
11.0,0.00663,,,,,,,,,,
47.0,0.01347,,,,,,,,,,
119.0,0.01373,,,,,,,,,,
263.0,0.01373,,,,,,,,,,
551.0,0.0144,,,,,,,,,,
5999.0,0.01663,,,,,,,,,,
15600.0,0.0179,,,,,,,,,,
25200.0,0.0184,,,,,,,,,,
34800.0,0.01917,,,,,,,,,,
44401.0,0.01917,,,,,,,,,,
54001.0,0.01963,,,,,,,,,,
63602.0,0.0204,,,,,,,,,,
73202.0,0.02043,,,,,,,,,,
82802.0,0.02053,,,,,,,,,,
92403.0,0.02053,,,,,,,,,,
102003.0,0.0209,,,,,,,,,,
111603.0,0.0216,,,,,,,,,,
121204.0,0.0216,,,,,,,,,,
130804.0,0.0224,,,,,,,,,,
140405.0,0.0224,,,,,,,,,,
150005.0,0.0224,,,,,,,,,,
159605.0,0.023,,,,,,,,,,
169206.0,0.02353,,,,,,,,,,
178806.0,0.02353,,,,,,,,,,
188407.0,0.02437,,,,,,,,,,
198007.0,0.02437,,,,,,,,,,
207607.0,0.02517,,,,,,,,,,
217208.0,0.02517,,,,,,,,,,
226808.0,0.0257,,,,,,,,,,
236408.0,0.0257,,,,,,,,,,
246009.0,0.0265,,,,,,,,,,
255609.0,0.0265,,,,,,,,,,
265210.0,0.0272,,,,,,,,,,
274810.0,0.02723,,,,,,,,,,
284410.0,0.02723,,,,,,,,,,
294011.0,0.028,,,,,,,,,,
303611.0,0.02873,,,,,,,,,,
313211.0,0.02873,,,,,,,,,,
322812.0,0.02923,,,,,,,,,,
332412.0,0.02923,,,,,,,,,,
342013.0,0.02993,,,,,,,,,,
351613.0,0.02993,,,,,,,,,,
361213.0,0.03047,,,,,,,,,,
370814.0,0.0311,,,,,,,,,,
380414.0,0.0311,,,,,,,,,,
390014.0,0.03183,,,,,,,,,,
399615.0,0.03237,,,,,,,,,,
409215.0,0.03237,,,,,,,,,,
418816.0,0.03317,,,,,,,,,,
428416.0,0.03317,,,,,,,,,,
438016.0,0.0339,,,,,,,,,,
447617.0,0.03393,,,,,,,,,,
457217.0,0.03447,,,,,,,,,,
466817.0,0.03507,,,,,,,,,,
476418.0,0.03507,,,,,,,,,,
486018.0,0.03587,,,,,,,,,,
495619.0,0.03587,,,,,,,,,,
505219.0,0.0366,,,,,,,,,,
514819.0,0.0366,,,,,,,,,,
524420.0,0.03733,,,,,,,,,,
534020.0,0.03733,,,,,,,,,,
543621.0,0.0379,,,,,,,,,,
553221.0,0.03867,,,,,,,,,,
562821.0,0.03867,,,,,,,,,,
572422.0,0.03913,,,,,,,,,,
582022.0,0.03983,,,,,,,,,,
591622.0,0.03983,,,,,,,,,,
601223.0,0.04063,,,,,,,,,,
610823.0,0.04143,,,,,,,,,,
620424.0,0.04143,,,,,,,,,,
630024.0,0.04143,,,,,,,,,,
639624.0,0.04197,,,,,,,,,,
649225.0,0.04247,,,,,,,,,,
658825.0,0.04317,,,,,,,,,,
668425.0,0.0432,,,,,,,,,,
678026.0,0.04407,,,,,,,,,,
687626.0,0.0441,,,,,,,,,,
697226.0,0.04467,,,,,,,,,,
706827.0,0.04547,,,,,,,,,,
716427.0,0.04547,,,,,,,,,,
726028.0,0.04623,,,,,,,,,,
735628.0,0.04693,,,,,,,,,,
745228.0,0.04693,,,,,,,,,,
754829.0,0.04743,,,,,,,,,,
764429.0,0.04747,,,,,,,,,,
774030.0,0.04797,,,,,,,,,,
783630.0,0.04867,,,,,,,,,,
793230.0,0.04867,,,,,,,,,,
802831.0,0.0496,,,,,,,,,,
812431.0,0.0496,,,,,,,,,,
822031.0,0.05027,,,,,,,,,,
831632.0,0.0508,,,,,,,,,,
841232.0,0.05137,,,,,,,,,,
850832.0,0.0521,,,,,,,,,,
860433.0,0.05213,,,,,,,,,,
870033.0,0.0526,,,,,,,,,,
879634.0,0.0526,,,,,,,,,,
889234.0,0.0531,,,,,,,,,,
898834.0,0.05387,,,,,,,,,,
908435.0,0.05453,,,,,,,,,,
918035.0,0.05453,,,,,,,,,,
927635.0,0.05513,,,,,,,,,,
937236.0,0.0559,,,,,,,,,,
946836.0,0.0559,,,,,,,,,,
956436.0,0.05647,,,,,,,,,,
966037.0,0.0565,,,,,,,,,,
975637.0,0.05727,,,,,,,,,,
985238.0,0.05727,,,,,,,,,,
994838.0,0.0579,,,,,,,,,,
1004438.0,0.0587,,,,,,,,,,
1014039.0,0.0587,,,,,,,,,,
1023639.0,0.05927,,,,,,,,,,
1033239.0,0.06013,,,,,,,,,,
1042840.0,0.06013,,,,,,,,,,
1052440.0,0.06087,,,,,,,,,,
1062040.0,0.06087,,,,,,,,,,
1071641.0,0.06163,,,,,,,,,,
1081241.0,0.06163,,,,,,,,,,
1090842.0,0.06247,,,,,,,,,,
1100442.0,0.06247,,,,,,,,,,
1110043.0,0.063,,,,,,,,,,
1119643.0,0.06373,,,,,,,,,,
1129243.0,0.06373,,,,,,,,,,
1138844.0,0.06427,,,,,,,,,,
1148444.0,0.06507,,,,,,,,,,
1158044.0,0.06507,,,,,,,,,,
1167645.0,0.06563,,,,,,,,,,
1177245.0,0.06637,,,,,,,,,,
1186845.0,0.06697,,,,,,,,,,
1196446.0,0.067,,,,,,,,,,
1206046.0,0.0675,,,,,,,,,,
1215647.0,0.06797,,,,,,,,,,
1225247.0,0.0687,,,,,,,,,,
1234847.0,0.0687,,,,,,,,,,
1244448.0,0.0696,,,,,,,,,,
1254048.0,0.0696,,,,,,,,,,
1263648.0,0.07013,,,,,,,,,,
1273249.0,0.07087,,,,,,,,,,
1282849.0,0.07087,,,,,,,,,,
1292449.0,0.07133,,,,,,,,,,
1302050.0,0.07183,,,,,,,,,,
1311650.0,0.07237,,,,,,,,,,
1321251.0,0.07237,,,,,,,,,,
1330851.0,0.07303,,,,,,,,,,
1340452.0,0.07357,,,,,,,,,,
1350052.0,0.0741,,,,,,,,,,
1359652.0,0.07467,,,,,,,,,,
1369252.0,0.0752,,,,,,,,,,
1378853.0,0.0758,,,,,,,,,,
1388453.0,0.07583,,,,,,,,,,
1398054.0,0.07653,,,,,,,,,,
1407654.0,0.07653,,,,,,,,,,
1417254.0,0.07733,,,,,,,,,,
1426855.0,0.07733,,,,,,,,,,
1436455.0,0.0779,,,,,,,,,,
1446056.0,0.0786,,,,,,,,,,
1455656.0,0.07913,,,,,,,,,,
1465256.0,0.0792,,,,,,,,,,
1474857.0,0.07973,,,,,,,,,,
1484457.0,0.07973,,,,,,,,,,
1494057.0,0.08027,,,,,,,,,,
1503658.0,0.0811,,,,,,,,,,
1513258.0,0.0811,,,,,,,,,,
1522859.0,0.08173,,,,,,,,,,
1532459.0,0.08237,,,,,,,,,,
1542059.0,0.0824,,,,,,,,,,
1551659.0,0.08293,,,,,,,,,,
1561260.0,0.08363,,,,,,,,,,
1570861.0,0.08367,,,,,,,,,,
1580461.0,0.08367,,,,,,,,,,
1590061.0,0.08427,,,,,,,,,,
1599662.0,0.08483,,,,,,,,,,
1609262.0,0.08557,,,,,,,,,,
1618862.0,0.0856,,,,,,,,,,
1628463.0,0.08643,,,,,,,,,,
1638063.0,0.08643,,,,,,,,,,
1647663.0,0.087,,,,,,,,,,
1657264.0,0.08783,,,,,,,,,,
1666864.0,0.08783,,,,,,,,,,
1676465.0,0.08863,,,,,,,,,,
1686065.0,0.08863,,,,,,,,,,
1695665.0,0.08937,,,,,,,,,,
1705265.0,0.08937,,,,,,,,,,
1714866.0,0.08993,,,,,,,,,,
1724466.0,0.09067,,,,,,,,,,
1734067.0,0.09067,,,,,,,,,,
1743667.0,0.09133,,,,,,,,,,
1753267.0,0.09187,,,,,,,,,,
1762868.0,0.0924,,,,,,,,,,
1772468.0,0.0924,,,,,,,,,,
1782069.0,0.0932,,,,,,,,,,
1791669.0,0.0938,,,,,,,,,,
1801270.0,0.09457,,,,,,,,,,
1810870.0,0.0946,,,,,,,,,,
1820470.0,0.09523,,,,,,,,,,
1830071.0,0.09593,,,,,,,,,,
1839671.0,0.09673,,,,,,,,,,
1849271.0,0.09673,,,,,,,,,,
1858871.0,0.0975,,,,,,,,,,
1868472.0,0.09797,,,,,,,,,,
1878072.0,0.09797,,,,,,,,,,
1887673.0,0.09873,,,,,,,,,,
1897273.0,0.09873,,,,,,,,,,
1906873.0,0.09947,,,,,,,,,,
1916474.0,0.09947,,,,,,,,,,
1926074.0,0.09997,,,,,,,,,,
1935674.0,0.10053,,,,,,,,,,
1945275.0,0.10053,,,,,,,,,,
1954875.0,0.10127,,,,,,,,,,
1964475.0,0.10187,,,,,,,,,,
1974076.0,0.10187,,,,,,,,,,
1983676.0,0.10263,,,,,,,,,,
1993277.0,0.10263,,,,,,,,,,
2002877.0,0.10347,,,,,,,,,,
2012477.0,0.10347,,,,,,,,,,
2022078.0,0.10423,,,,,,,,,,
2031678.0,0.10423,,,,,,,,,,
2041278.0,0.10493,,,,,,,,,,
2050879.0,0.10493,,,,,,,,,,
2060479.0,0.10567,,,,,,,,,,
2070079.0,0.10567,,,,,,,,,,
2079680.0,0.1064,,,,,,,,,,
2089280.0,0.10643,,,,,,,,,,
2098881.0,0.10703,,,,,,,,,,
2108481.0,0.1077,,,,,,,,,,
2118081.0,0.1077,,,,,,,,,,
2127682.0,0.10827,,,,,,,,,,
2137282.0,0.10907,,,,,,,,,,
2146882.0,0.1091,,,,,,,,,,
2156483.0,0.1091,,,,,,,,,,
2166083.0,0.1096,,,,,,,,,,
2175683.0,0.1105,,,,,,,,,,
2185284.0,0.1105,,,,,,,,,,
2194884.0,0.11103,,,,,,,,,,
2204484.0,0.1116,,,,,,,,,,
2214085.0,0.11213,,,,,,,,,,
2223685.0,0.11213,,,,,,,,,,
2233285.0,0.1127,,,,,,,,,,
2242886.0,0.1127,,,,,,,,,,
2252486.0,0.1134,,,,,,,,,,
2262087.0,0.1134,,,,,,,,,,
2271687.0,0.11427,,,,,,,,,,
2281287.0,0.11427,,,,,,,,,,
2290888.0,0.11503,,,,,,,,,,
2300488.0,0.11503,,,,,,,,,,
2310088.0,0.11593,,,,,,,,,,
2319689.0,0.11593,,,,,,,,,,
2329289.0,0.11593,,,,,,,,,,
2338889.0,0.11683,,,,,,,,,,
2348490.0,0.11683,,,,,,,,,,
2358090.0,0.11733,,,,,,,,,,
2367691.0,0.11813,,,,,,,,,,
2377291.0,0.11813,,,,,,,,,,
2386891.0,0.11893,,,,,,,,,,
2396492.0,0.11893,,,,,,,,,,
2406092.0,0.11953,,,,,,,,,,
2415693.0,0.11953,,,,,,,,,,
2425293.0,0.12017,,,,,,,,,,
2434893.0,0.12017,,,,,,,,,,
2444493.0,0.12073,,,,,,,,,,
2454094.0,0.1213,,,,,,,,,,
2463694.0,0.12213,,,,,,,,,,
2473295.0,0.12213,,,,,,,,,,
2482895.0,0.12297,,,,,,,,,,
2492495.0,0.12297,,,,,,,,,,
2502096.0,0.12357,,,,,,,,,,
2511696.0,0.1236,,,,,,,,,,
2521297.0,0.12427,,,,,,,,,,
2530897.0,0.1247,,,,,,,,,,
2540497.0,0.1247,,,,,,,,,,
2550098.0,0.12523,,,,,,,,,,
2559698.0,0.12587,,,,,,,,,,
2569298.0,0.12633,,,,,,,,,,
2578899.0,0.12637,,,,,,,,,,
2588499.0,0.12723,,,,,,,,,,
2598100.0,0.12747,,,,,,,,,,
2607700.0,0.12773,,,,,,,,,,
2617300.0,0.12833,,,,,,,,,,
2626901.0,0.12913,,,,,,,,,,
2636501.0,0.12973,,,,,,,,,,
2646101.0,0.12973,,,,,,,,,,
2655702.0,0.13033,,,,,,,,,,
2665302.0,0.1308,,,,,,,,,,
2674902.0,0.13083,,,,,,,,,,
2684503.0,0.13147,,,,,,,,,,
2694103.0,0.13213,,,,,,,,,,
2703703.0,0.13217,,,,,,,,,,
2713304.0,0.13263,,,,,,,,,,
2722904.0,0.13267,,,,,,,,,,
2732505.0,0.13347,,,,,,,,,,
2742105.0,0.13347,,,,,,,,,,
2751706.0,0.13397,,,,,,,,,,
2761306.0,0.1345,,,,,,,,,,
2770906.0,0.1352,,,,,,,,,,
2780507.0,0.1352,,,,,,,,,,
2790107.0,0.1359,,,,,,,,,,
2799707.0,0.1364,,,,,,,,,,
2809308.0,0.1364,,,,,,,,,,
2818908.0,0.13707,,,,,,,,,,
2828508.0,0.13787,,,,,,,,,,
2838109.0,0.13787,,,,,,,,,,
2847709.0,0.13787,,,,,,,,,,
2857310.0,0.1386,,,,,,,,,,
2866910.0,0.13913,,,,,,,,,,
2876510.0,0.1398,,,,,,,,,,
2886111.0,0.1398,,,,,,,,,,
2895711.0,0.14047,,,,,,,,,,
2905311.0,0.14103,,,,,,,,,,
2914911.0,0.14157,,,,,,,,,,
2924512.0,0.14213,,,,,,,,,,
2934112.0,0.14213,,,,,,,,,,
2943713.0,0.14287,,,,,,,,,,
2953313.0,0.1436,,,,,,,,,,
2962913.0,0.14363,,,,,,,,,,
2972514.0,0.14423,,,,,,,,,,
2982114.0,0.14497,,,,,,,,,,
2991714.0,0.14497,,,,,,,,,,
3001315.0,0.1457,,,,,,,,,,
3010915.0,0.1465,,,,,,,,,,
3030114.0,0.14694,,,,,,,,,,
3039715.0,0.14697,,,,,,,,,,
3049315.0,0.14781,,,,,,,,,,
3058915.0,0.14837,,,,,,,,,,
3068516.0,0.14894,,,,,,,,,,
3078116.0,0.1495,,,,,,,,,,
3087716.0,0.1495,,,,,,,,,,
3097317.0,0.1495,,,,,,,,,,
3106917.0,0.14981,,,,,,,,,,
3116517.0,0.15022,,,,,,,,,,
3126118.0,0.15081,,,,,,,,,,
3135718.0,0.15122,,,,,,,,,,
3145318.0,0.15175,,,,,,,,,,
3154919.0,0.15175,,,,,,,,,,
3164519.0,0.15225,,,,,,,,,,
3174119.0,0.15291,,,,,,,,,,
3183720.0,0.15291,,,,,,,,,,
3193320.0,0.15337,,,,,,,,,,
3202920.0,0.15381,,,,,,,,,,
3212521.0,0.15441,,,,,,,,,,
3222121.0,0.155,,,,,,,,,,
3231721.0,0.155,,,,,,,,,,
3241321.0,0.15562,,,,,,,,,,
3250922.0,0.15603,,,,,,,,,,
3260522.0,0.15656,,,,,,,,,,
3270123.0,0.15656,,,,,,,,,,
3279723.0,0.15691,,,,,,,,,,
3289323.0,0.15744,,,,,,,,,,
3298924.0,0.15788,,,,,,,,,,
3308524.0,0.15841,,,,,,,,,,
3318124.0,0.15881,,,,,,,,,,
3327725.0,0.15916,,,,,,,,,,
3337325.0,0.15953,,,,,,,,,,
3346925.0,0.16006,,,,,,,,,,
3356526.0,0.16041,,,,,,,,,,
3366126.0,0.16088,,,,,,,,,,
3375726.0,0.16094,,,,,,,,,,
3385327.0,0.162,,,,,,,,,,
3394927.0,0.16241,,,,,,,,,,
3404527.0,0.16288,,,,,,,,,,
3414128.0,0.16325,,,,,,,,,,
3423728.0,0.16366,,,,,,,,,,
3433328.0,0.16409,,,,,,,,,,
3442928.0,0.16409,,,,,,,,,,
3452529.0,0.16447,,,,,,,,,,
3462129.0,0.16497,,,,,,,,,,
3471729.0,0.1655,,,,,,,,,,
3481330.0,0.16606,,,,,,,,,,
3490930.0,0.16647,,,,,,,,,,
3500530.0,0.16703,,,,,,,,,,
3510131.0,0.16706,,,,,,,,,,
3519731.0,0.16753,,,,,,,,,,
3529331.0,0.16788,,,,,,,,,,
3538932.0,0.16788,,,,,,,,,,
3548532.0,0.16841,,,,,,,,,,
3558132.0,0.16894,,,,,,,,,,
3567733.0,0.17,,,,,,,,,,
3577333.0,0.17,,,,,,,,,,
3586933.0,0.17088,,,,,,,,,,
3596534.0,0.17134,,,,,,,,,,
3606134.0,0.17181,,,,,,,,,,
3615735.0,0.17181,,,,,,,,,,
3625335.0,0.17225,,,,,,,,,,
3634935.0,0.17256,,,,,,,,,,
3644536.0,0.17291,,,,,,,,,,
3654136.0,0.17347,,,,,,,,,,
3663736.0,0.17388,,,,,,,,,,
3673337.0,0.17425,,,,,,,,,,
3682937.0,0.17509,,,,,,,,,,
3692537.0,0.17547,,,,,,,,,,
3702138.0,0.17556,,,,,,,,,,
3711738.0,0.17644,,,,,,,,,,
3721338.0,0.17644,,,,,,,,,,
3730939.0,0.17703,,,,,,,,,,
3740539.0,0.17762,,,,,,,,,,
3750139.0,0.17803,,,,,,,,,,
3759740.0,0.17866,,,,,,,,,,
3769340.0,0.17912,,,,,,,,,,
3778940.0,0.17966,,,,,,,,,,
3788541.0,0.17969,,,,,,,,,,
3798141.0,0.18025,,,,,,,,,,
3807741.0,0.18059,,,,,,,,,,
3817342.0,0.18116,,,,,,,,,,
3826942.0,0.18153,,,,,,,,,,
3836542.0,0.18188,,,,,,,,,,
3846143.0,0.1825,,,,,,,,,,
3855743.0,0.18284,,,,,,,,,,
3865343.0,0.18344,,,,,,,,,,
3872722.0,0.18912,,,,,,,,,,
3874162.0,0.18931,,,,,,,,,,
3883342.0,0.18969,,,,,,,,,,
3892942.0,0.18972,,,,,,,,,,
3902543.0,0.19022,,,,,,,,,,
3912143.0,0.19062,,,,,,,,,,
3921744.0,0.19131,,,,,,,,,,
3931344.0,0.19131,,,,,,,,,,
3940944.0,0.19172,,,,,,,,,,
3950545.0,0.193,,,,,,,,,,
3960145.0,0.19303,,,,,,,,,,
3969745.0,0.19344,,,,,,,,,,
3979346.0,0.19344,,,,,,,,,,
3988946.0,0.19391,,,,,,,,,,
3998546.0,0.19462,,,,,,,,,,
4008146.0,0.19538,,,,,,,,,,
4017747.0,0.19594,,,,,,,,,,
4027347.0,0.1965,,,,,,,,,,
4036948.0,0.19697,,,,,,,,,,
4046548.0,0.19697,,,,,,,,,,
4056148.0,0.19741,,,,,,,,,,
4065748.0,0.19812,,,,,,,,,,
4075349.0,0.19878,,,,,,,,,,
4084949.0,0.19881,,,,,,,,,,
4094550.0,0.19959,,,,,,,,,,
4104150.0,0.19959,,,,,,,,,,
4113750.0,0.20066,,,,,,,,,,
4123350.0,0.20159,,,,,,,,,,
4132951.0,0.20166,,,,,,,,,,
4142551.0,0.20166,,,,,,,,,,
4152151.0,0.20222,,,,,,,,,,
4161752.0,0.203,,,,,,,,,,
4171352.0,0.20381,,,,,,,,,,
4180952.0,0.20428,,,,,,,,,,
4190553.0,0.20503,,,,,,,,,,
4200153.0,0.20506,,,,,,,,,,
4209753.0,0.20562,,,,,,,,,,
4219354.0,0.20622,,,,,,,,,,
4228954.0,0.20669,,,,,,,,,,
4238554.0,0.20738,,,,,,,,,,
4248155.0,0.20803,,,,,,,,,,
4257755.0,0.20803,,,,,,,,,,
4267355.0,0.20875,,,,,,,,,,
4276956.0,0.20956,,,,,,,,,,
4286556.0,0.21028,,,,,,,,,,
4296156.0,0.21031,,,,,,,,,,
4305757.0,0.21106,,,,,,,,,,
4315357.0,0.21162,,,,,,,,,,
4324957.0,0.21225,,,,,,,,,,
4334558.0,0.213,,,,,,,,,,
4344158.0,0.2135,,,,,,,,,,
4353758.0,0.21425,,,,,,,,,,
4363359.0,0.21494,,,,,,,,,,
4372959.0,0.21562,,,,,,,,,,
4382559.0,0.21638,,,,,,,,,,
4392160.0,0.21641,,,,,,,,,,
4401760.0,0.21694,,,,,,,,,,
4411360.0,0.21738,,,,,,,,,,
4420961.0,0.21787,,,,,,,,,,
4430561.0,0.21856,,,,,,,,,,
4440161.0,0.21981,,,,,,,,,,
4449762.0,0.21984,,,,,,,,,,
4459362.0,0.22081,,,,,,,,,,
4468962.0,0.22138,,,,,,,,,,
4478562.0,0.22188,,,,,,,,,,
4488163.0,0.22256,,,,,,,,,,
4497763.0,0.22322,,,,,,,,,,
4507364.0,0.22384,,,,,,,,,,
4516964.0,0.22438,,,,,,,,,,
4526564.0,0.22559,,,,,,,,,,
4536165.0,0.22559,,,,,,,,,,
4545765.0,0.22688,,,,,,,,,,
4555365.0,0.22688,,,,,,,,,,
4564965.0,0.22769,,,,,,,,,,
4574566.0,0.22853,,,,,,,,,,
4584166.0,0.229,,,,,,,,,,
4593766.0,0.22956,,,,,,,,,,
4603367.0,0.23025,,,,,,,,,,
4612967.0,0.23069,,,,,,,,,,
4622567.0,0.23209,,,,,,,,,,
4632168.0,0.23209,,,,,,,,,,
4641768.0,0.23291,,,,,,,,,,
4651368.0,0.23353,,,,,,,,,,
4660969.0,0.23406,,,,,,,,,,
4670569.0,0.23484,,,,,,,,,,
4680169.0,0.23569,,,,,,,,,,
4689769.0,0.23647,,,,,,,,,,
4699370.0,0.23713,,,,,,,,,,
4708970.0,0.23769,,,,,,,,,,
4718571.0,0.2385,,,,,,,,,,
4728171.0,0.23922,,,,,,,,,,
4737771.0,0.23972,,,,,,,,,,
4747371.0,0.24041,,,,,,,,,,
4756972.0,0.24112,,,,,,,,,,
4766572.0,0.24194,,,,,,,,,,
4776172.0,0.24275,,,,,,,,,,
4785773.0,0.24338,,,,,,,,,,
4795373.0,0.24419,,,,,,,,,,
4804974.0,0.24534,,,,,,,,,,
4814574.0,0.24606,,,,,,,,,,
4824174.0,0.24691,,,,,,,,,,
4833774.0,0.24744,,,,,,,,,,
4843375.0,0.24825,,,,,,,,,,
4852975.0,0.249,,,,,,,,,,
4862576.0,0.24969,,,,,,,,,,
4872176.0,0.25075,,,,,,,,,,
4881776.0,0.25156,,,,,,,,,,
4891377.0,0.25206,,,,,,,,,,
4900977.0,0.25319,,,,,,,,,,
4910577.0,0.25397,,,,,,,,,,
4920178.0,0.25466,,,,,,,,,,
4929778.0,0.25541,,,,,,,,,,
4939378.0,0.25691,,,,,,,,,,
4948978.0,0.2575,,,,,,,,,,
4958579.0,0.258,,,,,,,,,,
4968179.0,0.25944,,,,,,,,,,
4977779.0,0.26019,,,,,,,,,,
4987380.0,0.26069,,,,,,,,,,
4996980.0,0.26175,,,,,,,,,,
5006581.0,0.263,,,,,,,,,,
5016181.0,0.26347,,,,,,,,,,
5025781.0,0.26488,,,,,,,,,,
5035381.0,0.2655,,,,,,,,,,
5044982.0,0.26691,,,,,,,,,,
5054582.0,0.26763,,,,,,,,,,
5064182.0,0.26909,,,,,,,,,,
5073783.0,0.26972,,,,,,,,,,
5083383.0,0.27025,,,,,,,,,,
5092983.0,0.27112,,,,,,,,,,
5102584.0,0.27234,,,,,,,,,,
5112184.0,0.27362,,,,,,,,,,
5121784.0,0.2745,,,,,,,,,,
5131384.0,0.27553,,,,,,,,,,
5140985.0,0.27681,,,,,,,,,,
5150585.0,0.27784,,,,,,,,,,
5160186.0,0.27862,,,,,,,,,,
5169786.0,0.28003,,,,,,,,,,
5179386.0,0.28084,,,,,,,,,,
5188987.0,0.28228,,,,,,,,,,
5198587.0,0.28291,,,,,,,,,,
5208187.0,0.28438,,,,,,,,,,
5217787.0,0.28569,,,,,,,,,,
5227388.0,0.28634,,,,,,,,,,
5236988.0,0.28775,,,,,,,,,,
5246589.0,0.28903,,,,,,,,,,
5256189.0,0.29056,,,,,,,,,,
5265789.0,0.29131,,,,,,,,,,
5275389.0,0.29281,,,,,,,,,,
5284990.0,0.29378,,,,,,,,,,
5294590.0,0.29497,,,,,,,,,,
5304191.0,0.29625,,,,,,,,,,
5313791.0,0.29766,,,,,,,,,,
5323391.0,0.29909,,,,,,,,,,
5332992.0,0.30069,,,,,,,,,,
5342592.0,0.30175,,,,,,,,,,
5352192.0,0.30297,,,,,,,,,,
5361792.0,0.30425,,,,,,,,,,
5371393.0,0.306,,,,,,,,,,
5380993.0,0.30756,,,,,,,,,,
5390593.0,0.30922,,,,,,,,,,
5400194.0,0.31037,,,,,,,,,,
5409794.0,0.31206,,,,,,,,,,
5419394.0,0.31353,,,,,,,,,,
5428995.0,0.31475,,,,,,,,,,
5438595.0,0.31594,,,,,,,,,,
5448195.0,0.31769,,,,,,,,,,
5457796.0,0.31891,,,,,,,,,,
5467396.0,0.321,,,,,,,,,,
5476996.0,0.32256,,,,,,,,,,
5486597.0,0.32459,,,,,,,,,,
5496197.0,0.32588,,,,,,,,,,
5505797.0,0.32769,,,,,,,,,,
5515397.0,0.32994,,,,,,,,,,
5524998.0,0.33169,,,,,,,,,,
5534598.0,0.33369,,,,,,,,,,
5544198.0,0.33566,,,,,,,,,,
5553799.0,0.33756,,,,,,,,,,
5563399.0,0.3395,,,,,,,,,,
5572999.0,0.34191,,,,,,,,,,
5582600.0,0.344,,,,,,,,,,
5592200.0,0.34669,,,,,,,,,,
5601800.0,0.34919,,,,,,,,,,
5611401.0,0.35181,,,,,,,,,,
5621001.0,0.35394,,,,,,,,,,
5630601.0,0.35662,,,,,,,,,,
5640202.0,0.36012,,,,,,,,,,
5649802.0,0.36328,,,,,,,,,,
5659402.0,0.367,,,,,,,,,,
5669003.0,0.37009,,,,,,,,,,
5678603.0,0.37388,,,,,,,,,,
5688203.0,0.37881,,,,,,,,,,
5697803.0,0.38356,,,,,,,,,,
5707404.0,0.39062,,,,,,,,,,
5715804.0,0.40678,,,,,,,,,,

File: moga_neml/scripts/data/creep/kaeri_2/HeBase_900_32_a.csv
time,strain,temperature,stress,type,state,form,process,medium,title,youngs,poissons
0.0,0.0,900.0,32.0,creep,Ruptured,Plate,Base,He,HeBase_900_32_a,149000.0,0.3
0.0,0.0,,,,,,,,,,
14.0,0.0063,,,,,,,,,,
50.0,0.0078,,,,,,,,,,
122.0,0.0081,,,,,,,,,,
266.0,0.00897,,,,,,,,,,
554.0,0.0098,,,,,,,,,,
938.0,0.0104,,,,,,,,,,
1739.0,0.01123,,,,,,,,,,
14399.0,0.01277,,,,,,,,,,
28799.0,0.0135,,,,,,,,,,
43199.0,0.0135,,,,,,,,,,
57600.0,0.0135,,,,,,,,,,
72000.0,0.01417,,,,,,,,,,
86400.0,0.0159,,,,,,,,,,
100800.0,0.0159,,,,,,,,,,
115200.0,0.01643,,,,,,,,,,
129601.0,0.01643,,,,,,,,,,
144001.0,0.0167,,,,,,,,,,
158401.0,0.01667,,,,,,,,,,
172801.0,0.0166,,,,,,,,,,
187201.0,0.01717,,,,,,,,,,
201601.0,0.01717,,,,,,,,,,
216001.0,0.01737,,,,,,,,,,
230402.0,0.01773,,,,,,,,,,
244802.0,0.0177,,,,,,,,,,
259202.0,0.0177,,,,,,,,,,
273602.0,0.0177,,,,,,,,,,
288002.0,0.01793,,,,,,,,,,
302402.0,0.01797,,,,,,,,,,
316802.0,0.01873,,,,,,,,,,
331203.0,0.01877,,,,,,,,,,
345603.0,0.01873,,,,,,,,,,
360003.0,0.01873,,,,,,,,,,
374403.0,0.01967,,,,,,,,,,
388803.0,0.01967,,,,,,,,,,
403203.0,0.01967,,,,,,,,,,
417604.0,0.01967,,,,,,,,,,
432004.0,0.01997,,,,,,,,,,
446404.0,0.01997,,,,,,,,,,
460804.0,0.0208,,,,,,,,,,
475204.0,0.0208,,,,,,,,,,
489605.0,0.02077,,,,,,,,,,
504005.0,0.02077,,,,,,,,,,
518405.0,0.02127,,,,,,,,,,
532805.0,0.02127,,,,,,,,,,
547205.0,0.022,,,,,,,,,,
561605.0,0.022,,,,,,,,,,
576006.0,0.022,,,,,,,,,,
590406.0,0.02197,,,,,,,,,,
604806.0,0.02197,,,,,,,,,,
619206.0,0.02277,,,,,,,,,,
633606.0,0.02277,,,,,,,,,,
648006.0,0.02277,,,,,,,,,,
662406.0,0.02363,,,,,,,,,,
676807.0,0.02367,,,,,,,,,,
691207.0,0.02367,,,,,,,,,,
705607.0,0.02367,,,,,,,,,,
720007.0,0.02367,,,,,,,,,,
734407.0,0.0245,,,,,,,,,,
748807.0,0.02453,,,,,,,,,,
763207.0,0.02457,,,,,,,,,,
777607.0,0.02537,,,,,,,,,,
792008.0,0.02537,,,,,,,,,,
806408.0,0.02537,,,,,,,,,,
820808.0,0.0263,,,,,,,,,,
835208.0,0.0263,,,,,,,,,,
849609.0,0.02633,,,,,,,,,,
864009.0,0.02723,,,,,,,,,,
878409.0,0.02723,,,,,,,,,,
892809.0,0.02723,,,,,,,,,,
907209.0,0.0278,,,,,,,,,,
921609.0,0.02783,,,,,,,,,,
936009.0,0.02783,,,,,,,,,,
950410.0,0.02843,,,,,,,,,,
964810.0,0.02843,,,,,,,,,,
979210.0,0.02923,,,,,,,,,,
993610.0,0.02923,,,,,,,,,,
1008010.0,0.0301,,,,,,,,,,
1022410.0,0.0301,,,,,,,,,,
1036810.0,0.03,,,,,,,,,,
1051211.0,0.0307,,,,,,,,,,
1065611.0,0.0316,,,,,,,,,,
1080011.0,0.0316,,,,,,,,,,
1094411.0,0.03183,,,,,,,,,,
1108811.0,0.03247,,,,,,,,,,
1123212.0,0.03247,,,,,,,,,,
1137612.0,0.03247,,,,,,,,,,
1152012.0,0.03307,,,,,,,,,,
1166412.0,0.03397,,,,,,,,,,
1180812.0,0.03397,,,,,,,,,,
1195212.0,0.0347,,,,,,,,,,
1209612.0,0.0347,,,,,,,,,,
1224013.0,0.03523,,,,,,,,,,
1238413.0,0.03523,,,,,,,,,,
1252813.0,0.0361,,,,,,,,,,
1267213.0,0.03617,,,,,,,,,,
1281613.0,0.0369,,,,,,,,,,
1296014.0,0.0369,,,,,,,,,,
1310414.0,0.03707,,,,,,,,,,
1324814.0,0.0379,,,,,,,,,,
1339214.0,0.03837,,,,,,,,,,
1353614.0,0.03897,,,,,,,,,,
1368015.0,0.039,,,,,,,,,,
1382415.0,0.039,,,,,,,,,,
1396815.0,0.03963,,,,,,,,,,
1411215.0,0.0402,,,,,,,,,,
1425615.0,0.04083,,,,,,,,,,
1440015.0,0.04083,,,,,,,,,,
1454416.0,0.04107,,,,,,,,,,
1468816.0,0.04137,,,,,,,,,,
1483216.0,0.04233,,,,,,,,,,
1497616.0,0.04237,,,,,,,,,,
1512016.0,0.04323,,,,,,,,,,
1526416.0,0.0438,,,,,,,,,,
1540817.0,0.0438,,,,,,,,,,
1555217.0,0.04443,,,,,,,,,,
1569617.0,0.04447,,,,,,,,,,
1584017.0,0.04533,,,,,,,,,,
1598417.0,0.04533,,,,,,,,,,
1612817.0,0.04573,,,,,,,,,,
1627218.0,0.0464,,,,,,,,,,
1641618.0,0.0464,,,,,,,,,,
1656018.0,0.04723,,,,,,,,,,
1670419.0,0.04727,,,,,,,,,,
1684819.0,0.04803,,,,,,,,,,
1699219.0,0.04867,,,,,,,,,,
1713619.0,0.0487,,,,,,,,,,
1728019.0,0.04893,,,,,,,,,,
1742420.0,0.0499,,,,,,,,,,
1756820.0,0.04993,,,,,,,,,,
1771220.0,0.05083,,,,,,,,,,
1785620.0,0.05137,,,,,,,,,,
1800020.0,0.05143,,,,,,,,,,
1814420.0,0.0514,,,,,,,,,,
1828821.0,0.05137,,,,,,,,,,
1843221.0,0.05207,,,,,,,,,,
1857621.0,0.05217,,,,,,,,,,
1872021.0,0.05283,,,,,,,,,,
1886421.0,0.0534,,,,,,,,,,
1900821.0,0.0534,,,,,,,,,,
1915222.0,0.05383,,,,,,,,,,
1929622.0,0.05387,,,,,,,,,,
1944022.0,0.05447,,,,,,,,,,
1958423.0,0.0551,,,,,,,,,,
1972823.0,0.05513,,,,,,,,,,
1987223.0,0.05593,,,,,,,,,,
2001623.0,0.0563,,,,,,,,,,
2016023.0,0.05697,,,,,,,,,,
2030423.0,0.05697,,,,,,,,,,
2044824.0,0.05777,,,,,,,,,,
2059224.0,0.05777,,,,,,,,,,
2073624.0,0.05773,,,,,,,,,,
2088024.0,0.0587,,,,,,,,,,
2102425.0,0.05873,,,,,,,,,,
2116825.0,0.0596,,,,,,,,,,
2131225.0,0.0603,,,,,,,,,,
2145625.0,0.05983,,,,,,,,,,
2160025.0,0.0607,,,,,,,,,,
2174425.0,0.0607,,,,,,,,,,
2188826.0,0.0614,,,,,,,,,,
2203226.0,0.06143,,,,,,,,,,
2217626.0,0.0622,,,,,,,,,,
2232026.0,0.0622,,,,,,,,,,
2246426.0,0.06243,,,,,,,,,,
2260827.0,0.06287,,,,,,,,,,
2275227.0,0.06363,,,,,,,,,,
2289627.0,0.064,,,,,,,,,,
2304027.0,0.06473,,,,,,,,,,
2318428.0,0.06473,,,,,,,,,,
2332827.0,0.06473,,,,,,,,,,
2347228.0,0.06553,,,,,,,,,,
2361628.0,0.0656,,,,,,,,,,
2376028.0,0.06643,,,,,,,,,,
2390428.0,0.06723,,,,,,,,,,
2404829.0,0.06727,,,,,,,,,,
2419229.0,0.06723,,,,,,,,,,
2433629.0,0.06723,,,,,,,,,,
2448029.0,0.068,,,,,,,,,,
2462430.0,0.068,,,,,,,,,,
2476830.0,0.0686,,,,,,,,,,
2491230.0,0.06937,,,,,,,,,,
2505630.0,0.06937,,,,,,,,,,
2520030.0,0.06937,,,,,,,,,,
2534431.0,0.0703,,,,,,,,,,
2548831.0,0.07073,,,,,,,,,,
2563231.0,0.07073,,,,,,,,,,
2577631.0,0.07127,,,,,,,,,,
2592032.0,0.07127,,,,,,,,,,
2606432.0,0.07217,,,,,,,,,,
2620832.0,0.07213,,,,,,,,,,
2635232.0,0.07297,,,,,,,,,,
2649632.0,0.0735,,,,,,,,,,
2664033.0,0.0735,,,,,,,,,,
2678433.0,0.07417,,,,,,,,,,
2692833.0,0.07417,,,,,,,,,,
2707233.0,0.07487,,,,,,,,,,
2721633.0,0.07487,,,,,,,,,,
2736034.0,0.07573,,,,,,,,,,
2750434.0,0.07573,,,,,,,,,,
2764834.0,0.0765,,,,,,,,,,
2779234.0,0.0765,,,,,,,,,,
2793634.0,0.077,,,,,,,,,,
2808035.0,0.07767,,,,,,,,,,
2822435.0,0.07793,,,,,,,,,,
2836835.0,0.07793,,,,,,,,,,
2851235.0,0.07867,,,,,,,,,,
2865636.0,0.07867,,,,,,,,,,
2880036.0,0.07933,,,,,,,,,,
2894436.0,0.08017,,,,,,,,,,
2908836.0,0.08017,,,,,,,,,,
2923236.0,0.08017,,,,,,,,,,
2937637.0,0.0805,,,,,,,,,,
2952037.0,0.08127,,,,,,,,,,
2966437.0,0.08127,,,,,,,,,,
2980837.0,0.08257,,,,,,,,,,
2995238.0,0.08257,,,,,,,,,,
3009638.0,0.08257,,,,,,,,,,
3024038.0,0.0836,,,,,,,,,,
3038438.0,0.0836,,,,,,,,,,
3052838.0,0.08423,,,,,,,,,,
3067238.0,0.08423,,,,,,,,,,
3081639.0,0.0851,,,,,,,,,,
3096039.0,0.0851,,,,,,,,,,
3110439.0,0.0851,,,,,,,,,,
3124839.0,0.0854,,,,,,,,,,
3139239.0,0.0863,,,,,,,,,,
3153640.0,0.0863,,,,,,,,,,
3168040.0,0.0867,,,,,,,,,,
3182440.0,0.0869,,,,,,,,,,
3196841.0,0.08763,,,,,,,,,,
3211241.0,0.0878,,,,,,,,,,
3225641.0,0.0885,,,,,,,,,,
3240041.0,0.0885,,,,,,,,,,
3254441.0,0.08927,,,,,,,,,,
3268842.0,0.08923,,,,,,,,,,
3283242.0,0.0898,,,,,,,,,,
3297642.0,0.0898,,,,,,,,,,
3312042.0,0.09053,,,,,,,,,,
3326443.0,0.09113,,,,,,,,,,
3340843.0,0.09113,,,,,,,,,,
3355243.0,0.09173,,,,,,,,,,
3369643.0,0.09187,,,,,,,,,,
3384044.0,0.09237,,,,,,,,,,
3398444.0,0.09303,,,,,,,,,,
3412844.0,0.09307,,,,,,,,,,
3427244.0,0.09403,,,,,,,,,,
3441645.0,0.09403,,,,,,,,,,
3456045.0,0.09417,,,,,,,,,,
3470445.0,0.09527,,,,,,,,,,
3484845.0,0.09527,,,,,,,,,,
3499245.0,0.0956,,,,,,,,,,
3513646.0,0.09607,,,,,,,,,,
3528046.0,0.09673,,,,,,,,,,
3542446.0,0.0974,,,,,,,,,,
3556847.0,0.0974,,,,,,,,,,
3571247.0,0.09763,,,,,,,,,,
3585647.0,0.09853,,,,,,,,,,
3600047.0,0.09853,,,,,,,,,,
3614448.0,0.09893,,,,,,,,,,
3628848.0,0.09883,,,,,,,,,,
3643248.0,0.09947,,,,,,,,,,
3657648.0,0.09977,,,,,,,,,,
3672049.0,0.10097,,,,,,,,,,
3686449.0,0.10097,,,,,,,,,,
3700849.0,0.1011,,,,,,,,,,
3715249.0,0.10137,,,,,,,,,,
3729650.0,0.1021,,,,,,,,,,
3744050.0,0.10233,,,,,,,,,,
3758450.0,0.10327,,,,,,,,,,
3772850.0,0.10403,,,,,,,,,,
3787251.0,0.10403,,,,,,,,,,
3801651.0,0.10403,,,,,,,,,,
3816051.0,0.10483,,,,,,,,,,
3830451.0,0.10537,,,,,,,,,,
3844852.0,0.1059,,,,,,,,,,
3859252.0,0.10667,,,,,,,,,,
3873652.0,0.1031,,,,,,,,,,
3888052.0,0.1042,,,,,,,,,,
3902453.0,0.1052,,,,,,,,,,
3916853.0,0.10523,,,,,,,,,,
3931253.0,0.10597,,,,,,,,,,
3945653.0,0.10657,,,,,,,,,,
3960054.0,0.10657,,,,,,,,,,
3974454.0,0.1072,,,,,,,,,,
3988854.0,0.10723,,,,,,,,,,
4003254.0,0.1078,,,,,,,,,,
4017655.0,0.10907,,,,,,,,,,
4032055.0,0.10907,,,,,,,,,,
4046455.0,0.10963,,,,,,,,,,
4060855.0,0.10963,,,,,,,,,,
4075256.0,0.1102,,,,,,,,,,
4089656.0,0.111,,,,,,,,,,
4104056.0,0.111,,,,,,,,,,
4118456.0,0.1117,,,,,,,,,,
4132856.0,0.11237,,,,,,,,,,
4143657.0,0.1124,,,,,,,,,,
4219267.0,0.1132,,,,,,,,,,
4225847.0,0.11227,,,,,,,,,,
4230647.0,0.11223,,,,,,,,,,
4234247.0,0.11223,,,,,,,,,,
4309245.0,0.1142,,,,,,,,,,
4316445.0,0.11423,,,,,,,,,,
4326046.0,0.11427,,,,,,,,,,
4335646.0,0.11513,,,,,,,,,,
4345246.0,0.11513,,,,,,,,,,
4354846.0,0.11603,,,,,,,,,,
4364446.0,0.11603,,,,,,,,,,
4374046.0,0.11603,,,,,,,,,,
4383647.0,0.11603,,,,,,,,,,
4393247.0,0.11673,,,,,,,,,,
4402847.0,0.11677,,,,,,,,,,
4408847.0,0.11683,,,,,,,,,,
4479046.0,0.11993,,,,,,,,,,
4486246.0,0.11993,,,,,,,,,,
4495846.0,0.12077,,,,,,,,,,
4505446.0,0.1211,,,,,,,,,,
4515046.0,0.1214,,,,,,,,,,
4524647.0,0.1222,,,,,,,,,,
4534247.0,0.12223,,,,,,,,,,
4543847.0,0.12283,,,,,,,,,,
4553447.0,0.12283,,,,,,,,,,
4563047.0,0.12283,,,,,,,,,,
4572648.0,0.1231,,,,,,,,,,
4582248.0,0.12417,,,,,,,,,,
4591848.0,0.12417,,,,,,,,,,
4601448.0,0.12487,,,,,,,,,,
4611048.0,0.12487,,,,,,,,,,
4620648.0,0.12523,,,,,,,,,,
4630248.0,0.12623,,,,,,,,,,
4639849.0,0.12623,,,,,,,,,,
4649449.0,0.12617,,,,,,,,,,
4659049.0,0.12617,,,,,,,,,,
4668649.0,0.12707,,,,,,,,,,
4678249.0,0.12793,,,,,,,,,,
4687849.0,0.12793,,,,,,,,,,
4697449.0,0.1285,,,,,,,,,,
4707050.0,0.1285,,,,,,,,,,
4716650.0,0.12953,,,,,,,,,,
4726250.0,0.12953,,,,,,,,,,
4735850.0,0.1294,,,,,,,,,,
4745450.0,0.12937,,,,,,,,,,
4755051.0,0.13037,,,,,,,,,,
4764651.0,0.13043,,,,,,,,,,
4774251.0,0.13137,,,,,,,,,,
4783851.0,0.13137,,,,,,,,,,
4793451.0,0.13187,,,,,,,,,,
4803051.0,0.13197,,,,,,,,,,
4812651.0,0.1323,,,,,,,,,,
4822252.0,0.13223,,,,,,,,,,
4831852.0,0.1324,,,,,,,,,,
4841452.0,0.13277,,,,,,,,,,
4851052.0,0.13343,,,,,,,,,,
4860652.0,0.13387,,,,,,,,,,
4870252.0,0.13457,,,,,,,,,,
4879853.0,0.13457,,,,,,,,,,
4889453.0,0.1345,,,,,,,,,,
4899053.0,0.13527,,,,,,,,,,
4908653.0,0.13577,,,,,,,,,,
4918253.0,0.13643,,,,,,,,,,
4927853.0,0.13643,,,,,,,,,,
4937454.0,0.1368,,,,,,,,,,
4947054.0,0.13767,,,,,,,,,,
4956654.0,0.13767,,,,,,,,,,
4966254.0,0.13847,,,,,,,,,,
4975854.0,0.13853,,,,,,,,,,
4985454.0,0.13857,,,,,,,,,,
4995055.0,0.1384,,,,,,,,,,
5004655.0,0.1391,,,,,,,,,,
5014255.0,0.1391,,,,,,,,,,
5023855.0,0.13997,,,,,,,,,,
5033455.0,0.14,,,,,,,,,,
5043055.0,0.1406,,,,,,,,,,
5052656.0,0.14103,,,,,,,,,,
5062256.0,0.14193,,,,,,,,,,
5071856.0,0.14203,,,,,,,,,,
5081456.0,0.14203,,,,,,,,,,
5091056.0,0.1427,,,,,,,,,,
5100656.0,0.1427,,,,,,,,,,
5110257.0,0.1435,,,,,,,,,,
5119857.0,0.14417,,,,,,,,,,
5129457.0,0.14417,,,,,,,,,,
5205657.0,0.1455,,,,,,,,,,
5209256.0,0.1455,,,,,,,,,,
5291456.0,0.1455,,,,,,,,,,
5298657.0,0.1461,,,,,,,,,,
5308257.0,0.14703,,,,,,,,,,
5317857.0,0.14703,,,,,,,,,,
5327457.0,0.14797,,,,,,,,,,
5337057.0,0.14797,,,,,,,,,,
5346657.0,0.1488,,,,,,,,,,
5356257.0,0.1489,,,,,,,,,,
5365858.0,0.14867,,,,,,,,,,
5375458.0,0.14963,,,,,,,,,,
5385058.0,0.14967,,,,,,,,,,
5394658.0,0.15077,,,,,,,,,,
5404258.0,0.15077,,,,,,,,,,
5413859.0,0.1515,,,,,,,,,,
5423459.0,0.1515,,,,,,,,,,
5433059.0,0.15193,,,,,,,,,,
5442659.0,0.15257,,,,,,,,,,
5452259.0,0.1534,,,,,,,,,,
5461859.0,0.1534,,,,,,,,,,
5471460.0,0.1543,,,,,,,,,,
5481060.0,0.1543,,,,,,,,,,
5490660.0,0.15503,,,,,,,,,,
5500260.0,0.15503,,,,,,,,,,
5509860.0,0.15567,,,,,,,,,,
5519460.0,0.15657,,,,,,,,,,
5529060.0,0.1566,,,,,,,,,,
5538661.0,0.15657,,,,,,,,,,
5548261.0,0.1573,,,,,,,,,,
5557861.0,0.15737,,,,,,,,,,
5567461.0,0.1582,,,,,,,,,,
5577061.0,0.15897,,,,,,,,,,
5586661.0,0.15897,,,,,,,,,,
5596261.0,0.1594,,,,,,,,,,
5605862.0,0.16017,,,,,,,,,,
5615462.0,0.16017,,,,,,,,,,
5625062.0,0.16063,,,,,,,,,,
5634662.0,0.16157,,,,,,,,,,
5644262.0,0.16163,,,,,,,,,,
5653862.0,0.1624,,,,,,,,,,
5663463.0,0.16307,,,,,,,,,,
5673063.0,0.16307,,,,,,,,,,
5682663.0,0.16423,,,,,,,,,,
5692263.0,0.16423,,,,,,,,,,
5701863.0,0.1647,,,,,,,,,,
5711463.0,0.1655,,,,,,,,,,
5721063.0,0.1655,,,,,,,,,,
5730664.0,0.16687,,,,,,,,,,
5740264.0,0.16667,,,,,,,,,,
5749864.0,0.1672,,,,,,,,,,
5759464.0,0.17073,,,,,,,,,,
5769064.0,0.16843,,,,,,,,,,
5778664.0,0.16937,,,,,,,,,,
5788265.0,0.1694,,,,,,,,,,
5797865.0,0.17023,,,,,,,,,,
5807465.0,0.17023,,,,,,,,,,
5817065.0,0.1707,,,,,,,,,,
5826665.0,0.17157,,,,,,,,,,
5836265.0,0.17217,,,,,,,,,,
5845866.0,0.17273,,,,,,,,,,
5855466.0,0.17353,,,,,,,,,,
5865066.0,0.17357,,,,,,,,,,
5874666.0,0.1743,,,,,,,,,,
5884266.0,0.17487,,,,,,,,,,
5893866.0,0.1749,,,,,,,,,,
5903466.0,0.17553,,,,,,,,,,
5913067.0,0.17637,,,,,,,,,,
5922667.0,0.17637,,,,,,,,,,
5932267.0,0.17727,,,,,,,,,,
5941867.0,0.1773,,,,,,,,,,
5951467.0,0.17793,,,,,,,,,,
5961067.0,0.17857,,,,,,,,,,
5970668.0,0.17937,,,,,,,,,,
5980268.0,0.17937,,,,,,,,,,
5989868.0,0.17993,,,,,,,,,,
5999468.0,0.1809,,,,,,,,,,
6009068.0,0.1815,,,,,,,,,,
6018668.0,0.18153,,,,,,,,,,
6028268.0,0.18243,,,,,,,,,,
6037868.0,0.18333,,,,,,,,,,
6047469.0,0.18327,,,,,,,,,,
6057069.0,0.18417,,,,,,,,,,
6066669.0,0.18417,,,,,,,,,,
6076269.0,0.18543,,,,,,,,,,
6085869.0,0.18563,,,,,,,,,,
6095470.0,0.18663,,,,,,,,,,
6105070.0,0.1875,,,,,,,,,,
6114670.0,0.18803,,,,,,,,,,
6124270.0,0.18903,,,,,,,,,,
6133870.0,0.189,,,,,,,,,,
6143470.0,0.18887,,,,,,,,,,
6153070.0,0.1903,,,,,,,,,,
6162671.0,0.19033,,,,,,,,,,
6172271.0,0.1912,,,,,,,,,,
6181871.0,0.19253,,,,,,,,,,
6191471.0,0.1926,,,,,,,,,,
6201071.0,0.19353,,,,,,,,,,
6210672.0,0.1943,,,,,,,,,,
6220272.0,0.1952,,,,,,,,,,
6229872.0,0.19503,,,,,,,,,,
6239472.0,0.19593,,,,,,,,,,
6249072.0,0.19687,,,,,,,,,,
6258672.0,0.19797,,,,,,,,,,
6268273.0,0.19897,,,,,,,,,,
6277873.0,0.19907,,,,,,,,,,
6287473.0,0.20013,,,,,,,,,,
6297073.0,0.20077,,,,,,,,,,
6306673.0,0.20177,,,,,,,,,,
6316273.0,0.20177,,,,,,,,,,
6325874.0,0.20247,,,,,,,,,,
6335474.0,0.2034,,,,,,,,,,
6345074.0,0.20427,,,,,,,,,,
6354674.0,0.20517,,,,,,,,,,
6364274.0,0.20603,,,,,,,,,,
6373874.0,0.20697,,,,,,,,,,
6383474.0,0.2078,,,,,,,,,,
6393075.0,0.2085,,,,,,,,,,
6402675.0,0.20917,,,,,,,,,,
6412275.0,0.20937,,,,,,,,,,
6421875.0,0.21077,,,,,,,,,,
6431475.0,0.21127,,,,,,,,,,
6441076.0,0.21203,,,,,,,,,,
6450676.0,0.2128,,,,,,,,,,
6460276.0,0.2138,,,,,,,,,,
6469876.0,0.2147,,,,,,,,,,
6479476.0,0.21563,,,,,,,,,,
6489076.0,0.21667,,,,,,,,,,
6498676.0,0.21767,,,,,,,,,,
6508277.0,0.2186,,,,,,,,,,
6517877.0,0.2195,,,,,,,,,,
6527477.0,0.22003,,,,,,,,,,
6537077.0,0.22117,,,,,,,,,,
6546677.0,0.2222,,,,,,,,,,
6556277.0,0.2229,,,,,,,,,,
6565878.0,0.2239,,,,,,,,,,
6575478.0,0.22553,,,,,,,,,,
6585078.0,0.22657,,,,,,,,,,
6594678.0,0.22767,,,,,,,,,,
6604278.0,0.22767,,,,,,,,,,
6613878.0,0.22857,,,,,,,,,,
6623479.0,0.2305,,,,,,,,,,
6633078.0,0.2315,,,,,,,,,,
6642679.0,0.2323,,,,,,,,,,
6652279.0,0.2339,,,,,,,,,,
6661879.0,0.23443,,,,,,,,,,
6671479.0,0.2353,,,,,,,,,,
6681079.0,0.23663,,,,,,,,,,
6690680.0,0.23777,,,,,,,,,,
6700280.0,0.23963,,,,,,,,,,
6709880.0,0.24043,,,,,,,,,,
6719480.0,0.24153,,,,,,,,,,
6729080.0,0.24287,,,,,,,,,,
6738680.0,0.24367,,,,,,,,,,
6748280.0,0.2448,,,,,,,,,,
6757881.0,0.24637,,,,,,,,,,
6767481.0,0.24793,,,,,,,,,,
6777081.0,0.24977,,,,,,,,,,
6786681.0,0.2506,,,,,,,,,,
6796281.0,0.2515,,,,,,,,,,
6805881.0,0.25343,,,,,,,,,,
6815482.0,0.2543,,,,,,,,,,
6825082.0,0.25643,,,,,,,,,,
6834682.0,0.25753,,,,,,,,,,
6844282.0,0.25933,,,,,,,,,,
6853882.0,0.26053,,,,,,,,,,
6863482.0,0.26243,,,,,,,,,,
6873082.0,0.26367,,,,,,,,,,
6882683.0,0.2658,,,,,,,,,,
6892283.0,0.2671,,,,,,,,,,
6901883.0,0.2689,,,,,,,,,,
6911483.0,0.27087,,,,,,,,,,
6921083.0,0.27233,,,,,,,,,,
6930683.0,0.27417,,,,,,,,,,
6940283.0,0.2754,,,,,,,,,,
6949884.0,0.2775,,,,,,,,,,
6959484.0,0.2797,,,,,,,,,,
6969084.0,0.28133,,,,,,,,,,
6978684.0,0.2842,,,,,,,,,,
6988284.0,0.2858,,,,,,,,,,
6997885.0,0.28767,,,,,,,,,,
7007485.0,0.29007,,,,,,,,,,
7017085.0,0.29227,,,,,,,,,,
7026685.0,0.29433,,,,,,,,,,
7036285.0,0.29737,,,,,,,,,,
7045885.0,0.29923,,,,,,,,,,
7055485.0,0.30193,,,,,,,,,,
7065086.0,0.30523,,,,,,,,,,
7074686.0,0.30797,,,,,,,,,,
7084286.0,0.3117,,,,,,,,,,
7093886.0,0.31477,,,,,,,,,,

File: moga_neml/scripts/data/creep/kaeri_2/HeBase_900_40_a.csv
time,strain,temperature,stress,type,state,form,process,medium,title,youngs,poissons
0.0,0.0,900.0,40.0,creep,Ruptured,Plate,Base,He,HeBase_900_40_a,149000.0,0.3
0.0,0.0,,,,,,,,,,
408.0,0.00012,,,,,,,,,,
444.0,0.00012,,,,,,,,,,
516.0,0.00012,,,,,,,,,,
660.0,0.00034,,,,,,,,,,
948.0,0.00034,,,,,,,,,,
1164.0,0.00069,,,,,,,,,,
2397.0,0.00078,,,,,,,,,,
11997.0,0.00188,,,,,,,,,,
21597.0,0.00247,,,,,,,,,,
31197.0,0.00272,,,,,,,,,,
40797.0,0.00291,,,,,,,,,,
50397.0,0.00306,,,,,,,,,,
59997.0,0.00331,,,,,,,,,,
69597.0,0.00347,,,,,,,,,,
79197.0,0.00391,,,,,,,,,,
88797.0,0.00391,,,,,,,,,,
98398.0,0.00413,,,,,,,,,,
107998.0,0.00441,,,,,,,,,,
117598.0,0.00441,,,,,,,,,,
127198.0,0.00459,,,,,,,,,,
136798.0,0.00513,,,,,,,,,,
146398.0,0.00516,,,,,,,,,,
155998.0,0.00566,,,,,,,,,,
165598.0,0.00566,,,,,,,,,,
175198.0,0.00578,,,,,,,,,,
184798.0,0.006,,,,,,,,,,
194398.0,0.00631,,,,,,,,,,
203998.0,0.00662,,,,,,,,,,
213598.0,0.00697,,,,,,,,,,
223198.0,0.00712,,,,,,,,,,
232798.0,0.00734,,,,,,,,,,
242398.0,0.0075,,,,,,,,,,
251998.0,0.00772,,,,,,,,,,
261598.0,0.00809,,,,,,,,,,
271199.0,0.00841,,,,,,,,,,
280799.0,0.00847,,,,,,,,,,
290399.0,0.00891,,,,,,,,,,
299999.0,0.00906,,,,,,,,,,
309599.0,0.00947,,,,,,,,,,
319199.0,0.00988,,,,,,,,,,
328799.0,0.00991,,,,,,,,,,
338399.0,0.01016,,,,,,,,,,
347999.0,0.0105,,,,,,,,,,
357599.0,0.01097,,,,,,,,,,
367199.0,0.01119,,,,,,,,,,
376799.0,0.01172,,,,,,,,,,
386399.0,0.01209,,,,,,,,,,
395999.0,0.01241,,,,,,,,,,
405599.0,0.01266,,,,,,,,,,
415199.0,0.01269,,,,,,,,,,
424799.0,0.01297,,,,,,,,,,
434399.0,0.01325,,,,,,,,,,
443999.0,0.01366,,,,,,,,,,
453600.0,0.014,,,,,,,,,,
463199.0,0.01428,,,,,,,,,,
472800.0,0.01487,,,,,,,,,,
482400.0,0.01516,,,,,,,,,,
492000.0,0.01541,,,,,,,,,,
501600.0,0.01572,,,,,,,,,,
511200.0,0.01572,,,,,,,,,,
520800.0,0.01591,,,,,,,,,,
530400.0,0.01625,,,,,,,,,,
540000.0,0.01656,,,,,,,,,,
549600.0,0.01706,,,,,,,,,,
559200.0,0.01759,,,,,,,,,,
568800.0,0.018,,,,,,,,,,
578400.0,0.01844,,,,,,,,,,
588000.0,0.01866,,,,,,,,,,
597600.0,0.01869,,,,,,,,,,
607200.0,0.019,,,,,,,,,,
616800.0,0.01941,,,,,,,,,,
626400.0,0.01956,,,,,,,,,,
636000.0,0.01991,,,,,,,,,,
645600.0,0.02044,,,,,,,,,,
655201.0,0.02084,,,,,,,,,,
664801.0,0.02113,,,,,,,,,,
674401.0,0.02147,,,,,,,,,,
684001.0,0.02175,,,,,,,,,,
693601.0,0.02206,,,,,,,,,,
703201.0,0.02228,,,,,,,,,,
712801.0,0.02294,,,,,,,,,,
722401.0,0.02297,,,,,,,,,,
732001.0,0.02334,,,,,,,,,,
741601.0,0.02378,,,,,,,,,,
751201.0,0.02409,,,,,,,,,,
760801.0,0.02434,,,,,,,,,,
770401.0,0.02456,,,,,,,,,,
780001.0,0.02484,,,,,,,,,,
789601.0,0.02528,,,,,,,,,,
799201.0,0.0255,,,,,,,,,,
808801.0,0.02619,,,,,,,,,,
818401.0,0.02622,,,,,,,,,,
828001.0,0.02691,,,,,,,,,,
837602.0,0.02722,,,,,,,,,,
847202.0,0.02728,,,,,,,,,,
856802.0,0.02756,,,,,,,,,,
866402.0,0.02803,,,,,,,,,,
876002.0,0.02838,,,,,,,,,,
885602.0,0.02875,,,,,,,,,,
895202.0,0.02912,,,,,,,,,,
904802.0,0.02953,,,,,,,,,,
914402.0,0.02994,,,,,,,,,,
924002.0,0.03019,,,,,,,,,,
933602.0,0.03053,,,,,,,,,,
943202.0,0.03069,,,,,,,,,,
952802.0,0.03128,,,,,,,,,,
962402.0,0.03166,,,,,,,,,,
972002.0,0.032,,,,,,,,,,
981602.0,0.03253,,,,,,,,,,
991202.0,0.03272,,,,,,,,,,
1000802.0,0.03338,,,,,,,,,,
1010402.0,0.03375,,,,,,,,,,
1020002.0,0.03375,,,,,,,,,,
1029603.0,0.034,,,,,,,,,,
1039203.0,0.03453,,,,,,,,,,
1048803.0,0.03466,,,,,,,,,,
1058403.0,0.035,,,,,,,,,,
1068003.0,0.03537,,,,,,,,,,
1077603.0,0.03591,,,,,,,,,,
1087203.0,0.03634,,,,,,,,,,
1096803.0,0.03656,,,,,,,,,,
1106403.0,0.037,,,,,,,,,,
1116003.0,0.03731,,,,,,,,,,
1125603.0,0.03734,,,,,,,,,,
1135203.0,0.03775,,,,,,,,,,
1144803.0,0.03816,,,,,,,,,,
1154403.0,0.03853,,,,,,,,,,
1164003.0,0.03888,,,,,,,,,,
1173604.0,0.03966,,,,,,,,,,
1183203.0,0.03969,,,,,,,,,,
1192804.0,0.03997,,,,,,,,,,
1202404.0,0.04028,,,,,,,,,,
1212004.0,0.04041,,,,,,,,,,
1221604.0,0.04072,,,,,,,,,,
1231204.0,0.04131,,,,,,,,,,
1240804.0,0.04163,,,,,,,,,,
1250404.0,0.04197,,,,,,,,,,
1260004.0,0.04244,,,,,,,,,,
1269604.0,0.04262,,,,,,,,,,
1279204.0,0.04309,,,,,,,,,,
1288804.0,0.04322,,,,,,,,,,
1298404.0,0.04359,,,,,,,,,,
1308004.0,0.04412,,,,,,,,,,
1317604.0,0.04428,,,,,,,,,,
1327204.0,0.04488,,,,,,,,,,
1336805.0,0.04512,,,,,,,,,,
1346404.0,0.04559,,,,,,,,,,
1356005.0,0.04609,,,,,,,,,,
1365605.0,0.04644,,,,,,,,,,
1375205.0,0.0465,,,,,,,,,,
1384805.0,0.04684,,,,,,,,,,
1394405.0,0.04728,,,,,,,,,,
1404005.0,0.04762,,,,,,,,,,
1413605.0,0.04797,,,,,,,,,,
1423205.0,0.0485,,,,,,,,,,
1432805.0,0.04866,,,,,,,,,,
1442405.0,0.04906,,,,,,,,,,
1452005.0,0.04941,,,,,,,,,,
1461605.0,0.04969,,,,,,,,,,
1471205.0,0.05019,,,,,,,,,,
1480805.0,0.05069,,,,,,,,,,
1490405.0,0.05072,,,,,,,,,,
1500005.0,0.05137,,,,,,,,,,
1509606.0,0.05156,,,,,,,,,,
1519206.0,0.05222,,,,,,,,,,
1528805.0,0.05225,,,,,,,,,,
1538406.0,0.05256,,,,,,,,,,
1548006.0,0.05316,,,,,,,,,,
1557606.0,0.05353,,,,,,,,,,
1567206.0,0.05369,,,,,,,,,,
1576806.0,0.05425,,,,,,,,,,
1586406.0,0.05466,,,,,,,,,,
1596006.0,0.05519,,,,,,,,,,
1605606.0,0.05566,,,,,,,,,,
1615206.0,0.05591,,,,,,,,,,
1624806.0,0.05631,,,,,,,,,,
1634406.0,0.05634,,,,,,,,,,
1644006.0,0.05672,,,,,,,,,,
1653606.0,0.05706,,,,,,,,,,
1663206.0,0.05753,,,,,,,,,,
1672807.0,0.05791,,,,,,,,,,
1682406.0,0.05822,,,,,,,,,,
1692007.0,0.05869,,,,,,,,,,
1701607.0,0.05909,,,,,,,,,,
1711207.0,0.05928,,,,,,,,,,
1720807.0,0.05972,,,,,,,,,,
1730407.0,0.06003,,,,,,,,,,
1740007.0,0.06028,,,,,,,,,,
1749607.0,0.06066,,,,,,,,,,
1759207.0,0.061,,,,,,,,,,
1768807.0,0.06141,,,,,,,,,,
1778407.0,0.06175,,,,,,,,,,
1788007.0,0.06212,,,,,,,,,,
1797607.0,0.06234,,,,,,,,,,
1807208.0,0.06272,,,,,,,,,,
1816808.0,0.06303,,,,,,,,,,
1826408.0,0.06341,,,,,,,,,,
1836008.0,0.06366,,,,,,,,,,
1845608.0,0.06406,,,,,,,,,,
1855208.0,0.06466,,,,,,,,,,
1864808.0,0.06506,,,,,,,,,,
1874408.0,0.06538,,,,,,,,,,
1884008.0,0.06553,,,,,,,,,,
1893608.0,0.06591,,,,,,,,,,
1903208.0,0.06628,,,,,,,,,,
1912808.0,0.06656,,,,,,,,,,
1922408.0,0.06688,,,,,,,,,,
1932008.0,0.06712,,,,,,,,,,
1941608.0,0.06744,,,,,,,,,,
1951209.0,0.06791,,,,,,,,,,
1960809.0,0.06828,,,,,,,,,,
1970409.0,0.06853,,,,,,,,,,
1980009.0,0.06897,,,,,,,,,,
1989609.0,0.06941,,,,,,,,,,
1999209.0,0.06941,,,,,,,,,,
2008809.0,0.06972,,,,,,,,,,
2018409.0,0.07003,,,,,,,,,,
2028009.0,0.07053,,,,,,,,,,
2037609.0,0.07078,,,,,,,,,,
2047209.0,0.07125,,,,,,,,,,
2056810.0,0.07144,,,,,,,,,,
2066410.0,0.072,,,,,,,,,,
2076010.0,0.07241,,,,,,,,,,
2085610.0,0.07278,,,,,,,,,,
2095210.0,0.07303,,,,,,,,,,
2104810.0,0.07328,,,,,,,,,,
2114410.0,0.07362,,,,,,,,,,
2124010.0,0.07406,,,,,,,,,,
2133610.0,0.07456,,,,,,,,,,
2143210.0,0.07534,,,,,,,,,,
2152810.0,0.07534,,,,,,,,,,
2162411.0,0.07584,,,,,,,,,,
2172011.0,0.0765,,,,,,,,,,
2181611.0,0.07684,,,,,,,,,,
2191211.0,0.07731,,,,,,,,,,
2200811.0,0.07766,,,,,,,,,,
2210411.0,0.07803,,,,,,,,,,
2220011.0,0.07822,,,,,,,,,,
2229611.0,0.07859,,,,,,,,,,
2239211.0,0.07922,,,,,,,,,,
2248811.0,0.07925,,,,,,,,,,
2258411.0,0.07991,,,,,,,,,,
2268011.0,0.08025,,,,,,,,,,
2277611.0,0.08059,,,,,,,,,,
2287212.0,0.081,,,,,,,,,,
2296812.0,0.08141,,,,,,,,,,
2306412.0,0.08175,,,,,,,,,,
2316012.0,0.08222,,,,,,,,,,
2325612.0,0.08263,,,,,,,,,,
2335212.0,0.08309,,,,,,,,,,
2344812.0,0.08356,,,,,,,,,,
2354412.0,0.08384,,,,,,,,,,
2364012.0,0.08422,,,,,,,,,,
2373612.0,0.08491,,,,,,,,,,
2383212.0,0.08519,,,,,,,,,,
2392812.0,0.08566,,,,,,,,,,
2402412.0,0.08606,,,,,,,,,,
2412012.0,0.08647,,,,,,,,,,
2421613.0,0.08688,,,,,,,,,,
2431213.0,0.08712,,,,,,,,,,
2440813.0,0.08778,,,,,,,,,,
2450413.0,0.08803,,,,,,,,,,
2460013.0,0.08866,,,,,,,,,,
2469613.0,0.08941,,,,,,,,,,
2479213.0,0.08944,,,,,,,,,,
2488813.0,0.09006,,,,,,,,,,
2498413.0,0.09047,,,,,,,,,,
2508013.0,0.09066,,,,,,,,,,
2517613.0,0.09128,,,,,,,,,,
2527213.0,0.09188,,,,,,,,,,
2536813.0,0.09234,,,,,,,,,,
2546413.0,0.09278,,,,,,,,,,
2556013.0,0.09331,,,,,,,,,,
2565613.0,0.09347,,,,,,,,,,
2575213.0,0.09416,,,,,,,,,,
2584813.0,0.09419,,,,,,,,,,
2594414.0,0.09459,,,,,,,,,,
2604014.0,0.095,,,,,,,,,,
2613614.0,0.09578,,,,,,,,,,
2623214.0,0.09606,,,,,,,,,,
2632814.0,0.09662,,,,,,,,,,
2642414.0,0.09694,,,,,,,,,,
2652014.0,0.09738,,,,,,,,,,
2661614.0,0.09756,,,,,,,,,,
2671214.0,0.09825,,,,,,,,,,
2680814.0,0.09853,,,,,,,,,,
2690414.0,0.09884,,,,,,,,,,
2700014.0,0.09922,,,,,,,,,,
2709614.0,0.09978,,,,,,,,,,
2719214.0,0.10041,,,,,,,,,,
2728814.0,0.10097,,,,,,,,,,
2738414.0,0.10128,,,,,,,,,,
2748014.0,0.10162,,,,,,,,,,
2757614.0,0.102,,,,,,,,,,
2767215.0,0.10234,,,,,,,,,,
2776815.0,0.10288,,,,,,,,,,
2786415.0,0.10328,,,,,,,,,,
2796015.0,0.10375,,,,,,,,,,
2805615.0,0.10431,,,,,,,,,,
2815214.0,0.10475,,,,,,,,,,
2824815.0,0.10534,,,,,,,,,,
2834415.0,0.10572,,,,,,,,,,
2844015.0,0.10606,,,,,,,,,,
2853615.0,0.10638,,,,,,,,,,
2863215.0,0.10691,,,,,,,,,,
2872815.0,0.10741,,,,,,,,,,
2882415.0,0.10806,,,,,,,,,,
2892015.0,0.10856,,,,,,,,,,
2901615.0,0.10888,,,,,,,,,,
2911215.0,0.10938,,,,,,,,,,
2920815.0,0.10959,,,,,,,,,,
2930415.0,0.11,,,,,,,,,,
2940015.0,0.11041,,,,,,,,,,
2949615.0,0.11103,,,,,,,,,,
2959216.0,0.11147,,,,,,,,,,
2968816.0,0.11181,,,,,,,,,,
2978416.0,0.11231,,,,,,,,,,
2988016.0,0.11309,,,,,,,,,,
2997616.0,0.11347,,,,,,,,,,
3007216.0,0.11369,,,,,,,,,,
3016816.0,0.11403,,,,,,,,,,
3026416.0,0.11453,,,,,,,,,,
3036016.0,0.11509,,,,,,,,,,
3045616.0,0.11556,,,,,,,,,,
3055216.0,0.11622,,,,,,,,,,
3064816.0,0.1165,,,,,,,,,,
3074416.0,0.11697,,,,,,,,,,
3084016.0,0.11775,,,,,,,,,,
3093616.0,0.118,,,,,,,,,,
3103216.0,0.11837,,,,,,,,,,
3112816.0,0.119,,,,,,,,,,
3122416.0,0.11944,,,,,,,,,,
3132017.0,0.12012,,,,,,,,,,
3141617.0,0.12041,,,,,,,,,,
3151217.0,0.12119,,,,,,,,,,
3160817.0,0.12162,,,,,,,,,,
3170416.0,0.122,,,,,,,,,,
3180017.0,0.12266,,,,,,,,,,
3189617.0,0.12284,,,,,,,,,,
3199217.0,0.12334,,,,,,,,,,
3208817.0,0.12375,,,,,,,,,,
3218417.0,0.12441,,,,,,,,,,
3228017.0,0.12497,,,,,,,,,,
3237617.0,0.12566,,,,,,,,,,
3247217.0,0.12612,,,,,,,,,,
3256817.0,0.12656,,,,,,,,,,
3266417.0,0.12709,,,,,,,,,,
3276017.0,0.12766,,,,,,,,,,
3285617.0,0.12791,,,,,,,,,,
3295217.0,0.12828,,,,,,,,,,
3304817.0,0.12906,,,,,,,,,,
3314417.0,0.12966,,,,,,,,,,
3324017.0,0.13025,,,,,,,,,,
3333618.0,0.13056,,,,,,,,,,
3343217.0,0.13116,,,,,,,,,,
3352818.0,0.13169,,,,,,,,,,
3362418.0,0.13216,,,,,,,,,,
3372018.0,0.13272,,,,,,,,,,
3381618.0,0.13312,,,,,,,,,,
3391218.0,0.13366,,,,,,,,,,
3400818.0,0.13422,,,,,,,,,,
3410418.0,0.13475,,,,,,,,,,
3420018.0,0.13522,,,,,,,,,,
3429618.0,0.13572,,,,,,,,,,
3439218.0,0.13647,,,,,,,,,,
3448818.0,0.13709,,,,,,,,,,
3458418.0,0.13753,,,,,,,,,,
3468018.0,0.13794,,,,,,,,,,
3477618.0,0.13838,,,,,,,,,,
3487218.0,0.13909,,,,,,,,,,
3496818.0,0.13962,,,,,,,,,,
3506419.0,0.14028,,,,,,,,,,
3516019.0,0.14081,,,,,,,,,,
3525619.0,0.14156,,,,,,,,,,
3535219.0,0.14184,,,,,,,,,,
3544819.0,0.14228,,,,,,,,,,
3554419.0,0.14306,,,,,,,,,,
3564019.0,0.14341,,,,,,,,,,
3573619.0,0.14425,,,,,,,,,,
3583219.0,0.14469,,,,,,,,,,
3592819.0,0.14541,,,,,,,,,,
3602419.0,0.14609,,,,,,,,,,
3612019.0,0.14644,,,,,,,,,,
3621619.0,0.14691,,,,,,,,,,
3631219.0,0.14741,,,,,,,,,,
3640819.0,0.14825,,,,,,,,,,
3650419.0,0.14869,,,,,,,,,,
3660019.0,0.14938,,,,,,,,,,
3669619.0,0.15,,,,,,,,,,
3679220.0,0.15091,,,,,,,,,,
3688819.0,0.15128,,,,,,,,,,
3698420.0,0.15166,,,,,,,,,,
3708020.0,0.15194,,,,,,,,,,
3717620.0,0.15266,,,,,,,,,,
3727220.0,0.15328,,,,,,,,,,
3736820.0,0.15397,,,,,,,,,,
3746420.0,0.15459,,,,,,,,,,
3756020.0,0.15544,,,,,,,,,,
3765620.0,0.15631,,,,,,,,,,
3775220.0,0.15662,,,,,,,,,,
3784820.0,0.157,,,,,,,,,,
3794420.0,0.15759,,,,,,,,,,
3804020.0,0.15841,,,,,,,,,,
3813620.0,0.159,,,,,,,,,,
3823220.0,0.15966,,,,,,,,,,
3832820.0,0.16041,,,,,,,,,,
3842421.0,0.16112,,,,,,,,,,
3852021.0,0.16194,,,,,,,,,,
3861621.0,0.16228,,,,,,,,,,
3871221.0,0.16294,,,,,,,,,,
3880821.0,0.16341,,,,,,,,,,
3890421.0,0.164,,,,,,,,,,
3900021.0,0.16491,,,,,,,,,,
3909621.0,0.16556,,,,,,,,,,
3919221.0,0.16634,,,,,,,,,,
3928821.0,0.16719,,,,,,,,,,
3938421.0,0.16803,,,,,,,,,,
3948021.0,0.16869,,,,,,,,,,
3957621.0,0.16922,,,,,,,,,,
3967221.0,0.16972,,,,,,,,,,
3976821.0,0.17041,,,,,,,,,,
3986422.0,0.17116,,,,,,,,,,
3996021.0,0.17203,,,,,,,,,,
4005622.0,0.17284,,,,,,,,,,
4015222.0,0.17403,,,,,,,,,,
4024822.0,0.17466,,,,,,,,,,
4034422.0,0.17541,,,,,,,,,,
4044022.0,0.17581,,,,,,,,,,
4053622.0,0.17644,,,,,,,,,,
4063222.0,0.17719,,,,,,,,,,
4072822.0,0.17803,,,,,,,,,,
4082422.0,0.17909,,,,,,,,,,
4092022.0,0.17994,,,,,,,,,,
4101622.0,0.18066,,,,,,,,,,
4111222.0,0.18172,,,,,,,,,,
4120823.0,0.18231,,,,,,,,,,
4130423.0,0.18288,,,,,,,,,,
4140023.0,0.18372,,,,,,,,,,
4149623.0,0.18447,,,,,,,,,,
4159223.0,0.18559,,,,,,,,,,
4168823.0,0.18647,,,,,,,,,,
4178423.0,0.18753,,,,,,,,,,
4188023.0,0.18862,,,,,,,,,,
4197623.0,0.18938,,,,,,,,,,
4207223.0,0.19031,,,,,,,,,,
4216823.0,0.19084,,,,,,,,,,
4226423.0,0.19191,,,,,,,,,,
4236023.0,0.19259,,,,,,,,,,
4245623.0,0.19359,,,,,,,,,,
4255224.0,0.19441,,,,,,,,,,
4264824.0,0.19566,,,,,,,,,,
4274424.0,0.19641,,,,,,,,,,
4284024.0,0.19759,,,,,,,,,,
4293624.0,0.19853,,,,,,,,,,
4303224.0,0.19959,,,,,,,,,,
4312824.0,0.20053,,,,,,,,,,
4322424.0,0.20147,,,,,,,,,,
4332024.0,0.20244,,,,,,,,,,
4341624.0,0.20372,,,,,,,,,,
4351225.0,0.20506,,,,,,,,,,
4360825.0,0.20606,,,,,,,,,,
4370425.0,0.20728,,,,,,,,,,
4380025.0,0.20841,,,,,,,,,,
4389625.0,0.20947,,,,,,,,,,
4399225.0,0.21075,,,,,,,,,,
4408825.0,0.21203,,,,,,,,,,
4418425.0,0.21334,,,,,,,,,,
4428025.0,0.21472,,,,,,,,,,
4437625.0,0.21584,,,,,,,,,,
4447225.0,0.21728,,,,,,,,,,
4456826.0,0.21853,,,,,,,,,,
4466425.0,0.21997,,,,,,,,,,
4476025.0,0.22144,,,,,,,,,,
4485626.0,0.22228,,,,,,,,,,
4495226.0,0.22384,,,,,,,,,,
4504826.0,0.22566,,,,,,,,,,
4514426.0,0.22703,,,,,,,,,,
4524026.0,0.22891,,,,,,,,,,
4533626.0,0.23022,,,,,,,,,,
4543226.0,0.23194,,,,,,,,,,
4552826.0,0.23356,,,,,,,,,,
4562426.0,0.23491,,,,,,,,,,
4572026.0,0.23634,,,,,,,,,,
4581627.0,0.238,,,,,,,,,,
4591227.0,0.23991,,,,,,,,,,
4600826.0,0.24166,,,,,,,,,,
4610427.0,0.24372,,,,,,,,,,
4620027.0,0.24569,,,,,,,,,,
4629627.0,0.24772,,,,,,,,,,
4639227.0,0.2495,,,,,,,,,,
4648827.0,0.25122,,,,,,,,,,
4658427.0,0.25278,,,,,,,,,,
4668027.0,0.25491,,,,,,,,,,
4677627.0,0.25709,,,,,,,,,,
4687227.0,0.25941,,,,,,,,,,
4696827.0,0.26178,,,,,,,,,,
4706427.0,0.26422,,,,,,,,,,
4716027.0,0.26669,,,,,,,,,,
4725628.0,0.26906,,,,,,,,,,
4735228.0,0.27138,,,,,,,,,,
4744828.0,0.27412,,,,,,,,,,
4754428.0,0.27706,,,,,,,,,,
4764028.0,0.27947,,,,,,,,,,
4773628.0,0.28247,,,,,,,,,,
4783228.0,0.28556,,,,,,,,,,
4792828.0,0.28872,,,,,,,,,,
4802428.0,0.29222,,,,,,,,,,
4812028.0,0.29566,,,,,,,,,,
4821628.0,0.29956,,,,,,,,,,
4831229.0,0.30334,,,,,,,,,,
4840829.0,0.30741,,,,,,,,,,
4850429.0,0.31203,,,,,,,,,,
4860029.0,0.31653,,,,,,,,,,
4869629.0,0.32203,,,,,,,,,,
4879229.0,0.32784,,,,,,,,,,
4888829.0,0.33456,,,,,,,,,,
4898429.0,0.34253,,,,,,,,,,
4909229.0,0.35784,,,,,,,,,,
