Repository: janzenchoi/phd_code

# MOGA NEML

The repository contains code for calibrating the constitutive parameters of phenomenological creep models. The code combines the multi-objective genetic algorithm (MOGA) implemented in Pymoo with the nuclear engineering material model library (NEML). The following README was last updated on the 19th of December, 2023.

## Reading an experimental dataset (`read_data`)

The `read_data` function reads experimental data into the `Interface` class.
* `file_path`: This argument defines the path to the experimental data. Note that this path appends the `input_path` value defined when initialising the `Interface` class.

File: moga_neml/scripts/data/creep/kaeri_2/HeBase_950_22_a.csv
time,strain,temperature,stress,type,state,form,process,medium,title,youngs,poissons
0.0,0.0,950.0,22.0,creep,Ruptured,Plate,Base,He,HeBase_950_22_a,144000.0,0.3
0.0,0.0,,,,,,,,,,
14.0,0.00428,,,,,,,,,,
50.0,0.00428,,,,,,,,,,
122.0,0.00428,,,,,,,,,,
266.0,0.00428,,,,,,,,,,
554.0,0.00428,,,,,,,,,,
938.0,0.00494,,,,,,,,,,
1178.0,0.00662,,,,,,,,,,
16799.0,0.00662,,,,,,,,,,
26400.0,0.00662,,,,,,,,,,
36000.0,0.00725,,,,,,,,,,
45600.0,0.00725,,,,,,,,,,
55201.0,0.00728,,,,,,,,,,
64801.0,0.00728,,,,,,,,,,
74401.0,0.00728,,,,,,,,,,
84001.0,0.00731,,,,,,,,,,
93601.0,0.008,,,,,,,,,,
103202.0,0.008,,,,,,,,,,
112802.0,0.008,,,,,,,,,,
122402.0,0.008,,,,,,,,,,
132003.0,0.008,,,,,,,,,,
141603.0,0.00875,,,,,,,,,,
151204.0,0.008,,,,,,,,,,
160804.0,0.008,,,,,,,,,,
170404.0,0.008,,,,,,,,,,
180005.0,0.00869,,,,,,,,,,
189605.0,0.00869,,,,,,,,,,
199205.0,0.00869,,,,,,,,,,
208805.0,0.00869,,,,,,,,,,
218406.0,0.00931,,,,,,,,,,
228006.0,0.00931,,,,,,,,,,
237606.0,0.00931,,,,,,,,,,
247207.0,0.00931,,,,,,,,,,
256807.0,0.00931,,,,,,,,,,
266407.0,0.00934,,,,,,,,,,
276008.0,0.00934,,,,,,,,,,
285608.0,0.00962,,,,,,,,,,
295208.0,0.00962,,,,,,,,,,
304809.0,0.00962,,,,,,,,,,
314409.0,0.00962,,,,,,,,,,
324009.0,0.0105,,,,,,,,,,
333609.0,0.01031,,,,,,,,,,
343210.0,0.01031,,,,,,,,,,
352810.0,0.01031,,,,,,,,,,
362410.0,0.01062,,,,,,,,,,
372011.0,0.01066,,,,,,,,,,
381611.0,0.01066,,,,,,,,,,
391211.0,0.01069,,,,,,,,,,
400812.0,0.01094,,,,,,,,,,
410412.0,0.01094,,,,,,,,,,
420012.0,0.01094,,,,,,,,,,
429613.0,0.01169,,,,,,,,,,
439213.0,0.01169,,,,,,,,,,
448813.0,0.01169,,,,,,,,,,
458413.0,0.01169,,,,,,,,,,
468014.0,0.01213,,,,,,,,,,
477614.0,0.01213,,,,,,,,,,
487214.0,0.01213,,,,,,,,,,
496815.0,0.01213,,,,,,,,,,
506415.0,0.01278,,,,,,,,,,
516015.0,0.01278,,,,,,,,,,
525616.0,0.01281,,,,,,,,,,
535216.0,0.01281,,,,,,,,,,
544816.0,0.01381,,,,,,,,,,
554417.0,0.01381,,,,,,,,,,
564017.0,0.01381,,,,,,,,,,
573617.0,0.01381,,,,,,,,,,
583217.0,0.01319,,,,,,,,,,
592818.0,0.01316,,,,,,,,,,
602418.0,0.01316,,,,,,,,,,
612018.0,0.01366,,,,,,,,,,
621619.0,0.01366,,,,,,,,,,
631219.0,0.01366,,,,,,,,,,
640819.0,0.01441,,,,,,,,,,
650420.0,0.01441,,,,,,,,,,
660020.0,0.01441,,,,,,,,,,
669620.0,0.01444,,,,,,,,,,
679220.0,0.01484,,,,,,,,,,
688821.0,0.01484,,,,,,,,,,
698421.0,0.01484,,,,,,,,,,
708021.0,0.01541,,,,,,,,,,
717622.0,0.01544,,,,,,,,,,
727222.0,0.01594,,,,,,,,,,
736822.0,0.01594,,,,,,,,,,
746423.0,0.01675,,,,,,,,,,
756023.0,0.01675,,,,,,,,,,
765623.0,0.01675,,,,,,,,,,
775224.0,0.01675,,,,,,,,,,
784824.0,0.0175,,,,,,,,,,
794424.0,0.0175,,,,,,,,,,
804025.0,0.01844,,,,,,,,,,
813625.0,0.01844,,,,,,,,,,
823225.0,0.01844,,,,,,,,,,
832826.0,0.01869,,,,,,,,,,
842426.0,0.01875,,,,,,,,,,
852026.0,0.01894,,,,,,,,,,
861627.0,0.01975,,,,,,,,,,
871227.0,0.01975,,,,,,,,,,
880827.0,0.02013,,,,,,,,,,
890427.0,0.02013,,,,,,,,,,
900028.0,0.02084,,,,,,,,,,
909628.0,0.02084,,,,,,,,,,
919228.0,0.02103,,,,,,,,,,
928828.0,0.02106,,,,,,,,,,
938429.0,0.02175,,,,,,,,,,
948029.0,0.02175,,,,,,,,,,
957630.0,0.02269,,,,,,,,,,
967230.0,0.02269,,,,,,,,,,
976830.0,0.02269,,,,,,,,,,
986430.0,0.02362,,,,,,,,,,
996031.0,0.02362,,,,,,,,,,
1005631.0,0.02362,,,,,,,,,,
1015231.0,0.02412,,,,,,,,,,
1024832.0,0.02412,,,,,,,,,,
1034432.0,0.0245,,,,,,,,,,
1044032.0,0.02538,,,,,,,,,,
1053633.0,0.02538,,,,,,,,,,
1063233.0,0.02538,,,,,,,,,,
1072833.0,0.02584,,,,,,,,,,
1082433.0,0.02603,,,,,,,,,,
1092034.0,0.02637,,,,,,,,,,
1101634.0,0.02706,,,,,,,,,,
1111235.0,0.02706,,,,,,,,,,
1120835.0,0.02719,,,,,,,,,,
1130435.0,0.02766,,,,,,,,,,
1140035.0,0.02809,,,,,,,,,,
1149636.0,0.02809,,,,,,,,,,
1159236.0,0.02838,,,,,,,,,,
1168836.0,0.02919,,,,,,,,,,
1178437.0,0.02919,,,,,,,,,,
1188037.0,0.02919,,,,,,,,,,
1197637.0,0.02919,,,,,,,,,,
1207237.0,0.02919,,,,,,,,,,
1216838.0,0.02997,,,,,,,,,,
1226438.0,0.03,,,,,,,,,,
1236039.0,0.03075,,,,,,,,,,
1245639.0,0.03075,,,,,,,,,,
1255239.0,0.03075,,,,,,,,,,
1264839.0,0.03156,,,,,,,,,,
1274440.0,0.03159,,,,,,,,,,
1284040.0,0.03159,,,,,,,,,,
1293641.0,0.0325,,,,,,,,,,
1303241.0,0.0325,,,,,,,,,,
1312841.0,0.03278,,,,,,,,,,
1322441.0,0.03278,,,,,,,,,,
1332042.0,0.03384,,,,,,,,,,
1341642.0,0.03384,,,,,,,,,,
1351242.0,0.03384,,,,,,,,,,
1360843.0,0.03406,,,,,,,,,,
1370443.0,0.03484,,,,,,,,,,
1380043.0,0.03484,,,,,,,,,,
1389644.0,0.03488,,,,,,,,,,
1399244.0,0.03531,,,,,,,,,,
1408844.0,0.03581,,,,,,,,,,
1418445.0,0.03581,,,,,,,,,,
1428045.0,0.03669,,,,,,,,,,
1437645.0,0.03672,,,,,,,,,,
1447246.0,0.03709,,,,,,,,,,
1456846.0,0.03772,,,,,,,,,,
1466446.0,0.03772,,,,,,,,,,
1476046.0,0.03819,,,,,,,,,,
1485647.0,0.03819,,,,,,,,,,
1495247.0,0.03884,,,,,,,,,,
1504847.0,0.03919,,,,,,,,,,
1514448.0,0.03922,,,,,,,,,,
1524048.0,0.04019,,,,,,,,,,
1533648.0,0.04019,,,,,,,,,,
1543249.0,0.04019,,,,,,,,,,
1552849.0,0.04075,,,,,,,,,,
1562449.0,0.04075,,,,,,,,,,
1572050.0,0.04144,,,,,,,,,,
1581650.0,0.04144,,,,,,,,,,
1591250.0,0.04262,,,,,,,,,,
1600851.0,0.04262,,,,,,,,,,
1610451.0,0.04262,,,,,,,,,,
1620051.0,0.04262,,,,,,,,,,
1629651.0,0.04322,,,,,,,,,,
1639252.0,0.0435,,,,,,,,,,
1648852.0,0.04444,,,,,,,,,,
1658452.0,0.04447,,,,,,,,,,
1668053.0,0.04447,,,,,,,,,,
1677653.0,0.04516,,,,,,,,,,
1687253.0,0.04516,,,,,,,,,,
1696853.0,0.04538,,,,,,,,,,
1706454.0,0.04612,,,,,,,,,,
1716054.0,0.04612,,,,,,,,,,
1725655.0,0.04612,,,,,,,,,,
1735255.0,0.04681,,,,,,,,,,
1744855.0,0.04684,,,,,,,,,,
1754455.0,0.0475,,,,,,,,,,
1764056.0,0.04762,,,,,,,,,,
1773656.0,0.04806,,,,,,,,,,
1783256.0,0.04812,,,,,,,,,,
1792857.0,0.04809,,,,,,,,,,
1802457.0,0.04806,,,,,,,,,,
1812057.0,0.0485,,,,,,,,,,
1821658.0,0.0485,,,,,,,,,,
1831258.0,0.04891,,,,,,,,,,
1840858.0,0.04934,,,,,,,,,,
1850459.0,0.04934,,,,,,,,,,
1860059.0,0.05019,,,,,,,,,,
1869659.0,0.05025,,,,,,,,,,
1879259.0,0.05025,,,,,,,,,,
1888860.0,0.05097,,,,,,,,,,
1898460.0,0.05097,,,,,,,,,,
1908061.0,0.05172,,,,,,,,,,
1917661.0,0.05172,,,,,,,,,,
1927261.0,0.05172,,,,,,,,,,
1936862.0,0.05256,,,,,,,,,,
1946462.0,0.05256,,,,,,,,,,
1956062.0,0.05259,,,,,,,,,,
1965662.0,0.05341,,,,,,,,,,
1975263.0,0.05341,,,,,,,,,,
1984863.0,0.05347,,,,,,,,,,
1994463.0,0.05403,,,,,,,,,,
2004064.0,0.05472,,,,,,,,,,
2013664.0,0.05472,,,,,,,,,,
2023264.0,0.05556,,,,,,,,,,
2032864.0,0.05559,,,,,,,,,,
2042465.0,0.05562,,,,,,,,,,
2052065.0,0.05562,,,,,,,,,,
2061666.0,0.05647,,,,,,,,,,
2071266.0,0.05647,,,,,,,,,,
2080866.0,0.05731,,,,,,,,,,
2090467.0,0.05731,,,,,,,,,,
2100067.0,0.05797,,,,,,,,,,
2109667.0,0.05797,,,,,,,,,,
2119268.0,0.05806,,,,,,,,,,
2128868.0,0.05884,,,,,,,,,,
2138468.0,0.05887,,,,,,,,,,
2148068.0,0.05856,,,,,,,,,,
2157669.0,0.05916,,,,,,,,,,
2167269.0,0.05912,,,,,,,,,,
2176869.0,0.06012,,,,,,,,,,
2186470.0,0.06012,,,,,,,,,,
2196070.0,0.06103,,,,,,,,,,
2205670.0,0.06103,,,,,,,,,,
2215271.0,0.06103,,,,,,,,,,
2224871.0,0.06197,,,,,,,,,,
2234471.0,0.06197,,,,,,,,,,
2244072.0,0.06197,,,,,,,,,,
2253672.0,0.06278,,,,,,,,,,
2263272.0,0.06281,,,,,,,,,,
2272873.0,0.06316,,,,,,,,,,
2282473.0,0.06356,,,,,,,,,,
2292073.0,0.06356,,,,,,,,,,
2301674.0,0.06431,,,,,,,,,,
2311274.0,0.06431,,,,,,,,,,
2320874.0,0.06531,,,,,,,,,,
2330475.0,0.06531,,,,,,,,,,
2340075.0,0.06531,,,,,,,,,,
2349675.0,0.06544,,,,,,,,,,
2359275.0,0.06628,,,,,,,,,,
2368876.0,0.06628,,,,,,,,,,
2378476.0,0.06631,,,,,,,,,,
2388076.0,0.06719,,,,,,,,,,
2397677.0,0.06719,,,,,,,,,,
2407277.0,0.06775,,,,,,,,,,
2416877.0,0.06775,,,,,,,,,,
2426478.0,0.06822,,,,,,,,,,
2436078.0,0.06822,,,,,,,,,,
2445678.0,0.06897,,,,,,,,,,
2455279.0,0.06897,,,,,,,,,,
2464879.0,0.06938,,,,,,,,,,
2474479.0,0.06938,,,,,,,,,,
2484079.0,0.06938,,,,,,,,,,
2493680.0,0.06938,,,,,,,,,,
2503280.0,0.06944,,,,,,,,,,
2512881.0,0.07013,,,,,,,,,,
2522481.0,0.07016,,,,,,,,,,
2532081.0,0.0705,,,,,,,,,,
2541682.0,0.07137,,,,,,,,,,
2551282.0,0.07141,,,,,,,,,,
2560882.0,0.07141,,,,,,,,,,
2570482.0,0.07206,,,,,,,,,,
2580083.0,0.07206,,,,,,,,,,
2589683.0,0.07262,,,,,,,,,,
2599283.0,0.07262,,,,,,,,,,
2608884.0,0.07306,,,,,,,,,,
2618484.0,0.07391,,,,,,,,,,
2628084.0,0.07391,,,,,,,,,,
2637685.0,0.07394,,,,,,,,,,
2647285.0,0.07394,,,,,,,,,,
2656885.0,0.07494,,,,,,,,,,
2666486.0,0.07494,,,,,,,,,,
2676086.0,0.07572,,,,,,,,,,
2685686.0,0.07572,,,,,,,,,,
2695287.0,0.07644,,,,,,,,,,
2704887.0,0.07647,,,,,,,,,,
2714487.0,0.07647,,,,,,,,,,
2724088.0,0.07691,,,,,,,,,,
2733688.0,0.07706,,,,,,,,,,
2743288.0,0.07806,,,,,,,,,,
2752889.0,0.07806,,,,,,,,,,
2762489.0,0.07831,,,,,,,,,,
2772089.0,0.07891,,,,,,,,,,
2781689.0,0.07891,,,,,,,,,,
2791290.0,0.07906,,,,,,,,,,
2800890.0,0.07997,,,,,,,,,,
2810491.0,0.07997,,,,,,,,,,
2820091.0,0.08,,,,,,,,,,
2829691.0,0.08066,,,,,,,,,,
2839291.0,0.081,,,,,,,,,,
2848892.0,0.081,,,,,,,,,,
2858492.0,0.08119,,,,,,,,,,
2868093.0,0.082,,,,,,,,,,
2877693.0,0.082,,,,,,,,,,
2887293.0,0.08288,,,,,,,,,,
2896893.0,0.08288,,,,,,,,,,
2906494.0,0.08381,,,,,,,,,,
2916094.0,0.08381,,,,,,,,,,
2925694.0,0.08456,,,,,,,,,,
2935295.0,0.08459,,,,,,,,,,
2944895.0,0.08531,,,,,,,,,,
2954495.0,0.08531,,,,,,,,,,
2964096.0,0.08606,,,,,,,,,,
2973696.0,0.08606,,,,,,,,,,
2983296.0,0.08609,,,,,,,,,,
2992896.0,0.08684,,,,,,,,,,
3002497.0,0.08641,,,,,,,,,,
3012097.0,0.08644,,,,,,,,,,
3021698.0,0.087,,,,,,,,,,
3031298.0,0.08744,,,,,,,,,,
3040898.0,0.08744,,,,,,,,,,
3050498.0,0.08769,,,,,,,,,,
3060099.0,0.08853,,,,,,,,,,
3069699.0,0.08853,,,,,,,,,,
3079299.0,0.089,,,,,,,,,,
3088900.0,0.08903,,,,,,,,,,
3098500.0,0.09006,,,,,,,,,,
3108101.0,0.09006,,,,,,,,,,
3117701.0,0.09006,,,,,,,,,,
3127301.0,0.09028,,,,,,,,,,
3136901.0,0.09103,,,,,,,,,,
3146502.0,0.09103,,,,,,,,,,
3156102.0,0.0915,,,,,,,,,,
3165702.0,0.09159,,,,,,,,,,
3175303.0,0.09244,,,,,,,,,,
3184903.0,0.09281,,,,,,,,,,
3194503.0,0.09294,,,,,,,,,,
3204104.0,0.09412,,,,,,,,,,
3213704.0,0.09412,,,,,,,,,,
3223304.0,0.09412,,,,,,,,,,
3232905.0,0.09469,,,,,,,,,,
3242505.0,0.09469,,,,,,,,,,
3252105.0,0.09547,,,,,,,,,,
3261705.0,0.0955,,,,,,,,,,
3271306.0,0.0955,,,,,,,,,,
3280906.0,0.096,,,,,,,,,,
3290507.0,0.09672,,,,,,,,,,
3300107.0,0.09747,,,,,,,,,,
3309707.0,0.09747,,,,,,,,,,
3319307.0,0.09822,,,,,,,,,,
3328908.0,0.09825,,,,,,,,,,
3338508.0,0.09825,,,,,,,,,,
3348108.0,0.09866,,,,,,,,,,
3357709.0,0.09891,,,,,,,,,,
3367309.0,0.09938,,,,,,,,,,
3376909.0,0.10009,,,,,,,,,,
3386510.0,0.10009,,,,,,,,,,
3396110.0,0.10097,,,,,,,,,,
3405710.0,0.10134,,,,,,,,,,
3415311.0,0.10134,,,,,,,,,,
3424911.0,0.10231,,,,,,,,,,
3434511.0,0.10231,,,,,,,,,,
3444112.0,0.10259,,,,,,,,,,
3453712.0,0.10262,,,,,,,,,,
3463312.0,0.10347,,,,,,,,,,
3472913.0,0.1035,,,,,,,,,,
3482513.0,0.104,,,,,,,,,,
3492113.0,0.10487,,,,,,,,,,
3501714.0,0.10491,,,,,,,,,,
3511314.0,0.10491,,,,,,,,,,
3520914.0,0.1055,,,,,,,,,,
3530514.0,0.10625,,,,,,,,,,
3540115.0,0.10625,,,,,,,,,,
3549715.0,0.10659,,,,,,,,,,
3559315.0,0.10734,,,,,,,,,,
3568916.0,0.10738,,,,,,,,,,
3578516.0,0.10806,,,,,,,,,,
3588116.0,0.10859,,,,,,,,,,
3597717.0,0.10884,,,,,,,,,,
3607317.0,0.10956,,,,,,,,,,
3616917.0,0.10956,,,,,,,,,,
3626518.0,0.11009,,,,,,,,,,
3636118.0,0.11088,,,,,,,,,,
3645718.0,0.1115,,,,,,,,,,
3655318.0,0.1115,,,,,,,,,,
3664919.0,0.11228,,,,,,,,,,
3674519.0,0.11312,,,,,,,,,,
3684120.0,0.11316,,,,,,,,,,
3693720.0,0.11297,,,,,,,,,,
3703320.0,0.11294,,,,,,,,,,
3712920.0,0.11319,,,,,,,,,,
3722520.0,0.11406,,,,,,,,,,
3732121.0,0.11406,,,,,,,,,,
3741721.0,0.1145,,,,,,,,,,
3751322.0,0.11541,,,,,,,,,,
3760922.0,0.11541,,,,,,,,,,
3770522.0,0.11541,,,,,,,,,,
3780123.0,0.11578,,,,,,,,,,
3789723.0,0.11666,,,,,,,,,,
3799323.0,0.11666,,,,,,,,,,
3808924.0,0.1175,,,,,,,,,,
3818524.0,0.1175,,,,,,,,,,
3828124.0,0.118,,,,,,,,,,
3837724.0,0.11888,,,,,,,,,,
3847325.0,0.11891,,,,,,,,,,
3856925.0,0.11894,,,,,,,,,,
3866526.0,0.11969,,,,,,,,,,
3876126.0,0.11972,,,,,,,,,,
3885726.0,0.12041,,,,,,,,,,
3895326.0,0.12125,,,,,,,,,,
3904927.0,0.12125,,,,,,,,,,
3914527.0,0.12197,,,,,,,,,,
3924127.0,0.12284,,,,,,,,,,
3933728.0,0.12284,,,,,,,,,,
3943328.0,0.12294,,,,,,,,,,
3952928.0,0.12406,,,,,,,,,,
3962529.0,0.124,,,,,,,,,,
3972129.0,0.12488,,,,,,,,,,
3981729.0,0.12584,,,,,,,,,,
3991329.0,0.12587,,,,,,,,,,
4000930.0,0.12587,,,,,,,,,,
4010530.0,0.12662,,,,,,,,,,
4020131.0,0.12775,,,,,,,,,,
4029731.0,0.12775,,,,,,,,,,
4039331.0,0.12816,,,,,,,,,,
4048931.0,0.12816,,,,,,,,,,
4058532.0,0.12925,,,,,,,,,,
4068132.0,0.12956,,,,,,,,,,
4077733.0,0.13038,,,,,,,,,,
4087333.0,0.13038,,,,,,,,,,
4096933.0,0.13122,,,,,,,,,,
4106533.0,0.1315,,,,,,,,,,
4116134.0,0.13225,,,,,,,,,,
4125734.0,0.13225,,,,,,,,,,
4135335.0,0.13275,,,,,,,,,,
4144935.0,0.13325,,,,,,,,,,
4154535.0,0.134,,,,,,,,,,
4164135.0,0.134,,,,,,,,,,
4173736.0,0.13494,,,,,,,,,,
4183336.0,0.13522,,,,,,,,,,
4192936.0,0.13597,,,,,,,,,,
4202536.0,0.13675,,,,,,,,,,
4212137.0,0.13628,,,,,,,,,,
4221737.0,0.13662,,,,,,,,,,
4231338.0,0.1375,,,,,,,,,,
4240938.0,0.1375,,,,,,,,,,
4250538.0,0.13862,,,,,,,,,,
4260139.0,0.13859,,,,,,,,,,
4269739.0,0.13894,,,,,,,,,,
4279339.0,0.13928,,,,,,,,,,
4288940.0,0.13953,,,,,,,,,,
4298540.0,0.14031,,,,,,,,,,
4308140.0,0.14134,,,,,,,,,,
4317740.0,0.14134,,,,,,,,,,
4327341.0,0.14228,,,,,,,,,,
4336941.0,0.14228,,,,,,,,,,
4346541.0,0.14303,,,,,,,,,,
4356142.0,0.14303,,,,,,,,,,
4365742.0,0.14394,,,,,,,,,,
4375342.0,0.14428,,,,,,,,,,
4384943.0,0.14503,,,,,,,,,,
4394543.0,0.14503,,,,,,,,,,
4404143.0,0.14625,,,,,,,,,,
4413744.0,0.14625,,,,,,,,,,
4423344.0,0.14747,,,,,,,,,,
4432944.0,0.14747,,,,,,,,,,
4442545.0,0.1485,,,,,,,,,,
4452145.0,0.14856,,,,,,,,,,
4461745.0,0.14953,,,,,,,,,,
4471346.0,0.14953,,,,,,,,,,
4480946.0,0.15038,,,,,,,,,,
4490546.0,0.15116,,,,,,,,,,
4500147.0,0.15119,,,,,,,,,,
4509747.0,0.15188,,,,,,,,,,
4519347.0,0.15238,,,,,,,,,,
4528948.0,0.15334,,,,,,,,,,
4538548.0,0.15338,,,,,,,,,,
4548148.0,0.15481,,,,,,,,,,
4557749.0,0.15481,,,,,,,,,,
4567349.0,0.15472,,,,,,,,,,
4576949.0,0.15519,,,,,,,,,,
4586549.0,0.156,,,,,,,,,,
4596150.0,0.15694,,,,,,,,,,
4605750.0,0.15781,,,,,,,,,,
4615350.0,0.15781,,,,,,,,,,
4624951.0,0.15862,,,,,,,,,,
4634551.0,0.15937,,,,,,,,,,
4644151.0,0.15987,,,,,,,,,,
4653752.0,0.1605,,,,,,,,,,
4663352.0,0.16106,,,,,,,,,,
4672952.0,0.16206,,,,,,,,,,
4682553.0,0.16212,,,,,,,,,,
4692153.0,0.16316,,,,,,,,,,
4701753.0,0.16366,,,,,,,,,,
4711354.0,0.16425,,,,,,,,,,
4720954.0,0.165,,,,,,,,,,
4730554.0,0.16581,,,,,,,,,,
4740155.0,0.16656,,,,,,,,,,
4749755.0,0.16738,,,,,,,,,,
4759355.0,0.16825,,,,,,,,,,
4768955.0,0.16825,,,,,,,,,,
4778556.0,0.169,,,,,,,,,,
4788156.0,0.16975,,,,,,,,,,
4797757.0,0.17059,,,,,,,,,,
4807357.0,0.17166,,,,,,,,,,
4816957.0,0.17212,,,,,,,,,,
4826557.0,0.17222,,,,,,,,,,
4836158.0,0.17331,,,,,,,,,,
4845758.0,0.17444,,,,,,,,,,
4855358.0,0.17488,,,,,,,,,,
4864959.0,0.17562,,,,,,,,,,
4874559.0,0.17644,,,,,,,,,,
4884159.0,0.17719,,,,,,,,,,
4893759.0,0.17828,,,,,,,,,,
4903360.0,0.17828,,,,,,,,,,
4912960.0,0.17934,,,,,,,,,,
4922560.0,0.18009,,,,,,,,,,
4932161.0,0.18081,,,,,,,,,,
4941761.0,0.18159,,,,,,,,,,
4951361.0,0.18241,,,,,,,,,,
4960962.0,0.18403,,,,,,,,,,
4970562.0,0.18403,,,,,,,,,,
4980162.0,0.18494,,,,,,,,,,
4989763.0,0.18588,,,,,,,,,,
4999363.0,0.18762,,,,,,,,,,
5008963.0,0.18853,,,,,,,,,,
5018564.0,0.18875,,,,,,,,,,
5028164.0,0.1895,,,,,,,,,,
5037765.0,0.19041,,,,,,,,,,
5047365.0,0.19112,,,,,,,,,,
5056965.0,0.19294,,,,,,,,,,
5066565.0,0.19384,,,,,,,,,,
5076166.0,0.19469,,,,,,,,,,
5085766.0,0.19466,,,,,,,,,,
5095366.0,0.19628,,,,,,,,,,
5104967.0,0.19703,,,,,,,,,,
5114567.0,0.19769,,,,,,,,,,
5124167.0,0.19881,,,,,,,,,,
5133768.0,0.19988,,,,,,,,,,
5143368.0,0.20156,,,,,,,,,,
5152968.0,0.20238,,,,,,,,,,
5162569.0,0.20334,,,,,,,,,,
5172169.0,0.20441,,,,,,,,,,
5181769.0,0.20538,,,,,,,,,,
5191370.0,0.20678,,,,,,,,,,
5200970.0,0.2085,,,,,,,,,,
5210570.0,0.20925,,,,,,,,,,
5220171.0,0.21062,,,,,,,,,,
5229771.0,0.21159,,,,,,,,,,
5239371.0,0.21334,,,,,,,,,,
5248972.0,0.21412,,,,,,,,,,
5258572.0,0.21534,,,,,,,,,,
5268172.0,0.2165,,,,,,,,,,
5277773.0,0.21866,,,,,,,,,,
5287373.0,0.21975,,,,,,,,,,
5296973.0,0.22131,,,,,,,,,,
5306574.0,0.22256,,,,,,,,,,
5316174.0,0.22478,,,,,,,,,,
5325774.0,0.22612,,,,,,,,,,
5335375.0,0.22766,,,,,,,,,,
5344975.0,0.23012,,,,,,,,,,
5354575.0,0.23119,,,,,,,,,,
5364176.0,0.23275,,,,,,,,,,
5373776.0,0.23456,,,,,,,,,,
5383376.0,0.23662,,,,,,,,,,
5392977.0,0.23866,,,,,,,,,,
5402577.0,0.24141,,,,,,,,,,
5412177.0,0.24291,,,,,,,,,,
5421778.0,0.24516,,,,,,,,,,
5431378.0,0.24766,,,,,,,,,,
5440978.0,0.25034,,,,,,,,,,
5450579.0,0.25259,,,,,,,,,,
5460179.0,0.25475,,,,,,,,,,
5469779.0,0.25778,,,,,,,,,,
5479380.0,0.26056,,,,,,,,,,
5488980.0,0.26394,,,,,,,,,,
5498580.0,0.26712,,,,,,,,,,
5508181.0,0.27041,,,,,,,,,,
5517781.0,0.27353,,,,,,,,,,
5527381.0,0.27694,,,,,,,,,,
5536982.0,0.28125,,,,,,,,,,
5546582.0,0.28675,,,,,,,,,,
5556182.0,0.2933312,,,,,,,,,,
5566983.0,0.3094,,,,,,,,,,

File: moga_neml/scripts/data/creep/kaeri_2/HeBase_950_30_b.csv
time,strain,temperature,stress,type,state,form,process,medium,title,youngs,poissons
0.0,0.0,950.0,30.0,creep,Ruptured,Plate,Base,He,HeBase_950_30_b,144000.0,0.3
0.0,0.0,,,,,,,,,,
3600.0,0.0005333,,,,,,,,,,
4800.0,0.0005,,,,,,,,,,
6000.0,0.0004667,,,,,,,,,,
7200.0,0.0004667,,,,,,,,,,
8400.0,0.0004333,,,,,,,,,,
9600.0,0.0004333,,,,,,,,,,
10800.0,0.0004333,,,,,,,,,,
12000.0,0.0004333,,,,,,,,,,
13200.0,0.0004333,,,,,,,,,,
14400.0,0.0004333,,,,,,,,,,
15600.0,0.0004333,,,,,,,,,,
16799.0,0.0004333,,,,,,,,,,
17999.0,0.0004,,,,,,,,,,
19200.0,0.0004,,,,,,,,,,
20400.0,0.0004,,,,,,,,,,
21600.0,0.0004,,,,,,,,,,
22799.0,0.0004,,,,,,,,,,
24000.0,0.0004,,,,,,,,,,
25200.0,0.0004,,,,,,,,,,
26399.0,0.0016,,,,,,,,,,
27599.0,0.0007333,,,,,,,,,,
28799.0,0.0007667,,,,,,,,,,
29999.0,0.001,,,,,,,,,,
31199.0,0.001,,,,,,,,,,
32399.0,0.001,,,,,,,,,,
33599.0,0.0009667,,,,,,,,,,
34799.0,0.0009667,,,,,,,,,,
35999.0,0.001,,,,,,,,,,
37199.0,0.0010333,,,,,,,,,,
38399.0,0.0010333,,,,,,,,,,
39599.0,0.0010333,,,,,,,,,,
40799.0,0.0010333,,,,,,,,,,
41999.0,0.0010333,,,,,,,,,,
43199.0,0.001,,,,,,,,,,
44399.0,0.0009667,,,,,,,,,,
45599.0,0.0009667,,,,,,,,,,
46799.0,0.0009667,,,,,,,,,,
47999.0,0.0009333,,,,,,,,,,
49198.0,0.0009333,,,,,,,,,,
50399.0,0.0009333,,,,,,,,,,
51599.0,0.0009333,,,,,,,,,,
52799.0,0.0012,,,,,,,,,,
53999.0,0.0012,,,,,,,,,,
55199.0,0.0012,,,,,,,,,,
56399.0,0.0012,,,,,,,,,,
57599.0,0.0012,,,,,,,,,,
58799.0,0.0011667,,,,,,,,,,
59998.0,0.0011667,,,,,,,,,,
61198.0,0.0011667,,,,,,,,,,
62398.0,0.0011667,,,,,,,,,,
63598.0,0.0011667,,,,,,,,,,
64798.0,0.0011667,,,,,,,,,,
65998.0,0.0011667,,,,,,,,,,
67198.0,0.0011667,,,,,,,,,,
68398.0,0.0011667,,,,,,,,,,
69598.0,0.0012,,,,,,,,,,
70798.0,0.0012,,,,,,,,,,
71998.0,0.0012,,,,,,,,,,
73198.0,0.0017,,,,,,,,,,
74398.0,0.0017,,,,,,,,,,
75598.0,0.0017,,,,,,,,,,
76798.0,0.0017,,,,,,,,,,
77998.0,0.0017,,,,,,,,,,
79198.0,0.0017,,,,,,,,,,
80398.0,0.0017,,,,,,,,,,
81598.0,0.0017,,,,,,,,,,
82798.0,0.0017,,,,,,,,,,
83998.0,0.0017,,,,,,,,,,
85198.0,0.0017,,,,,,,,,,
86398.0,0.0017,,,,,,,,,,
87598.0,0.0017,,,,,,,,,,
88798.0,0.0017,,,,,,,,,,
89998.0,0.0017,,,,,,,,,,
91197.0,0.0017,,,,,,,,,,
92397.0,0.0017,,,,,,,,,,
93598.0,0.0017,,,,,,,,,,
94798.0,0.0017,,,,,,,,,,
95997.0,0.0017,,,,,,,,,,
97197.0,0.0016667,,,,,,,,,,
98397.0,0.0016333,,,,,,,,,,
99597.0,0.0016333,,,,,,,,,,
100797.0,0.0016,,,,,,,,,,
101997.0,0.0016,,,,,,,,,,
103197.0,0.0016,,,,,,,,,,
104397.0,0.0015667,,,,,,,,,,
105597.0,0.0015667,,,,,,,,,,
106797.0,0.0015667,,,,,,,,,,
107997.0,0.0021,,,,,,,,,,
109197.0,0.0021,,,,,,,,,,
110397.0,0.0021333,,,,,,,,,,
111597.0,0.0021333,,,,,,,,,,
112797.0,0.0021667,,,,,,,,,,
113997.0,0.0021667,,,,,,,,,,
115197.0,0.0021667,,,,,,,,,,
116397.0,0.0021667,,,,,,,,,,
117597.0,0.0021667,,,,,,,,,,
118797.0,0.0021667,,,,,,,,,,
119997.0,0.0024,,,,,,,,,,
121197.0,0.0024,,,,,,,,,,
122397.0,0.0024,,,,,,,,,,
123597.0,0.0023667,,,,,,,,,,
124797.0,0.0024,,,,,,,,,,
125996.0,0.0023667,,,,,,,,,,
127196.0,0.0023667,,,,,,,,,,
128396.0,0.0023667,,,,,,,,,,
129596.0,0.0023667,,,,,,,,,,
130796.0,0.0028333,,,,,,,,,,
131996.0,0.0028333,,,,,,,,,,
133196.0,0.0028333,,,,,,,,,,
134396.0,0.0028333,,,,,,,,,,
135596.0,0.0028667,,,,,,,,,,
136796.0,0.0028333,,,,,,,,,,
137996.0,0.0028333,,,,,,,,,,
139196.0,0.0028333,,,,,,,,,,
140396.0,0.0028333,,,,,,,,,,
141596.0,0.0028333,,,,,,,,,,
142796.0,0.0028333,,,,,,,,,,
143996.0,0.0028333,,,,,,,,,,
145196.0,0.0028333,,,,,,,,,,
146396.0,0.0028333,,,,,,,,,,
147596.0,0.0028333,,,,,,,,,,
148796.0,0.0028333,,,,,,,,,,
149996.0,0.0028333,,,,,,,,,,
151195.0,0.0028333,,,,,,,,,,
152396.0,0.0028333,,,,,,,,,,
153596.0,0.0028333,,,,,,,,,,
154795.0,0.0028333,,,,,,,,,,
155996.0,0.0028333,,,,,,,,,,
157196.0,0.0028333,,,,,,,,,,
158395.0,0.0028333,,,,,,,,,,
159595.0,0.0029,,,,,,,,,,
160796.0,0.0029,,,,,,,,,,
161995.0,0.0029,,,,,,,,,,
163195.0,0.0028667,,,,,,,,,,
164395.0,0.0028667,,,,,,,,,,
165595.0,0.0028667,,,,,,,,,,
166795.0,0.0028333,,,,,,,,,,
167995.0,0.0028333,,,,,,,,,,
169195.0,0.0028333,,,,,,,,,,
170395.0,0.0028,,,,,,,,,,
171595.0,0.0028,,,,,,,,,,
172795.0,0.0028,,,,,,,,,,
173995.0,0.0028,,,,,,,,,,
175195.0,0.0028,,,,,,,,,,
176395.0,0.0028,,,,,,,,,,
177595.0,0.0028,,,,,,,,,,
178795.0,0.0028,,,,,,,,,,
179995.0,0.0028,,,,,,,,,,
181195.0,0.0028,,,,,,,,,,
182395.0,0.0028,,,,,,,,,,
183594.0,0.0028,,,,,,,,,,
184795.0,0.0028,,,,,,,,,,
185995.0,0.0028,,,,,,,,,,
187194.0,0.0028,,,,,,,,,,
188395.0,0.0028,,,,,,,,,,
189595.0,0.0028,,,,,,,,,,
190795.0,0.0028,,,,,,,,,,
191995.0,0.0028,,,,,,,,,,
193195.0,0.0028,,,,,,,,,,
194395.0,0.0028,,,,,,,,,,
195595.0,0.0027667,,,,,,,,,,
196795.0,0.0027333,,,,,,,,,,
197995.0,0.0027333,,,,,,,,,,
199195.0,0.0027333,,,,,,,,,,
200394.0,0.0033,,,,,,,,,,
201594.0,0.0033,,,,,,,,,,
202794.0,0.0033,,,,,,,,,,
203994.0,0.0033,,,,,,,,,,
205194.0,0.0033,,,,,,,,,,
206394.0,0.0033,,,,,,,,,,
207594.0,0.0033,,,,,,,,,,
208794.0,0.0033,,,,,,,,,,
209994.0,0.0033,,,,,,,,,,
211194.0,0.0033,,,,,,,,,,
212394.0,0.0033,,,,,,,,,,
213594.0,0.0033,,,,,,,,,,
214794.0,0.0033,,,,,,,,,,
215994.0,0.0033,,,,,,,,,,
217194.0,0.0033,,,,,,,,,,
218394.0,0.0033,,,,,,,,,,
219594.0,0.0033,,,,,,,,,,
220794.0,0.0033,,,,,,,,,,
221994.0,0.0033,,,,,,,,,,
223194.0,0.0033,,,,,,,,,,
224394.0,0.0033,,,,,,,,,,
225594.0,0.0032667,,,,,,,,,,
226794.0,0.0033,,,,,,,,,,
227994.0,0.0033,,,,,,,,,,
229194.0,0.0033,,,,,,,,,,
230394.0,0.0033,,,,,,,,,,
231593.0,0.0033,,,,,,,,,,
232793.0,0.0033,,,,,,,,,,
233993.0,0.0033333,,,,,,,,,,
235193.0,0.0033333,,,,,,,,,,
236393.0,0.0033333,,,,,,,,,,
237593.0,0.0033667,,,,,,,,,,
238793.0,0.0033667,,,,,,,,,,
239993.0,0.004,,,,,,,,,,
241193.0,0.004,,,,,,,,,,
242393.0,0.0039667,,,,,,,,,,
243593.0,0.0039333,,,,,,,,,,
244793.0,0.0039333,,,,,,,,,,
245993.0,0.0039333,,,,,,,,,,
247193.0,0.0039667,,,,,,,,,,
248393.0,0.0039667,,,,,,,,,,
249593.0,0.0039667,,,,,,,,,,
250793.0,0.0039667,,,,,,,,,,
251993.0,0.0039667,,,,,,,,,,
253193.0,0.004,,,,,,,,,,
254393.0,0.004,,,,,,,,,,
255593.0,0.004,,,,,,,,,,
256793.0,0.004,,,,,,,,,,
257993.0,0.004,,,,,,,,,,
259193.0,0.004,,,,,,,,,,
260393.0,0.004,,,,,,,,,,
261593.0,0.004,,,,,,,,,,
262793.0,0.004,,,,,,,,,,
263993.0,0.004,,,,,,,,,,
265193.0,0.004,,,,,,,,,,
266393.0,0.004,,,,,,,,,,
267592.0,0.004,,,,,,,,,,
268792.0,0.004,,,,,,,,,,
269992.0,0.004,,,,,,,,,,
271192.0,0.004,,,,,,,,,,
272392.0,0.004,,,,,,,,,,
273592.0,0.004,,,,,,,,,,
274792.0,0.004,,,,,,,,,,
275992.0,0.004,,,,,,,,,,
277192.0,0.004,,,,,,,,,,
278392.0,0.004,,,,,,,,,,
279592.0,0.004,,,,,,,,,,
280792.0,0.004,,,,,,,,,,
281992.0,0.004,,,,,,,,,,
283192.0,0.004,,,,,,,,,,
284392.0,0.0043667,,,,,,,,,,
285592.0,0.0043667,,,,,,,,,,
286792.0,0.0043667,,,,,,,,,,
287992.0,0.0043667,,,,,,,,,,
289192.0,0.0043667,,,,,,,,,,
290392.0,0.0043667,,,,,,,,,,
291592.0,0.0043667,,,,,,,,,,
292792.0,0.0043667,,,,,,,,,,
293992.0,0.0043667,,,,,,,,,,
295191.0,0.0043333,,,,,,,,,,
296392.0,0.0043333,,,,,,,,,,
297592.0,0.0043333,,,,,,,,,,
298792.0,0.0043333,,,,,,,,,,
299991.0,0.0043333,,,,,,,,,,
301192.0,0.0043333,,,,,,,,,,
302391.0,0.0043333,,,,,,,,,,
303591.0,0.0051667,,,,,,,,,,
304791.0,0.0051667,,,,,,,,,,
305991.0,0.0051667,,,,,,,,,,
307191.0,0.0051667,,,,,,,,,,
308391.0,0.0051667,,,,,,,,,,
309591.0,0.0051667,,,,,,,,,,
310791.0,0.0051667,,,,,,,,,,
311991.0,0.0052,,,,,,,,,,
313191.0,0.0052,,,,,,,,,,
314391.0,0.0052,,,,,,,,,,
315591.0,0.0052,,,,,,,,,,
316791.0,0.0052,,,,,,,,,,
317991.0,0.0052,,,,,,,,,,
319191.0,0.006,,,,,,,,,,
320391.0,0.006,,,,,,,,,,
321591.0,0.006,,,,,,,,,,
322791.0,0.006,,,,,,,,,,
323991.0,0.006,,,,,,,,,,
325191.0,0.006,,,,,,,,,,
326391.0,0.006,,,,,,,,,,
327591.0,0.006,,,,,,,,,,
328790.0,0.0059667,,,,,,,,,,
329990.0,0.0059333,,,,,,,,,,
331191.0,0.0059333,,,,,,,,,,
332390.0,0.0059333,,,,,,,,,,
333590.0,0.0059333,,,,,,,,,,
334790.0,0.0059333,,,,,,,,,,
335990.0,0.0059333,,,,,,,,,,
337190.0,0.0059333,,,,,,,,,,
338390.0,0.006,,,,,,,,,,
339590.0,0.006,,,,,,,,,,
340790.0,0.006,,,,,,,,,,
341990.0,0.006,,,,,,,,,,
343190.0,0.006,,,,,,,,,,
344390.0,0.006,,,,,,,,,,
345590.0,0.006,,,,,,,,,,
346790.0,0.006,,,,,,,,,,
347990.0,0.0065,,,,,,,,,,
349190.0,0.0065,,,,,,,,,,
350390.0,0.0065,,,,,,,,,,
351590.0,0.0065,,,,,,,,,,
352790.0,0.0065,,,,,,,,,,
353990.0,0.0065,,,,,,,,,,
355190.0,0.0065,,,,,,,,,,
356390.0,0.0065,,,,,,,,,,
357590.0,0.0065,,,,,,,,,,
358790.0,0.0065,,,,,,,,,,
359990.0,0.0065,,,,,,,,,,
361190.0,0.0065,,,,,,,,,,
362390.0,0.0065,,,,,,,,,,
363590.0,0.0065,,,,,,,,,,
364790.0,0.0065,,,,,,,,,,
365990.0,0.0064667,,,,,,,,,,
367190.0,0.0064667,,,,,,,,,,
368389.0,0.0064667,,,,,,,,,,
369589.0,0.0064667,,,,,,,,,,
370789.0,0.0064333,,,,,,,,,,
371989.0,0.0064333,,,,,,,,,,
373189.0,0.0064333,,,,,,,,,,
374389.0,0.0064333,,,,,,,,,,
375589.0,0.0064333,,,,,,,,,,
376789.0,0.0064333,,,,,,,,,,
377989.0,0.0065667,,,,,,,,,,
379189.0,0.0065667,,,,,,,,,,
380389.0,0.0065333,,,,,,,,,,
381589.0,0.0071667,,,,,,,,,,
382789.0,0.0071667,,,,,,,,,,
383989.0,0.0071667,,,,,,,,,,
385189.0,0.0071667,,,,,,,,,,
386389.0,0.0071667,,,,,,,,,,
387589.0,0.0071667,,,,,,,,,,
388789.0,0.0071667,,,,,,,,,,
389989.0,0.0071667,,,,,,,,,,
391189.0,0.0072,,,,,,,,,,
392389.0,0.0072,,,,,,,,,,
393589.0,0.0072,,,,,,,,,,
394789.0,0.0072,,,,,,,,,,
395989.0,0.0072,,,,,,,,,,
397189.0,0.0072,,,,,,,,,,
398389.0,0.0072,,,,,,,,,,
399588.0,0.0072,,,,,,,,,,
400789.0,0.0082667,,,,,,,,,,
401989.0,0.0082667,,,,,,,,,,
403189.0,0.0082667,,,,,,,,,,
404389.0,0.0082667,,,,,,,,,,
405589.0,0.0082667,,,,,,,,,,
406788.0,0.0082667,,,,,,,,,,
407988.0,0.0082667,,,,,,,,,,
409188.0,0.0082667,,,,,,,,,,
410388.0,0.0082667,,,,,,,,,,
411588.0,0.0082667,,,,,,,,,,
412788.0,0.0082667,,,,,,,,,,
413988.0,0.0082667,,,,,,,,,,
415188.0,0.0082667,,,,,,,,,,
416388.0,0.0082667,,,,,,,,,,
417588.0,0.0082667,,,,,,,,,,
418788.0,0.0082667,,,,,,,,,,
419988.0,0.0082667,,,,,,,,,,
421188.0,0.0082667,,,,,,,,,,
422388.0,0.0082667,,,,,,,,,,
423588.0,0.0096333,,,,,,,,,,
424788.0,0.0096333,,,,,,,,,,
425988.0,0.0096667,,,,,,,,,,
427188.0,0.0096667,,,,,,,,,,
428388.0,0.0096667,,,,,,,,,,
429588.0,0.0096667,,,,,,,,,,
430788.0,0.0096667,,,,,,,,,,
431988.0,0.0096667,,,,,,,,,,
433188.0,0.0096667,,,,,,,,,,
434388.0,0.0096667,,,,,,,,,,
435588.0,0.0096667,,,,,,,,,,
436788.0,0.0096667,,,,,,,,,,
437988.0,0.0096667,,,,,,,,,,
439188.0,0.0096667,,,,,,,,,,
440387.0,0.0096667,,,,,,,,,,
441587.0,0.0096667,,,,,,,,,,
442787.0,0.0102333,,,,,,,,,,
443987.0,0.0102333,,,,,,,,,,
445187.0,0.0102333,,,,,,,,,,
446387.0,0.0102333,,,,,,,,,,
447587.0,0.0102333,,,,,,,,,,
448787.0,0.0102333,,,,,,,,,,
449987.0,0.0102333,,,,,,,,,,
451187.0,0.0102333,,,,,,,,,,
452387.0,0.0102333,,,,,,,,,,
453587.0,0.0102333,,,,,,,,,,
454787.0,0.0102333,,,,,,,,,,
455987.0,0.0102,,,,,,,,,,
457187.0,0.0102,,,,,,,,,,
458387.0,0.0102,,,,,,,,,,
459587.0,0.0113667,,,,,,,,,,
460787.0,0.011,,,,,,,,,,
461987.0,0.011,,,,,,,,,,
463187.0,0.011,,,,,,,,,,
464387.0,0.011,,,,,,,,,,
465587.0,0.011,,,,,,,,,,
466787.0,0.0114667,,,,,,,,,,
467987.0,0.0114667,,,,,,,,,,
469187.0,0.0114667,,,,,,,,,,
470387.0,0.0114667,,,,,,,,,,
471586.0,0.0114667,,,,,,,,,,
472787.0,0.0114667,,,,,,,,,,
473986.0,0.0114667,,,,,,,,,,
475187.0,0.0114667,,,,,,,,,,
476386.0,0.0114667,,,,,,,,,,
477586.0,0.0114667,,,,,,,,,,
478786.0,0.0114667,,,,,,,,,,
479986.0,0.0114667,,,,,,,,,,
481186.0,0.0122333,,,,,,,,,,
482386.0,0.0122333,,,,,,,,,,
483586.0,0.0122333,,,,,,,,,,
484786.0,0.0122333,,,,,,,,,,
485986.0,0.0122333,,,,,,,,,,
487186.0,0.0122333,,,,,,,,,,
488386.0,0.0122333,,,,,,,,,,
489586.0,0.0122333,,,,,,,,,,
490786.0,0.0122333,,,,,,,,,,
491986.0,0.0131,,,,,,,,,,
493186.0,0.0131333,,,,,,,,,,
494386.0,0.0131333,,,,,,,,,,
495586.0,0.0131333,,,,,,,,,,
496786.0,0.0131333,,,,,,,,,,
497986.0,0.0131333,,,,,,,,,,
499186.0,0.0131333,,,,,,,,,,
500386.0,0.0131333,,,,,,,,,,
501586.0,0.0131333,,,,,,,,,,
502786.0,0.0131667,,,,,,,,,,
503986.0,0.0132,,,,,,,,,,
505186.0,0.0132,,,,,,,,,,
506386.0,0.0144,,,,,,,,,,
507586.0,0.0144,,,,,,,,,,
508786.0,0.0144,,,,,,,,,,
509985.0,0.0144,,,,,,,,,,
511185.0,0.0144,,,,,,,,,,
512385.0,0.0144,,,,,,,,,,
513585.0,0.0144,,,,,,,,,,
514785.0,0.0144,,,,,,,,,,
515985.0,0.0144,,,,,,,,,,
517185.0,0.0144,,,,,,,,,,
518385.0,0.0152,,,,,,,,,,
519585.0,0.0152,,,,,,,,,,
520785.0,0.0152,,,,,,,,,,
521985.0,0.0152,,,,,,,,,,
523185.0,0.0152,,,,,,,,,,
524385.0,0.0152,,,,,,,,,,
525585.0,0.0152,,,,,,,,,,
526785.0,0.0152,,,,,,,,,,
527985.0,0.0153,,,,,,,,,,
529185.0,0.0153,,,,,,,,,,
530385.0,0.0153,,,,,,,,,,
531585.0,0.0153,,,,,,,,,,
532785.0,0.0153,,,,,,,,,,
533985.0,0.0169,,,,,,,,,,
535185.0,0.0169,,,,,,,,,,
536385.0,0.0169,,,,,,,,,,
537585.0,0.0169,,,,,,,,,,
538785.0,0.0169,,,,,,,,,,
539985.0,0.0169,,,,,,,,,,
541185.0,0.0169,,,,,,,,,,
542385.0,0.0169,,,,,,,,,,
543584.0,0.0169,,,,,,,,,,
544785.0,0.0169,,,,,,,,,,
545984.0,0.0169,,,,,,,,,,
547185.0,0.0173333,,,,,,,,,,
548384.0,0.0173333,,,,,,,,,,
549584.0,0.0173333,,,,,,,,,,
550784.0,0.0185333,,,,,,,,,,
551984.0,0.0185333,,,,,,,,,,
553184.0,0.0185333,,,,,,,,,,
554384.0,0.0185333,,,,,,,,,,
555584.0,0.0185333,,,,,,,,,,
556784.0,0.0185333,,,,,,,,,,
557984.0,0.0185333,,,,,,,,,,
559184.0,0.0185333,,,,,,,,,,
560384.0,0.0185333,,,,,,,,,,
561584.0,0.0185333,,,,,,,,,,
562784.0,0.0185333,,,,,,,,,,
563984.0,0.0195667,,,,,,,,,,
565184.0,0.0195667,,,,,,,,,,
566384.0,0.0195667,,,,,,,,,,
567584.0,0.0195667,,,,,,,,,,
568784.0,0.0195667,,,,,,,,,,
569984.0,0.0194,,,,,,,,,,
571184.0,0.0195667,,,,,,,,,,
572384.0,0.0195667,,,,,,,,,,
573584.0,0.0200333,,,,,,,,,,
574784.0,0.0209,,,,,,,,,,
575984.0,0.0209,,,,,,,,,,
577183.0,0.0209,,,,,,,,,,
578383.0,0.0209,,,,,,,,,,
579584.0,0.0209,,,,,,,,,,
580783.0,0.0209,,,,,,,,,,
581983.0,0.0209,,,,,,,,,,
583183.0,0.0209,,,,,,,,,,
584383.0,0.0208667,,,,,,,,,,
585583.0,0.0208667,,,,,,,,,,
586783.0,0.0211,,,,,,,,,,
587983.0,0.0219,,,,,,,,,,
589183.0,0.0219,,,,,,,,,,
590383.0,0.0219,,,,,,,,,,
591583.0,0.022,,,,,,,,,,
592783.0,0.022,,,,,,,,,,
593983.0,0.022,,,,,,,,,,
595183.0,0.022,,,,,,,,,,
596383.0,0.0225333,,,,,,,,,,
597583.0,0.0225333,,,,,,,,,,
598783.0,0.0225333,,,,,,,,,,
599983.0,0.0231,,,,,,,,,,
601183.0,0.0231,,,,,,,,,,
602383.0,0.0231,,,,,,,,,,
603583.0,0.0231333,,,,,,,,,,
604783.0,0.0238,,,,,,,,,,
605983.0,0.0238,,,,,,,,,,
607182.0,0.0245667,,,,,,,,,,
608383.0,0.0245667,,,,,,,,,,
609583.0,0.0245667,,,,,,,,,,
610782.0,0.0245667,,,,,,,,,,
611983.0,0.0245667,,,,,,,,,,
613182.0,0.0245667,,,,,,,,,,
614382.0,0.0245667,,,,,,,,,,
615582.0,0.0252333,,,,,,,,,,
616782.0,0.0252333,,,,,,,,,,
617982.0,0.0252333,,,,,,,,,,
619182.0,0.0256667,,,,,,,,,,
620382.0,0.0256667,,,,,,,,,,
621582.0,0.0256667,,,,,,,,,,
622782.0,0.0256667,,,,,,,,,,
623982.0,0.0256667,,,,,,,,,,
625182.0,0.0256667,,,,,,,,,,
626382.0,0.0269,,,,,,,,,,
627582.0,0.0269,,,,,,,,,,
628782.0,0.0269,,,,,,,,,,
629982.0,0.0269,,,,,,,,,,
631182.0,0.0269,,,,,,,,,,
632382.0,0.0269,,,,,,,,,,
633582.0,0.0269,,,,,,,,,,
634782.0,0.0269,,,,,,,,,,
635982.0,0.0274667,,,,,,,,,,
637182.0,0.0274667,,,,,,,,,,
638382.0,0.0274667,,,,,,,,,,
639582.0,0.0278667,,,,,,,,,,
640782.0,0.0278667,,,,,,,,,,
641982.0,0.0278667,,,,,,,,,,
643182.0,0.0289667,,,,,,,,,,
644382.0,0.0289667,,,,,,,,,,
645582.0,0.0289667,,,,,,,,,,
646782.0,0.0289667,,,,,,,,,,
647982.0,0.0289667,,,,,,,,,,
649182.0,0.0289667,,,,,,,,,,
650381.0,0.0289667,,,,,,,,,,
651582.0,0.0300667,,,,,,,,,,
652781.0,0.0300667,,,,,,,,,,
653981.0,0.0300667,,,,,,,,,,
655181.0,0.0300667,,,,,,,,,,
656381.0,0.0300667,,,,,,,,,,
657581.0,0.0300667,,,,,,,,,,
658781.0,0.0300667,,,,,,,,,,
659981.0,0.0306333,,,,,,,,,,
661181.0,0.0311333,,,,,,,,,,
662381.0,0.0311333,,,,,,,,,,
663581.0,0.0311333,,,,,,,,,,
664781.0,0.0311333,,,,,,,,,,
665981.0,0.0311333,,,,,,,,,,
667181.0,0.0311333,,,,,,,,,,
668381.0,0.0316667,,,,,,,,,,
669581.0,0.0316667,,,,,,,,,,
670781.0,0.0316667,,,,,,,,,,
671981.0,0.0316667,,,,,,,,,,
673181.0,0.0323,,,,,,,,,,
674381.0,0.0331667,,,,,,,,,,
675581.0,0.0331667,,,,,,,,,,
676781.0,0.0331667,,,,,,,,,,
677981.0,0.0331667,,,,,,,,,,
679181.0,0.0331667,,,,,,,,,,
680381.0,0.0331667,,,,,,,,,,
681581.0,0.0331667,,,,,,,,,,
682781.0,0.0335333,,,,,,,,,,
683981.0,0.0341667,,,,,,,,,,
685181.0,0.0341667,,,,,,,,,,
686380.0,0.0348333,,,,,,,,,,
687580.0,0.0348333,,,,,,,,,,
688780.0,0.0348333,,,,,,,,,,
689980.0,0.0348333,,,,,,,,,,
691180.0,0.0348333,,,,,,,,,,
692380.0,0.0357667,,,,,,,,,,
693580.0,0.0357667,,,,,,,,,,
694780.0,0.0357667,,,,,,,,,,
695980.0,0.0357667,,,,,,,,,,
697180.0,0.0362667,,,,,,,,,,
698380.0,0.0362667,,,,,,,,,,
699580.0,0.0362667,,,,,,,,,,
700780.0,0.0362667,,,,,,,,,,
701980.0,0.0373,,,,,,,,,,
703180.0,0.0373333,,,,,,,,,,
704380.0,0.0373333,,,,,,,,,,
705580.0,0.0373333,,,,,,,,,,
706780.0,0.0373333,,,,,,,,,,
707980.0,0.0373333,,,,,,,,,,
709180.0,0.0373333,,,,,,,,,,
710380.0,0.0385,,,,,,,,,,
711580.0,0.0385,,,,,,,,,,
712779.0,0.0385,,,,,,,,,,
713980.0,0.0385,,,,,,,,,,
715180.0,0.0385,,,,,,,,,,
716380.0,0.0385,,,,,,,,,,
717580.0,0.0390667,,,,,,,,,,
718779.0,0.0390667,,,,,,,,,,
719980.0,0.0390667,,,,,,,,,,
721180.0,0.0395,,,,,,,,,,
722379.0,0.0395,,,,,,,,,,
723579.0,0.0395,,,,,,,,,,
724779.0,0.0398333,,,,,,,,,,
725979.0,0.0407333,,,,,,,,,,
727179.0,0.0407333,,,,,,,,,,
728379.0,0.0407333,,,,,,,,,,
729579.0,0.0406667,,,,,,,,,,
730779.0,0.0409,,,,,,,,,,
731979.0,0.0409,,,,,,,,,,
733179.0,0.0415,,,,,,,,,,
734379.0,0.0423667,,,,,,,,,,
735579.0,0.0423333,,,,,,,,,,
736779.0,0.0423333,,,,,,,,,,
737979.0,0.0423333,,,,,,,,,,
739179.0,0.0423333,,,,,,,,,,
740379.0,0.0423333,,,,,,,,,,
741579.0,0.043,,,,,,,,,,
742779.0,0.043,,,,,,,,,,
743979.0,0.0438,,,,,,,,,,
745179.0,0.0438,,,,,,,,,,
746378.0,0.0438,,,,,,,,,,
747579.0,0.0438,,,,,,,,,,
748779.0,0.0438,,,,,,,,,,
749979.0,0.0438,,,,,,,,,,
751179.0,0.0442667,,,,,,,,,,
752379.0,0.0442667,,,,,,,,,,
753578.0,0.0453667,,,,,,,,,,
754778.0,0.0453667,,,,,,,,,,
755978.0,0.0453667,,,,,,,,,,
757179.0,0.0453667,,,,,,,,,,
758378.0,0.0453667,,,,,,,,,,
759578.0,0.0453667,,,,,,,,,,
760778.0,0.0459667,,,,,,,,,,
761978.0,0.046,,,,,,,,,,
763178.0,0.046,,,,,,,,,,
764378.0,0.0472,,,,,,,,,,
765578.0,0.0472,,,,,,,,,,
766778.0,0.0472,,,,,,,,,,
767978.0,0.0472,,,,,,,,,,
769178.0,0.0472,,,,,,,,,,
770378.0,0.0483667,,,,,,,,,,
771578.0,0.0482667,,,,,,,,,,
772778.0,0.0482667,,,,,,,,,,
773978.0,0.0482667,,,,,,,,,,
775178.0,0.0491,,,,,,,,,,
776378.0,0.0491,,,,,,,,,,
777578.0,0.0491,,,,,,,,,,
778778.0,0.0491,,,,,,,,,,
779978.0,0.0491,,,,,,,,,,
781178.0,0.0501,,,,,,,,,,
782378.0,0.0501,,,,,,,,,,
783578.0,0.0501,,,,,,,,,,
784777.0,0.0501,,,,,,,,,,
785978.0,0.0508333,,,,,,,,,,
787178.0,0.0508333,,,,,,,,,,
788377.0,0.0508333,,,,,,,,,,
789578.0,0.0508333,,,,,,,,,,
790778.0,0.0513667,,,,,,,,,,
791977.0,0.0513667,,,,,,,,,,
793177.0,0.0513667,,,,,,,,,,
794377.0,0.0519333,,,,,,,,,,
795577.0,0.0526667,,,,,,,,,,
796777.0,0.0526667,,,,,,,,,,
797977.0,0.0526667,,,,,,,,,,
799177.0,0.0526667,,,,,,,,,,
800377.0,0.0526667,,,,,,,,,,
801577.0,0.0534,,,,,,,,,,
802777.0,0.0534,,,,,,,,,,
803977.0,0.0543667,,,,,,,,,,
805177.0,0.0543667,,,,,,,,,,
806377.0,0.0543667,,,,,,,,,,
807577.0,0.0543667,,,,,,,,,,
808777.0,0.0543667,,,,,,,,,,
809977.0,0.0543667,,,,,,,,,,
811177.0,0.0549333,,,,,,,,,,
812377.0,0.0549333,,,,,,,,,,
813577.0,0.0560333,,,,,,,,,,
814777.0,0.0560333,,,,,,,,,,
815976.0,0.0560333,,,,,,,,,,
817177.0,0.0560333,,,,,,,,,,
818377.0,0.0560333,,,,,,,,,,
819577.0,0.0566333,,,,,,,,,,
820777.0,0.0572,,,,,,,,,,
821977.0,0.0572,,,,,,,,,,
823176.0,0.0572,,,,,,,,,,
824377.0,0.0574667,,,,,,,,,,
825576.0,0.0577333,,,,,,,,,,
826776.0,0.0577333,,,,,,,,,,
827976.0,0.0582333,,,,,,,,,,
829176.0,0.0586667,,,,,,,,,,
830376.0,0.0586667,,,,,,,,,,
831576.0,0.0586667,,,,,,,,,,
832776.0,0.0591,,,,,,,,,,
833976.0,0.0594,,,,,,,,,,
835176.0,0.0604,,,,,,,,,,
836376.0,0.0604,,,,,,,,,,
837576.0,0.0604,,,,,,,,,,
838776.0,0.0604,,,,,,,,,,
839976.0,0.0604,,,,,,,,,,
841176.0,0.0604,,,,,,,,,,
842376.0,0.0616667,,,,,,,,,,
843576.0,0.0616667,,,,,,,,,,
844776.0,0.0616667,,,,,,,,,,
845976.0,0.0616667,,,,,,,,,,
847176.0,0.0616667,,,,,,,,,,
848376.0,0.0629333,,,,,,,,,,
849576.0,0.0629333,,,,,,,,,,
850776.0,0.0629333,,,,,,,,,,
851976.0,0.0629333,,,,,,,,,,
853176.0,0.0629333,,,,,,,,,,
854376.0,0.064,,,,,,,,,,
855576.0,0.064,,,,,,,,,,
856776.0,0.064,,,,,,,,,,
857976.0,0.064,,,,,,,,,,
859175.0,0.064,,,,,,,,,,
860376.0,0.0653333,,,,,,,,,,
861575.0,0.0653333,,,,,,,,,,
862775.0,0.0653333,,,,,,,,,,
863975.0,0.0653333,,,,,,,,,,
865175.0,0.0653333,,,,,,,,,,
866375.0,0.0663667,,,,,,,,,,
867575.0,0.0663667,,,,,,,,,,
868775.0,0.0663667,,,,,,,,,,
869975.0,0.0663667,,,,,,,,,,
871175.0,0.0674667,,,,,,,,,,
872375.0,0.0674667,,,,,,,,,,
873575.0,0.0674667,,,,,,,,,,
874775.0,0.0681,,,,,,,,,,
875975.0,0.0681,,,,,,,,,,
877175.0,0.0681,,,,,,,,,,
878375.0,0.0681,,,,,,,,,,
879575.0,0.069,,,,,,,,,,
880775.0,0.069,,,,,,,,,,
881975.0,0.069,,,,,,,,,,
883175.0,0.0695333,,,,,,,,,,
884375.0,0.0700667,,,,,,,,,,
885575.0,0.0700667,,,,,,,,,,
886775.0,0.0700333,,,,,,,,,,
887975.0,0.0705,,,,,,,,,,
889175.0,0.0705,,,,,,,,,,
890375.0,0.0712667,,,,,,,,,,
891575.0,0.0712667,,,,,,,,,,
892775.0,0.0712667,,,,,,,,,,
893975.0,0.0723333,,,,,,,,,,
895174.0,0.0723333,,,,,,,,,,
896374.0,0.0723333,,,,,,,,,,
897574.0,0.0723333,,,,,,,,,,
898774.0,0.0729,,,,,,,,,,
899974.0,0.0729,,,,,,,,,,
901174.0,0.074,,,,,,,,,,
902374.0,0.074,,,,,,,,,,
903574.0,0.074,,,,,,,,,,
904774.0,0.074,,,,,,,,,,
905974.0,0.0750333,,,,,,,,,,
907174.0,0.0750333,,,,,,,,,,
908374.0,0.0750333,,,,,,,,,,
909574.0,0.0750333,,,,,,,,,,
910774.0,0.0761,,,,,,,,,,
911974.0,0.0761,,,,,,,,,,
913174.0,0.0761,,,,,,,,,,
914374.0,0.0761,,,,,,,,,,
915574.0,0.0770667,,,,,,,,,,
916774.0,0.0770667,,,,,,,,,,
917974.0,0.0770667,,,,,,,,,,
919174.0,0.0778333,,,,,,,,,,
920374.0,0.0778333,,,,,,,,,,
921574.0,0.0778333,,,,,,,,,,
922774.0,0.0786333,,,,,,,,,,
923974.0,0.0786333,,,,,,,,,,
925174.0,0.0786333,,,,,,,,,,
926374.0,0.0793667,,,,,,,,,,
927573.0,0.0793667,,,,,,,,,,
928774.0,0.0803333,,,,,,,,,,
929973.0,0.0803333,,,,,,,,,,
931173.0,0.0803333,,,,,,,,,,
932374.0,0.0803333,,,,,,,,,,
933573.0,0.0810333,,,,,,,,,,
934773.0,0.0810333,,,,,,,,,,
935973.0,0.0818333,,,,,,,,,,
937173.0,0.0818333,,,,,,,,,,
938373.0,0.0824,,,,,,,,,,
939573.0,0.0824,,,,,,,,,,
940773.0,0.0824,,,,,,,,,,
941973.0,0.083,,,,,,,,,,
943173.0,0.0830333,,,,,,,,,,
944373.0,0.0842,,,,,,,,,,
945573.0,0.0842,,,,,,,,,,
946773.0,0.0842,,,,,,,,,,
947973.0,0.0842,,,,,,,,,,
949173.0,0.0852667,,,,,,,,,,
950373.0,0.0852667,,,,,,,,,,
951573.0,0.0852667,,,,,,,,,,
952773.0,0.0864333,,,,,,,,,,
953973.0,0.0864333,,,,,,,,,,
955173.0,0.0864333,,,,,,,,,,
956373.0,0.0864333,,,,,,,,,,
957573.0,0.0869667,,,,,,,,,,
958773.0,0.0876333,,,,,,,,,,
959973.0,0.0876333,,,,,,,,,,
961173.0,0.0876333,,,,,,,,,,
962372.0,0.0882333,,,,,,,,,,
963573.0,0.0887333,,,,,,,,,,
964772.0,0.0887333,,,,,,,,,,
965973.0,0.0892,,,,,,,,,,
967173.0,0.0892,,,,,,,,,,
968372.0,0.0902333,,,,,,,,,,
969572.0,0.0902333,,,,,,,,,,
970772.0,0.0902333,,,,,,,,,,
971972.0,0.0914,,,,,,,,,,
973172.0,0.0914,,,,,,,,,,
974372.0,0.0914,,,,,,,,,,
975572.0,0.0925667,,,,,,,,,,
976772.0,0.0925667,,,,,,,,,,
977972.0,0.0925667,,,,,,,,,,
979172.0,0.0925667,,,,,,,,,,
980372.0,0.0932667,,,,,,,,,,
981572.0,0.0932667,,,,,,,,,,
982772.0,0.0945333,,,,,,,,,,
983972.0,0.0945333,,,,,,,,,,
985172.0,0.0945333,,,,,,,,,,
986372.0,0.0945333,,,,,,,,,,
987572.0,0.0952667,,,,,,,,,,
988772.0,0.0952667,,,,,,,,,,
989972.0,0.0960667,,,,,,,,,,
991172.0,0.0960667,,,,,,,,,,
992371.0,0.0968667,,,,,,,,,,
993572.0,0.0968667,,,,,,,,,,
994772.0,0.0968667,,,,,,,,,,
995972.0,0.0980667,,,,,,,,,,
997172.0,0.0980667,,,,,,,,,,
998372.0,0.0980667,,,,,,,,,,
999572.0,0.0992333,,,,,,,,,,
1000771.0,0.0992333,,,,,,,,,,
1001971.0,0.0992333,,,,,,,,,,
1003171.0,0.1004333,,,,,,,,,,
1004371.0,0.1004333,,,,,,,,,,
1005571.0,0.1004333,,,,,,,,,,
1006771.0,0.1004333,,,,,,,,,,
1007971.0,0.1011333,,,,,,,,,,
1009171.0,0.1011333,,,,,,,,,,
1010371.0,0.1022333,,,,,,,,,,
1011571.0,0.1022333,,,,,,,,,,
1012771.0,0.1022333,,,,,,,,,,
1013971.0,0.1033333,,,,,,,,,,
1015171.0,0.1033333,,,,,,,,,,
1016371.0,0.1033333,,,,,,,,,,
1017571.0,0.1046333,,,,,,,,,,
1018771.0,0.1046667,,,,,,,,,,
1019971.0,0.1047,,,,,,,,,,
1021171.0,0.1054,,,,,,,,,,
1022371.0,0.1054,,,,,,,,,,
1023571.0,0.1059,,,,,,,,,,
1024771.0,0.1072,,,,,,,,,,
1025971.0,0.1072,,,,,,,,,,
1027171.0,0.1072,,,,,,,,,,
1028371.0,0.1084667,,,,,,,,,,
1029571.0,0.1085,,,,,,,,,,
1030770.0,0.1085,,,,,,,,,,
1031971.0,0.1085,,,,,,,,,,
1033170.0,0.1097667,,,,,,,,,,
1034370.0,0.1098667,,,,,,,,,,
1035570.0,0.1098667,,,,,,,,,,
1036770.0,0.1109333,,,,,,,,,,
1037970.0,0.1109333,,,,,,,,,,
1039170.0,0.1109333,,,,,,,,,,
1040370.0,0.1121333,,,,,,,,,,
1041570.0,0.1121333,,,,,,,,,,
1042770.0,0.1121333,,,,,,,,,,
1043970.0,0.1133333,,,,,,,,,,
1045170.0,0.1133333,,,,,,,,,,
1046370.0,0.1133333,,,,,,,,,,
1047570.0,0.1139,,,,,,,,,,
1048770.0,0.1149333,,,,,,,,,,
1049970.0,0.1149333,,,,,,,,,,
1051170.0,0.1161,,,,,,,,,,
1052370.0,0.1161,,,,,,,,,,
1053570.0,0.1161,,,,,,,,,,
1054770.0,0.1166,,,,,,,,,,
1055970.0,0.1170667,,,,,,,,,,
1057170.0,0.1176333,,,,,,,,,,
1058370.0,0.1176333,,,,,,,,,,
1059569.0,0.1189,,,,,,,,,,
1060770.0,0.1189,,,,,,,,,,
1061970.0,0.1202,,,,,,,,,,
1063170.0,0.1202,,,,,,,,,,
1064369.0,0.1202,,,,,,,,,,
1065569.0,0.1211333,,,,,,,,,,
1066770.0,0.1211333,,,,,,,,,,
1067970.0,0.1218333,,,,,,,,,,
1069169.0,0.1218333,,,,,,,,,,
1070370.0,0.1224333,,,,,,,,,,
1071569.0,0.1237,,,,,,,,,,
1072769.0,0.1237,,,,,,,,,,
1073969.0,0.1237,,,,,,,,,,
1075169.0,0.1248333,,,,,,,,,,
1076369.0,0.1248333,,,,,,,,,,
1077569.0,0.1253333,,,,,,,,,,
1078769.0,0.1259,,,,,,,,,,
1079969.0,0.127,,,,,,,,,,
1081169.0,0.127,,,,,,,,,,
1082369.0,0.1280667,,,,,,,,,,
1083569.0,0.1280667,,,,,,,,,,
1084769.0,0.1288,,,,,,,,,,
1085969.0,0.1288,,,,,,,,,,
1087169.0,0.1299,,,,,,,,,,
1088369.0,0.1299,,,,,,,,,,
1089569.0,0.1308667,,,,,,,,,,
1090769.0,0.1309,,,,,,,,,,
1091969.0,0.1317333,,,,,,,,,,
1093169.0,0.1323333,,,,,,,,,,
1094369.0,0.1335333,,,,,,,,,,
1095569.0,0.1335333,,,,,,,,,,
1096769.0,0.1347,,,,,,,,,,
1097969.0,0.1347,,,,,,,,,,
1099169.0,0.1352,,,,,,,,,,
1100369.0,0.1364,,,,,,,,,,
1101569.0,0.1364,,,,,,,,,,
1102768.0,0.1364,,,,,,,,,,
1103968.0,0.1373333,,,,,,,,,,
1105169.0,0.1386,,,,,,,,,,
1106368.0,0.1386,,,,,,,,,,
1107568.0,0.1395333,,,,,,,,,,
1108768.0,0.14,,,,,,,,,,
1109968.0,0.1405667,,,,,,,,,,
1111168.0,0.1413333,,,,,,,,,,
1112368.0,0.1425333,,,,,,,,,,
1113568.0,0.1425333,,,,,,,,,,
1114768.0,0.1433333,,,,,,,,,,
1115968.0,0.1442,,,,,,,,,,
1117168.0,0.1442,,,,,,,,,,
1118368.0,0.1452,,,,,,,,,,
1119568.0,0.1452,,,,,,,,,,
1120768.0,0.1463667,,,,,,,,,,
1121968.0,0.1469333,,,,,,,,,,
1123168.0,0.1479667,,,,,,,,,,
1124368.0,0.1487,,,,,,,,,,
1125568.0,0.1487,,,,,,,,,,
1126768.0,0.1495333,,,,,,,,,,
1127968.0,0.1507667,,,,,,,,,,
1129168.0,0.1515,,,,,,,,,,
1130368.0,0.1518333,,,,,,,,,,
1131567.0,0.1526667,,,,,,,,,,
1132768.0,0.1534333,,,,,,,,,,
1133967.0,0.1541333,,,,,,,,,,
1135167.0,0.1548333,,,,,,,,,,
1136368.0,0.1556,,,,,,,,,,
1137568.0,0.1565333,,,,,,,,,,
1138767.0,0.1573,,,,,,,,,,
1139967.0,0.1579667,,,,,,,,,,
1141167.0,0.1593667,,,,,,,,,,
1142367.0,0.1606,,,,,,,,,,
1143567.0,0.1606,,,,,,,,,,
1144767.0,0.1624667,,,,,,,,,,
1145967.0,0.1624667,,,,,,,,,,
1147167.0,0.1639,,,,,,,,,,
1148367.0,0.1649667,,,,,,,,,,
1149567.0,0.1649667,,,,,,,,,,
1150767.0,0.1669,,,,,,,,,,
1151967.0,0.1669,,,,,,,,,,
1153167.0,0.1682,,,,,,,,,,
1154367.0,0.1693333,,,,,,,,,,
1155567.0,0.1708,,,,,,,,,,
1156767.0,0.1715,,,,,,,,,,
1157967.0,0.1723333,,,,,,,,,,
1159167.0,0.1733667,,,,,,,,,,
1160367.0,0.1750333,,,,,,,,,,
1161567.0,0.1763,,,,,,,,,,
1162767.0,0.1775,,,,,,,,,,
1163967.0,0.1784333,,,,,,,,,,
1165167.0,0.1801,,,,,,,,,,
1166367.0,0.1807333,,,,,,,,,,
1167566.0,0.1821667,,,,,,,,,,
1168767.0,0.1834333,,,,,,,,,,
1169967.0,0.1851,,,,,,,,,,
1171166.0,0.1872333,,,,,,,,,,
1172367.0,0.1879,,,,,,,,,,
1173566.0,0.1904333,,,,,,,,,,
1174766.0,0.1917,,,,,,,,,,
1175966.0,0.1941667,,,,,,,,,,
1177166.0,0.1961,,,,,,,,,,
1178366.0,0.1978667,,,,,,,,,,
1179566.0,0.2,,,,,,,,,,
1180766.0,0.2027333,,,,,,,,,,
1181966.0,0.2052,,,,,,,,,,
1183166.0,0.2097,,,,,,,,,,
1184366.0,0.2135,,,,,,,,,,
1185566.0,0.2195,,,,,,,,,,
