Repository: janzenchoi/phd_code

# MOGA NEML

The repository contains code for calibrating the constitutive parameters of phenomenological creep models. The code combines the multi-objective genetic algorithm (MOGA) implemented in Pymoo with the nuclear engineering material model library (NEML). The following README was last updated on the 19th of December, 2023.

## Reading an experimental dataset (`read_data`)

The `read_data` function reads experimental data into the `Interface` class.
* `file_path`: This argument defines the path to the experimental data. Note that this path appends the `input_path` value defined when initialising the `Interface` class.

File: moga_neml/scripts/data/creep/kaeri_3/AirBase_900_45_a.csv
time,strain,temperature,stress,type,state,form,process,medium,title,youngs,poissons
0.0,0.0,900.0,45.0,creep,Ruptured,Plate,Base,Air,AirBase_900_45_a,149000.0,0.3
65.2,0.0,,,,,,,,,,
65.9,1.9e-05,,,,,,,,,,
67.0,4.6e-05,,,,,,,,,,
68.0,7.9e-05,,,,,,,,,,
69.1,0.000102,,,,,,,,,,
69.8,0.000139,,,,,,,,,,
70.9,0.000167,,,,,,,,,,
72.0,0.000199,,,,,,,,,,
73.1,0.000232,,,,,,,,,,
74.2,0.000269,,,,,,,,,,
74.9,0.000301,,,,,,,,,,
76.0,0.000339,,,,,,,,,,
77.0,0.000348,,,,,,,,,,
78.1,0.000343,,,,,,,,,,
78.8,0.000343,,,,,,,,,,
79.9,0.000357,,,,,,,,,,
81.0,0.000357,,,,,,,,,,
82.1,0.000362,,,,,,,,,,
83.2,0.000371,,,,,,,,,,
83.9,0.00038,,,,,,,,,,
85.0,0.000371,,,,,,,,,,
86.0,0.00039,,,,,,,,,,
87.1,0.000366,,,,,,,,,,
87.8,0.000357,,,,,,,,,,
88.9,0.000399,,,,,,,,,,
90.0,0.000394,,,,,,,,,,
91.1,0.00039,,,,,,,,,,
92.2,0.000399,,,,,,,,,,
92.9,0.000394,,,,,,,,,,
94.0,0.000403,,,,,,,,,,
95.0,0.000403,,,,,,,,,,
96.1,0.000408,,,,,,,,,,
96.8,0.000399,,,,,,,,,,
97.9,0.000403,,,,,,,,,,
99.0,0.000413,,,,,,,,,,
100.1,0.00038,,,,,,,,,,
101.2,0.000394,,,,,,,,,,
101.9,0.000399,,,,,,,,,,
103.0,0.000399,,,,,,,,,,
104.0,0.00039,,,,,,,,,,
105.1,0.000385,,,,,,,,,,
105.8,0.00039,,,,,,,,,,
106.9,0.00038,,,,,,,,,,
108.0,0.000371,,,,,,,,,,
109.1,0.000362,,,,,,,,,,
110.2,0.000352,,,,,,,,,,
110.9,0.000357,,,,,,,,,,
112.0,0.000352,,,,,,,,,,
113.0,0.000357,,,,,,,,,,
114.1,0.000352,,,,,,,,,,
114.8,0.000362,,,,,,,,,,
115.9,0.000343,,,,,,,,,,
117.0,0.000339,,,,,,,,,,
118.1,0.000339,,,,,,,,,,
119.2,0.000343,,,,,,,,,,
119.9,0.000357,,,,,,,,,,
121.0,0.000357,,,,,,,,,,
122.0,0.000357,,,,,,,,,,
123.1,0.000352,,,,,,,,,,
123.8,0.000325,,,,,,,,,,
124.9,0.00032,,,,,,,,,,
126.0,0.000311,,,,,,,,,,
127.1,0.00032,,,,,,,,,,
128.2,0.00032,,,,,,,,,,
128.9,0.000315,,,,,,,,,,
130.0,0.000311,,,,,,,,,,
131.0,0.000311,,,,,,,,,,
132.1,0.000315,,,,,,,,,,
132.8,0.000306,,,,,,,,,,
133.9,0.00032,,,,,,,,,,
135.0,0.000339,,,,,,,,,,
136.1,0.000348,,,,,,,,,,
137.2,0.000357,,,,,,,,,,
137.9,0.000357,,,,,,,,,,
139.0,0.000362,,,,,,,,,,
140.0,0.000348,,,,,,,,,,
141.1,0.000348,,,,,,,,,,
141.8,0.000343,,,,,,,,,,
142.9,0.000325,,,,,,,,,,
144.0,0.000334,,,,,,,,,,
145.1,0.000325,,,,,,,,,,
146.2,0.000329,,,,,,,,,,
146.9,0.000325,,,,,,,,,,
148.0,0.000329,,,,,,,,,,
149.0,0.000329,,,,,,,,,,
150.1,0.000325,,,,,,,,,,
150.8,0.000339,,,,,,,,,,
151.9,0.000343,,,,,,,,,,
153.0,0.000329,,,,,,,,,,
154.1,0.000334,,,,,,,,,,
155.2,0.000334,,,,,,,,,,
155.9,0.000339,,,,,,,,,,
157.0,0.000329,,,,,,,,,,
158.0,0.000334,,,,,,,,,,
159.1,0.000339,,,,,,,,,,
159.8,0.000339,,,,,,,,,,
160.9,0.000329,,,,,,,,,,
162.0,0.000334,,,,,,,,,,
163.1,0.000315,,,,,,,,,,
164.2,0.000329,,,,,,,,,,
164.9,0.000334,,,,,,,,,,
166.0,0.000339,,,,,,,,,,
167.0,0.000329,,,,,,,,,,
168.1,0.000329,,,,,,,,,,
168.8,0.000339,,,,,,,,,,
169.9,0.000339,,,,,,,,,,
171.0,0.000343,,,,,,,,,,
172.1,0.000352,,,,,,,,,,
173.2,0.000343,,,,,,,,,,
173.9,0.000357,,,,,,,,,,
175.0,0.000352,,,,,,,,,,
176.0,0.000371,,,,,,,,,,
177.1,0.000366,,,,,,,,,,
177.8,0.000366,,,,,,,,,,
178.9,0.000366,,,,,,,,,,
180.0,0.000376,,,,,,,,,,
181.1,0.000366,,,,,,,,,,
182.2,0.000376,,,,,,,,,,
182.9,0.000376,,,,,,,,,,
184.0,0.000385,,,,,,,,,,
185.0,0.000394,,,,,,,,,,
186.1,0.000408,,,,,,,,,,
186.8,0.000394,,,,,,,,,,
187.9,0.000394,,,,,,,,,,
189.0,0.000403,,,,,,,,,,
190.1,0.000408,,,,,,,,,,
191.2,0.000394,,,,,,,,,,
191.9,0.000399,,,,,,,,,,
193.0,0.000399,,,,,,,,,,
194.0,0.000394,,,,,,,,,,
195.1,0.000399,,,,,,,,,,
195.8,0.000385,,,,,,,,,,
196.9,0.00038,,,,,,,,,,
198.0,0.00039,,,,,,,,,,
199.1,0.00039,,,,,,,,,,
200.2,0.000394,,,,,,,,,,
200.9,0.000394,,,,,,,,,,
202.0,0.000399,,,,,,,,,,
203.0,0.000408,,,,,,,,,,
204.1,0.000399,,,,,,,,,,
204.8,0.000408,,,,,,,,,,
205.9,0.000408,,,,,,,,,,
207.0,0.000417,,,,,,,,,,
208.1,0.000427,,,,,,,,,,
209.2,0.000408,,,,,,,,,,
209.9,0.000403,,,,,,,,,,
211.0,0.000403,,,,,,,,,,
212.0,0.000394,,,,,,,,,,
213.1,0.000394,,,,,,,,,,
213.8,0.000394,,,,,,,,,,
214.9,0.000399,,,,,,,,,,
216.0,0.000399,,,,,,,,,,
217.1,0.000394,,,,,,,,,,
218.2,0.00039,,,,,,,,,,
218.9,0.000385,,,,,,,,,,
220.0,0.000403,,,,,,,,,,
221.0,0.000413,,,,,,,,,,
222.1,0.000399,,,,,,,,,,
222.8,0.000422,,,,,,,,,,
223.9,0.000408,,,,,,,,,,
225.0,0.000399,,,,,,,,,,
226.1,0.000403,,,,,,,,,,
227.2,0.000394,,,,,,,,,,
227.9,0.000408,,,,,,,,,,
229.0,0.000403,,,,,,,,,,
230.0,0.000403,,,,,,,,,,
231.1,0.000403,,,,,,,,,,
231.8,0.000403,,,,,,,,,,
232.9,0.000408,,,,,,,,,,
234.0,0.000399,,,,,,,,,,
235.1,0.000403,,,,,,,,,,
236.2,0.000408,,,,,,,,,,
236.9,0.000403,,,,,,,,,,
238.0,0.000403,,,,,,,,,,
239.0,0.00039,,,,,,,,,,
240.1,0.00039,,,,,,,,,,
240.8,0.00039,,,,,,,,,,
241.9,0.000385,,,,,,,,,,
243.0,0.000357,,,,,,,,,,
244.1,0.000357,,,,,,,,,,
245.2,0.000362,,,,,,,,,,
245.9,0.000362,,,,,,,,,,
247.0,0.000362,,,,,,,,,,
248.0,0.000376,,,,,,,,,,
249.1,0.00039,,,,,,,,,,
249.8,0.000385,,,,,,,,,,
250.9,0.000385,,,,,,,,,,
252.0,0.000399,,,,,,,,,,
253.1,0.000403,,,,,,,,,,
254.2,0.000413,,,,,,,,,,
254.9,0.000417,,,,,,,,,,
256.0,0.000413,,,,,,,,,,
257.0,0.000422,,,,,,,,,,
258.1,0.000408,,,,,,,,,,
258.8,0.000399,,,,,,,,,,
259.9,0.000399,,,,,,,,,,
261.0,0.000408,,,,,,,,,,
262.1,0.000413,,,,,,,,,,
263.2,0.00039,,,,,,,,,,
263.9,0.00038,,,,,,,,,,
265.0,0.000394,,,,,,,,,,
266.0,0.000394,,,,,,,,,,
267.1,0.00039,,,,,,,,,,
267.8,0.00038,,,,,,,,,,
268.9,0.00039,,,,,,,,,,
270.0,0.00038,,,,,,,,,,
271.1,0.000371,,,,,,,,,,
272.2,0.000371,,,,,,,,,,
272.9,0.000376,,,,,,,,,,
274.0,0.000385,,,,,,,,,,
275.0,0.000394,,,,,,,,,,
276.1,0.000394,,,,,,,,,,
276.8,0.000408,,,,,,,,,,
277.9,0.000413,,,,,,,,,,
279.0,0.000422,,,,,,,,,,
280.1,0.000417,,,,,,,,,,
281.2,0.000427,,,,,,,,,,
281.9,0.000431,,,,,,,,,,
283.0,0.000431,,,,,,,,,,
284.0,0.000431,,,,,,,,,,
285.1,0.000464,,,,,,,,,,
285.8,0.000468,,,,,,,,,,
286.9,0.000454,,,,,,,,,,
288.0,0.00045,,,,,,,,,,
289.1,0.00045,,,,,,,,,,
290.2,0.000445,,,,,,,,,,
290.9,0.000464,,,,,,,,,,
292.0,0.000464,,,,,,,,,,
293.0,0.000459,,,,,,,,,,
294.1,0.000441,,,,,,,,,,
294.8,0.000436,,,,,,,,,,
295.9,0.000399,,,,,,,,,,
297.0,0.000394,,,,,,,,,,
298.1,0.000399,,,,,,,,,,
299.2,0.00038,,,,,,,,,,
299.9,0.000366,,,,,,,,,,
301.0,0.00038,,,,,,,,,,
302.0,0.000357,,,,,,,,,,
303.1,0.000348,,,,,,,,,,
303.8,0.000362,,,,,,,,,,
304.9,0.000376,,,,,,,,,,
306.0,0.000376,,,,,,,,,,
307.1,0.000394,,,,,,,,,,
308.2,0.000385,,,,,,,,,,
308.9,0.00039,,,,,,,,,,
310.0,0.000399,,,,,,,,,,
311.0,0.000413,,,,,,,,,,
312.1,0.000399,,,,,,,,,,
312.8,0.000413,,,,,,,,,,
313.9,0.000408,,,,,,,,,,
315.0,0.000408,,,,,,,,,,
316.1,0.000413,,,,,,,,,,
317.2,0.000403,,,,,,,,,,
317.9,0.000394,,,,,,,,,,
319.0,0.000408,,,,,,,,,,
320.0,0.000413,,,,,,,,,,
321.1,0.000413,,,,,,,,,,
321.8,0.000408,,,,,,,,,,
322.9,0.000413,,,,,,,,,,
324.0,0.000417,,,,,,,,,,
325.1,0.000427,,,,,,,,,,
326.2,0.000417,,,,,,,,,,
326.9,0.000403,,,,,,,,,,
328.0,0.000403,,,,,,,,,,
329.0,0.000394,,,,,,,,,,
330.1,0.000385,,,,,,,,,,
330.8,0.00038,,,,,,,,,,
331.9,0.00038,,,,,,,,,,
333.0,0.000385,,,,,,,,,,
334.1,0.00039,,,,,,,,,,
335.2,0.00038,,,,,,,,,,
335.9,0.00038,,,,,,,,,,
337.0,0.00039,,,,,,,,,,
338.0,0.000403,,,,,,,,,,
339.1,0.000417,,,,,,,,,,
339.8,0.000427,,,,,,,,,,
340.9,0.000422,,,,,,,,,,
342.0,0.000427,,,,,,,,,,
343.1,0.000431,,,,,,,,,,
344.2,0.000441,,,,,,,,,,
344.9,0.000436,,,,,,,,,,
346.0,0.000445,,,,,,,,,,
347.0,0.000431,,,,,,,,,,
348.1,0.000427,,,,,,,,,,
348.8,0.000427,,,,,,,,,,
349.9,0.000454,,,,,,,,,,
351.0,0.000454,,,,,,,,,,
352.1,0.000464,,,,,,,,,,
353.2,0.000459,,,,,,,,,,
353.9,0.000464,,,,,,,,,,
355.0,0.00045,,,,,,,,,,
356.0,0.00045,,,,,,,,,,
357.1,0.00045,,,,,,,,,,
357.8,0.000464,,,,,,,,,,
358.9,0.000459,,,,,,,,,,
360.0,0.000454,,,,,,,,,,
361.1,0.000422,,,,,,,,,,
362.2,0.000422,,,,,,,,,,
362.9,0.000427,,,,,,,,,,
364.0,0.000427,,,,,,,,,,
365.0,0.000431,,,,,,,,,,
366.1,0.000441,,,,,,,,,,
366.8,0.000445,,,,,,,,,,
367.9,0.000436,,,,,,,,,,
369.0,0.000431,,,,,,,,,,
370.1,0.000441,,,,,,,,,,
371.2,0.000441,,,,,,,,,,
371.9,0.000445,,,,,,,,,,
373.0,0.000441,,,,,,,,,,
374.0,0.000441,,,,,,,,,,
375.1,0.000454,,,,,,,,,,
375.8,0.00045,,,,,,,,,,
376.9,0.000445,,,,,,,,,,
378.0,0.000445,,,,,,,,,,
379.1,0.000441,,,,,,,,,,
380.2,0.000436,,,,,,,,,,
380.9,0.000436,,,,,,,,,,
382.0,0.000441,,,,,,,,,,
383.0,0.000441,,,,,,,,,,
384.1,0.000445,,,,,,,,,,
384.8,0.000441,,,,,,,,,,
385.9,0.000422,,,,,,,,,,
387.0,0.000417,,,,,,,,,,
388.1,0.000417,,,,,,,,,,
389.2,0.000417,,,,,,,,,,
389.9,0.000427,,,,,,,,,,
391.0,0.000436,,,,,,,,,,
392.0,0.000436,,,,,,,,,,
393.1,0.00045,,,,,,,,,,
393.8,0.00045,,,,,,,,,,
394.9,0.00045,,,,,,,,,,
396.0,0.000454,,,,,,,,,,
397.1,0.00045,,,,,,,,,,
398.2,0.000454,,,,,,,,,,
398.9,0.000454,,,,,,,,,,
400.0,0.000445,,,,,,,,,,
401.0,0.000445,,,,,,,,,,
402.1,0.000436,,,,,,,,,,
402.8,0.000436,,,,,,,,,,
403.9,0.000422,,,,,,,,,,
405.0,0.000417,,,,,,,,,,
406.1,0.000413,,,,,,,,,,
407.2,0.000422,,,,,,,,,,
407.9,0.000436,,,,,,,,,,
409.0,0.000436,,,,,,,,,,
410.0,0.000436,,,,,,,,,,
411.1,0.000445,,,,,,,,,,
411.8,0.00045,,,,,,,,,,
412.9,0.000459,,,,,,,,,,
414.0,0.000459,,,,,,,,,,
415.1,0.000459,,,,,,,,,,
416.2,0.000464,,,,,,,,,,
416.9,0.000459,,,,,,,,,,
418.0,0.00045,,,,,,,,,,
419.0,0.000441,,,,,,,,,,
420.1,0.000441,,,,,,,,,,
420.8,0.000445,,,,,,,,,,
421.9,0.000441,,,,,,,,,,
423.0,0.000431,,,,,,,,,,
424.1,0.000441,,,,,,,,,,
425.2,0.000436,,,,,,,,,,
425.9,0.000436,,,,,,,,,,
427.0,0.000436,,,,,,,,,,
428.0,0.000454,,,,,,,,,,
429.1,0.00045,,,,,,,,,,
429.8,0.000459,,,,,,,,,,
430.9,0.000459,,,,,,,,,,
432.0,0.00045,,,,,,,,,,
433.1,0.000454,,,,,,,,,,
434.2,0.000468,,,,,,,,,,
434.9,0.000468,,,,,,,,,,
436.0,0.000473,,,,,,,,,,
437.0,0.000468,,,,,,,,,,
438.1,0.000468,,,,,,,,,,
438.8,0.000459,,,,,,,,,,
439.9,0.000459,,,,,,,,,,
441.0,0.000464,,,,,,,,,,
442.1,0.000454,,,,,,,,,,
443.2,0.000459,,,,,,,,,,
443.9,0.000459,,,,,,,,,,
445.0,0.000454,,,,,,,,,,
446.0,0.000445,,,,,,,,,,
447.1,0.000445,,,,,,,,,,
447.8,0.00045,,,,,,,,,,
448.9,0.00045,,,,,,,,,,
450.0,0.000445,,,,,,,,,,
451.1,0.000445,,,,,,,,,,
452.2,0.000441,,,,,,,,,,
452.9,0.00045,,,,,,,,,,
454.0,0.00045,,,,,,,,,,
455.0,0.000445,,,,,,,,,,
456.1,0.000454,,,,,,,,,,
456.8,0.000441,,,,,,,,,,
457.9,0.000441,,,,,,,,,,
459.0,0.000441,,,,,,,,,,
460.1,0.000441,,,,,,,,,,
461.2,0.000445,,,,,,,,,,
461.9,0.00045,,,,,,,,,,
463.0,0.000445,,,,,,,,,,
464.0,0.000441,,,,,,,,,,
465.1,0.000436,,,,,,,,,,
465.8,0.000431,,,,,,,,,,
466.9,0.000422,,,,,,,,,,
468.0,0.000436,,,,,,,,,,
469.1,0.000436,,,,,,,,,,
470.2,0.000427,,,,,,,,,,
470.9,0.000427,,,,,,,,,,
472.0,0.000427,,,,,,,,,,
473.0,0.000431,,,,,,,,,,
474.1,0.000436,,,,,,,,,,
474.8,0.000441,,,,,,,,,,
475.9,0.000445,,,,,,,,,,
477.0,0.000454,,,,,,,,,,
478.1,0.000454,,,,,,,,,,
479.2,0.000454,,,,,,,,,,
479.9,0.000459,,,,,,,,,,
481.0,0.000459,,,,,,,,,,
482.0,0.000454,,,,,,,,,,
483.1,0.00045,,,,,,,,,,
483.8,0.000436,,,,,,,,,,
484.9,0.00045,,,,,,,,,,
486.0,0.00045,,,,,,,,,,
487.1,0.00045,,,,,,,,,,
488.2,0.000454,,,,,,,,,,
488.9,0.000454,,,,,,,,,,
490.0,0.00045,,,,,,,,,,
491.0,0.00045,,,,,,,,,,
492.1,0.000454,,,,,,,,,,
492.8,0.000459,,,,,,,,,,
493.9,0.000459,,,,,,,,,,
495.0,0.000468,,,,,,,,,,
496.1,0.000459,,,,,,,,,,
497.2,0.000459,,,,,,,,,,
497.9,0.000459,,,,,,,,,,
499.0,0.000464,,,,,,,,,,
500.0,0.000464,,,,,,,,,,
501.1,0.000468,,,,,,,,,,
501.8,0.000464,,,,,,,,,,
502.9,0.000459,,,,,,,,,,
504.0,0.000459,,,,,,,,,,
505.1,0.000464,,,,,,,,,,
506.2,0.000464,,,,,,,,,,
506.9,0.000459,,,,,,,,,,
508.0,0.000459,,,,,,,,,,
509.0,0.000459,,,,,,,,,,
510.1,0.00045,,,,,,,,,,
510.8,0.00045,,,,,,,,,,
511.9,0.00045,,,,,,,,,,
513.0,0.000454,,,,,,,,,,
514.1,0.000459,,,,,,,,,,
515.2,0.000468,,,,,,,,,,
515.9,0.000468,,,,,,,,,,
517.0,0.000468,,,,,,,,,,
518.0,0.000473,,,,,,,,,,
519.1,0.000459,,,,,,,,,,
519.8,0.000454,,,,,,,,,,
520.9,0.000454,,,,,,,,,,
522.0,0.000454,,,,,,,,,,
523.1,0.000459,,,,,,,,,,
524.2,0.000459,,,,,,,,,,
524.9,0.000454,,,,,,,,,,
526.0,0.000445,,,,,,,,,,
527.0,0.00045,,,,,,,,,,
528.1,0.000445,,,,,,,,,,
528.8,0.000441,,,,,,,,,,
529.9,0.00045,,,,,,,,,,
531.0,0.000454,,,,,,,,,,
532.1,0.000454,,,,,,,,,,
533.2,0.000454,,,,,,,,,,
533.9,0.000445,,,,,,,,,,
535.0,0.000445,,,,,,,,,,
536.0,0.00045,,,,,,,,,,
537.1,0.000445,,,,,,,,,,
537.8,0.000436,,,,,,,,,,
538.9,0.000441,,,,,,,,,,
540.0,0.000445,,,,,,,,,,
541.1,0.000459,,,,,,,,,,
542.2,0.000459,,,,,,,,,,
542.9,0.000459,,,,,,,,,,
544.0,0.000459,,,,,,,,,,
545.0,0.000464,,,,,,,,,,
546.1,0.000478,,,,,,,,,,
546.8,0.000478,,,,,,,,,,
547.9,0.000487,,,,,,,,,,
549.0,0.000492,,,,,,,,,,
550.1,0.000492,,,,,,,,,,
551.2,0.000487,,,,,,,,,,
551.9,0.000478,,,,,,,,,,
553.0,0.000478,,,,,,,,,,
554.0,0.000478,,,,,,,,,,
555.1,0.000482,,,,,,,,,,
555.8,0.000482,,,,,,,,,,
556.9,0.000478,,,,,,,,,,
558.0,0.000482,,,,,,,,,,
559.1,0.000473,,,,,,,,,,
560.2,0.000473,,,,,,,,,,
560.9,0.000468,,,,,,,,,,
562.0,0.000473,,,,,,,,,,
563.0,0.000473,,,,,,,,,,
564.1,0.000468,,,,,,,,,,
564.8,0.000468,,,,,,,,,,
565.9,0.000459,,,,,,,,,,
567.0,0.000459,,,,,,,,,,
568.1,0.00045,,,,,,,,,,
569.2,0.00045,,,,,,,,,,
569.9,0.000454,,,,,,,,,,
571.0,0.000454,,,,,,,,,,
572.0,0.000459,,,,,,,,,,
573.1,0.000454,,,,,,,,,,
573.8,0.000454,,,,,,,,,,
574.9,0.000459,,,,,,,,,,
576.0,0.000459,,,,,,,,,,
577.1,0.000459,,,,,,,,,,
578.2,0.000459,,,,,,,,,,
578.9,0.000459,,,,,,,,,,
580.0,0.000454,,,,,,,,,,
581.0,0.000459,,,,,,,,,,
582.1,0.000459,,,,,,,,,,
582.8,0.000459,,,,,,,,,,
583.9,0.000459,,,,,,,,,,
585.0,0.000459,,,,,,,,,,
586.1,0.000464,,,,,,,,,,
587.2,0.000464,,,,,,,,,,
587.9,0.000468,,,,,,,,,,
589.0,0.000468,,,,,,,,,,
590.0,0.000473,,,,,,,,,,
591.1,0.000473,,,,,,,,,,
591.8,0.000464,,,,,,,,,,
592.9,0.000464,,,,,,,,,,
594.0,0.000473,,,,,,,,,,
595.1,0.000468,,,,,,,,,,
596.2,0.000473,,,,,,,,,,
596.9,0.000468,,,,,,,,,,
598.0,0.000468,,,,,,,,,,
599.0,0.000473,,,,,,,,,,
600.1,0.000473,,,,,,,,,,
659.9,0.000459,,,,,,,,,,
720.0,0.000515,,,,,,,,,,
780.1,0.000473,,,,,,,,,,
839.9,0.000464,,,,,,,,,,
900.0,0.000468,,,,,,,,,,
960.1,0.000482,,,,,,,,,,
1019.9,0.000473,,,,,,,,,,
1080.0,0.000473,,,,,,,,,,
1140.1,0.000459,,,,,,,,,,
1199.9,0.000487,,,,,,,,,,
1260.0,0.000482,,,,,,,,,,
1320.1,0.000478,,,,,,,,,,
1379.9,0.000482,,,,,,,,,,
1440.0,0.000492,,,,,,,,,,
1500.1,0.00051,,,,,,,,,,
1559.9,0.000505,,,,,,,,,,
1620.0,0.000501,,,,,,,,,,
1680.1,0.000575,,,,,,,,,,
1739.9,0.00051,,,,,,,,,,
1800.0,0.000519,,,,,,,,,,
1860.1,0.000621,,,,,,,,,,
1919.9,0.000533,,,,,,,,,,
1980.0,0.000501,,,,,,,,,,
2040.1,0.000663,,,,,,,,,,
2099.9,0.000575,,,,,,,,,,
2160.0,0.000631,,,,,,,,,,
2220.1,0.000635,,,,,,,,,,
2279.9,0.000594,,,,,,,,,,
2340.0,0.000682,,,,,,,,,,
2400.1,0.000603,,,,,,,,,,
2459.9,0.000621,,,,,,,,,,
2520.0,0.000621,,,,,,,,,,
2580.1,0.000756,,,,,,,,,,
2639.9,0.000747,,,,,,,,,,
2700.0,0.000691,,,,,,,,,,
2760.1,0.000714,,,,,,,,,,
2819.9,0.000853,,,,,,,,,,
2880.0,0.000793,,,,,,,,,,
2940.1,0.00083,,,,,,,,,,
2999.9,0.000839,,,,,,,,,,
3060.0,0.000723,,,,,,,,,,
3120.1,0.000904,,,,,,,,,,
3179.9,0.000858,,,,,,,,,,
3240.0,0.000784,,,,,,,,,,
3300.1,0.000909,,,,,,,,,,
3359.9,0.000862,,,,,,,,,,
3420.0,0.000876,,,,,,,,,,
3480.1,0.000913,,,,,,,,,,
3539.9,0.0009,,,,,,,,,,
3600.0,0.000941,,,,,,,,,,
3660.1,0.000941,,,,,,,,,,
3719.9,0.000923,,,,,,,,,,
3780.0,0.000946,,,,,,,,,,
3840.1,0.000904,,,,,,,,,,
3899.9,0.000951,,,,,,,,,,
3960.0,0.000923,,,,,,,,,,
4020.1,0.00096,,,,,,,,,,
4079.9,0.00096,,,,,,,,,,
4140.0,0.000951,,,,,,,,,,
4200.1,0.000941,,,,,,,,,,
7800.1,0.001368,,,,,,,,,,
11400.1,0.001461,,,,,,,,,,
15000.1,0.001855,,,,,,,,,,
18600.1,0.002091,,,,,,,,,,
22200.1,0.002314,,,,,,,,,,
25800.1,0.002676,,,,,,,,,,
29400.1,0.00281,,,,,,,,,,
33000.1,0.003218,,,,,,,,,,
36600.1,0.003278,,,,,,,,,,
40200.1,0.003385,,,,,,,,,,
43800.1,0.003714,,,,,,,,,,
47400.1,0.003965,,,,,,,,,,
51000.1,0.004183,,,,,,,,,,
54600.1,0.004646,,,,,,,,,,
58200.1,0.005054,,,,,,,,,,
61800.1,0.005388,,,,,,,,,,
65400.1,0.005569,,,,,,,,,,
69000.1,0.005968,,,,,,,,,,
72600.1,0.006158,,,,,,,,,,
76200.1,0.006459,,,,,,,,,,
79800.1,0.006571,,,,,,,,,,
83400.1,0.006988,,,,,,,,,,
87000.1,0.007401,,,,,,,,,,
90600.1,0.007535,,,,,,,,,,
94200.1,0.007915,,,,,,,,,,
97800.1,0.008342,,,,,,,,,,
101400.1,0.008741,,,,,,,,,,
105000.1,0.008996,,,,,,,,,,
108600.1,0.009297,,,,,,,,,,
112200.1,0.009747,,,,,,,,,,
115800.1,0.010155,,,,,,,,,,
119400.1,0.01028,,,,,,,,,,
123000.1,0.010674,,,,,,,,,,
126600.1,0.011124,,,,,,,,,,
130200.1,0.011514,,,,,,,,,,
133800.1,0.011917,,,,,,,,,,
137400.1,0.012228,,,,,,,,,,
141000.1,0.012539,,,,,,,,,,
144600.1,0.012993,,,,,,,,,,
148200.1,0.013447,,,,,,,,,,
151800.1,0.013911,,,,,,,,,,
155400.1,0.014268,,,,,,,,,,
159000.1,0.014495,,,,,,,,,,
162600.1,0.014982,,,,,,,,,,
166200.1,0.015376,,,,,,,,,,
169800.1,0.015761,,,,,,,,,,
173400.1,0.016197,,,,,,,,,,
177000.1,0.016531,,,,,,,,,,
180600.1,0.016786,,,,,,,,,,
184200.1,0.017194,,,,,,,,,,
187800.1,0.017565,,,,,,,,,,
191400.1,0.017922,,,,,,,,,,
195000.1,0.018205,,,,,,,,,,
198600.1,0.018557,,,,,,,,,,
202200.1,0.01904,,,,,,,,,,
205800.1,0.019471,,,,,,,,,,
209400.1,0.019949,,,,,,,,,,
213000.1,0.020361,,,,,,,,,,
216600.1,0.020741,,,,,,,,,,
220200.1,0.021029,,,,,,,,,,
223800.1,0.021363,,,,,,,,,,
227400.1,0.021803,,,,,,,,,,
231000.1,0.022262,,,,,,,,,,
234600.1,0.022745,,,,,,,,,,
238200.1,0.023176,,,,,,,,,,
241800.1,0.023654,,,,,,,,,,
245400.1,0.024099,,,,,,,,,,
249000.1,0.024581,,,,,,,,,,
252600.1,0.025072,,,,,,,,,,
256200.1,0.025351,,,,,,,,,,
259800.1,0.025573,,,,,,,,,,
263400.1,0.025981,,,,,,,,,,
267000.1,0.02644,,,,,,,,,,
270600.1,0.026895,,,,,,,,,,
274200.1,0.027372,,,,,,,,,,
277800.1,0.027808,,,,,,,,,,
281400.1,0.028254,,,,,,,,,,
285000.1,0.028694,,,,,,,,,,
288600.1,0.029148,,,,,,,,,,
292200.1,0.029519,,,,,,,,,,
295800.1,0.029733,,,,,,,,,,
299400.1,0.030187,,,,,,,,,,
303000.1,0.030623,,,,,,,,,,
306600.1,0.031064,,,,,,,,,,
310200.1,0.031537,,,,,,,,,,
313800.1,0.032023,,,,,,,,,,
317400.1,0.032501,,,,,,,,,,
321000.1,0.032904,,,,,,,,,,
324600.1,0.033359,,,,,,,,,,
328200.1,0.03385,,,,,,,,,,
331800.1,0.034272,,,,,,,,,,
335400.1,0.034453,,,,,,,,,,
339000.1,0.034908,,,,,,,,,,
342600.1,0.035242,,,,,,,,,,
346200.1,0.035738,,,,,,,,,,
349800.1,0.036206,,,,,,,,,,
353400.1,0.036647,,,,,,,,,,
357000.1,0.037087,,,,,,,,,,
360601.2,0.037555,,,,,,,,,,
364201.2,0.037903,,,,,,,,,,
367801.2,0.038246,,,,,,,,,,
371401.2,0.038571,,,,,,,,,,
375001.2,0.03897,,,,,,,,,,
378601.2,0.039438,,,,,,,,,,
382201.2,0.039892,,,,,,,,,,
385801.2,0.040347,,,,,,,,,,
389401.2,0.040829,,,,,,,,,,
393001.2,0.041247,,,,,,,,,,
396601.2,0.041692,,,,,,,,,,
400201.2,0.042044,,,,,,,,,,
403801.2,0.042624,,,,,,,,,,
407401.2,0.042944,,,,,,,,,,
411001.2,0.04337,,,,,,,,,,
414601.2,0.043681,,,,,,,,,,
418201.2,0.044103,,,,,,,,,,
421801.2,0.044548,,,,,,,,,,
425401.2,0.044979,,,,,,,,,,
429001.2,0.045438,,,,,,,,,,
432601.2,0.045893,,,,,,,,,,
436201.2,0.046343,,,,,,,,,,
439801.2,0.0467,,,,,,,,,,
443401.2,0.047238,,,,,,,,,,
447001.2,0.0474,,,,,,,,,,
450601.2,0.047799,,,,,,,,,,
454201.2,0.048225,,,,,,,,,,
457801.2,0.048708,,,,,,,,,,
461401.2,0.049185,,,,,,,,,,
465001.2,0.04964,,,,,,,,,,
468601.2,0.05008,,,,,,,,,,
472201.2,0.050521,,,,,,,,,,
475801.2,0.05097,,,,,,,,,,
479401.2,0.051337,,,,,,,,,,
483001.2,0.051703,,,,,,,,,,
486601.2,0.051949,,,,,,,,,,
490201.2,0.052408,,,,,,,,,,
493801.2,0.052867,,,,,,,,,,
497401.2,0.053321,,,,,,,,,,
501001.2,0.053762,,,,,,,,,,
504601.2,0.054091,,,,,,,,,,
508201.2,0.05442,,,,,,,,,,
511801.2,0.054889,,,,,,,,,,
515401.2,0.055255,,,,,,,,,,
519001.2,0.055682,,,,,,,,,,
522601.2,0.056141,,,,,,,,,,
526201.2,0.056572,,,,,,,,,,
529801.2,0.056989,,,,,,,,,,
533401.2,0.057472,,,,,,,,,,
537001.2,0.05788,,,,,,,,,,
540601.2,0.058237,,,,,,,,,,
544201.2,0.058603,,,,,,,,,,
547801.2,0.059048,,,,,,,,,,
551401.2,0.05941,,,,,,,,,,
555001.2,0.059827,,,,,,,,,,
558601.2,0.060286,,,,,,,,,,
562201.2,0.060755,,,,,,,,,,
565801.2,0.061209,,,,,,,,,,
569401.2,0.061654,,,,,,,,,,
573001.2,0.062099,,,,,,,,,,
576601.2,0.062642,,,,,,,,,,
580201.2,0.063036,,,,,,,,,,
583801.2,0.063226,,,,,,,,,,
587401.2,0.063611,,,,,,,,,,
591001.2,0.064288,,,,,,,,,,
594601.2,0.064909,,,,,,,,,,
598201.2,0.064923,,,,,,,,,,
601801.2,0.065392,,,,,,,,,,
605401.2,0.065851,,,,,,,,,,
609001.2,0.066203,,,,,,,,,,
612601.2,0.066667,,,,,,,,,,
616201.2,0.0672,,,,,,,,,,
619801.2,0.067673,,,,,,,,,,
623401.2,0.068151,,,,,,,,,,
627001.2,0.068341,,,,,,,,,,
630601.2,0.068633,,,,,,,,,,
634201.2,0.069115,,,,,,,,,,
637801.2,0.069101,,,,,,,,,,
641401.2,0.069528,,,,,,,,,,
645001.2,0.06995,,,,,,,,,,
648601.2,0.070279,,,,,,,,,,
652201.2,0.070803,,,,,,,,,,
655801.2,0.070961,,,,,,,,,,
659401.2,0.07142,,,,,,,,,,
663001.2,0.071805,,,,,,,,,,
666601.2,0.072217,,,,,,,,,,
670201.2,0.0727,,,,,,,,,,
673801.2,0.073224,,,,,,,,,,
677401.2,0.073502,,,,,,,,,,
681001.2,0.07391,,,,,,,,,,
684601.2,0.074207,,,,,,,,,,
688201.2,0.074656,,,,,,,,,,
691801.2,0.07506,,,,,,,,,,
695401.2,0.075236,,,,,,,,,,
699001.2,0.075602,,,,,,,,,,
702601.2,0.076043,,,,,,,,,,
706201.2,0.076516,,,,,,,,,,
709801.2,0.076905,,,,,,,,,,
713401.2,0.077142,,,,,,,,,,
717001.2,0.077828,,,,,,,,,,
720601.2,0.078157,,,,,,,,,,
724201.2,0.078468,,,,,,,,,,
727801.2,0.078955,,,,,,,,,,
731401.2,0.079377,,,,,,,,,,
735001.2,0.079762,,,,,,,,,,
738601.2,0.080235,,,,,,,,,,
742201.2,0.080647,,,,,,,,,,
745801.2,0.081107,,,,,,,,,,
749401.2,0.081524,,,,,,,,,,
753001.2,0.081821,,,,,,,,,,
756601.2,0.082168,,,,,,,,,,
760201.2,0.082581,,,,,,,,,,
763801.2,0.083012,,,,,,,,,,
767401.2,0.083467,,,,,,,,,,
771001.2,0.083847,,,,,,,,,,
774601.2,0.084283,,,,,,,,,,
778201.2,0.084478,,,,,,,,,,
781801.2,0.084872,,,,,,,,,,
785401.2,0.085322,,,,,,,,,,
789001.2,0.085697,,,,,,,,,,
792601.2,0.086152,,,,,,,,,,
796201.2,0.086402,,,,,,,,,,
799801.2,0.08681,,,,,,,,,,
803401.2,0.087181,,,,,,,,,,
807001.2,0.087645,,,,,,,,,,
810601.2,0.088034,,,,,,,,,,
814201.2,0.088322,,,,,,,,,,
817801.2,0.088739,,,,,,,,,,
821401.2,0.089064,,,,,,,,,,
825001.2,0.089532,,,,,,,,,,
828601.2,0.089959,,,,,,,,,,
832201.2,0.090362,,,,,,,,,,
835801.2,0.090728,,,,,,,,,,
839401.2,0.091016,,,,,,,,,,
843001.2,0.091373,,,,,,,,,,
846601.2,0.091823,,,,,,,,,,
850201.2,0.092263,,,,,,,,,,
853801.2,0.092727,,,,,,,,,,
857401.2,0.09314,,,,,,,,,,
861001.2,0.093348,,,,,,,,,,
864601.2,0.093645,,,,,,,,,,
868201.2,0.094132,,,,,,,,,,
871801.2,0.094522,,,,,,,,,,
875401.2,0.094716,,,,,,,,,,
879001.2,0.095124,,,,,,,,,,
882601.2,0.095542,,,,,,,,,,
886201.2,0.095973,,,,,,,,,,
889801.2,0.096395,,,,,,,,,,
893401.2,0.096715,,,,,,,,,,
897001.2,0.096984,,,,,,,,,,
900601.2,0.097396,,,,,,,,,,
904201.2,0.097837,,,,,,,,,,
907801.2,0.098189,,,,,,,,,,
911401.2,0.098468,,,,,,,,,,
915001.2,0.098792,,,,,,,,,,
918601.2,0.099242,,,,,,,,,,
922201.2,0.099673,,,,,,,,,,
925801.2,0.100128,,,,,,,,,,
929401.2,0.100462,,,,,,,,,,
933001.2,0.100846,,,,,,,,,,
936601.2,0.101134,,,,,,,,,,
940201.2,0.101556,,,,,,,,,,
943801.2,0.102001,,,,,,,,,,
947401.2,0.102442,,,,,,,,,,
951001.2,0.102854,,,,,,,,,,
954601.2,0.103044,,,,,,,,,,
958201.2,0.103411,,,,,,,,,,
961801.2,0.103893,,,,,,,,,,
965401.2,0.104306,,,,,,,,,,
969001.2,0.104681,,,,,,,,,,
972601.2,0.104876,,,,,,,,,,
976201.2,0.105266,,,,,,,,,,
979801.2,0.10572,,,,,,,,,,
983401.2,0.106151,,,,,,,,,,
987001.2,0.106402,,,,,,,,,,
990601.2,0.106749,,,,,,,,,,
994201.2,0.107139,,,,,,,,,,
997801.2,0.107579,,,,,,,,,,
1001401.2,0.10802,,,,,,,,,,
1005001.2,0.108423,,,,,,,,,,
1008601.2,0.108831,,,,,,,,,,
1012201.2,0.109175,,,,,,,,,,
1015801.2,0.109462,,,,,,,,,,
1019401.2,0.110121,,,,,,,,,,
1023001.2,0.11038,,,,,,,,,,
1026601.2,0.110821,,,,,,,,,,
1030201.2,0.111257,,,,,,,,,,
1033801.2,0.11166,,,,,,,,,,
1037401.2,0.111776,,,,,,,,,,
1041001.2,0.112221,,,,,,,,,,
1044601.2,0.112671,,,,,,,,,,
1048201.2,0.112944,,,,,,,,,,
1051801.2,0.113158,,,,,,,,,,
1055401.2,0.113617,,,,,,,,,,
1059001.2,0.11403,,,,,,,,,,
1062601.2,0.114433,,,,,,,,,,
1066201.2,0.114628,,,,,,,,,,
1069801.2,0.115031,,,,,,,,,,
1073401.2,0.115467,,,,,,,,,,
1077001.2,0.115912,,,,,,,,,,
1080601.2,0.116251,,,,,,,,,,
1084201.2,0.116487,,,,,,,,,,
1087801.2,0.116867,,,,,,,,,,
1091401.2,0.117317,,,,,,,,,,
1095001.2,0.117739,,,,,,,,,,
1098601.2,0.118184,,,,,,,,,,
1102201.2,0.118569,,,,,,,,,,
1105801.2,0.118922,,,,,,,,,,
1109401.2,0.119246,,,,,,,,,,
1113001.2,0.119673,,,,,,,,,,
1116601.2,0.120095,,,,,,,,,,
1120201.2,0.120489,,,,,,,,,,
1123801.2,0.120628,,,,,,,,,,
1127401.2,0.121027,,,,,,,,,,
1131001.2,0.121477,,,,,,,,,,
1134601.2,0.121922,,,,,,,,,,
1138201.2,0.122232,,,,,,,,,,
1141801.2,0.122441,,,,,,,,,,
1145401.2,0.122882,,,,,,,,,,
1149001.2,0.123299,,,,,,,,,,
1152601.2,0.123545,,,,,,,,,,
1156201.2,0.123851,,,,,,,,,,
1159801.2,0.124273,,,,,,,,,,
1163401.2,0.124709,,,,,,,,,,
1167001.2,0.125084,,,,,,,,,,
1170601.2,0.125465,,,,,,,,,,
1174201.2,0.125706,,,,,,,,,,
1177801.2,0.126128,,,,,,,,,,
1181401.2,0.126591,,,,,,,,,,
1185001.2,0.12706,,,,,,,,,,
1188601.2,0.127472,,,,,,,,,,
1192201.2,0.127686,,,,,,,,,,
1195801.2,0.128131,,,,,,,,,,
1199401.2,0.128497,,,,,,,,,,
1203001.2,0.128914,,,,,,,,,,
1206601.2,0.129276,,,,,,,,,,
1210201.2,0.129531,,,,,,,,,,
1213801.2,0.129925,,,,,,,,,,
1217401.2,0.130306,,,,,,,,,,
1221001.2,0.130755,,,,,,,,,,
1224601.2,0.131145,,,,,,,,,,
1228201.2,0.131377,,,,,,,,,,
1231801.2,0.131729,,,,,,,,,,
1235401.2,0.13216,,,,,,,,,,
1239001.2,0.132596,,,,,,,,,,
1242601.2,0.133028,,,,,,,,,,
1246201.2,0.133417,,,,,,,,,,
1249801.2,0.133626,,,,,,,,,,
1253401.2,0.13402,,,,,,,,,,
1257001.2,0.134474,,,,,,,,,,
1260601.2,0.134901,,,,,,,,,,
1264201.2,0.135323,,,,,,,,,,
1267801.2,0.135578,,,,,,,,,,
1271401.2,0.135921,,,,,,,,,,
1275001.2,0.136352,,,,,,,,,,
1278601.2,0.136802,,,,,,,,,,
1282201.2,0.13728,,,,,,,,,,
1285801.2,0.137729,,,,,,,,,,
1289401.2,0.138082,,,,,,,,,,
1293001.2,0.138425,,,,,,,,,,
1296601.2,0.138699,,,,,,,,,,
1300201.2,0.139125,,,,,,,,,,
1303801.2,0.13958,,,,,,,,,,
1307401.2,0.140025,,,,,,,,,,
1311001.2,0.14041,,,,,,,,,,
1314601.2,0.140702,,,,,,,,,,
1318201.2,0.141026,,,,,,,,,,
1321801.2,0.141448,,,,,,,,,,
1325401.2,0.141903,,,,,,,,,,
1329001.2,0.14232,,,,,,,,,,
1332601.2,0.142682,,,,,,,,,,
1336201.2,0.142974,,,,,,,,,,
1339801.2,0.14335,,,,,,,,,,
1343401.2,0.143767,,,,,,,,,,
1347001.2,0.144221,,,,,,,,,,
1350601.2,0.144671,,,,,,,,,,
1354201.2,0.145098,,,,,,,,,,
1357801.2,0.145473,,,,,,,,,,
1361401.2,0.145733,,,,,,,,,,
1365001.2,0.146164,,,,,,,,,,
1368601.2,0.146614,,,,,,,,,,
1372201.2,0.146999,,,,,,,,,,
1375801.2,0.147458,,,,,,,,,,
1379401.2,0.147903,,,,,,,,,,
1383001.2,0.148237,,,,,,,,,,
1386601.2,0.14865,,,,,,,,,,
1390201.2,0.148979,,,,,,,,,,
1393801.2,0.149359,,,,,,,,,,
1397401.2,0.149772,,,,,,,,,,
1401001.2,0.150226,,,,,,,,,,
1404601.2,0.15069,,,,,,,,,,
1408201.2,0.151154,,,,,,,,,,
1411801.2,0.15152,,,,,,,,,,
1415401.2,0.151845,,,,,,,,,,
1419001.2,0.152141,,,,,,,,,,
1422601.2,0.152596,,,,,,,,,,
1426201.2,0.153018,,,,,,,,,,
1429801.2,0.153463,,,,,,,,,,
1433401.2,0.153852,,,,,,,,,,
1437001.2,0.15427,,,,,,,,,,
1440601.2,0.154747,,,,,,,,,,
1444201.2,0.154979,,,,,,,,,,
1447801.2,0.155406,,,,,,,,,,
1451401.2,0.155842,,,,,,,,,,
1455001.2,0.156319,,,,,,,,,,
1458601.2,0.156746,,,,,,,,,,
1462201.2,0.157214,,,,,,,,,,
1465801.2,0.157632,,,,,,,,,,
1469401.2,0.158081,,,,,,,,,,
1473001.2,0.158448,,,,,,,,,,
1476601.2,0.158851,,,,,,,,,,
1480201.2,0.159185,,,,,,,,,,
1483801.2,0.159542,,,,,,,,,,
1487401.2,0.160015,,,,,,,,,,
1491001.2,0.160456,,,,,,,,,,
1494601.2,0.160905,,,,,,,,,,
1498201.2,0.16136,,,,,,,,,,
1501801.2,0.161847,,,,,,,,,,
1505401.2,0.162273,,,,,,,,,,
1509001.2,0.162723,,,,,,,,,,
1512601.2,0.163178,,,,,,,,,,
1516201.2,0.163511,,,,,,,,,,
1519801.2,0.163933,,,,,,,,,,
1523401.2,0.164318,,,,,,,,,,
1527001.2,0.164791,,,,,,,,,,
1530601.2,0.165223,,,,,,,,,,
1534201.2,0.165603,,,,,,,,,,
1537801.2,0.166039,,,,,,,,,,
1541401.2,0.166512,,,,,,,,,,
1545001.2,0.166961,,,,,,,,,,
1548601.2,0.167425,,,,,,,,,,
1552201.2,0.167866,,,,,,,,,,
1555801.2,0.168339,,,,,,,,,,
1559401.2,0.168812,,,,,,,,,,
1563001.2,0.169252,,,,,,,,,,
1566601.2,0.169707,,,,,,,,,,
1570201.2,0.170193,,,,,,,,,,
1573801.2,0.170643,,,,,,,,,,
1577401.2,0.171098,,,,,,,,,,
1581001.2,0.171566,,,,,,,,,,
1584601.2,0.172025,,,,,,,,,,
1588201.2,0.172489,,,,,,,,,,
1591801.2,0.172966,,,,,,,,,,
1595401.2,0.173416,,,,,,,,,,
1599001.2,0.173889,,,,,,,,,,
1602601.2,0.174344,,,,,,,,,,
1606201.2,0.174812,,,,,,,,,,
1609801.2,0.175285,,,,,,,,,,
1613401.2,0.175739,,,,,,,,,,
1617001.2,0.176198,,,,,,,,,,
1620601.2,0.176662,,,,,,,,,,
1624201.2,0.177144,,,,,,,,,,
1627801.2,0.177603,,,,,,,,,,
1631401.2,0.178095,,,,,,,,,,
1635001.2,0.178526,,,,,,,,,,
1638601.2,0.179004,,,,,,,,,,
1642201.2,0.179472,,,,,,,,,,
1645801.2,0.179931,,,,,,,,,,
1649401.2,0.180386,,,,,,,,,,
1653001.2,0.180863,,,,,,,,,,
1656601.2,0.181378,,,,,,,,,,
1660201.2,0.181842,,,,,,,,,,
1663801.2,0.182301,,,,,,,,,,
1667401.2,0.182741,,,,,,,,,,
1671001.2,0.183219,,,,,,,,,,
1674601.2,0.183687,,,,,,,,,,
1678201.2,0.184123,,,,,,,,,,
1681801.2,0.184782,,,,,,,,,,
1685401.2,0.185347,,,,,,,,,,
1689001.2,0.185904,,,,,,,,,,
1692601.2,0.186367,,,,,,,,,,
1696201.2,0.186864,,,,,,,,,,
1699801.2,0.187327,,,,,,,,,,
1703401.2,0.187796,,,,,,,,,,
1707001.2,0.188283,,,,,,,,,,
1710601.2,0.18876,,,,,,,,,,
1714201.2,0.189233,,,,,,,,,,
1717801.2,0.189882,,,,,,,,,,
1721401.2,0.190434,,,,,,,,,,
1725001.2,0.190902,,,,,,,,,,
1728601.2,0.191464,,,,,,,,,,
1732201.2,0.191978,,,,,,,,,,
1735801.2,0.192433,,,,,,,,,,
1739401.2,0.192906,,,,,,,,,,
1743001.2,0.193397,,,,,,,,,,
1746601.2,0.193981,,,,,,,,,,
1750201.2,0.194621,,,,,,,,,,
1753801.2,0.195182,,,,,,,,,,
1757401.2,0.195702,,,,,,,,,,
1761001.2,0.196147,,,,,,,,,,
1764601.2,0.196638,,,,,,,,,,
1768201.2,0.197213,,,,,,,,,,
1771801.2,0.198002,,,,,,,,,,
1775401.2,0.198475,,,,,,,,,,
1779001.2,0.198934,,,,,,,,,,
1782601.2,0.19949,,,,,,,,,,
1786201.2,0.200237,,,,,,,,,,
1789801.2,0.200775,,,,,,,,,,
1793401.2,0.201238,,,,,,,,,,
1797001.2,0.201725,,,,,,,,,,
1800601.2,0.202356,,,,,,,,,,
1804201.2,0.203052,,,,,,,,,,
1807801.2,0.203534,,,,,,,,,,
1811401.2,0.204035,,,,,,,,,,
1815001.2,0.204591,,,,,,,,,,
1818601.2,0.205263,,,,,,,,,,
1822201.2,0.205885,,,,,,,,,,
1825801.2,0.206344,,,,,,,,,,
1829401.2,0.206919,,,,,,,,,,
1833001.2,0.207549,,,,,,,,,,
1836601.2,0.208189,,,,,,,,,,
1840201.2,0.208686,,,,,,,,,,
1843801.2,0.209251,,,,,,,,,,
1847401.2,0.210016,,,,,,,,,,
1851001.2,0.210517,,,,,,,,,,
1854601.2,0.21106,,,,,,,,,,
1858201.2,0.211797,,,,,,,,,,
1861801.2,0.212386,,,,,,,,,,
1865401.2,0.21291,,,,,,,,,,
1869001.2,0.213698,,,,,,,,,,
1872601.2,0.214236,,,,,,,,,,
1876201.2,0.214695,,,,,,,,,,
1879801.2,0.215289,,,,,,,,,,
1883401.2,0.216072,,,,,,,,,,
1887001.2,0.216587,,,,,,,,,,
1890601.2,0.21732,,,,,,,,,,
1894201.2,0.21795,,,,,,,,,,
1897801.2,0.218423,,,,,,,,,,
1901401.2,0.219235,,,,,,,,,,
1905001.2,0.21981,,,,,,,,,,
1908601.2,0.220589,,,,,,,,,,
1912201.2,0.221196,,,,,,,,,,
1915801.2,0.22192,,,,,,,,,,
1919401.2,0.222569,,,,,,,,,,
1923001.2,0.22319,,,,,,,,,,
1926601.2,0.223951,,,,,,,,,,
1930201.2,0.224465,,,,,,,,,,
1933801.2,0.225314,,,,,,,,,,
1937401.2,0.225857,,,,,,,,,,
1941001.2,0.226738,,,,,,,,,,
1944601.2,0.227303,,,,,,,,,,
1948201.2,0.228143,,,,,,,,,,
1951801.2,0.228885,,,,,,,,,,
1955401.2,0.229534,,,,,,,,,,
1959001.2,0.230257,,,,,,,,,,
1962601.2,0.23092,,,,,,,,,,
1966201.2,0.231713,,,,,,,,,,
1969801.2,0.232325,,,,,,,,,,
1973401.2,0.233118,,,,,,,,,,
1977001.2,0.233726,,,,,,,,,,
1980601.2,0.234616,,,,,,,,,,
1984201.2,0.235247,,,,,,,,,,
1987801.2,0.236044,,,,,,,,,,
1991401.2,0.236874,,,,,,,,,,
1995001.2,0.237477,,,,,,,,,,
1998601.2,0.238344,,,,,,,,,,
2002201.2,0.239197,,,,,,,,,,
2005801.2,0.239939,,,,,,,,,,
2009401.2,0.240677,,,,,,,,,,
2013001.2,0.241581,,,,,,,,,,
2016601.2,0.242327,,,,,,,,,,
2020201.2,0.243014,,,,,,,,,,
2023801.2,0.243918,,,,,,,,,,
2027401.2,0.244831,,,,,,,,,,
2031001.2,0.245712,,,,,,,,,,
2034601.2,0.246306,,,,,,,,,,
2038201.2,0.247196,,,,,,,,,,
2041801.2,0.248114,,,,,,,,,,
2045401.2,0.249019,,,,,,,,,,
2049001.2,0.249668,,,,,,,,,,
2052601.2,0.250451,,,,,,,,,,
2056201.2,0.251365,,,,,,,,,,
2059801.2,0.252246,,,,,,,,,,
2063401.2,0.253183,,,,,,,,,,
2067001.2,0.254119,,,,,,,,,,
2070601.2,0.255033,,,,,,,,,,
2074201.2,0.255951,,,,,,,,,,
2077801.2,0.256888,,,,,,,,,,
2081401.2,0.257824,,,,,,,,,,
2085001.2,0.258756,,,,,,,,,,
2088601.2,0.259712,,,,,,,,,,
2092201.2,0.260625,,,,,,,,,,
2095801.2,0.261543,,,,,,,,,,
2099401.2,0.262489,,,,,,,,,,
2103001.2,0.263435,,,,,,,,,,
2106601.2,0.264585,,,,,,,,,,
2110201.2,0.265536,,,,,,,,,,
2113801.2,0.266616,,,,,,,,,,
2117401.2,0.267553,,,,,,,,,,
2121001.2,0.268499,,,,,,,,,,
2124601.2,0.269473,,,,,,,,,,
2128201.2,0.270641,,,,,,,,,,
2131801.2,0.271647,,,,,,,,,,
2135401.2,0.272644,,,,,,,,,,
2139001.2,0.273581,,,,,,,,,,
2142601.2,0.27455,,,,,,,,,,
2146201.2,0.275839,,,,,,,,,,
2149801.2,0.276832,,,,,,,,,,
2153401.2,0.277935,,,,,,,,,,
2157001.2,0.279159,,,,,,,,,,
2160601.2,0.280166,,,,,,,,,,
2164201.2,0.281478,,,,,,,,,,
2167801.2,0.28273,,,,,,,,,,
2171401.2,0.283801,,,,,,,,,,
2175001.2,0.285155,,,,,,,,,,
2178601.2,0.286384,,,,,,,,,,
2182201.2,0.287557,,,,,,,,,,
2185801.2,0.288902,,,,,,,,,,
2189401.2,0.290284,,,,,,,,,,
2193001.2,0.291619,,,,,,,,,,
2196601.2,0.292825,,,,,,,,,,
2200201.2,0.294211,,,,,,,,,,
2203801.2,0.295523,,,,,,,,,,
2207401.2,0.296803,,,,,,,,,,
2211001.2,0.298185,,,,,,,,,,
2214601.2,0.299558,,,,,,,,,,
2218201.2,0.300963,,,,,,,,,,
2221801.2,0.302303,,,,,,,,,,
2225401.2,0.303731,,,,,,,,,,
2229001.2,0.305118,,,,,,,,,,
2232601.2,0.30655,,,,,,,,,,
2236201.2,0.308159,,,,,,,,,,
2239801.2,0.30975,,,,,,,,,,
2243401.2,0.31134,,,,,,,,,,
2247001.2,0.312987,,,,,,,,,,
2250601.2,0.314586,,,,,,,,,,
2254201.2,0.316284,,,,,,,,,,
2257801.2,0.318101,,,,,,,,,,
2261401.2,0.319951,,,,,,,,,,
2265001.2,0.321769,,,,,,,,,,
2268601.2,0.323596,,,,,,,,,,
2272201.2,0.32547,,,,,,,,,,
2275801.2,0.327352,,,,,,,,,,
2279401.2,0.329226,,,,,,,,,,
2283001.2,0.331085,,,,,,,,,,
2286601.2,0.333037,,,,,,,,,,
2290201.2,0.335244,,,,,,,,,,
2293801.2,0.337331,,,,,,,,,,
2297401.2,0.339441,,,,,,,,,,
2301001.2,0.341746,,,,,,,,,,
2304601.2,0.34405,,,,,,,,,,
2308201.2,0.346378,,,,,,,,,,
2311801.2,0.348678,,,,,,,,,,
2315401.2,0.351043,,,,,,,,,,
2319001.2,0.353742,,,,,,,,,,
2322601.2,0.356199,,,,,,,,,,
2326201.2,0.358912,,,,,,,,,,
2329801.2,0.361703,,,,,,,,,,
2333401.2,0.364541,,,,,,,,,,
2337001.2,0.367713,,,,,,,,,,
2340601.2,0.370959,,,,,,,,,,
2344201.2,0.374205,,,,,,,,,,
2347801.2,0.377905,,,,,,,,,,
2351401.2,0.381531,,,,,,,,,,
2355001.2,0.385352,,,,,,,,,,
2358601.2,0.389558,,,,,,,,,,
2362201.2,0.39413,,,,,,,,,,
2365801.2,0.398846,,,,,,,,,,
2369401.2,0.404717,,,,,,,,,,
2375881.2,0.412229,,,,,,,,,,

File: moga_neml/scripts/data/creep/kaeri_3/AirBase_900_28_a.csv (part 2 of 4)
time,strain,temperature,stress,type,state,form,process,medium,title,youngs,poissons
0.0,0.0,900.0,28.0,creep,Ruptured,Plate,Base,Air,AirBase_900_28_a,149000.0,0.3
3125401.2,0.028565,,,,,,,,,,
3129001.2,0.028643,,,,,,,,,,
3132601.2,0.028616,,,,,,,,,,
3136201.2,0.028777,,,,,,,,,,
3139801.2,0.028779,,,,,,,,,,
3143401.2,0.028804,,,,,,,,,,
3147001.2,0.028811,,,,,,,,,,
3150601.2,0.02888,,,,,,,,,,
3154201.2,0.028972,,,,,,,,,,
3157801.2,0.028979,,,,,,,,,,
3161401.2,0.029012,,,,,,,,,,
3165001.2,0.029016,,,,,,,,,,
3168601.2,0.02906,,,,,,,,,,
3172201.2,0.029048,,,,,,,,,,
3175801.2,0.029044,,,,,,,,,,
3179401.2,0.029111,,,,,,,,,,
3183001.2,0.029145,,,,,,,,,,
3186601.2,0.02912,,,,,,,,,,
3190201.2,0.029226,,,,,,,,,,
3193801.2,0.029207,,,,,,,,,,
3197401.2,0.029253,,,,,,,,,,
3201001.2,0.029283,,,,,,,,,,
3204601.2,0.029428,,,,,,,,,,
3208201.2,0.029475,,,,,,,,,,
3211801.2,0.029477,,,,,,,,,,
3215401.2,0.029493,,,,,,,,,,
3219001.2,0.029617,,,,,,,,,,
3222601.2,0.0297,,,,,,,,,,
3226201.2,0.0297,,,,,,,,,,
3229801.2,0.02973,,,,,,,,,,
3233401.2,0.02979,,,,,,,,,,
3237001.2,0.029898,,,,,,,,,,
3240601.2,0.029885,,,,,,,,,,
3244201.2,0.029947,,,,,,,,,,
3247801.2,0.029979,,,,,,,,,,
3251401.2,0.029935,,,,,,,,,,
3255001.2,0.030009,,,,,,,,,,
3258601.2,0.029963,,,,,,,,,,
3262201.2,0.029974,,,,,,,,,,
3265801.2,0.030089,,,,,,,,,,
3269401.2,0.030191,,,,,,,,,,
3273001.2,0.030207,,,,,,,,,,
3276601.2,0.030357,,,,,,,,,,
3280201.2,0.030384,,,,,,,,,,
3283801.2,0.030391,,,,,,,,,,
3287401.2,0.030469,,,,,,,,,,
3291001.2,0.03058,,,,,,,,,,
3294601.2,0.030633,,,,,,,,,,
3298201.2,0.030621,,,,,,,,,,
3301801.2,0.03064,,,,,,,,,,
3305401.2,0.03075,,,,,,,,,,
3309001.2,0.030849,,,,,,,,,,
3312601.2,0.030859,,,,,,,,,,
3316201.2,0.030916,,,,,,,,,,
3319801.2,0.031034,,,,,,,,,,
3323401.2,0.031084,,,,,,,,,,
3327001.2,0.030999,,,,,,,,,,
3330601.2,0.031114,,,,,,,,,,
3334201.2,0.031183,,,,,,,,,,
3337801.2,0.031211,,,,,,,,,,
3341401.2,0.031312,,,,,,,,,,
3345001.2,0.03131,,,,,,,,,,
3348601.2,0.031358,,,,,,,,,,
3352201.2,0.031381,,,,,,,,,,
3355801.2,0.031428,,,,,,,,,,
3359401.2,0.031517,,,,,,,,,,
3363001.2,0.031586,,,,,,,,,,
3366601.2,0.031635,,,,,,,,,,
3370201.2,0.031725,,,,,,,,,,
3373801.2,0.031798,,,,,,,,,,
3377401.2,0.031828,,,,,,,,,,
3381001.2,0.031943,,,,,,,,,,
3384601.2,0.032006,,,,,,,,,,
3388201.2,0.032022,,,,,,,,,,
3391801.2,0.032024,,,,,,,,,,
3395401.2,0.032015,,,,,,,,,,
3399001.2,0.031996,,,,,,,,,,
3402601.2,0.032015,,,,,,,,,,
3406201.2,0.032003,,,,,,,,,,
3409801.2,0.032125,,,,,,,,,,
3413401.2,0.03201,,,,,,,,,,
3417001.2,0.03201,,,,,,,,,,
3420601.2,0.032031,,,,,,,,,,
3424201.2,0.032176,,,,,,,,,,
3427801.2,0.03219,,,,,,,,,,
3431401.2,0.032254,,,,,,,,,,
3435001.2,0.032482,,,,,,,,,,
3438601.2,0.032634,,,,,,,,,,
3442201.2,0.032692,,,,,,,,,,
3445801.2,0.032703,,,,,,,,,,
3449401.2,0.032708,,,,,,,,,,
3453001.2,0.032699,,,,,,,,,,
3456601.2,0.032766,,,,,,,,,,
3460201.2,0.032925,,,,,,,,,,
3463801.2,0.032943,,,,,,,,,,
3467401.2,0.03303,,,,,,,,,,
3471001.2,0.033093,,,,,,,,,,
3474601.2,0.033159,,,,,,,,,,
3478201.2,0.033169,,,,,,,,,,
3481801.2,0.033222,,,,,,,,,,
3485401.2,0.03333,,,,,,,,,,
3489001.2,0.033413,,,,,,,,,,
3492601.2,0.033431,,,,,,,,,,
3496201.2,0.033417,,,,,,,,,,
3499801.2,0.033406,,,,,,,,,,
3503401.2,0.033429,,,,,,,,,,
3507001.2,0.033556,,,,,,,,,,
3510601.2,0.033666,,,,,,,,,,
3514201.2,0.033638,,,,,,,,,,
3517801.2,0.033655,,,,,,,,,,
3521401.2,0.033641,,,,,,,,,,
3525001.2,0.033761,,,,,,,,,,
3528601.2,0.033832,,,,,,,,,,
3532201.2,0.033848,,,,,,,,,,
3535801.2,0.033906,,,,,,,,,,
3539401.2,0.034005,,,,,,,,,,
3543001.2,0.034055,,,,,,,,,,
3546601.2,0.034083,,,,,,,,,,
3550201.2,0.034154,,,,,,,,,,
3553801.2,0.034263,,,,,,,,,,
3557401.2,0.034304,,,,,,,,,,
3561001.2,0.034343,,,,,,,,,,
3564601.2,0.034463,,,,,,,,,,
3568201.2,0.034532,,,,,,,,,,
3571801.2,0.034555,,,,,,,,,,
3575401.2,0.034574,,,,,,,,,,
3579001.2,0.034631,,,,,,,,,,
3582601.2,0.034755,,,,,,,,,,
3586201.2,0.034781,,,,,,,,,,
3589801.2,0.034799,,,,,,,,,,
3593401.2,0.034822,,,,,,,,,,
3597001.2,0.034884,,,,,,,,,,
3600612.0,0.035,,,,,,,,,,
3604212.0,0.035002,,,,,,,,,,
3607812.0,0.035043,,,,,,,,,,
3611412.0,0.03505,,,,,,,,,,
3615012.0,0.035108,,,,,,,,,,
3618612.0,0.035191,,,,,,,,,,
3622212.0,0.035211,,,,,,,,,,
3625812.0,0.035237,,,,,,,,,,
3629412.0,0.035271,,,,,,,,,,
3633012.0,0.035331,,,,,,,,,,
3636612.0,0.035446,,,,,,,,,,
3640212.0,0.035469,,,,,,,,,,
3643812.0,0.035486,,,,,,,,,,
3647412.0,0.035644,,,,,,,,,,
3651012.0,0.035679,,,,,,,,,,
3654612.0,0.035695,,,,,,,,,,
3658212.0,0.03573,,,,,,,,,,
3661812.0,0.035734,,,,,,,,,,
3665412.0,0.035829,,,,,,,,,,
3669012.0,0.035824,,,,,,,,,,
3672612.0,0.035907,,,,,,,,,,
3676212.0,0.035976,,,,,,,,,,
3679812.0,0.035898,,,,,,,,,,
3683412.0,0.036001,,,,,,,,,,
3687012.0,0.036107,,,,,,,,,,
3690612.0,0.036163,,,,,,,,,,
3694212.0,0.036126,,,,,,,,,,
3697812.0,0.036204,,,,,,,,,,
3701412.0,0.036361,,,,,,,,,,
3705012.0,0.036375,,,,,,,,,,
3708612.0,0.036368,,,,,,,,,,
3712212.0,0.036354,,,,,,,,,,
3715812.0,0.036391,,,,,,,,,,
3719412.0,0.036427,,,,,,,,,,
3723012.0,0.036434,,,,,,,,,,
3726612.0,0.036536,,,,,,,,,,
3730212.0,0.03658,,,,,,,,,,
3733812.0,0.036609,,,,,,,,,,
3737412.0,0.036621,,,,,,,,,,
3741012.0,0.036736,,,,,,,,,,
3744612.0,0.03663,,,,,,,,,,
3748212.0,0.036614,,,,,,,,,,
3751812.0,0.036651,,,,,,,,,,
3755412.0,0.036764,,,,,,,,,,
3759012.0,0.036789,,,,,,,,,,
3762612.0,0.036805,,,,,,,,,,
3766212.0,0.036833,,,,,,,,,,
3769812.0,0.036837,,,,,,,,,,
3773412.0,0.03686,,,,,,,,,,
3777012.0,0.036893,,,,,,,,,,
3780612.0,0.037082,,,,,,,,,,
3784212.0,0.037197,,,,,,,,,,
3787812.0,0.037284,,,,,,,,,,
3791412.0,0.0373,,,,,,,,,,
3795012.0,0.037307,,,,,,,,,,
3798612.0,0.037395,,,,,,,,,,
3802212.0,0.037482,,,,,,,,,,
3805812.0,0.037473,,,,,,,,,,
3809412.0,0.037533,,,,,,,,,,
3813012.0,0.03757,,,,,,,,,,
3816612.0,0.037637,,,,,,,,,,
3820212.0,0.037754,,,,,,,,,,
3823812.0,0.037761,,,,,,,,,,
3827412.0,0.037761,,,,,,,,,,
3831012.0,0.037772,,,,,,,,,,
3834612.0,0.037913,,,,,,,,,,
3838212.0,0.037994,,,,,,,,,,
3841812.0,0.038,,,,,,,,,,
3845412.0,0.038047,,,,,,,,,,
3849012.0,0.038053,,,,,,,,,,
3852612.0,0.038196,,,,,,,,,,
3856212.0,0.038189,,,,,,,,,,
3859812.0,0.038017,,,,,,,,,,
3863412.0,0.038203,,,,,,,,,,
3867012.0,0.038242,,,,,,,,,,
3870612.0,0.038231,,,,,,,,,,
3874212.0,0.038392,,,,,,,,,,
3877812.0,0.038473,,,,,,,,,,
3881412.0,0.03845,,,,,,,,,,
3885012.0,0.038498,,,,,,,,,,
3888612.0,0.038592,,,,,,,,,,
3892212.0,0.038636,,,,,,,,,,
3895812.0,0.038489,,,,,,,,,,
3899412.0,0.038636,,,,,,,,,,
3903012.0,0.038687,,,,,,,,,,
3906612.0,0.038675,,,,,,,,,,
3910212.0,0.038687,,,,,,,,,,
3913812.0,0.038673,,,,,,,,,,
3917412.0,0.038714,,,,,,,,,,
3921012.0,0.038726,,,,,,,,,,
3924612.0,0.038809,,,,,,,,,,
3928212.0,0.038846,,,,,,,,,,
3931812.0,0.038894,,,,,,,,,,
3935412.0,0.038913,,,,,,,,,,
3939012.0,0.038913,,,,,,,,,,
3942612.0,0.038915,,,,,,,,,,
3946212.0,0.038936,,,,,,,,,,
3949812.0,0.039129,,,,,,,,,,
3953412.0,0.039129,,,,,,,,,,
3957012.0,0.039138,,,,,,,,,,
3960612.0,0.039154,,,,,,,,,,
3964212.0,0.039198,,,,,,,,,,
3967812.0,0.039187,,,,,,,,,,
3971412.0,0.039362,,,,,,,,,,
3975012.0,0.039387,,,,,,,,,,
3978612.0,0.039433,,,,,,,,,,
3982212.0,0.039497,,,,,,,,,,
3985812.0,0.039585,,,,,,,,,,
3989412.0,0.039608,,,,,,,,,,
3993012.0,0.039629,,,,,,,,,,
3996612.0,0.039576,,,,,,,,,,
4000212.0,0.039603,,,,,,,,,,
4003812.0,0.039656,,,,,,,,,,
4007412.0,0.039765,,,,,,,,,,
4011012.0,0.039864,,,,,,,,,,
4014612.0,0.039825,,,,,,,,,,
4018212.0,0.03985,,,,,,,,,,
4021812.0,0.039884,,,,,,,,,,
4025412.0,0.039875,,,,,,,,,,
4029012.0,0.039986,,,,,,,,,,
4032612.0,0.040039,,,,,,,,,,
4036212.0,0.040064,,,,,,,,,,
4039812.0,0.040064,,,,,,,,,,
4043412.0,0.040115,,,,,,,,,,
4047012.0,0.040181,,,,,,,,,,
4050612.0,0.040278,,,,,,,,,,
4054212.0,0.040285,,,,,,,,,,
4057812.0,0.040301,,,,,,,,,,
4061412.0,0.040333,,,,,,,,,,
4065012.0,0.040423,,,,,,,,,,
4068612.0,0.040534,,,,,,,,,,
4072212.0,0.040515,,,,,,,,,,
4075812.0,0.040561,,,,,,,,,,
4079412.0,0.040617,,,,,,,,,,
4083012.0,0.040718,,,,,,,,,,
4086612.0,0.04075,,,,,,,,,,
4090212.0,0.040753,,,,,,,,,,
4093812.0,0.040764,,,,,,,,,,
4097412.0,0.040796,,,,,,,,,,
4101012.0,0.040944,,,,,,,,,,
4104612.0,0.040976,,,,,,,,,,
4108212.0,0.041013,,,,,,,,,,
4111812.0,0.041027,,,,,,,,,,
4115412.0,0.041017,,,,,,,,,,
4119012.0,0.041052,,,,,,,,,,
4122612.0,0.041163,,,,,,,,,,
4126212.0,0.041225,,,,,,,,,,
4129812.0,0.04119,,,,,,,,,,
4133412.0,0.041216,,,,,,,,,,
4137012.0,0.041232,,,,,,,,,,
4140612.0,0.041243,,,,,,,,,,
4144212.0,0.041453,,,,,,,,,,
4147812.0,0.041441,,,,,,,,,,
4151412.0,0.041596,,,,,,,,,,
4155012.0,0.041573,,,,,,,,,,
4158612.0,0.041669,,,,,,,,,,
4162212.0,0.041745,,,,,,,,,,
4165812.0,0.041764,,,,,,,,,,
4169412.0,0.04184,,,,,,,,,,
4173012.0,0.0419,,,,,,,,,,
4176612.0,0.041902,,,,,,,,,,
4180212.0,0.041916,,,,,,,,,,
4183812.0,0.041976,,,,,,,,,,
4187412.0,0.041918,,,,,,,,,,
4191012.0,0.04192,,,,,,,,,,
4194612.0,0.042029,,,,,,,,,,
4198212.0,0.04207,,,,,,,,,,
4201812.0,0.042139,,,,,,,,,,
4205412.0,0.042153,,,,,,,,,,
4209012.0,0.042201,,,,,,,,,,
4212612.0,0.042139,,,,,,,,,,
4216212.0,0.042146,,,,,,,,,,
4219812.0,0.042162,,,,,,,,,,
4223412.0,0.04228,,,,,,,,,,
4227012.0,0.042337,,,,,,,,,,
4230612.0,0.042376,,,,,,,,,,
4234212.0,0.04242,,,,,,,,,,
4237812.0,0.042505,,,,,,,,,,
4241412.0,0.042616,,,,,,,,,,
4245012.0,0.042632,,,,,,,,,,
4248612.0,0.042761,,,,,,,,,,
4252212.0,0.042821,,,,,,,,,,
4255812.0,0.042823,,,,,,,,,,
4259412.0,0.04297,,,,,,,,,,
4263012.0,0.043134,,,,,,,,,,
4266612.0,0.043056,,,,,,,,,,
4270212.0,0.043083,,,,,,,,,,
4273812.0,0.043093,,,,,,,,,,
4277412.0,0.043132,,,,,,,,,,
4281012.0,0.043185,,,,,,,,,,
4284612.0,0.043291,,,,,,,,,,
4288212.0,0.043286,,,,,,,,,,
4291812.0,0.04335,,,,,,,,,,
4295412.0,0.043318,,,,,,,,,,
4299012.0,0.043311,,,,,,,,,,
4302612.0,0.043392,,,,,,,,,,
4306212.0,0.043413,,,,,,,,,,
4309812.0,0.04339,,,,,,,,,,
4313412.0,0.043486,,,,,,,,,,
4317012.0,0.04353,,,,,,,,,,
4320612.0,0.043555,,,,,,,,,,
4324212.0,0.043705,,,,,,,,,,
4327812.0,0.043747,,,,,,,,,,
4331412.0,0.043804,,,,,,,,,,
4335012.0,0.043922,,,,,,,,,,
4338612.0,0.043965,,,,,,,,,,
4342212.0,0.043988,,,,,,,,,,
4345812.0,0.044028,,,,,,,,,,
4349412.0,0.044014,,,,,,,,,,
4353012.0,0.044134,,,,,,,,,,
4356612.0,0.044159,,,,,,,,,,
4360212.0,0.044221,,,,,,,,,,
4363812.0,0.044253,,,,,,,,,,
4367412.0,0.044292,,,,,,,,,,
4371012.0,0.044253,,,,,,,,,,
4374612.0,0.04435,,,,,,,,,,
4378212.0,0.044401,,,,,,,,,,
4381812.0,0.044451,,,,,,,,,,
4385412.0,0.044444,,,,,,,,,,
4389012.0,0.044481,,,,,,,,,,
4392612.0,0.044444,,,,,,,,,,
4396212.0,0.044567,,,,,,,,,,
4399812.0,0.044624,,,,,,,,,,
4403412.0,0.044672,,,,,,,,,,
4407012.0,0.044827,,,,,,,,,,
4410612.0,0.044785,,,,,,,,,,
4414212.0,0.0449,,,,,,,,,,
4417812.0,0.044903,,,,,,,,,,
4421412.0,0.044887,,,,,,,,,,
4425012.0,0.044889,,,,,,,,,,
4428612.0,0.045147,,,,,,,,,,
4432212.0,0.045147,,,,,,,,,,
4435812.0,0.045274,,,,,,,,,,
4439412.0,0.045253,,,,,,,,,,
4443012.0,0.045361,,,,,,,,,,
4446612.0,0.04535,,,,,,,,,,
4450212.0,0.045336,,,,,,,,,,
4453812.0,0.045366,,,,,,,,,,
4457412.0,0.045356,,,,,,,,,,
4461012.0,0.045361,,,,,,,,,,
4464612.0,0.045426,,,,,,,,,,
4468212.0,0.045607,,,,,,,,,,
4471812.0,0.045601,,,,,,,,,,
4475412.0,0.045596,,,,,,,,,,
4479012.0,0.045591,,,,,,,,,,
4482612.0,0.045598,,,,,,,,,,
4486212.0,0.045785,,,,,,,,,,
4489812.0,0.045808,,,,,,,,,,
4493412.0,0.045886,,,,,,,,,,
4497012.0,0.045886,,,,,,,,,,
4500612.0,0.045944,,,,,,,,,,
4504212.0,0.046052,,,,,,,,,,
4507812.0,0.046089,,,,,,,,,,
4511412.0,0.046128,,,,,,,,,,
4515012.0,0.046296,,,,,,,,,,
4518612.0,0.046292,,,,,,,,,,
4522212.0,0.046275,,,,,,,,,,
4525812.0,0.046418,,,,,,,,,,
4529412.0,0.04643,,,,,,,,,,
4533012.0,0.046492,,,,,,,,,,
4536612.0,0.046543,,,,,,,,,,
4540212.0,0.046522,,,,,,,,,,
4543812.0,0.046605,,,,,,,,,,
4547412.0,0.046605,,,,,,,,,,
4551012.0,0.046718,,,,,,,,,,
4554612.0,0.046743,,,,,,,,,,
4558212.0,0.046748,,,,,,,,,,
4561812.0,0.046731,,,,,,,,,,
4565412.0,0.046775,,,,,,,,,,
4569012.0,0.046856,,,,,,,,,,
4572612.0,0.046879,,,,,,,,,,
4576212.0,0.046999,,,,,,,,,,
4579812.0,0.047001,,,,,,,,,,
4583412.0,0.047123,,,,,,,,,,
4587012.0,0.04719,,,,,,,,,,
4590612.0,0.047233,,,,,,,,,,
4594212.0,0.047307,,,,,,,,,,
4597812.0,0.047406,,,,,,,,,,
4601412.0,0.047432,,,,,,,,,,
4605012.0,0.047429,,,,,,,,,,
4608612.0,0.047422,,,,,,,,,,
4612212.0,0.047551,,,,,,,,,,
4615812.0,0.047715,,,,,,,,,,
4619412.0,0.047673,,,,,,,,,,
4623012.0,0.047692,,,,,,,,,,
4626612.0,0.047689,,,,,,,,,,
4630212.0,0.047768,,,,,,,,,,
4633812.0,0.047883,,,,,,,,,,
4637412.0,0.047878,,,,,,,,,,
4641012.0,0.047904,,,,,,,,,,
4644612.0,0.04795,,,,,,,,,,
4648212.0,0.04795,,,,,,,,,,
4651812.0,0.048086,,,,,,,,,,
4655412.0,0.048095,,,,,,,,,,
4659012.0,0.048104,,,,,,,,,,
4662612.0,0.048118,,,,,,,,,,
4666212.0,0.04815,,,,,,,,,,
4669812.0,0.048198,,,,,,,,,,
4673412.0,0.048339,,,,,,,,,,
4677012.0,0.048355,,,,,,,,,,
4680612.0,0.048477,,,,,,,,,,
4684212.0,0.048549,,,,,,,,,,
4687812.0,0.048588,,,,,,,,,,
4691412.0,0.048585,,,,,,,,,,
4695012.0,0.048622,,,,,,,,,,
4698612.0,0.048756,,,,,,,,,,
4702212.0,0.04882,,,,,,,,,,
4705812.0,0.048827,,,,,,,,,,
4709412.0,0.048816,,,,,,,,,,
4713012.0,0.04882,,,,,,,,,,
4716612.0,0.04894,,,,,,,,,,
4720212.0,0.048903,,,,,,,,,,
4723812.0,0.049037,,,,,,,,,,
4727412.0,0.049016,,,,,,,,,,
4731012.0,0.049021,,,,,,,,,,
4734612.0,0.049055,,,,,,,,,,
4738212.0,0.049041,,,,,,,,,,
4741812.0,0.049081,,,,,,,,,,
4745412.0,0.049081,,,,,,,,,,
4749012.0,0.049104,,,,,,,,,,
4752612.0,0.049168,,,,,,,,,,
4756212.0,0.049265,,,,,,,,,,
4759812.0,0.049366,,,,,,,,,,
4763412.0,0.049433,,,,,,,,,,
4767012.0,0.049569,,,,,,,,,,
4770612.0,0.049532,,,,,,,,,,
4774212.0,0.049689,,,,,,,,,,
4777812.0,0.049723,,,,,,,,,,
4781412.0,0.04973,,,,,,,,,,
4785012.0,0.049755,,,,,,,,,,
4788612.0,0.049767,,,,,,,,,,
4792212.0,0.049762,,,,,,,,,,
4795812.0,0.049774,,,,,,,,,,
4799412.0,0.049875,,,,,,,,,,
4803012.0,0.049942,,,,,,,,,,
4806612.0,0.049958,,,,,,,,,,
4810212.0,0.049958,,,,,,,,,,
4813812.0,0.050092,,,,,,,,,,
4817412.0,0.050115,,,,,,,,,,
4821012.0,0.050055,,,,,,,,,,
4824612.0,0.050154,,,,,,,,,,
4828212.0,0.050197,,,,,,,,,,
4831812.0,0.050241,,,,,,,,,,
4835412.0,0.050292,,,,,,,,,,
4839012.0,0.050349,,,,,,,,,,
4842612.0,0.050419,,,,,,,,,,
4846212.0,0.050437,,,,,,,,,,
4849812.0,0.05052,,,,,,,,,,
4853412.0,0.050607,,,,,,,,,,
4857012.0,0.050656,,,,,,,,,,
4860612.0,0.050667,,,,,,,,,,
4864212.0,0.050808,,,,,,,,,,
4867812.0,0.050879,,,,,,,,,,
4871412.0,0.050884,,,,,,,,,,
4875012.0,0.050879,,,,,,,,,,
4878612.0,0.050925,,,,,,,,,,
4882212.0,0.050967,,,,,,,,,,
4885812.0,0.051066,,,,,,,,,,
4889412.0,0.05119,,,,,,,,,,
4893012.0,0.051121,,,,,,,,,,
4896612.0,0.051176,,,,,,,,,,
4900212.0,0.051188,,,,,,,,,,
4903812.0,0.051308,,,,,,,,,,
4907412.0,0.051264,,,,,,,,,,
4911012.0,0.051331,,,,,,,,,,
4914612.0,0.051351,,,,,,,,,,
4918212.0,0.051388,,,,,,,,,,
4921812.0,0.051503,,,,,,,,,,
4925412.0,0.051485,,,,,,,,,,
4929012.0,0.051549,,,,,,,,,,
4932612.0,0.051579,,,,,,,,,,
4936212.0,0.051715,,,,,,,,,,
4939812.0,0.051798,,,,,,,,,,
4943412.0,0.051821,,,,,,,,,,
4947012.0,0.05184,,,,,,,,,,
4950612.0,0.051886,,,,,,,,,,
4954212.0,0.052031,,,,,,,,,,
4957812.0,0.052031,,,,,,,,,,
4961412.0,0.052033,,,,,,,,,,
4965012.0,0.052091,,,,,,,,,,
4968612.0,0.052208,,,,,,,,,,
4972212.0,0.052263,,,,,,,,,,
4975812.0,0.052277,,,,,,,,,,
4979412.0,0.052337,,,,,,,,,,
4983012.0,0.052314,,,,,,,,,,
4986612.0,0.052388,,,,,,,,,,
4990212.0,0.052406,,,,,,,,,,
4993812.0,0.052332,,,,,,,,,,
4997412.0,0.052484,,,,,,,,,,
5001012.0,0.05251,,,,,,,,,,
5004612.0,0.052604,,,,,,,,,,
5008212.0,0.052632,,,,,,,,,,
5011812.0,0.052703,,,,,,,,,,
5015412.0,0.052758,,,,,,,,,,
5019012.0,0.052768,,,,,,,,,,
5022612.0,0.052901,,,,,,,,,,
5026212.0,0.05297,,,,,,,,,,
5029812.0,0.053016,,,,,,,,,,
5033412.0,0.053079,,,,,,,,,,
5037012.0,0.053122,,,,,,,,,,
5040612.0,0.053205,,,,,,,,,,
5044212.0,0.053203,,,,,,,,,,
5047812.0,0.053198,,,,,,,,,,
5051412.0,0.053231,,,,,,,,,,
5055012.0,0.053249,,,,,,,,,,
5058612.0,0.053297,,,,,,,,,,
5062212.0,0.053452,,,,,,,,,,
5065812.0,0.053415,,,,,,,,,,
5069412.0,0.053436,,,,,,,,,,
5073012.0,0.053449,,,,,,,,,,
5076612.0,0.053449,,,,,,,,,,
5080212.0,0.053475,,,,,,,,,,
5083812.0,0.053604,,,,,,,,,,
5087412.0,0.053624,,,,,,,,,,
5091012.0,0.053654,,,,,,,,,,
5094612.0,0.053806,,,,,,,,,,
5098212.0,0.053905,,,,,,,,,,
5101812.0,0.053892,,,,,,,,,,
5105412.0,0.053949,,,,,,,,,,
5109012.0,0.054018,,,,,,,,,,
5112612.0,0.054103,,,,,,,,,,
5116212.0,0.054115,,,,,,,,,,
5119812.0,0.0542,,,,,,,,,,
5123412.0,0.054306,,,,,,,,,,
5127012.0,0.054334,,,,,,,,,,
5130612.0,0.05435,,,,,,,,,,
5134212.0,0.054378,,,,,,,,,,
5137812.0,0.054465,,,,,,,,,,
5141412.0,0.054525,,,,,,,,,,
5145012.0,0.054541,,,,,,,,,,
5148612.0,0.054578,,,,,,,,,,
5152212.0,0.054562,,,,,,,,,,
5155812.0,0.054661,,,,,,,,,,
5159412.0,0.054684,,,,,,,,,,
5163012.0,0.054688,,,,,,,,,,
5166612.0,0.054739,,,,,,,,,,
5170212.0,0.054806,,,,,,,,,,
5173812.0,0.05482,,,,,,,,,,
5177412.0,0.055013,,,,,,,,,,
5181012.0,0.055036,,,,,,,,,,
5184612.0,0.055117,,,,,,,,,,
5188212.0,0.055278,,,,,,,,,,
5191812.0,0.055299,,,,,,,,,,
5195412.0,0.055317,,,,,,,,,,
5199012.0,0.055439,,,,,,,,,,
5202612.0,0.055345,,,,,,,,,,
5206212.0,0.055543,,,,,,,,,,
5209812.0,0.055444,,,,,,,,,,
5213412.0,0.055488,,,,,,,,,,
5217012.0,0.055534,,,,,,,,,,
5220612.0,0.055577,,,,,,,,,,
5224212.0,0.05563,,,,,,,,,,
5227812.0,0.05564,,,,,,,,,,
5231412.0,0.055729,,,,,,,,,,
5235012.0,0.055736,,,,,,,,,,
5238612.0,0.055729,,,,,,,,,,
5242212.0,0.055776,,,,,,,,,,
5245812.0,0.055957,,,,,,,,,,
5249412.0,0.056153,,,,,,,,,,
5253012.0,0.056289,,,,,,,,,,
5256612.0,0.05639,,,,,,,,,,
5260212.0,0.056413,,,,,,,,,,
5263812.0,0.05643,,,,,,,,,,
5267412.0,0.056425,,,,,,,,,,
5271012.0,0.056508,,,,,,,,,,
5274612.0,0.056487,,,,,,,,,,
5278212.0,0.056586,,,,,,,,,,
5281812.0,0.056674,,,,,,,,,,
5285412.0,0.056704,,,,,,,,,,
5289012.0,0.056717,,,,,,,,,,
5292612.0,0.056685,,,,,,,,,,
5296212.0,0.056688,,,,,,,,,,
5299812.0,0.056807,,,,,,,,,,
5303412.0,0.056789,,,,,,,,,,
5307012.0,0.056911,,,,,,,,,,
5310612.0,0.056865,,,,,,,,,,
5314212.0,0.056902,,,,,,,,,,
5317812.0,0.056892,,,,,,,,,,
5321412.0,0.056994,,,,,,,,,,
5325012.0,0.057074,,,,,,,,,,
5328612.0,0.057111,,,,,,,,,,
5332212.0,0.057116,,,,,,,,,,
5335812.0,0.05736,,,,,,,,,,
5339412.0,0.057521,,,,,,,,,,
5343012.0,0.057565,,,,,,,,,,
5346612.0,0.057717,,,,,,,,,,
5350212.0,0.057735,,,,,,,,,,
5353812.0,0.057777,,,,,,,,,,
5357412.0,0.057818,,,,,,,,,,
5361012.0,0.057781,,,,,,,,,,
5364612.0,0.057857,,,,,,,,,,
5368212.0,0.05795,,,,,,,,,,
5371812.0,0.057996,,,,,,,,,,
5375412.0,0.057897,,,,,,,,,,
5379012.0,0.057947,,,,,,,,,,
5382612.0,0.057957,,,,,,,,,,
5386212.0,0.058023,,,,,,,,,,
5389812.0,0.058026,,,,,,,,,,
5393412.0,0.058028,,,,,,,,,,
5397012.0,0.058037,,,,,,,,,,
5400612.0,0.058083,,,,,,,,,,
5404212.0,0.058083,,,,,,,,,,
5407812.0,0.05821,,,,,,,,,,
5411412.0,0.058261,,,,,,,,,,
5415012.0,0.058288,,,,,,,,,,
5418612.0,0.058447,,,,,,,,,,
5422212.0,0.058541,,,,,,,,,,
5425812.0,0.058717,,,,,,,,,,
5429412.0,0.058816,,,,,,,,,,
5433012.0,0.058935,,,,,,,,,,
5436612.0,0.058947,,,,,,,,,,
5440212.0,0.058829,,,,,,,,,,
5443812.0,0.059154,,,,,,,,,,
5447412.0,0.059173,,,,,,,,,,
5451012.0,0.059177,,,,,,,,,,
5454612.0,0.059149,,,,,,,,,,
5458212.0,0.059239,,,,,,,,,,
5461812.0,0.059391,,,,,,,,,,
5465412.0,0.059329,,,,,,,,,,
5469012.0,0.059274,,,,,,,,,,
5472612.0,0.059366,,,,,,,,,,
5476212.0,0.059401,,,,,,,,,,
5479812.0,0.059428,,,,,,,,,,
5483412.0,0.059435,,,,,,,,,,
5487012.0,0.059419,,,,,,,,,,
5490612.0,0.059421,,,,,,,,,,
5494212.0,0.059483,,,,,,,,,,
5497812.0,0.059453,,,,,,,,,,
5501412.0,0.059615,,,,,,,,,,
5505012.0,0.059698,,,,,,,,,,
5508612.0,0.059951,,,,,,,,,,
5512212.0,0.060091,,,,,,,,,,
5515812.0,0.060179,,,,,,,,,,
5519412.0,0.060243,,,,,,,,,,
5523012.0,0.060313,,,,,,,,,,
5526612.0,0.060333,,,,,,,,,,
5530212.0,0.060329,,,,,,,,,,
5533812.0,0.060407,,,,,,,,,,
5537412.0,0.060474,,,,,,,,,,
5541012.0,0.060524,,,,,,,,,,
5544612.0,0.060543,,,,,,,,,,
5548212.0,0.060594,,,,,,,,,,
5551812.0,0.060437,,,,,,,,,,
5555412.0,0.060499,,,,,,,,,,
5559012.0,0.060547,,,,,,,,,,
5562612.0,0.060582,,,,,,,,,,
5566212.0,0.060561,,,,,,,,,,
5569812.0,0.06057,,,,,,,,,,
5573412.0,0.060612,,,,,,,,,,
5577012.0,0.0606,,,,,,,,,,
5580612.0,0.060621,,,,,,,,,,
5584212.0,0.060706,,,,,,,,,,
5587812.0,0.060787,,,,,,,,,,
5591412.0,0.060944,,,,,,,,,,
5595012.0,0.061197,,,,,,,,,,
5598612.0,0.061266,,,,,,,,,,
5602212.0,0.061434,,,,,,,,,,
5605812.0,0.061508,,,,,,,,,,
5609412.0,0.061503,,,,,,,,,,
5613012.0,0.06157,,,,,,,,,,
5616612.0,0.061611,,,,,,,,,,
5620212.0,0.061694,,,,,,,,,,
5623812.0,0.061715,,,,,,,,,,
5627412.0,0.06174,,,,,,,,,,
5631012.0,0.06177,,,,,,,,,,
5634612.0,0.061835,,,,,,,,,,
5638212.0,0.061708,,,,,,,,,,
5641812.0,0.061763,,,,,,,,,,
5645412.0,0.061715,,,,,,,,,,
5649012.0,0.06177,,,,,,,,,,
5652612.0,0.061791,,,,,,,,,,
5656212.0,0.061975,,,,,,,,,,
5659812.0,0.061959,,,,,,,,,,
5663412.0,0.061952,,,,,,,,,,
5667012.0,0.062001,,,,,,,,,,
5670612.0,0.062042,,,,,,,,,,
5674212.0,0.062148,,,,,,,,,,
5677812.0,0.062208,,,,,,,,,,
5681412.0,0.062436,,,,,,,,,,
5685012.0,0.062544,,,,,,,,,,
5688612.0,0.062636,,,,,,,,,,
5692212.0,0.062652,,,,,,,,,,
5695812.0,0.062673,,,,,,,,,,
5699412.0,0.062703,,,,,,,,,,
5703012.0,0.062832,,,,,,,,,,
5706612.0,0.062855,,,,,,,,,,
5710212.0,0.062855,,,,,,,,,,
5713812.0,0.062954,,,,,,,,,,
5717412.0,0.062977,,,,,,,,,,
5721012.0,0.062901,,,,,,,,,,
5724612.0,0.06288,,,,,,,,,,
5728212.0,0.062899,,,,,,,,,,
5731812.0,0.062996,,,,,,,,,,
5735412.0,0.063046,,,,,,,,,,
5739012.0,0.063062,,,,,,,,,,
5742612.0,0.063085,,,,,,,,,,
5746212.0,0.063081,,,,,,,,,,
5749812.0,0.063083,,,,,,,,,,
5753412.0,0.063095,,,,,,,,,,
5757012.0,0.063099,,,,,,,,,,
5760612.0,0.06324,,,,,,,,,,
5764212.0,0.06332,,,,,,,,,,
5767812.0,0.063482,,,,,,,,,,
5771412.0,0.063601,,,,,,,,,,
5775012.0,0.063774,,,,,,,,,,
5778612.0,0.063788,,,,,,,,,,
5782212.0,0.063931,,,,,,,,,,
5785812.0,0.064009,,,,,,,,,,
5789412.0,0.064025,,,,,,,,,,
5793012.0,0.064037,,,,,,,,,,
5796612.0,0.064078,,,,,,,,,,
5800212.0,0.064191,,,,,,,,,,
5803812.0,0.064223,,,,,,,,,,
5807412.0,0.064269,,,,,,,,,,
5811012.0,0.064265,,,,,,,,,,
5814612.0,0.064357,,,,,,,,,,
5818212.0,0.06429,,,,,,,,,,
5821812.0,0.064253,,,,,,,,,,
5825412.0,0.064253,,,,,,,,,,
5829012.0,0.064472,,,,,,,,,,
5832612.0,0.064474,,,,,,,,,,
5836212.0,0.064488,,,,,,,,,,
5839812.0,0.064495,,,,,,,,,,
5843412.0,0.064486,,,,,,,,,,
5847012.0,0.06452,,,,,,,,,,
5850612.0,0.06473,,,,,,,,,,
5854212.0,0.064792,,,,,,,,,,
5857812.0,0.064889,,,,,,,,,,
5861412.0,0.064923,,,,,,,,,,
5865012.0,0.064983,,,,,,,,,,
5868612.0,0.065184,,,,,,,,,,
5872212.0,0.065156,,,,,,,,,,
5875812.0,0.065202,,,,,,,,,,
5879412.0,0.06528,,,,,,,,,,
5883012.0,0.065363,,,,,,,,,,
5886612.0,0.0654,,,,,,,,,,
5890212.0,0.065352,,,,,,,,,,
5893812.0,0.065347,,,,,,,,,,
5897412.0,0.065361,,,,,,,,,,
5901012.0,0.06537,,,,,,,,,,
5904612.0,0.065395,,,,,,,,,,
5908212.0,0.065407,,,,,,,,,,
5911812.0,0.065398,,,,,,,,,,
5915412.0,0.065423,,,,,,,,,,
5919012.0,0.065441,,,,,,,,,,
5922612.0,0.065591,,,,,,,,,,
5926212.0,0.065621,,,,,,,,,,
5929812.0,0.065646,,,,,,,,,,
5933412.0,0.065644,,,,,,,,,,
5937012.0,0.06581,,,,,,,,,,
5940612.0,0.065851,,,,,,,,,,
5944212.0,0.065868,,,,,,,,,,
5947812.0,0.06602,,,,,,,,,,
5951412.0,0.066128,,,,,,,,,,
5955012.0,0.066096,,,,,,,,,,
5958612.0,0.066061,,,,,,,,,,
5962212.0,0.066102,,,,,,,,,,
5965812.0,0.066112,,,,,,,,,,
5969412.0,0.066169,,,,,,,,,,
5973012.0,0.066218,,,,,,,,,,
5976612.0,0.066291,,,,,,,,,,
5980212.0,0.066324,,,,,,,,,,
5983812.0,0.066344,,,,,,,,,,
5987412.0,0.066347,,,,,,,,,,
5991012.0,0.066459,,,,,,,,,,
5994612.0,0.066563,,,,,,,,,,
5998212.0,0.06654,,,,,,,,,,
6001812.0,0.066607,,,,,,,,,,
6005412.0,0.066586,,,,,,,,,,
6009012.0,0.066586,,,,,,,,,,
6012612.0,0.066708,,,,,,,,,,
6016212.0,0.06678,,,,,,,,,,
6019812.0,0.066786,,,,,,,,,,
6023412.0,0.06686,,,,,,,,,,
6027012.0,0.066957,,,,,,,,,,
6030612.0,0.067003,,,,,,,,,,
6034212.0,0.067003,,,,,,,,,,
6037812.0,0.067024,,,,,,,,,,
6041412.0,0.067242,,,,,,,,,,
6045012.0,0.067277,,,,,,,,,,
6048612.0,0.067346,,,,,,,,,,
6052212.0,0.067434,,,,,,,,,,
6055812.0,0.067429,,,,,,,,,,
6059412.0,0.067318,,,,,,,,,,
6063012.0,0.067447,,,,,,,,,,
6066612.0,0.067507,,,,,,,,,,
6070212.0,0.0675,,,,,,,,,,
6073812.0,0.067537,,,,,,,,,,
6077412.0,0.067528,,,,,,,,,,
6081012.0,0.067611,,,,,,,,,,
6084612.0,0.067629,,,,,,,,,,
6088212.0,0.067662,,,,,,,,,,
6091812.0,0.067698,,,,,,,,,,
6095412.0,0.067708,,,,,,,,,,
6099012.0,0.067717,,,,,,,,,,
6102612.0,0.067731,,,,,,,,,,
6106212.0,0.067754,,,,,,,,,,
6109812.0,0.067931,,,,,,,,,,
6113412.0,0.067938,,,,,,,,,,
6117012.0,0.068097,,,,,,,,,,
6120612.0,0.068323,,,,,,,,,,
6124212.0,0.068426,,,,,,,,,,
6127812.0,0.068433,,,,,,,,,,
6131412.0,0.068518,,,,,,,,,,
6135012.0,0.068604,,,,,,,,,,
6138612.0,0.068624,,,,,,,,,,
6142212.0,0.068622,,,,,,,,,,
6145812.0,0.068636,,,,,,,,,,
6149412.0,0.068581,,,,,,,,,,
6153012.0,0.06861,,,,,,,,,,
6156612.0,0.068631,,,,,,,,,,
6160212.0,0.06859,,,,,,,,,,
6163812.0,0.068617,,,,,,,,,,
6167412.0,0.06862,,,,,,,,,,
6171012.0,0.068613,,,,,,,,,,
6174612.0,0.068622,,,,,,,,,,
6178212.0,0.068663,,,,,,,,,,
6181812.0,0.068753,,,,,,,,,,
6185412.0,0.068832,,,,,,,,,,
6189012.0,0.068848,,,,,,,,,,
6192612.0,0.068919,,,,,,,,,,
6196212.0,0.069083,,,,,,,,,,
6199812.0,0.069262,,,,,,,,,,
6203412.0,0.069361,,,,,,,,,,
6207012.0,0.06952,,,,,,,,,,
6210612.0,0.069557,,,,,,,,,,
6214212.0,0.069633,,,,,,,,,,
6217812.0,0.069658,,,,,,,,,,
6221412.0,0.069707,,,,,,,,,,
6225012.0,0.069762,,,,,,,,,,
6228612.0,0.06979,,,,,,,,,,
6232212.0,0.069778,,,,,,,,,,
6235812.0,0.069856,,,,,,,,,,
6239412.0,0.069764,,,,,,,,,,
6243012.0,0.069824,,,,,,,,,,
6246612.0,0.069829,,,,,,,,,,
6250212.0,0.069856,,,,,,,,,,
6253812.0,0.069919,,,,,,,,,,
6257412.0,0.069879,,,,,,,,,,
6261012.0,0.069974,,,,,,,,,,
6264612.0,0.069988,,,,,,,,,,
6268212.0,0.069999,,,,,,,,,,
6271812.0,0.070004,,,,,,,,,,
6275412.0,0.070096,,,,,,,,,,
6279012.0,0.07019,,,,,,,,,,
6282612.0,0.070418,,,,,,,,,,
6286212.0,0.07063,,,,,,,,,,
6289812.0,0.07069,,,,,,,,,,
6293412.0,0.070704,,,,,,,,,,
6297012.0,0.070727,,,,,,,,,,
6300612.0,0.070856,,,,,,,,,,
6304212.0,0.070814,,,,,,,,,,
6307812.0,0.070927,,,,,,,,,,
6311412.0,0.070976,,,,,,,,,,
6315012.0,0.071017,,,,,,,,,,
6318612.0,0.071107,,,,,,,,,,
6322212.0,0.071155,,,,,,,,,,
6325812.0,0.071181,,,,,,,,,,
6329412.0,0.071252,,,,,,,,,,
6333012.0,0.071317,,,,,,,,,,
6336612.0,0.07116,,,,,,,,,,
6340212.0,0.071176,,,,,,,,,,
6343812.0,0.071224,,,,,,,,,,
6347412.0,0.071273,,,,,,,,,,
6351012.0,0.071376,,,,,,,,,,
6354612.0,0.07137,,,,,,,,,,
6358212.0,0.071591,,,,,,,,,,
6361812.0,0.071639,,,,,,,,,,
6365412.0,0.071648,,,,,,,,,,
6369012.0,0.071614,,,,,,,,,,
6372612.0,0.07163,,,,,,,,,,
6376212.0,0.071657,,,,,,,,,,
6379812.0,0.071816,,,,,,,,,,
6383412.0,0.071876,,,,,,,,,,
6387012.0,0.071844,,,,,,,,,,
6390612.0,0.071839,,,,,,,,,,
6394212.0,0.071915,,,,,,,,,,
6397812.0,0.071989,,,,,,,,,,
6401412.0,0.072088,,,,,,,,,,
6405012.0,0.072083,,,,,,,,,,
6408612.0,0.072153,,,,,,,,,,
6412212.0,0.072217,,,,,,,,,,
6415812.0,0.072116,,,,,,,,,,
6419412.0,0.072125,,,,,,,,,,
6423012.0,0.072242,,,,,,,,,,
6426612.0,0.072199,,,,,,,,,,
6430212.0,0.072305,,,,,,,,,,
6433812.0,0.072323,,,,,,,,,,
6437412.0,0.07251,,,,,,,,,,
6441012.0,0.07253,,,,,,,,,,
6444612.0,0.072549,,,,,,,,,,
6448212.0,0.072602,,,,,,,,,,
6451812.0,0.072678,,,,,,,,,,
6455412.0,0.072726,,,,,,,,,,
6459012.0,0.072754,,,,,,,,,,
6462612.0,0.07277,,,,,,,,,,
6466212.0,0.072749,,,,,,,,,,
6469812.0,0.072857,,,,,,,,,,
6473412.0,0.072786,,,,,,,,,,
6477012.0,0.072804,,,,,,,,,,
6480612.0,0.072843,,,,,,,,,,
6484212.0,0.073012,,,,,,,,,,
6487812.0,0.073035,,,,,,,,,,
6491412.0,0.073076,,,,,,,,,,
6495012.0,0.073226,,,,,,,,,,
6498612.0,0.073242,,,,,,,,,,
6502212.0,0.073258,,,,,,,,,,
6505812.0,0.073346,,,,,,,,,,
6509412.0,0.073375,,,,,,,,,,
6513012.0,0.073401,,,,,,,,,,
6516612.0,0.073479,,,,,,,,,,
6520212.0,0.073477,,,,,,,,,,
6523812.0,0.073475,,,,,,,,,,
6527412.0,0.073458,,,,,,,,,,
6531012.0,0.073488,,,,,,,,,,
6534612.0,0.07361,,,,,,,,,,
6538212.0,0.073691,,,,,,,,,,
6541812.0,0.073707,,,,,,,,,,
6545412.0,0.073762,,,,,,,,,,
6549012.0,0.073965,,,,,,,,,,
6552612.0,0.074152,,,,,,,,,,
6556212.0,0.074172,,,,,,,,,,
6559812.0,0.073997,,,,,,,,,,
6563412.0,0.074002,,,,,,,,,,
6567012.0,0.073921,,,,,,,,,,
6570612.0,0.073926,,,,,,,,,,
6574212.0,0.073933,,,,,,,,,,
6577812.0,0.074152,,,,,,,,,,
6581412.0,0.074165,,,,,,,,,,
6585012.0,0.074165,,,,,,,,,,
6588612.0,0.074317,,,,,,,,,,
6592212.0,0.074359,,,,,,,,,,
6595812.0,0.074244,,,,,,,,,,
6599412.0,0.074267,,,,,,,,,,
6603012.0,0.074278,,,,,,,,,,
6606612.0,0.07429,,,,,,,,,,
6610212.0,0.074366,,,,,,,,,,
6613812.0,0.074382,,,,,,,,,,
6617412.0,0.074393,,,,,,,,,,
6621012.0,0.074419,,,,,,,,,,
6624612.0,0.07455,,,,,,,,,,
6628212.0,0.074612,,,,,,,,,,
6631812.0,0.07476,,,,,,,,,,
6635412.0,0.07484,,,,,,,,,,
6639012.0,0.074884,,,,,,,,,,
6642612.0,0.075024,,,,,,,,,,
6646212.0,0.075066,,,,,,,,,,
6649812.0,0.075059,,,,,,,,,,
6653412.0,0.075077,,,,,,,,,,
6657012.0,0.075121,,,,,,,,,,
6660612.0,0.075232,,,,,,,,,,
6664212.0,0.075239,,,,,,,,,,
6667812.0,0.07534,,,,,,,,,,
6671412.0,0.075462,,,,,,,,,,
6675012.0,0.075529,,,,,,,,,,
6678612.0,0.075538,,,,,,,,,,
6682212.0,0.075554,,,,,,,,,,
6685812.0,0.075577,,,,,,,,,,
6689412.0,0.075575,,,,,,,,,,
6693012.0,0.075656,,,,,,,,,,
6696612.0,0.075768,,,,,,,,,,
6700212.0,0.075752,,,,,,,,,,
6703812.0,0.075775,,,,,,,,,,
6707412.0,0.075791,,,,,,,,,,
6711012.0,0.07592,,,,,,,,,,
6714612.0,0.075983,,,,,,,,,,
6718212.0,0.075994,,,,,,,,,,
6721812.0,0.076012,,,,,,,,,,
6725412.0,0.076091,,,,,,,,,,
6729012.0,0.076155,,,,,,,,,,
6732612.0,0.076222,,,,,,,,,,
6736212.0,0.076231,,,,,,,,,,
6739812.0,0.076344,,,,,,,,,,
6743412.0,0.076413,,,,,,,,,,
6747012.0,0.076429,,,,,,,,,,
6750612.0,0.076468,,,,,,,,,,
6754212.0,0.076473,,,,,,,,,,
6757812.0,0.076531,,,,,,,,,,
6761412.0,0.076524,,,,,,,,,,
6765012.0,0.076593,,,,,,,,,,
6768612.0,0.076657,,,,,,,,,,
6772212.0,0.076717,,,,,,,,,,
6775812.0,0.076703,,,,,,,,,,
6779412.0,0.076851,,,,,,,,,,
6783012.0,0.076823,,,,,,,,,,
6786612.0,0.076908,,,,,,,,,,
6790212.0,0.076922,,,,,,,,,,
6793812.0,0.077037,,,,,,,,,,
6797412.0,0.077134,,,,,,,,,,
6801012.0,0.077212,,,,,,,,,,
6804612.0,0.07736,,,,,,,,,,
6808212.0,0.077376,,,,,,,,,,
6811812.0,0.07739,,,,,,,,,,
6815412.0,0.077484,,,,,,,,,,
6819012.0,0.077537,,,,,,,,,,
6822612.0,0.077602,,,,,,,,,,
6826212.0,0.077602,,,,,,,,,,
6829812.0,0.077627,,,,,,,,,,
6833412.0,0.077687,,,,,,,,,,
6837012.0,0.077797,,,,,,,,,,
6840612.0,0.077767,,,,,,,,,,
6844212.0,0.077841,,,,,,,,,,
6847812.0,0.077834,,,,,,,,,,
6851412.0,0.077883,,,,,,,,,,
6855012.0,0.077933,,,,,,,,,,
6858612.0,0.077942,,,,,,,,,,
6862212.0,0.077952,,,,,,,,,,
6865812.0,0.07806,,,,,,,,,,
6869412.0,0.078041,,,,,,,,,,
6873012.0,0.078129,,,,,,,,,,
6876612.0,0.078104,,,,,,,,,,
6880212.0,0.078138,,,,,,,,,,
6883812.0,0.078281,,,,,,,,,,
6887412.0,0.078316,,,,,,,,,,
6891012.0,0.078385,,,,,,,,,,
6894612.0,0.078477,,,,,,,,,,
6898212.0,0.078521,,,,,,,,,,
6901812.0,0.078523,,,,,,,,,,
6905412.0,0.078557,,,,,,,,,,
6909012.0,0.078638,,,,,,,,,,
6912612.0,0.078739,,,,,,,,,,
6916212.0,0.078755,,,,,,,,,,
6919812.0,0.078755,,,,,,,,,,
6923412.0,0.078848,,,,,,,,,,
6927012.0,0.078914,,,,,,,,,,
6930612.0,0.078986,,,,,,,,,,
6934212.0,0.079023,,,,,,,,,,
6937812.0,0.079002,,,,,,,,,,
6941412.0,0.079135,,,,,,,,,,
6945012.0,0.079202,,,,,,,,,,
6948612.0,0.079182,,,,,,,,,,
6952212.0,0.079195,,,,,,,,,,
6955812.0,0.079191,,,,,,,,,,
6959412.0,0.079207,,,,,,,,,,
6963012.0,0.079232,,,,,,,,,,
6966612.0,0.079221,,,,,,,,,,
6970212.0,0.079451,,,,,,,,,,
6973812.0,0.079444,,,,,,,,,,
6977412.0,0.07952,,,,,,,,,,
6981012.0,0.079575,,,,,,,,,,
6984612.0,0.07967,,,,,,,,,,
6988212.0,0.079748,,,,,,,,,,
6991812.0,0.079704,,,,,,,,,,
6995412.0,0.079854,,,,,,,,,,
6999012.0,0.079868,,,,,,,,,,
7002612.0,0.079928,,,,,,,,,,
7006212.0,0.079932,,,,,,,,,,
7009812.0,0.079948,,,,,,,,,,
7013412.0,0.08011,,,,,,,,,,
7017012.0,0.080121,,,,,,,,,,
7020612.0,0.080142,,,,,,,,,,
7024212.0,0.080149,,,,,,,,,,
7027812.0,0.08016,,,,,,,,,,
7031412.0,0.080172,,,,,,,,,,
7035012.0,0.08016,,,,,,,,,,
7038612.0,0.080213,,,,,,,,,,
7042212.0,0.080317,,,,,,,,,,
7045812.0,0.08037,,,,,,,,,,
7049412.0,0.080361,,,,,,,,,,
7053012.0,0.080418,,,,,,,,,,
7056612.0,0.080602,,,,,,,,,,
7060212.0,0.080616,,,,,,,,,,
7063812.0,0.080773,,,,,,,,,,
7067412.0,0.080833,,,,,,,,,,
7071012.0,0.080936,,,,,,,,,,
7074612.0,0.081003,,,,,,,,,,
7078212.0,0.081058,,,,,,,,,,
7081812.0,0.081065,,,,,,,,,,
7085412.0,0.081079,,,,,,,,,,
7089012.0,0.08113,,,,,,,,,,
7092612.0,0.081247,,,,,,,,,,
7096212.0,0.081263,,,,,,,,,,
7099812.0,0.081291,,,,,,,,,,
7103412.0,0.081307,,,,,,,,,,
7107012.0,0.081293,,,,,,,,,,
7110612.0,0.081392,,,,,,,,,,
7114212.0,0.081501,,,,,,,,,,
7117812.0,0.081505,,,,,,,,,,
7121412.0,0.081528,,,,,,,,,,
7125012.0,0.081526,,,,,,,,,,
7128612.0,0.081526,,,,,,,,,,
7132212.0,0.081597,,,,,,,,,,
7135812.0,0.081556,,,,,,,,,,
7139412.0,0.081639,,,,,,,,,,
7143012.0,0.081786,,,,,,,,,,
7146612.0,0.081945,,,,,,,,,,
7150212.0,0.081961,,,,,,,,,,
7153812.0,0.082,,,,,,,,,,
7157412.0,0.082086,,,,,,,,,,
7161012.0,0.082212,,,,,,,,,,
7164612.0,0.082247,,,,,,,,,,
7168212.0,0.082228,,,,,,,,,,
7171812.0,0.082401,,,,,,,,,,
7175412.0,0.082431,,,,,,,,,,
7179012.0,0.082433,,,,,,,,,,
7182612.0,0.082468,,,,,,,,,,
7186212.0,0.082459,,,,,,,,,,
7189812.0,0.082581,,,,,,,,,,
7193412.0,0.082597,,,,,,,,,,
7197012.0,0.082634,,,,,,,,,,
7200612.0,0.082687,,,,,,,,,,
7204212.0,0.082684,,,,,,,,,,
7207812.0,0.082678,,,,,,,,,,
7211412.0,0.082717,,,,,,,,,,
7215012.0,0.08277,,,,,,,,,,
7218612.0,0.082818,,,,,,,,,,
7222212.0,0.082873,,,,,,,,,,
7225812.0,0.082908,,,,,,,,,,
7229412.0,0.082961,,,,,,,,,,
7233012.0,0.083122,,,,,,,,,,
7236612.0,0.083147,,,,,,,,,,
7240212.0,0.083318,,,,,,,,,,
7243812.0,0.08338,,,,,,,,,,
7247412.0,0.083394,,,,,,,,,,
7251012.0,0.083583,,,,,,,,,,
7254612.0,0.083587,,,,,,,,,,
7258212.0,0.083608,,,,,,,,,,
7261812.0,0.083599,,,,,,,,,,
7265412.0,0.083603,,,,,,,,,,
7269012.0,0.083758,,,,,,,,,,
7272612.0,0.083778,,,,,,,,,,
7276212.0,0.083813,,,,,,,,,,
7279812.0,0.083838,,,,,,,,,,
7283412.0,0.083907,,,,,,,,,,
7287012.0,0.083882,,,,,,,,,,
7290612.0,0.08388,,,,,,,,,,
7294212.0,0.083953,,,,,,,,,,
7297812.0,0.084046,,,,,,,,,,
7301412.0,0.084055,,,,,,,,,,
7305012.0,0.084092,,,,,,,,,,
7308612.0,0.084078,,,,,,,,,,
7312212.0,0.084154,,,,,,,,,,
7315812.0,0.08428,,,,,,,,,,
7319412.0,0.084333,,,,,,,,,,
7323012.0,0.08449,,,,,,,,,,
7326612.0,0.08452,,,,,,,,,,
7330212.0,0.084734,,,,,,,,,,
7333812.0,0.084792,,,,,,,,,,
7337412.0,0.084838,,,,,,,,,,
7341012.0,0.084951,,,,,,,,,,
7344612.0,0.084985,,,,,,,,,,
7348212.0,0.084978,,,,,,,,,,
7351812.0,0.085008,,,,,,,,,,
7355412.0,0.085022,,,,,,,,,,
7359012.0,0.085204,,,,,,,,,,
7362612.0,0.085149,,,,,,,,,,
7366212.0,0.085011,,,,,,,,,,
7369812.0,0.085153,,,,,,,,,,
7373412.0,0.08522,,,,,,,,,,
7377012.0,0.08522,,,,,,,,,,
7380612.0,0.085234,,,,,,,,,,
7384212.0,0.085354,,,,,,,,,,
7387812.0,0.085441,,,,,,,,,,
7391412.0,0.085434,,,,,,,,,,
7395012.0,0.085446,,,,,,,,,,
7398612.0,0.085577,,,,,,,,,,
7402212.0,0.085658,,,,,,,,,,
7405812.0,0.085741,,,,,,,,,,
7409412.0,0.085886,,,,,,,,,,
7413012.0,0.085876,,,,,,,,,,
7416612.0,0.085955,,,,,,,,,,
7420212.0,0.086065,,,,,,,,,,
7423812.0,0.08613,,,,,,,,,,
7427412.0,0.086121,,,,,,,,,,
7431012.0,0.086148,,,,,,,,,,
7434612.0,0.086227,,,,,,,,,,
7438212.0,0.086309,,,,,,,,,,
7441812.0,0.086356,,,,,,,,,,
7445412.0,0.086358,,,,,,,,,,
7449012.0,0.086314,,,,,,,,,,
7452612.0,0.086358,,,,,,,,,,
7456212.0,0.086362,,,,,,,,,,
7459812.0,0.086383,,,,,,,,,,
7463412.0,0.086501,,,,,,,,,,
7467012.0,0.086565,,,,,,,,,,
7470612.0,0.0866,,,,,,,,,,
7474212.0,0.086611,,,,,,,,,,
7477812.0,0.086703,,,,,,,,,,
7481412.0,0.0868,,,,,,,,,,
7485012.0,0.0868,,,,,,,,,,
7488612.0,0.086821,,,,,,,,,,
7492212.0,0.086848,,,,,,,,,,
7495812.0,0.087049,,,,,,,,,,
7499412.0,0.087093,,,,,,,,,,
7503012.0,0.087219,,,,,,,,,,
7506612.0,0.087281,,,,,,,,,,
7510212.0,0.087295,,,,,,,,,,
7513812.0,0.087307,,,,,,,,,,
7517412.0,0.087449,,,,,,,,,,
7521012.0,0.087516,,,,,,,,,,
7524612.0,0.087502,,,,,,,,,,
7528212.0,0.087516,,,,,,,,,,
7531812.0,0.087514,,,,,,,,,,
7535412.0,0.087549,,,,,,,,,,
7539012.0,0.087468,,,,,,,,,,
7542612.0,0.0875,,,,,,,,,,
7546212.0,0.087572,,,,,,,,,,
7549812.0,0.08762,,,,,,,,,,
7553412.0,0.087601,,,,,,,,,,
7557012.0,0.087682,,,,,,,,,,
7560612.0,0.087744,,,,,,,,,,
7564212.0,0.087806,,,,,,,,,,
7567812.0,0.087802,,,,,,,,,,
7571412.0,0.087933,,,,,,,,,,
7575012.0,0.087968,,,,,,,,,,
7578612.0,0.088074,,,,,,,,,,
7582212.0,0.088196,,,,,,,,,,
7585812.0,0.088311,,,,,,,,,,
7589412.0,0.088426,,,,,,,,,,
7593012.0,0.088428,,,,,,,,,,
7596612.0,0.08849,,,,,,,,,,
7600212.0,0.088537,,,,,,,,,,
7603812.0,0.088613,,,,,,,,,,
7607412.0,0.08867,,,,,,,,,,
7611012.0,0.088682,,,,,,,,,,
7614612.0,0.0887,,,,,,,,,,
7618212.0,0.088801,,,,,,,,,,
7621812.0,0.088721,,,,,,,,,,
7625412.0,0.088728,,,,,,,,,,
7629012.0,0.088866,,,,,,,,,,
7632612.0,0.088868,,,,,,,,,,
7636212.0,0.088884,,,,,,,,,,
7639812.0,0.088894,,,,,,,,,,
7643412.0,0.088896,,,,,,,,,,
7647012.0,0.088896,,,,,,,,,,
7650612.0,0.088903,,,,,,,,,,
7654212.0,0.088944,,,,,,,,,,
7657812.0,0.089059,,,,,,,,,,
7661412.0,0.089117,,,,,,,,,,
7665012.0,0.089117,,,,,,,,,,
7668612.0,0.089232,,,,,,,,,,
7672212.0,0.089347,,,,,,,,,,
7675812.0,0.089566,,,,,,,,,,
7679412.0,0.089601,,,,,,,,,,
7683012.0,0.089677,,,,,,,,,,
7686612.0,0.089808,,,,,,,,,,
7690212.0,0.089826,,,,,,,,,,
7693812.0,0.089948,,,,,,,,,,
7697412.0,0.089971,,,,,,,,,,
7701012.0,0.090045,,,,,,,,,,
7704612.0,0.090057,,,,,,,,,,
7708212.0,0.090114,,,,,,,,,,
7711812.0,0.090153,,,,,,,,,,
7715412.0,0.09025,,,,,,,,,,
7719012.0,0.090098,,,,,,,,,,
7722612.0,0.090257,,,,,,,,,,
7726212.0,0.090275,,,,,,,,,,
7729812.0,0.090291,,,,,,,,,,
7733412.0,0.090326,,,,,,,,,,
7737012.0,0.090377,,,,,,,,,,
7740612.0,0.09034,,,,,,,,,,
7744212.0,0.090485,,,,,,,,,,
7747812.0,0.090501,,,,,,,,,,
7751412.0,0.090683,,,,,,,,,,
7755012.0,0.090745,,,,,,,,,,
7758612.0,0.090929,,,,,,,,,,
7762212.0,0.090957,,,,,,,,,,
7765812.0,0.091042,,,,,,,,,,
7769412.0,0.091187,,,,,,,,,,
7773012.0,0.091339,,,,,,,,,,
7776612.0,0.09142,,,,,,,,,,
7780212.0,0.091464,,,,,,,,,,
7783812.0,0.091487,,,,,,,,,,
7787412.0,0.091634,,,,,,,,,,
7791012.0,0.091634,,,,,,,,,,
7794612.0,0.091653,,,,,,,,,,
7798212.0,0.091639,,,,,,,,,,
7801812.0,0.091643,,,,,,,,,,
7805412.0,0.091692,,,,,,,,,,
7809012.0,0.091791,,,,,,,,,,
7812612.0,0.091694,,,,,,,,,,
7816212.0,0.091768,,,,,,,,,,
7819812.0,0.09183,,,,,,,,,,
7823412.0,0.091869,,,,,,,,,,
7827012.0,0.091825,,,,,,,,,,
7830612.0,0.091883,,,,,,,,,,
7834212.0,0.091987,,,,,,,,,,
7837812.0,0.092122,,,,,,,,,,
7841412.0,0.092277,,,,,,,,,,
7845012.0,0.092325,,,,,,,,,,
7848612.0,0.092346,,,,,,,,,,
7852212.0,0.092385,,,,,,,,,,
7855812.0,0.092535,,,,,,,,,,
7859412.0,0.092574,,,,,,,,,,
7863012.0,0.092601,,,,,,,,,,
7866612.0,0.092627,,,,,,,,,,
7870212.0,0.092763,,,,,,,,,,
7873812.0,0.092788,,,,,,,,,,
7877412.0,0.092809,,,,,,,,,,
7881012.0,0.092829,,,,,,,,,,
7884612.0,0.092834,,,,,,,,,,
7888212.0,0.092873,,,,,,,,,,
7891812.0,0.093021,,,,,,,,,,
7895412.0,0.093004,,,,,,,,,,
7899012.0,0.093037,,,,,,,,,,
7902612.0,0.093034,,,,,,,,,,
7906212.0,0.093053,,,,,,,,,,
7909812.0,0.093083,,,,,,,,,,
7913412.0,0.09306,,,,,,,,,,
7917012.0,0.093205,,,,,,,,,,
7920612.0,0.093272,,,,,,,,,,
7924212.0,0.093338,,,,,,,,,,
7927812.0,0.093481,,,,,,,,,,
7931412.0,0.093525,,,,,,,,,,
7935012.0,0.093716,,,,,,,,,,
7938612.0,0.093723,,,,,,,,,,
7942212.0,0.093774,,,,,,,,,,
7945812.0,0.093937,,,,,,,,,,
7949412.0,0.093824,,,,,,,,,,
7953012.0,0.09396,,,,,,,,,,
7956612.0,0.093988,,,,,,,,,,
7960212.0,0.093963,,,,,,,,,,
7963812.0,0.094064,,,,,,,,,,
7967412.0,0.094124,,,,,,,,,,
7971012.0,0.094147,,,,,,,,,,
7974612.0,0.094147,,,,,,,,,,
7978212.0,0.0942,,,,,,,,,,
7981812.0,0.094202,,,,,,,,,,
7985412.0,0.094237,,,,,,,,,,
7989012.0,0.09426,,,,,,,,,,
7992612.0,0.09432,,,,,,,,,,
7996212.0,0.094347,,,,,,,,,,
7999812.0,0.094384,,,,,,,,,,
8003412.0,0.094416,,,,,,,,,,
8007012.0,0.094557,,,,,,,,,,
8010612.0,0.094653,,,,,,,,,,
8014212.0,0.094663,,,,,,,,,,
8017812.0,0.094861,,,,,,,,,,
8021412.0,0.094879,,,,,,,,,,
8025012.0,0.094976,,,,,,,,,,
8028612.0,0.095082,,,,,,,,,,
8032212.0,0.095103,,,,,,,,,,
8035812.0,0.095109,,,,,,,,,,
8039412.0,0.095123,,,,,,,,,,
8043012.0,0.095156,,,,,,,,,,
8046612.0,0.095199,,,,,,,,,,
8050212.0,0.095225,,,,,,,,,,
8053812.0,0.095296,,,,,,,,,,
8057412.0,0.095344,,,,,,,,,,
8061012.0,0.095333,,,,,,,,,,
8064612.0,0.095326,,,,,,,,,,
8068212.0,0.095335,,,,,,,,,,
8071812.0,0.095344,,,,,,,,,,
8075412.0,0.095395,,,,,,,,,,
8079012.0,0.095436,,,,,,,,,,
8082612.0,0.095466,,,,,,,,,,
8086212.0,0.095506,,,,,,,,,,
8089812.0,0.095563,,,,,,,,,,
8093412.0,0.09566,,,,,,,,,,
8097012.0,0.09581,,,,,,,,,,
8100612.0,0.095943,,,,,,,,,,
8104212.0,0.096017,,,,,,,,,,
8107812.0,0.096028,,,,,,,,,,
