Repository: janzenchoi/phd_code

# MOGA NEML

The repository contains code for calibrating the constitutive parameters of phenomenological creep models. The code combines the multi-objective genetic algorithm (MOGA) implemented in Pymoo with the nuclear engineering material model library (NEML). The following README was last updated on the 19th of December, 2023.

## Reading an experimental dataset (`read_data`)

The `read_data` function reads experimental data into the `Interface` class.
* `file_path`: This argument defines the path to the experimental data. Note that this path appends the `input_path` value defined when initialising the `Interface` class.

File: moga_neml/scripts/data/fatigue/AirPlate_850_1E-3_416-14.csv (part 1 of 8)
time,strain,stress,temperature,type,strain_rate,max_strain,title,youngs,poissons
0.0,5e-05,14.06,850,fatigue,0.001,0.01504,416-14,153000,0.3
0.07,0.0001,21.52,,,,,,,
0.27,0.00015,31.01,,,,,,,
0.32,0.0002,42.72,,,,,,,
0.35,0.00025,50.41,,,,,,,
0.38,0.0003,57.09,,,,,,,
0.41,0.00035,63.79,,,,,,,
0.5,0.00045,78.01,,,,,,,
0.56,0.0005,85.05,,,,,,,
0.62,0.00055,92.55,,,,,,,
0.69,0.0006,100.17,,,,,,,
0.75,0.00065,107.79,,,,,,,
0.79,0.00068,112.59,,,,,,,
0.88,0.00075,123.2,,,,,,,
0.94,0.0008,130.59,,,,,,,
0.99,0.00085,138.57,,,,,,,
1.03,0.0009,146.17,,,,,,,
1.07,0.00095,153.23,,,,,,,
1.11,0.001,159.84,,,,,,,
1.16,0.00111,165.86,,,,,,,
1.18,0.00116,166.68,,,,,,,
1.19,0.00121,167.17,,,,,,,
1.2,0.00126,167.53,,,,,,,
1.21,0.00132,167.64,,,,,,,
1.22,0.00137,167.55,,,,,,,
1.23,0.00142,167.12,,,,,,,
1.35,0.00142,155.67,,,,,,,
1.49,0.00147,166.04,,,,,,,
1.54,0.00152,172.23,,,,,,,
1.58,0.00157,166.79,,,,,,,
1.58,0.00163,167.45,,,,,,,
1.58,0.00169,167.82,,,,,,,
1.59,0.00181,168.45,,,,,,,
1.59,0.00187,168.58,,,,,,,
1.59,0.00194,168.91,,,,,,,
1.6,0.002,169.06,,,,,,,
1.6,0.00206,169.24,,,,,,,
1.6,0.00212,169.16,,,,,,,
1.62,0.00223,167.85,,,,,,,
1.66,0.00218,145.65,,,,,,,
1.67,0.00212,138.2,,,,,,,
1.69,0.00207,131.45,,,,,,,
1.7,0.00202,125.48,,,,,,,
1.72,0.00197,119.81,,,,,,,
1.79,0.00187,112.78,,,,,,,
1.95,0.00197,128.52,,,,,,,
2.0,0.00202,135.4,,,,,,,
2.06,0.00207,142.31,,,,,,,
2.12,0.00212,149.71,,,,,,,
2.18,0.00217,157.06,,,,,,,
2.23,0.00222,164.27,,,,,,,
2.33,0.00232,167.94,,,,,,,
2.34,0.00237,168.6,,,,,,,
2.34,0.00243,169.07,,,,,,,
2.34,0.0025,169.44,,,,,,,
2.35,0.00255,169.8,,,,,,,
2.35,0.0026,169.97,,,,,,,
2.35,0.00272,170.47,,,,,,,
2.36,0.00278,170.61,,,,,,,
2.36,0.00284,170.75,,,,,,,
2.36,0.00289,170.74,,,,,,,
2.37,0.00294,170.32,,,,,,,
2.38,0.003,168.66,,,,,,,
2.43,0.0029,141.98,,,,,,,
2.44,0.00284,135.3,,,,,,,
2.46,0.00279,129.1,,,,,,,
2.47,0.00274,123.54,,,,,,,
2.5,0.00269,118.51,,,,,,,
2.53,0.00264,115.27,,,,,,,
2.66,0.00269,125.93,,,,,,,
2.77,0.00279,140.12,,,,,,,
2.79,0.00281,142.87,,,,,,,
2.83,0.00284,147.16,,,,,,,
2.88,0.00289,154.29,,,,,,,
2.94,0.00294,161.28,,,,,,,
3.0,0.00299,168.54,,,,,,,
3.1,0.00309,173.61,,,,,,,
3.14,0.00314,175.44,,,,,,,
3.15,0.00319,175.38,,,,,,,
3.16,0.00325,175.96,,,,,,,
3.18,0.0033,176.4,,,,,,,
3.2,0.00335,176.24,,,,,,,
3.44,0.00345,174.41,,,,,,,
3.45,0.0035,175.17,,,,,,,
3.45,0.00356,175.77,,,,,,,
3.46,0.00361,176.33,,,,,,,
3.46,0.00367,176.85,,,,,,,
3.47,0.00372,177.24,,,,,,,
3.79,0.00383,174.4,,,,,,,
3.79,0.00388,174.92,,,,,,,
3.79,0.00392,175.12,,,,,,,
3.79,0.00395,175.19,,,,,,,
3.8,0.004,175.6,,,,,,,
3.8,0.00406,175.85,,,,,,,
3.8,0.00411,175.95,,,,,,,
3.8,0.00422,176.43,,,,,,,
3.81,0.00428,176.56,,,,,,,
3.81,0.00434,176.7,,,,,,,
3.81,0.0044,176.63,,,,,,,
3.82,0.00446,176.2,,,,,,,
3.83,0.00451,174.73,,,,,,,
3.88,0.00441,145.48,,,,,,,
3.89,0.00436,138.75,,,,,,,
3.9,0.00431,132.3,,,,,,,
3.92,0.00426,126.56,,,,,,,
3.93,0.00421,121.26,,,,,,,
3.95,0.00415,116.66,,,,,,,
4.11,0.00415,123.78,,,,,,,
4.17,0.00421,130.76,,,,,,,
4.23,0.00426,138.02,,,,,,,
4.28,0.00431,145.07,,,,,,,
4.34,0.00436,152.04,,,,,,,
4.4,0.00441,159.35,,,,,,,
4.45,0.00446,166.49,,,,,,,
4.57,0.00456,180.59,,,,,,,
4.6,0.00461,179.02,,,,,,,
4.6,0.00467,179.56,,,,,,,
4.61,0.00473,180.04,,,,,,,
4.61,0.00478,180.32,,,,,,,
4.61,0.00484,180.67,,,,,,,
4.62,0.00495,180.89,,,,,,,
4.63,0.00501,180.71,,,,,,,
4.64,0.00506,180.03,,,,,,,
4.71,0.00501,157.76,,,,,,,
4.74,0.00495,152.05,,,,,,,
4.77,0.0049,147.33,,,,,,,
4.93,0.00495,158.34,,,,,,,
4.99,0.00501,165.64,,,,,,,
5.04,0.00506,172.19,,,,,,,
5.1,0.00511,179.09,,,,,,,
5.16,0.00516,181.68,,,,,,,
5.18,0.00521,180.27,,,,,,,
5.19,0.00532,182.33,,,,,,,
5.21,0.00537,183.13,,,,,,,
5.25,0.00542,182.49,,,,,,,
5.46,0.00547,178.63,,,,,,,
5.51,0.00552,184.6,,,,,,,
5.54,0.00557,184.22,,,,,,,
5.56,0.00562,185.48,,,,,,,
5.59,0.00573,185.65,,,,,,,
5.6,0.00578,185.59,,,,,,,
5.62,0.00583,185.33,,,,,,,
5.64,0.00588,184.1,,,,,,,
5.79,0.00585,177.48,,,,,,,
5.92,0.00593,188.78,,,,,,,
6.0,0.00603,183.98,,,,,,,
6.01,0.00609,184.76,,,,,,,
6.01,0.00614,185.35,,,,,,,
6.02,0.0062,185.5,,,,,,,
6.03,0.00625,185.21,,,,,,,
6.04,0.0063,184.7,,,,,,,
6.07,0.0064,182.51,,,,,,,
6.14,0.00635,169.28,,,,,,,
6.39,0.0064,181.27,,,,,,,
6.44,0.00646,188.06,,,,,,,
6.48,0.00651,183.16,,,,,,,
6.48,0.00657,183.77,,,,,,,
6.48,0.00664,184.15,,,,,,,
6.49,0.00675,184.72,,,,,,,
6.49,0.0068,184.9,,,,,,,
6.49,0.00685,185.13,,,,,,,
6.49,0.00692,185.37,,,,,,,
6.5,0.00699,185.51,,,,,,,
6.5,0.00704,185.55,,,,,,,
6.51,0.00715,184.95,,,,,,,
6.52,0.0072,183.01,,,,,,,
6.55,0.00715,163.18,,,,,,,
6.57,0.0071,155.61,,,,,,,
6.58,0.00705,148.56,,,,,,,
6.59,0.007,142.29,,,,,,,
6.62,0.00689,131.13,,,,,,,
6.65,0.00684,126.94,,,,,,,
6.7,0.00679,125.09,,,,,,,
6.79,0.00684,135.0,,,,,,,
6.79,0.00684,135.12,,,,,,,
6.85,0.00689,142.3,,,,,,,
6.95,0.00699,155.38,,,,,,,
7.01,0.00704,161.95,,,,,,,
7.07,0.00709,169.0,,,,,,,
7.13,0.00714,176.54,,,,,,,
7.19,0.00719,183.72,,,,,,,
7.24,0.00724,190.5,,,,,,,
7.27,0.00729,188.77,,,,,,,
7.27,0.00741,189.85,,,,,,,
7.28,0.00747,190.27,,,,,,,
7.28,0.00753,190.54,,,,,,,
7.29,0.00759,190.85,,,,,,,
7.29,0.00764,190.88,,,,,,,
7.3,0.00769,190.45,,,,,,,
7.37,0.00769,173.54,,,,,,,
7.39,0.00764,167.32,,,,,,,
7.43,0.00759,162.05,,,,,,,
7.6,0.00764,171.09,,,,,,,
7.66,0.00769,176.95,,,,,,,
7.71,0.00774,182.41,,,,,,,
7.79,0.00782,191.34,,,,,,,
7.81,0.00784,193.34,,,,,,,
7.84,0.0079,185.76,,,,,,,
7.85,0.00797,186.09,,,,,,,
7.85,0.00802,186.33,,,,,,,
7.85,0.00809,186.54,,,,,,,
7.85,0.00817,186.82,,,,,,,
7.86,0.00834,187.19,,,,,,,
7.86,0.00842,187.38,,,,,,,
7.86,0.00849,187.46,,,,,,,
7.86,0.00856,187.47,,,,,,,
7.86,0.00862,187.49,,,,,,,
7.87,0.00868,187.48,,,,,,,
7.87,0.0088,186.84,,,,,,,
7.88,0.00886,185.83,,,,,,,
7.88,0.00892,183.19,,,,,,,
7.91,0.00887,155.73,,,,,,,
7.92,0.00882,146.57,,,,,,,
7.93,0.00876,138.36,,,,,,,
7.95,0.00865,123.36,,,,,,,
7.95,0.0086,116.52,,,,,,,
7.96,0.00854,110.38,,,,,,,
7.97,0.00849,104.15,,,,,,,
7.98,0.00844,98.79,,,,,,,
7.99,0.00838,93.79,,,,,,,
8.02,0.00828,84.64,,,,,,,
8.04,0.00823,81.36,,,,,,,
8.18,0.00828,92.28,,,,,,,
8.24,0.00833,98.89,,,,,,,
8.3,0.00838,105.5,,,,,,,
8.37,0.00843,112.59,,,,,,,
8.43,0.00848,119.62,,,,,,,
8.55,0.00858,134.37,,,,,,,
8.6,0.00863,141.53,,,,,,,
8.65,0.00868,147.9,,,,,,,
8.71,0.00873,154.96,,,,,,,
8.77,0.00878,162.07,,,,,,,
8.79,0.00881,165.59,,,,,,,
8.87,0.00889,175.86,,,,,,,
8.92,0.00894,181.87,,,,,,,
8.97,0.00899,188.27,,,,,,,
9.03,0.00904,188.45,,,,,,,
9.06,0.00909,192.54,,,,,,,
9.1,0.00914,192.61,,,,,,,
9.15,0.00924,192.26,,,,,,,
9.15,0.00929,192.58,,,,,,,
9.16,0.00934,192.84,,,,,,,
9.16,0.0094,192.97,,,,,,,
9.17,0.00945,192.86,,,,,,,
9.19,0.00951,192.13,,,,,,,
9.3,0.00946,174.16,,,,,,,
9.54,0.00956,191.55,,,,,,,
9.59,0.00961,189.24,,,,,,,
9.6,0.00966,189.99,,,,,,,
9.6,0.00973,190.41,,,,,,,
9.6,0.00979,190.63,,,,,,,
9.6,0.00986,190.86,,,,,,,
9.61,0.01001,191.33,,,,,,,
9.61,0.01009,191.48,,,,,,,
9.61,0.01016,191.74,,,,,,,
9.61,0.01022,191.74,,,,,,,
9.62,0.01028,191.83,,,,,,,
9.62,0.01034,191.89,,,,,,,
9.62,0.01046,191.41,,,,,,,
9.63,0.01052,190.69,,,,,,,
9.63,0.01057,189.16,,,,,,,
9.67,0.01052,159.23,,,,,,,
9.68,0.01047,151.05,,,,,,,
9.69,0.01042,143.97,,,,,,,
9.7,0.01032,130.99,,,,,,,
9.71,0.01026,124.54,,,,,,,
9.72,0.01021,118.87,,,,,,,
9.73,0.01016,113.45,,,,,,,
9.74,0.01011,108.44,,,,,,,
9.75,0.01005,104.01,,,,,,,
9.77,0.01,99.89,,,,,,,
9.8,0.00995,97.42,,,,,,,
9.93,0.01,108.77,,,,,,,
9.98,0.01005,115.73,,,,,,,
10.04,0.0101,122.69,,,,,,,
10.09,0.01015,129.59,,,,,,,
10.15,0.0102,136.01,,,,,,,
10.26,0.01031,149.03,,,,,,,
10.32,0.01036,155.62,,,,,,,
10.37,0.01041,162.3,,,,,,,
10.43,0.01046,169.03,,,,,,,
10.48,0.01051,175.25,,,,,,,
10.54,0.01056,181.83,,,,,,,
10.64,0.01066,193.92,,,,,,,
10.69,0.01071,191.9,,,,,,,
10.73,0.01076,189.71,,,,,,,
10.77,0.01081,194.2,,,,,,,
10.79,0.01085,190.62,,,,,,,
10.8,0.01086,190.81,,,,,,,
10.83,0.01091,193.67,,,,,,,
10.93,0.01102,195.7,,,,,,,
10.96,0.01107,196.82,,,,,,,
11.0,0.01112,197.6,,,,,,,
11.04,0.01117,198.03,,,,,,,
11.1,0.01122,198.58,,,,,,,
11.16,0.01127,199.12,,,,,,,
11.21,0.01137,198.91,,,,,,,
11.23,0.01142,198.38,,,,,,,
11.41,0.01147,196.08,,,,,,,
11.49,0.01152,193.19,,,,,,,
11.5,0.01157,193.62,,,,,,,
11.5,0.01164,194.16,,,,,,,
11.51,0.01177,194.84,,,,,,,
11.51,0.01184,195.19,,,,,,,
11.51,0.0119,195.33,,,,,,,
11.52,0.01195,195.53,,,,,,,
11.52,0.012,195.56,,,,,,,
11.52,0.01206,195.36,,,,,,,
11.58,0.01206,173.34,,,,,,,
11.6,0.012,166.14,,,,,,,
11.62,0.01195,159.75,,,,,,,
11.64,0.0119,153.89,,,,,,,
11.67,0.01185,148.95,,,,,,,
11.79,0.01186,153.75,,,,,,,
11.83,0.0119,158.23,,,,,,,
11.94,0.012,169.78,,,,,,,
12.0,0.01205,175.67,,,,,,,
12.05,0.0121,181.74,,,,,,,
12.11,0.01215,187.44,,,,,,,
12.16,0.0122,193.31,,,,,,,
12.22,0.01225,199.37,,,,,,,
12.26,0.01237,196.88,,,,,,,
12.27,0.01243,197.2,,,,,,,
12.27,0.01249,197.58,,,,,,,
12.27,0.01255,197.86,,,,,,,
12.27,0.01261,198.09,,,,,,,
12.28,0.01267,198.34,,,,,,,
12.29,0.01278,198.19,,,,,,,
12.3,0.01283,197.07,,,,,,,
12.35,0.01278,179.51,,,,,,,
12.36,0.01273,172.45,,,,,,,
12.38,0.01268,166.42,,,,,,,
12.41,0.01263,161.19,,,,,,,
12.45,0.01258,157.57,,,,,,,
12.63,0.01268,173.39,,,,,,,
12.68,0.01273,179.75,,,,,,,
12.74,0.01278,186.21,,,,,,,
12.79,0.01283,192.59,,,,,,,
12.79,0.01283,192.92,,,,,,,
12.84,0.01288,198.43,,,,,,,
12.91,0.01298,199.21,,,,,,,
12.91,0.01304,199.86,,,,,,,
12.92,0.0131,200.38,,,,,,,
12.93,0.01315,200.85,,,,,,,
12.94,0.0132,201.0,,,,,,,
13.21,0.01325,201.28,,,,,,,
13.27,0.01335,197.99,,,,,,,
13.28,0.0134,199.24,,,,,,,
13.31,0.01345,200.91,,,,,,,
13.44,0.0135,200.93,,,,,,,
13.49,0.01355,203.95,,,,,,,
13.51,0.01361,202.75,,,,,,,
13.53,0.01371,203.53,,,,,,,
13.55,0.01376,203.49,,,,,,,
13.57,0.01382,202.4,,,,,,,
13.79,0.01385,200.98,,,,,,,
13.82,0.01387,203.18,,,,,,,
13.86,0.01392,197.18,,,,,,,
13.87,0.01398,197.39,,,,,,,
13.87,0.01413,197.97,,,,,,,
13.87,0.01421,198.24,,,,,,,
13.88,0.01429,198.5,,,,,,,
13.88,0.01437,198.59,,,,,,,
13.88,0.01446,198.8,,,,,,,
13.88,0.01453,198.87,,,,,,,
13.88,0.01466,198.93,,,,,,,
13.89,0.01472,198.89,,,,,,,
13.89,0.01479,198.61,,,,,,,
13.89,0.01485,198.25,,,,,,,
13.9,0.01491,197.32,,,,,,,
13.9,0.01496,195.26,,,,,,,
13.94,0.01486,156.76,,,,,,,
13.95,0.0148,148.56,,,,,,,
13.96,0.01474,140.85,,,,,,,
13.97,0.01469,133.56,,,,,,,
13.97,0.01463,126.78,,,,,,,
13.98,0.01458,120.65,,,,,,,
13.99,0.01452,114.44,,,,,,,
14.01,0.01442,104.21,,,,,,,
14.02,0.01437,99.49,,,,,,,
14.04,0.01432,95.37,,,,,,,
14.06,0.01427,92.07,,,,,,,
14.21,0.01432,103.65,,,,,,,
14.27,0.01437,110.17,,,,,,,
14.38,0.01447,123.22,,,,,,,
14.44,0.01452,129.72,,,,,,,
14.54,0.01457,133.41,,,,,,,
14.65,0.01452,123.58,,,,,,,
14.71,0.01447,115.76,,,,,,,
14.76,0.01442,108.37,,,,,,,
14.82,0.01437,100.9,,,,,,,
14.88,0.01432,93.22,,,,,,,
14.94,0.01427,85.36,,,,,,,
14.99,0.01422,77.67,,,,,,,
15.05,0.01417,70.5,,,,,,,
15.1,0.01412,63.39,,,,,,,
15.21,0.01402,48.88,,,,,,,
15.27,0.01397,41.6,,,,,,,
15.33,0.01391,34.47,,,,,,,
15.38,0.01386,27.15,,,,,,,
15.44,0.01381,20.13,,,,,,,
15.49,0.01376,12.88,,,,,,,
15.55,0.01371,5.66,,,,,,,
15.66,0.01361,-8.5,,,,,,,
15.72,0.01356,-15.42,,,,,,,
15.79,0.01355,-14.92,,,,,,,
15.88,0.01351,-26.93,,,,,,,
15.91,0.01346,-34.59,,,,,,,
15.93,0.01341,-41.07,,,,,,,
16.0,0.01331,-52.95,,,,,,,
16.07,0.01326,-59.47,,,,,,,
16.13,0.01321,-66.26,,,,,,,
16.2,0.01316,-73.35,,,,,,,
16.27,0.01311,-80.36,,,,,,,
16.33,0.01306,-86.69,,,,,,,
16.45,0.01296,-99.15,,,,,,,
16.5,0.01291,-105.36,,,,,,,
16.56,0.01286,-111.26,,,,,,,
16.61,0.0128,-117.6,,,,,,,
16.66,0.01275,-124.28,,,,,,,
16.7,0.0127,-130.01,,,,,,,
16.73,0.01265,-134.83,,,,,,,
16.77,0.01255,-141.17,,,,,,,
16.79,0.0125,-143.24,,,,,,,
16.79,0.01249,-143.41,,,,,,,
16.81,0.01245,-144.95,,,,,,,
16.84,0.0124,-146.49,,,,,,,
16.87,0.01235,-147.91,,,,,,,
17.0,0.01225,-154.28,,,,,,,
17.05,0.0122,-156.88,,,,,,,
17.07,0.01215,-157.51,,,,,,,
17.09,0.0121,-158.37,,,,,,,
17.11,0.01204,-158.85,,,,,,,
17.13,0.01199,-159.02,,,,,,,
17.35,0.01189,-161.81,,,,,,,
17.41,0.01184,-167.06,,,,,,,
17.44,0.01179,-166.51,,,,,,,
17.45,0.01173,-166.96,,,,,,,
17.45,0.01168,-167.38,,,,,,,
17.46,0.01162,-167.73,,,,,,,
17.47,0.01152,-167.82,,,,,,,
17.79,0.01147,-163.75,,,,,,,
17.79,0.01147,-164.21,,,,,,,
17.84,0.01142,-169.67,,,,,,,
17.9,0.01137,-169.46,,,,,,,
17.94,0.01132,-172.37,,,,,,,
17.95,0.01126,-173.5,,,,,,,
17.99,0.01116,-174.91,,,,,,,
18.02,0.01111,-174.77,,,,,,,
18.18,0.01106,-178.25,,,,,,,
18.22,0.01101,-177.73,,,,,,,
18.23,0.01096,-178.72,,,,,,,
18.25,0.0109,-179.6,,,,,,,
18.28,0.0108,-178.35,,,,,,,
18.29,0.01075,-178.06,,,,,,,
18.3,0.0107,-177.66,,,,,,,
18.61,0.01065,-175.05,,,,,,,
18.67,0.01059,-181.26,,,,,,,
18.71,0.01054,-180.06,,,,,,,
18.72,0.01043,-181.32,,,,,,,
18.72,0.01037,-181.7,,,,,,,
18.73,0.01031,-182.09,,,,,,,
18.73,0.01026,-182.44,,,,,,,
18.74,0.01021,-182.54,,,,,,,
18.75,0.01016,-182.1,,,,,,,
18.79,0.01017,-172.99,,,,,,,
18.86,0.01026,-160.78,,,,,,,
19.04,0.01021,-170.44,,,,,,,
19.09,0.01016,-176.82,,,,,,,
19.15,0.01011,-183.07,,,,,,,
19.2,0.01006,-187.63,,,,,,,
19.27,0.01,-186.37,,,,,,,
19.31,0.0099,-185.69,,,,,,,
19.31,0.00985,-186.15,,,,,,,
19.32,0.00979,-186.69,,,,,,,
19.32,0.00972,-187.06,,,,,,,
19.32,0.00967,-187.28,,,,,,,
19.33,0.00961,-187.47,,,,,,,
19.34,0.0095,-186.84,,,,,,,
19.42,0.00955,-162.99,,,,,,,
19.45,0.0096,-156.82,,,,,,,
19.48,0.00965,-152.06,,,,,,,
19.64,0.0096,-162.11,,,,,,,
19.69,0.00955,-168.43,,,,,,,
19.79,0.00945,-180.27,,,,,,,
19.8,0.00945,-180.59,,,,,,,
19.85,0.0094,-186.65,,,,,,,
19.9,0.00934,-192.43,,,,,,,
19.93,0.00929,-187.17,,,,,,,
19.94,0.00924,-187.68,,,,,,,
19.94,0.00919,-187.98,,,,,,,
19.95,0.00907,-188.69,,,,,,,
19.95,0.00902,-189.01,,,,,,,
19.95,0.00895,-189.36,,,,,,,
19.96,0.00889,-189.48,,,,,,,
19.96,0.00884,-189.24,,,,,,,
19.98,0.00879,-187.78,,,,,,,
20.04,0.00889,-164.81,,,,,,,
20.06,0.00895,-158.45,,,,,,,
20.09,0.009,-152.98,,,,,,,
20.29,0.00895,-164.08,,,,,,,
20.34,0.0089,-170.8,,,,,,,
20.4,0.00885,-177.22,,,,,,,
20.49,0.00874,-188.76,,,,,,,
20.55,0.00869,-194.4,,,,,,,
20.58,0.00864,-187.78,,,,,,,
20.58,0.00858,-188.19,,,,,,,
20.58,0.00851,-188.53,,,,,,,
20.58,0.00846,-188.81,,,,,,,
20.59,0.0084,-189.1,,,,,,,
20.59,0.00828,-189.5,,,,,,,
20.59,0.00822,-189.66,,,,,,,
20.59,0.00815,-189.75,,,,,,,
20.6,0.00809,-189.9,,,,,,,
20.6,0.00804,-189.73,,,,,,,
20.6,0.00798,-189.43,,,,,,,
20.66,0.00798,-160.7,,,,,,,
20.67,0.00803,-152.6,,,,,,,
20.68,0.00808,-145.57,,,,,,,
20.69,0.00814,-138.93,,,,,,,
20.7,0.00819,-132.81,,,,,,,
20.72,0.00824,-127.43,,,,,,,
20.76,0.00834,-118.75,,,,,,,
20.79,0.00836,-118.37,,,,,,,
20.91,0.00829,-128.91,,,,,,,
20.97,0.00824,-135.36,,,,,,,
21.02,0.00819,-141.43,,,,,,,
21.07,0.00814,-147.89,,,,,,,
21.19,0.00804,-161.29,,,,,,,
21.24,0.00799,-167.47,,,,,,,
21.3,0.00794,-174.03,,,,,,,
21.35,0.00789,-179.94,,,,,,,
21.4,0.00784,-185.99,,,,,,,
21.45,0.00779,-191.88,,,,,,,
21.51,0.00774,-198.0,,,,,,,
21.61,0.00763,-195.91,,,,,,,
21.64,0.00758,-199.41,,,,,,,
21.66,0.00753,-199.52,,,,,,,
21.66,0.00748,-199.84,,,,,,,
21.67,0.00743,-192.81,,,,,,,
21.67,0.00737,-193.67,,,,,,,
21.69,0.00726,-193.83,,,,,,,
21.7,0.00721,-193.27,,,,,,,
21.78,0.00726,-177.8,,,,,,,
21.79,0.00728,-176.13,,,,,,,
22.03,0.00721,-188.08,,,,,,,
22.08,0.00716,-194.37,,,,,,,
22.19,0.00706,-200.79,,,,,,,
22.21,0.00701,-198.85,,,,,,,
22.22,0.00696,-200.11,,,,,,,
22.23,0.0069,-200.96,,,,,,,
22.24,0.00685,-201.72,,,,,,,
22.26,0.0068,-201.66,,,,,,,
22.3,0.00675,-199.74,,,,,,,
22.56,0.00664,-196.76,,,,,,,
22.57,0.00659,-197.27,,,,,,,
22.57,0.00653,-197.62,,,,,,,
22.57,0.00648,-197.88,,,,,,,
22.58,0.00642,-198.13,,,,,,,
22.58,0.00637,-198.24,,,,,,,
22.58,0.00626,-198.62,,,,,,,
22.58,0.0062,-198.88,,,,,,,
22.59,0.00614,-198.96,,,,,,,
22.59,0.00608,-198.91,,,,,,,
22.6,0.00602,-198.51,,,,,,,
22.6,0.00597,-197.52,,,,,,,
22.66,0.00607,-165.97,,,,,,,
22.67,0.00612,-158.74,,,,,,,
22.68,0.00617,-152.29,,,,,,,
22.7,0.00622,-146.51,,,,,,,
22.71,0.00627,-141.23,,,,,,,
22.74,0.00633,-136.67,,,,,,,
22.93,0.00627,-149.2,,,,,,,
22.98,0.00622,-155.74,,,,,,,
23.03,0.00617,-161.98,,,,,,,
23.08,0.00612,-167.89,,,,,,,
23.14,0.00607,-173.9,,,,,,,
23.19,0.00602,-179.73,,,,,,,
23.25,0.00597,-185.75,,,,,,,
23.35,0.00587,-197.65,,,,,,,
23.41,0.00582,-203.47,,,,,,,
23.46,0.00577,-200.67,,,,,,,
23.47,0.00571,-201.32,,,,,,,
23.47,0.00565,-201.75,,,,,,,
23.48,0.00557,-202.1,,,,,,,
23.48,0.00546,-202.55,,,,,,,
23.48,0.00541,-202.79,,,,,,,
23.48,0.00535,-203.02,,,,,,,
23.49,0.00529,-203.16,,,,,,,
23.49,0.00523,-203.31,,,,,,,
23.49,0.00516,-203.22,,,,,,,
23.5,0.00506,-202.06,,,,,,,
23.55,0.00512,-175.78,,,,,,,
23.56,0.00517,-167.66,,,,,,,
23.58,0.00522,-160.42,,,,,,,
23.59,0.00527,-154.16,,,,,,,
23.6,0.00533,-148.2,,,,,,,
23.62,0.00538,-142.83,,,,,,,
23.79,0.0054,-147.16,,,,,,,
23.81,0.00538,-149.7,,,,,,,
23.86,0.00533,-155.65,,,,,,,
23.92,0.00528,-161.87,,,,,,,
23.97,0.00523,-168.28,,,,,,,
24.03,0.00518,-174.58,,,,,,,
24.14,0.00508,-186.49,,,,,,,
24.19,0.00503,-192.51,,,,,,,
24.24,0.00497,-198.13,,,,,,,
24.3,0.00492,-204.61,,,,,,,
24.36,0.00487,-210.76,,,,,,,
24.38,0.00482,-201.02,,,,,,,
24.38,0.00469,-202.07,,,,,,,
24.39,0.00462,-202.43,,,,,,,
24.39,0.00455,-202.82,,,,,,,
24.39,0.00449,-203.02,,,,,,,
24.4,0.00444,-203.28,,,,,,,
24.4,0.00438,-203.35,,,,,,,
24.41,0.00427,-202.62,,,,,,,
24.46,0.00432,-181.16,,,,,,,
24.48,0.00438,-173.65,,,,,,,
24.5,0.00443,-167.32,,,,,,,
24.52,0.00448,-161.6,,,,,,,
24.54,0.00453,-156.7,,,,,,,
24.73,0.00448,-167.8,,,,,,,
24.79,0.00441,-176.34,,,,,,,
24.83,0.00438,-180.42,,,,,,,
24.88,0.00433,-186.53,,,,,,,
24.94,0.00428,-192.87,,,,,,,
24.99,0.00423,-199.07,,,,,,,
25.04,0.00417,-204.89,,,,,,,
25.24,0.00407,-204.97,,,,,,,
25.25,0.00402,-206.72,,,,,,,
25.25,0.00395,-207.8,,,,,,,
25.26,0.00389,-208.49,,,,,,,
25.26,0.00384,-209.13,,,,,,,
25.26,0.00378,-209.69,,,,,,,
25.26,0.00368,-210.62,,,,,,,
25.27,0.00361,-210.99,,,,,,,
25.27,0.00355,-211.13,,,,,,,
25.27,0.0035,-210.03,,,,,,,
25.28,0.00344,-208.37,,,,,,,
25.28,0.00338,-207.93,,,,,,,
25.29,0.00332,-207.39,,,,,,,
25.29,0.00322,-206.18,,,,,,,
25.3,0.00316,-204.57,,,,,,,
25.31,0.00311,-201.44,,,,,,,
25.35,0.00316,-171.15,,,,,,,
25.36,0.00321,-162.96,,,,,,,
25.37,0.00327,-155.2,,,,,,,
25.38,0.00337,-141.98,,,,,,,
25.4,0.00343,-135.91,,,,,,,
25.41,0.00348,-130.55,,,,,,,
25.42,0.00353,-125.6,,,,,,,
25.44,0.00358,-121.42,,,,,,,
25.48,0.00363,-118.9,,,,,,,
25.64,0.00353,-135.26,,,,,,,
25.7,0.00348,-142.36,,,,,,,
25.76,0.00343,-149.32,,,,,,,
25.79,0.00339,-153.9,,,,,,,
25.81,0.00338,-155.7,,,,,,,
25.86,0.00333,-162.05,,,,,,,
25.97,0.00323,-175.12,,,,,,,
26.03,0.00318,-181.62,,,,,,,
26.08,0.00313,-188.03,,,,,,,
26.14,0.00307,-194.8,,,,,,,
26.19,0.00302,-201.14,,,,,,,
26.24,0.00297,-206.68,,,,,,,
26.29,0.00292,-212.59,,,,,,,
26.34,0.00282,-201.47,,,,,,,
26.34,0.00275,-201.94,,,,,,,
26.34,0.00268,-202.2,,,,,,,
26.35,0.00262,-202.58,,,,,,,
26.35,0.00254,-202.89,,,,,,,
26.35,0.00247,-202.94,,,,,,,
26.35,0.00234,-203.34,,,,,,,
26.36,0.00228,-203.36,,,,,,,
26.36,0.00223,-203.55,,,,,,,
26.36,0.00216,-203.42,,,,,,,
26.36,0.0021,-203.36,,,,,,,
26.37,0.00204,-202.71,,,,,,,
26.41,0.00204,-171.32,,,,,,,
26.42,0.00209,-162.5,,,,,,,
26.43,0.00215,-155.18,,,,,,,
26.44,0.0022,-148.03,,,,,,,
26.45,0.00225,-141.81,,,,,,,
26.46,0.00231,-135.48,,,,,,,
26.47,0.00236,-130.0,,,,,,,
26.49,0.00246,-120.54,,,,,,,
26.51,0.00251,-116.46,,,,,,,
26.7,0.00246,-130.01,,,,,,,
26.76,0.00241,-137.06,,,,,,,
26.79,0.00238,-141.48,,,,,,,
26.81,0.00236,-144.01,,,,,,,
26.92,0.00226,-157.31,,,,,,,
26.98,0.00221,-164.25,,,,,,,
27.04,0.00216,-171.2,,,,,,,
27.09,0.00211,-177.74,,,,,,,
27.15,0.00206,-184.54,,,,,,,
27.2,0.00201,-190.84,,,,,,,
27.3,0.00191,-202.63,,,,,,,
27.35,0.00186,-208.37,,,,,,,
27.41,0.00181,-214.06,,,,,,,
27.45,0.00175,-213.51,,,,,,,
27.46,0.0017,-214.54,,,,,,,
27.56,0.00165,-213.02,,,,,,,
27.58,0.00155,-214.97,,,,,,,
27.6,0.00149,-213.02,,,,,,,
27.6,0.00143,-213.37,,,,,,,
27.61,0.00138,-213.52,,,,,,,
27.61,0.00132,-213.59,,,,,,,
27.62,0.00126,-213.47,,,,,,,
27.64,0.00121,-211.81,,,,,,,
27.73,0.00131,-191.32,,,,,,,
27.79,0.00134,-188.3,,,,,,,
27.94,0.00126,-200.34,,,,,,,
27.99,0.00121,-206.77,,,,,,,
28.04,0.00116,-212.81,,,,,,,
28.09,0.00111,-218.68,,,,,,,
28.14,0.001,-209.73,,,,,,,
28.14,0.00094,-210.21,,,,,,,
28.14,0.00088,-210.36,,,,,,,
28.14,0.00082,-210.86,,,,,,,
28.14,0.00076,-210.96,,,,,,,
28.15,0.0007,-211.16,,,,,,,
28.15,0.00059,-211.46,,,,,,,
28.15,0.00052,-211.71,,,,,,,
28.16,0.00046,-211.65,,,,,,,
28.16,0.0004,-211.6,,,,,,,
28.17,0.00034,-211.03,,,,,,,
28.17,0.00029,-208.46,,,,,,,
28.21,0.00035,-187.62,,,,,,,
28.23,0.00045,-170.64,,,,,,,
28.24,0.00051,-163.5,,,,,,,
28.25,0.00056,-157.24,,,,,,,
28.27,0.00061,-151.62,,,,,,,
28.28,0.00066,-146.13,,,,,,,
28.3,0.00071,-141.41,,,,,,,
28.46,0.00071,-149.04,,,,,,,
28.51,0.00066,-156.2,,,,,,,
28.56,0.00061,-163.21,,,,,,,
28.62,0.00056,-170.12,,,,,,,
28.67,0.00051,-176.9,,,,,,,
28.73,0.00046,-183.39,,,,,,,
28.79,0.0004,-191.47,,,,,,,
28.84,0.00036,-196.52,,,,,,,
28.89,0.00031,-203.01,,,,,,,
28.95,0.00026,-209.48,,,,,,,
29.0,0.00021,-215.71,,,,,,,
29.05,0.00016,-218.83,,,,,,,
29.07,3e-05,-215.65,,,,,,,
29.07,-4e-05,-216.12,,,,,,,
29.07,-0.00011,-216.35,,,,,,,
29.08,-0.00017,-216.77,,,,,,,
29.08,-0.00023,-216.91,,,,,,,
29.08,-0.00028,-217.17,,,,,,,
29.08,-0.00034,-217.15,,,,,,,
29.1,-0.00044,-216.12,,,,,,,
29.15,-0.00039,-194.37,,,,,,,
29.17,-0.00034,-186.62,,,,,,,
29.18,-0.00028,-179.77,,,,,,,
29.2,-0.00023,-173.56,,,,,,,
29.23,-0.00018,-168.37,,,,,,,
29.47,-0.00028,-186.43,,,,,,,
29.52,-0.00033,-192.57,,,,,,,
29.57,-0.00038,-198.28,,,,,,,
29.62,-0.00043,-204.52,,,,,,,
29.68,-0.00049,-210.4,,,,,,,
29.73,-0.00054,-216.17,,,,,,,
29.79,-0.0006,-223.15,,,,,,,
29.82,-0.00064,-218.29,,,,,,,
29.82,-0.00069,-218.94,,,,,,,
29.83,-0.00075,-219.5,,,,,,,
29.83,-0.0008,-219.96,,,,,,,
29.84,-0.00086,-220.05,,,,,,,
29.85,-0.00091,-217.77,,,,,,,
29.97,-0.00091,-199.47,,,,,,,
30.14,-0.00096,-205.48,,,,,,,
30.2,-0.00101,-210.97,,,,,,,
30.25,-0.00107,-216.16,,,,,,,
30.3,-0.00112,-221.73,,,,,,,
30.36,-0.00117,-214.47,,,,,,,
30.37,-0.00128,-216.25,,,,,,,
30.38,-0.00134,-216.77,,,,,,,
30.38,-0.0014,-217.37,,,,,,,
30.39,-0.00145,-217.67,,,,,,,
30.68,-0.0015,-213.0,,,,,,,
30.73,-0.00155,-218.31,,,,,,,
30.79,-0.00161,-224.52,,,,,,,
30.86,-0.00165,-222.42,,,,,,,
30.88,-0.00171,-224.23,,,,,,,
30.89,-0.00176,-225.21,,,,,,,
30.91,-0.00181,-222.93,,,,,,,
30.92,-0.00187,-223.49,,,,,,,
31.1,-0.00197,-217.53,,,,,,,
31.19,-0.00202,-222.63,,,,,,,
31.24,-0.00207,-215.24,,,,,,,
31.26,-0.00202,-216.96,,,,,,,
31.27,-0.00197,-218.01,,,,,,,
31.33,-0.00202,-222.75,,,,,,,
31.34,-0.00207,-223.08,,,,,,,
31.34,-0.00219,-222.45,,,,,,,
31.35,-0.00225,-223.27,,,,,,,
31.35,-0.00231,-223.92,,,,,,,
31.35,-0.00236,-224.42,,,,,,,
31.36,-0.00242,-224.76,,,,,,,
31.36,-0.00248,-224.96,,,,,,,
31.37,-0.0026,-224.87,,,,,,,
31.37,-0.00265,-224.65,,,,,,,
31.38,-0.00271,-224.26,,,,,,,
31.38,-0.00276,-223.64,,,,,,,
31.39,-0.00281,-222.16,,,,,,,
31.44,-0.00276,-193.61,,,,,,,
31.47,-0.00266,-179.23,,,,,,,
31.48,-0.00261,-173.1,,,,,,,
31.5,-0.00256,-167.48,,,,,,,
31.53,-0.00251,-162.32,,,,,,,
31.71,-0.00256,-172.71,,,,,,,
31.76,-0.00261,-178.82,,,,,,,
31.79,-0.00264,-182.38,,,,,,,
31.87,-0.00271,-191.05,,,,,,,
31.92,-0.00276,-196.58,,,,,,,
31.97,-0.00281,-202.0,,,,,,,
32.02,-0.00286,-207.09,,,,,,,
32.08,-0.00291,-212.43,,,,,,,
32.14,-0.00296,-218.54,,,,,,,
32.24,-0.00306,-229.32,,,,,,,
32.34,-0.00311,-222.54,,,,,,,
32.35,-0.00317,-223.48,,,,,,,
32.35,-0.00323,-224.0,,,,,,,
32.35,-0.0033,-224.59,,,,,,,
32.36,-0.00335,-224.96,,,,,,,
32.36,-0.00345,-225.59,,,,,,,
32.36,-0.00352,-225.99,,,,,,,
32.37,-0.00358,-226.34,,,,,,,
32.37,-0.00363,-226.55,,,,,,,
32.37,-0.00369,-226.59,,,,,,,
32.38,-0.00375,-226.39,,,,,,,
32.43,-0.00375,-202.28,,,,,,,
32.45,-0.00369,-193.95,,,,,,,
32.46,-0.00364,-187.05,,,,,,,
32.48,-0.00359,-180.59,,,,,,,
32.5,-0.00354,-174.87,,,,,,,
32.53,-0.00349,-170.13,,,,,,,
32.69,-0.00354,-179.58,,,,,,,
32.79,-0.00364,-191.37,,,,,,,
32.85,-0.00369,-197.2,,,,,,,
32.9,-0.00374,-203.11,,,,,,,
32.96,-0.00379,-208.89,,,,,,,
33.01,-0.00384,-214.81,,,,,,,
33.07,-0.00389,-220.44,,,,,,,
33.17,-0.00399,-227.26,,,,,,,
33.18,-0.00404,-224.8,,,,,,,
33.19,-0.00411,-225.28,,,,,,,
33.19,-0.00417,-225.68,,,,,,,
33.19,-0.00424,-225.96,,,,,,,
33.2,-0.00431,-226.29,,,,,,,
33.2,-0.00442,-226.64,,,,,,,
33.21,-0.00448,-226.62,,,,,,,
33.21,-0.00454,-226.41,,,,,,,
33.22,-0.00459,-225.73,,,,,,,
33.27,-0.00454,-202.76,,,,,,,
33.29,-0.00449,-195.25,,,,,,,
33.3,-0.00444,-188.37,,,,,,,
33.35,-0.00433,-177.19,,,,,,,
33.55,-0.00438,-189.11,,,,,,,
33.6,-0.00444,-196.12,,,,,,,
33.66,-0.00449,-202.86,,,,,,,
33.71,-0.00454,-209.34,,,,,,,
33.76,-0.00459,-215.6,,,,,,,
33.81,-0.00464,-221.38,,,,,,,
33.86,-0.00469,-226.75,,,,,,,
33.91,-0.00474,-232.01,,,,,,,
33.95,-0.00479,-224.28,,,,,,,
33.96,-0.00485,-224.92,,,,,,,
33.96,-0.00491,-225.49,,,,,,,
33.97,-0.00504,-226.07,,,,,,,
33.97,-0.00509,-226.5,,,,,,,
33.98,-0.00514,-226.57,,,,,,,
33.99,-0.0052,-226.07,,,,,,,
34.06,-0.00515,-209.28,,,,,,,
34.09,-0.00509,-202.52,,,,,,,
34.37,-0.0052,-217.21,,,,,,,
34.42,-0.00525,-223.18,,,,,,,
34.47,-0.0053,-228.53,,,,,,,
34.51,-0.00535,-231.51,,,,,,,
34.52,-0.0054,-232.56,,,,,,,
34.53,-0.00545,-233.4,,,,,,,
34.55,-0.00551,-233.64,,,,,,,
34.58,-0.00561,-231.9,,,,,,,
34.79,-0.00565,-227.07,,,,,,,
34.81,-0.00566,-227.97,,,,,,,
34.87,-0.00571,-233.11,,,,,,,
34.92,-0.00576,-227.34,,,,,,,
34.98,-0.00581,-233.62,,,,,,,
35.05,-0.00591,-235.24,,,,,,,
35.1,-0.00596,-227.41,,,,,,,
35.11,-0.00601,-228.32,,,,,,,
35.12,-0.00607,-229.05,,,,,,,
35.13,-0.00612,-229.57,,,,,,,
35.15,-0.00617,-229.56,,,,,,,
35.43,-0.00627,-233.55,,,,,,,
35.48,-0.00632,-231.14,,,,,,,
35.49,-0.00637,-232.31,,,,,,,
35.5,-0.00643,-233.07,,,,,,,
35.51,-0.00648,-233.96,,,,,,,
35.54,-0.00653,-233.93,,,,,,,
35.72,-0.00658,-233.96,,,,,,,
35.78,-0.00668,-231.52,,,,,,,
35.78,-0.00674,-231.76,,,,,,,
35.79,-0.0068,-232.11,,,,,,,
35.79,-0.00688,-232.29,,,,,,,
35.79,-0.00695,-232.55,,,,,,,
35.79,-0.00699,-232.59,,,,,,,
35.8,-0.00706,-232.82,,,,,,,
35.8,-0.00712,-232.74,,,,,,,
35.81,-0.00717,-232.42,,,,,,,
35.81,-0.00723,-231.52,,,,,,,
35.86,-0.00718,-208.32,,,,,,,
35.88,-0.00713,-200.24,,,,,,,
35.91,-0.00703,-186.69,,,,,,,
35.93,-0.00697,-180.95,,,,,,,
35.97,-0.00692,-176.18,,,,,,,
36.12,-0.00697,-185.41,,,,,,,
36.17,-0.00702,-192.03,,,,,,,
36.23,-0.00708,-198.9,,,,,,,
36.33,-0.00718,-210.82,,,,,,,
36.38,-0.00723,-216.75,,,,,,,
36.44,-0.00728,-222.62,,,,,,,
36.49,-0.00733,-228.13,,,,,,,
36.54,-0.00738,-233.87,,,,,,,
36.6,-0.00743,-239.26,,,,,,,
36.61,-0.00748,-232.89,,,,,,,
36.62,-0.00761,-233.79,,,,,,,
36.62,-0.00768,-234.09,,,,,,,
36.62,-0.00775,-234.39,,,,,,,
36.63,-0.00782,-234.51,,,,,,,
36.63,-0.00787,-234.7,,,,,,,
36.63,-0.00793,-234.71,,,,,,,
36.64,-0.00804,-233.72,,,,,,,
36.7,-0.00799,-209.26,,,,,,,
36.71,-0.00794,-201.58,,,,,,,
36.73,-0.00789,-194.46,,,,,,,
36.75,-0.00784,-188.15,,,,,,,
36.77,-0.00779,-182.47,,,,,,,
36.98,-0.00784,-193.64,,,,,,,
37.03,-0.00789,-199.61,,,,,,,
37.08,-0.00794,-205.46,,,,,,,
37.14,-0.00799,-211.51,,,,,,,
37.2,-0.00804,-217.92,,,,,,,
37.25,-0.00809,-224.16,,,,,,,
37.3,-0.00814,-229.54,,,,,,,
37.4,-0.00824,-240.22,,,,,,,
37.47,-0.00829,-239.36,,,,,,,
37.5,-0.00835,-236.2,,,,,,,
37.5,-0.00841,-236.79,,,,,,,
37.51,-0.00847,-237.09,,,,,,,
37.51,-0.00853,-237.58,,,,,,,
37.52,-0.00865,-238.12,,,,,,,
37.52,-0.00872,-238.34,,,,,,,
37.52,-0.00877,-238.37,,,,,,,
37.53,-0.00882,-238.26,,,,,,,
37.54,-0.00887,-237.55,,,,,,,
37.6,-0.00882,-214.85,,,,,,,
37.64,-0.00872,-200.08,,,,,,,
37.67,-0.00867,-194.09,,,,,,,
37.79,-0.00866,-194.88,,,,,,,
37.85,-0.00872,-201.21,,,,,,,
37.91,-0.00877,-206.69,,,,,,,
37.96,-0.00882,-212.24,,,,,,,
38.07,-0.00892,-223.14,,,,,,,
38.12,-0.00897,-228.38,,,,,,,
38.17,-0.00902,-233.59,,,,,,,
38.22,-0.00907,-238.39,,,,,,,
38.27,-0.00912,-243.27,,,,,,,
38.31,-0.00917,-238.05,,,,,,,
38.32,-0.00922,-238.7,,,,,,,
38.33,-0.00933,-239.73,,,,,,,
38.34,-0.00938,-240.12,,,,,,,
38.58,-0.00943,-235.26,,,,,,,
38.64,-0.00948,-240.46,,,,,,,
38.68,-0.00953,-235.51,,,,,,,
38.69,-0.00959,-236.05,,,,,,,
38.7,-0.00972,-236.78,,,,,,,
38.7,-0.00977,-237.1,,,,,,,
38.7,-0.00982,-237.26,,,,,,,
38.71,-0.00988,-237.57,,,,,,,
38.71,-0.00994,-237.62,,,,,,,
38.72,-0.01,-237.41,,,,,,,
38.8,-0.00994,-212.27,,,,,,,
38.82,-0.00989,-205.07,,,,,,,
38.86,-0.00984,-198.88,,,,,,,
39.04,-0.00989,-207.03,,,,,,,
39.08,-0.00994,-212.75,,,,,,,
39.13,-0.00999,-218.21,,,,,,,
39.18,-0.01004,-223.64,,,,,,,
39.29,-0.01014,-234.6,,,,,,,
39.34,-0.01019,-239.65,,,,,,,
39.39,-0.01024,-244.45,,,,,,,
39.41,-0.0103,-237.17,,,,,,,
39.42,-0.01035,-237.65,,,,,,,
39.42,-0.01041,-238.13,,,,,,,
39.43,-0.01051,-238.91,,,,,,,
39.45,-0.01056,-238.81,,,,,,,
39.58,-0.01051,-224.01,,,,,,,
39.71,-0.01057,-229.95,,,,,,,
39.77,-0.01062,-235.71,,,,,,,
39.79,-0.01064,-238.37,,,,,,,
39.87,-0.01072,-245.33,,,,,,,
39.89,-0.01077,-243.16,,,,,,,
39.9,-0.01082,-243.64,,,,,,,
39.9,-0.01087,-244.02,,,,,,,
39.91,-0.01093,-244.3,,,,,,,
39.91,-0.01099,-244.59,,,,,,,
39.92,-0.01109,-237.68,,,,,,,
39.93,-0.01115,-237.25,,,,,,,
39.94,-0.0112,-236.68,,,,,,,
39.94,-0.01126,-235.53,,,,,,,
40.01,-0.01121,-211.37,,,,,,,
40.03,-0.01115,-203.99,,,,,,,
40.05,-0.0111,-197.48,,,,,,,
40.24,-0.0111,-199.53,,,,,,,
40.29,-0.01115,-206.0,,,,,,,
40.34,-0.0112,-212.07,,,,,,,
40.4,-0.01125,-218.04,,,,,,,
40.45,-0.01131,-223.97,,,,,,,
40.5,-0.01136,-229.46,,,,,,,
40.6,-0.01146,-239.71,,,,,,,
40.65,-0.01151,-244.63,,,,,,,
40.75,-0.01156,-244.63,,,,,,,
40.76,-0.01161,-245.25,,,,,,,
40.77,-0.01167,-245.84,,,,,,,
40.78,-0.01172,-245.65,,,,,,,
40.79,-0.01181,-243.94,,,,,,,
40.8,-0.01183,-244.13,,,,,,,
41.0,-0.01188,-242.44,,,,,,,
41.06,-0.01193,-247.17,,,,,,,
41.11,-0.01198,-246.2,,,,,,,
41.11,-0.01203,-246.73,,,,,,,
41.12,-0.01209,-247.03,,,,,,,
41.12,-0.01219,-247.61,,,,,,,
41.13,-0.01225,-247.82,,,,,,,
41.14,-0.0123,-247.75,,,,,,,
41.15,-0.01236,-247.01,,,,,,,
41.23,-0.01231,-227.74,,,,,,,
41.27,-0.01226,-220.82,,,,,,,
41.5,-0.01236,-231.44,,,,,,,
41.54,-0.01241,-236.33,,,,,,,
41.59,-0.01246,-240.77,,,,,,,
41.64,-0.01251,-244.94,,,,,,,
41.69,-0.01256,-248.88,,,,,,,
41.71,-0.01261,-245.55,,,,,,,
41.73,-0.01272,-246.55,,,,,,,
41.73,-0.01277,-246.93,,,,,,,
41.74,-0.01283,-247.03,,,,,,,
41.79,-0.01286,-242.22,,,,,,,
42.0,-0.01288,-236.1,,,,,,,
42.06,-0.01293,-240.95,,,,,,,
42.16,-0.01303,-249.74,,,,,,,
42.2,-0.01308,-245.32,,,,,,,
42.21,-0.01313,-245.82,,,,,,,
42.21,-0.0132,-246.17,,,,,,,
42.22,-0.01326,-246.52,,,,,,,
42.22,-0.01332,-246.79,,,,,,,
42.23,-0.01337,-246.9,,,,,,,
42.24,-0.01348,-246.45,,,,,,,
42.32,-0.01343,-225.83,,,,,,,
42.35,-0.01338,-219.31,,,,,,,
42.57,-0.01343,-226.68,,,,,,,
42.62,-0.01348,-232.43,,,,,,,
42.67,-0.01353,-237.83,,,,,,,
42.77,-0.01363,-247.94,,,,,,,
42.79,-0.01365,-250.08,,,,,,,
42.82,-0.01368,-252.22,,,,,,,
42.85,-0.01362,-246.87,,,,,,,
42.85,-0.01357,-247.32,,,,,,,
42.86,-0.01352,-247.98,,,,,,,
42.92,-0.01352,-251.49,,,,,,,
42.92,-0.01358,-251.26,,,,,,,
42.92,-0.01363,-249.95,,,,,,,
42.93,-0.01369,-250.8,,,,,,,
42.93,-0.01376,-251.49,,,,,,,
42.93,-0.01383,-251.92,,,,,,,
42.94,-0.0139,-251.43,,,,,,,
42.94,-0.01404,-250.87,,,,,,,
42.94,-0.01411,-251.35,,,,,,,
42.95,-0.01418,-251.61,,,,,,,
42.95,-0.01424,-252.02,,,,,,,
42.95,-0.0143,-252.12,,,,,,,
42.96,-0.01436,-252.13,,,,,,,
42.96,-0.01447,-251.43,,,,,,,
42.97,-0.01452,-250.63,,,,,,,
42.97,-0.01458,-248.73,,,,,,,
43.02,-0.01452,-217.6,,,,,,,
43.03,-0.01447,-209.31,,,,,,,
43.04,-0.01442,-201.64,,,,,,,
43.06,-0.01432,-187.85,,,,,,,
43.08,-0.01427,-181.73,,,,,,,
43.09,-0.01422,-176.15,,,,,,,
43.11,-0.01417,-171.0,,,,,,,
43.15,-0.01411,-167.0,,,,,,,
43.27,-0.01416,-175.41,,,,,,,
43.38,-0.01427,-188.36,,,,,,,
43.44,-0.01432,-195.35,,,,,,,
43.49,-0.01437,-201.63,,,,,,,
43.54,-0.01442,-207.42,,,,,,,
43.59,-0.01447,-212.84,,,,,,,
43.65,-0.01452,-218.07,,,,,,,
43.71,-0.01457,-220.92,,,,,,,
43.86,-0.01452,-204.28,,,,,,,
43.92,-0.01447,-195.32,,,,,,,
43.97,-0.01442,-186.49,,,,,,,
44.02,-0.01437,-177.95,,,,,,,
44.08,-0.01432,-169.98,,,,,,,
44.13,-0.01427,-161.97,,,,,,,
44.24,-0.01417,-145.39,,,,,,,
44.3,-0.01412,-137.65,,,,,,,
44.35,-0.01406,-129.9,,,,,,,
44.41,-0.01401,-122.1,,,,,,,
44.46,-0.01396,-114.23,,,,,,,
44.51,-0.01391,-107.01,,,,,,,
44.62,-0.01381,-92.57,,,,,,,
44.68,-0.01376,-84.74,,,,,,,
44.74,-0.01371,-77.04,,,,,,,
44.79,-0.01366,-69.41,,,,,,,
44.79,-0.01366,-69.3,,,,,,,
44.85,-0.01361,-61.94,,,,,,,
44.9,-0.01356,-54.64,,,,,,,
45.01,-0.01346,-39.82,,,,,,,
45.07,-0.01341,-32.54,,,,,,,
45.12,-0.01336,-25.51,,,,,,,
45.17,-0.01331,-18.41,,,,,,,
45.23,-0.01326,-11.22,,,,,,,
45.28,-0.01321,-4.25,,,,,,,
45.4,-0.0131,10.06,,,,,,,
45.45,-0.01305,16.8,,,,,,,
45.5,-0.013,23.5,,,,,,,
45.56,-0.01295,30.26,,,,,,,
45.61,-0.0129,36.2,,,,,,,
45.76,-0.01285,44.01,,,,,,,
45.79,-0.0128,52.64,,,,,,,
45.82,-0.01275,58.68,,,,,,,
45.86,-0.0127,64.83,,,,,,,
45.9,-0.01265,70.68,,,,,,,
45.95,-0.0126,76.4,,,,,,,
46.01,-0.01255,82.13,,,,,,,
46.12,-0.01245,93.25,,,,,,,
46.18,-0.0124,98.8,,,,,,,
46.24,-0.01235,104.32,,,,,,,
46.3,-0.0123,109.7,,,,,,,
46.36,-0.01225,115.02,,,,,,,
46.42,-0.0122,120.53,,,,,,,
46.48,-0.01215,126.12,,,,,,,
46.59,-0.01205,137.63,,,,,,,
46.64,-0.01199,143.72,,,,,,,
46.68,-0.01194,149.86,,,,,,,
46.72,-0.01189,155.52,,,,,,,
46.76,-0.01184,160.66,,,,,,,
46.79,-0.01179,165.18,,,,,,,
46.82,-0.01174,169.16,,,,,,,
46.85,-0.01169,172.35,,,,,,,
46.88,-0.01164,174.88,,,,,,,
46.91,-0.01159,176.92,,,,,,,
46.94,-0.01154,178.7,,,,,,,
46.98,-0.01149,180.32,,,,,,,
47.08,-0.01139,184.29,,,,,,,
47.13,-0.01133,187.13,,,,,,,
47.19,-0.01128,189.99,,,,,,,
47.24,-0.01123,192.29,,,,,,,
47.29,-0.01118,194.24,,,,,,,
47.32,-0.01113,195.61,,,,,,,
47.35,-0.01108,196.18,,,,,,,
47.39,-0.01098,196.41,,,,,,,
47.46,-0.01093,194.71,,,,,,,
47.58,-0.01088,196.15,,,,,,,
47.65,-0.01083,200.44,,,,,,,
47.71,-0.01078,204.68,,,,,,,
47.74,-0.01073,203.71,,,,,,,
47.79,-0.01066,206.14,,,,,,,
47.81,-0.01062,206.31,,,,,,,
47.82,-0.01057,206.82,,,,,,,
47.84,-0.01052,207.09,,,,,,,
47.87,-0.01047,206.28,,,,,,,
48.03,-0.01042,203.29,,,,,,,
48.16,-0.01032,211.56,,,,,,,
48.2,-0.01027,211.16,,,,,,,
48.25,-0.01022,214.6,,,,,,,
48.27,-0.01016,212.36,,,,,,,
48.28,-0.01011,212.84,,,,,,,
48.28,-0.01005,213.29,,,,,,,
48.51,-0.00995,208.54,,,,,,,
48.57,-0.0099,213.05,,,,,,,
48.63,-0.00985,217.75,,,,,,,
48.66,-0.00979,215.07,,,,,,,
48.67,-0.00974,215.54,,,,,,,
48.67,-0.00969,215.99,,,,,,,
48.67,-0.00963,216.29,,,,,,,
48.68,-0.00952,216.77,,,,,,,
48.69,-0.00947,216.75,,,,,,,
48.7,-0.00942,215.52,,,,,,,
48.76,-0.00947,201.13,,,,,,,
48.79,-0.00951,195.4,,,,,,,
48.8,-0.00952,194.06,,,,,,,
49.06,-0.00942,206.22,,,,,,,
49.11,-0.00937,211.68,,,,,,,
49.16,-0.00932,216.61,,,,,,,
49.21,-0.00927,221.16,,,,,,,
49.25,-0.00922,221.01,,,,,,,
49.26,-0.00916,221.73,,,,,,,
49.27,-0.00905,222.78,,,,,,,
49.28,-0.00899,223.04,,,,,,,
49.51,-0.00894,209.94,,,,,,,
49.57,-0.00889,215.02,,,,,,,
49.63,-0.00884,219.85,,,,,,,
49.68,-0.00879,224.25,,,,,,,
49.73,-0.00874,228.51,,,,,,,
49.78,-0.00864,227.38,,,,,,,
49.79,-0.00862,223.74,,,,,,,
49.82,-0.00859,225.11,,,,,,,
49.9,-0.00854,227.71,,,,,,,
50.02,-0.00849,227.69,,,,,,,
50.03,-0.00843,228.71,,,,,,,
50.04,-0.00832,230.1,,,,,,,
50.05,-0.00827,229.56,,,,,,,
50.06,-0.00822,227.28,,,,,,,
50.07,-0.00817,227.34,,,,,,,
50.07,-0.00811,227.25,,,,,,,
50.08,-0.00805,227.07,,,,,,,
50.09,-0.00794,225.68,,,,,,,
50.15,-0.00799,203.2,,,,,,,
50.18,-0.00804,195.92,,,,,,,
50.21,-0.00809,189.49,,,,,,,
50.41,-0.00804,195.7,,,,,,,
50.46,-0.00799,201.29,,,,,,,
50.57,-0.00789,211.72,,,,,,,
50.62,-0.00784,216.91,,,,,,,
50.67,-0.00779,221.6,,,,,,,
50.72,-0.00774,225.96,,,,,,,
50.77,-0.00769,229.86,,,,,,,
50.79,-0.00766,232.03,,,,,,,
50.82,-0.00764,233.33,,,,,,,
50.89,-0.00753,231.95,,,,,,,
50.9,-0.00748,232.66,,,,,,,
50.91,-0.00743,233.36,,,,,,,
50.98,-0.00738,232.09,,,,,,,
51.11,-0.00733,233.78,,,,,,,
51.17,-0.00728,237.95,,,,,,,
51.2,-0.00717,235.11,,,,,,,
51.2,-0.00711,235.46,,,,,,,
51.21,-0.00705,235.71,,,,,,,
51.21,-0.007,235.94,,,,,,,
51.22,-0.00694,236.02,,,,,,,
51.23,-0.00689,235.56,,,,,,,
51.55,-0.00689,219.31,,,,,,,
51.6,-0.00684,223.95,,,,,,,
51.66,-0.00679,228.71,,,,,,,
51.71,-0.00674,232.99,,,,,,,
51.75,-0.00669,237.19,,,,,,,
51.79,-0.00665,240.12,,,,,,,
51.81,-0.00664,241.16,,,,,,,
51.88,-0.00654,235.16,,,,,,,
51.89,-0.00649,236.08,,,,,,,
51.91,-0.00644,236.98,,,,,,,
52.04,-0.00639,238.1,,,,,,,
52.1,-0.00633,241.72,,,,,,,
52.15,-0.00628,240.85,,,,,,,
52.17,-0.00618,242.09,,,,,,,
52.18,-0.00613,242.62,,,,,,,
52.2,-0.00608,233.26,,,,,,,
52.2,-0.00602,232.98,,,,,,,
52.21,-0.00597,232.78,,,,,,,
52.23,-0.00592,230.91,,,,,,,
52.52,-0.00592,221.59,,,,,,,
52.57,-0.00587,226.39,,,,,,,
52.62,-0.00582,230.96,,,,,,,
52.67,-0.00577,235.23,,,,,,,
52.72,-0.00572,239.21,,,,,,,
52.77,-0.00567,242.91,,,,,,,
52.82,-0.00562,246.42,,,,,,,
52.86,-0.00556,235.06,,,,,,,
52.87,-0.00551,235.19,,,,,,,
52.87,-0.00546,235.51,,,,,,,
52.87,-0.00539,235.79,,,,,,,
52.87,-0.00532,236.06,,,,,,,
52.88,-0.00525,236.26,,,,,,,
52.88,-0.00514,236.52,,,,,,,
52.89,-0.00509,236.3,,,,,,,
52.9,-0.00503,235.48,,,,,,,
52.95,-0.00508,214.57,,,,,,,
52.97,-0.00513,207.15,,,,,,,
52.99,-0.00518,200.18,,,,,,,
53.07,-0.00529,189.35,,,,,,,
53.19,-0.00524,196.58,,,,,,,
53.24,-0.00519,202.57,,,,,,,
53.29,-0.00514,208.32,,,,,,,
53.34,-0.00508,213.6,,,,,,,
53.39,-0.00503,218.67,,,,,,,
53.5,-0.00493,228.71,,,,,,,
53.56,-0.00488,234.04,,,,,,,
53.61,-0.00483,238.84,,,,,,,
53.66,-0.00478,243.6,,,,,,,
53.71,-0.00473,248.1,,,,,,,
53.75,-0.00468,239.91,,,,,,,
53.75,-0.00461,240.21,,,,,,,
53.76,-0.00449,240.73,,,,,,,
53.76,-0.00444,241.02,,,,,,,
53.76,-0.00438,241.08,,,,,,,
53.76,-0.00433,241.26,,,,,,,
53.77,-0.00427,241.43,,,,,,,
53.77,-0.0042,241.41,,,,,,,
53.78,-0.00408,241.33,,,,,,,
53.78,-0.00402,240.71,,,,,,,
53.79,-0.00397,239.53,,,,,,,
53.79,-0.00395,237.05,,,,,,,
53.83,-0.00402,214.38,,,,,,,
53.84,-0.00407,206.43,,,,,,,
53.87,-0.00418,192.29,,,,,,,
53.88,-0.00423,185.97,,,,,,,
53.9,-0.00428,180.26,,,,,,,
53.92,-0.00433,175.1,,,,,,,
54.13,-0.00428,185.27,,,,,,,
54.18,-0.00423,190.56,,,,,,,
54.28,-0.00413,200.63,,,,,,,
54.33,-0.00408,205.72,,,,,,,
54.39,-0.00403,210.86,,,,,,,
54.44,-0.00398,215.75,,,,,,,
54.49,-0.00393,220.43,,,,,,,
54.54,-0.00388,224.91,,,,,,,
54.6,-0.00383,229.66,,,,,,,
54.7,-0.00373,238.38,,,,,,,
54.75,-0.00368,242.48,,,,,,,
54.79,-0.00363,245.98,,,,,,,
54.8,-0.00363,246.11,,,,,,,
54.84,-0.00358,249.73,,,,,,,
54.89,-0.00352,243.03,,,,,,,
54.9,-0.00342,243.57,,,,,,,
54.9,-0.00336,243.95,,,,,,,
54.91,-0.0033,244.08,,,,,,,
54.91,-0.00325,244.42,,,,,,,
55.21,-0.0032,235.9,,,,,,,
55.27,-0.00315,240.49,,,,,,,
55.38,-0.00305,249.26,,,,,,,
55.43,-0.003,253.29,,,,,,,
55.45,-0.00293,243.07,,,,,,,
55.45,-0.00288,243.31,,,,,,,
55.45,-0.00283,243.52,,,,,,,
55.45,-0.00277,243.63,,,,,,,
55.45,-0.00271,243.94,,,,,,,
55.46,-0.00258,244.09,,,,,,,
55.46,-0.00253,244.34,,,,,,,
55.46,-0.00246,244.25,,,,,,,
55.47,-0.0024,244.35,,,,,,,
55.47,-0.00235,244.13,,,,,,,
55.47,-0.00229,243.86,,,,,,,
55.53,-0.00229,213.94,,,,,,,
55.54,-0.00234,206.03,,,,,,,
55.55,-0.00239,198.61,,,,,,,
55.56,-0.00244,192.03,,,,,,,
55.57,-0.00249,185.92,,,,,,,
55.59,-0.00254,180.13,,,,,,,
55.64,-0.00264,170.33,,,,,,,
55.79,-0.0026,180.02,,,,,,,
55.8,-0.00259,180.76,,,,,,,
55.85,-0.00254,187.02,,,,,,,
55.91,-0.00249,192.77,,,,,,,
55.96,-0.00244,198.55,,,,,,,
56.07,-0.00234,209.87,,,,,,,
56.12,-0.00229,215.32,,,,,,,
56.17,-0.00224,220.79,,,,,,,
56.22,-0.00219,225.91,,,,,,,
56.28,-0.00214,230.93,,,,,,,
56.33,-0.00209,235.55,,,,,,,
56.37,-0.00204,239.78,,,,,,,
56.47,-0.00194,248.07,,,,,,,
56.53,-0.00189,252.03,,,,,,,
56.57,-0.00184,250.91,,,,,,,
56.58,-0.00179,251.72,,,,,,,
56.59,-0.00173,252.52,,,,,,,
56.61,-0.00168,253.1,,,,,,,
56.79,-0.00159,251.83,,,,,,,
56.8,-0.00158,252.08,,,,,,,
56.86,-0.00153,254.69,,,,,,,
56.91,-0.00148,257.34,,,,,,,
56.96,-0.00143,259.1,,,,,,,
57.0,-0.00138,246.49,,,,,,,
57.01,-0.00126,247.47,,,,,,,
57.01,-0.0012,247.76,,,,,,,
57.02,-0.00115,247.9,,,,,,,
57.03,-0.0011,247.62,,,,,,,
57.33,-0.00105,231.82,,,,,,,
57.38,-0.001,235.53,,,,,,,
57.44,-0.00095,239.18,,,,,,,
57.54,-0.00085,246.02,,,,,,,
57.59,-0.0008,249.44,,,,,,,
57.64,-0.00075,252.55,,,,,,,
57.69,-0.0007,255.56,,,,,,,
57.74,-0.00065,254.17,,,,,,,
57.74,-0.00059,254.52,,,,,,,
57.75,-0.00048,255.0,,,,,,,
57.76,-0.00043,255.18,,,,,,,
57.76,-0.00038,255.21,,,,,,,
57.77,-0.00032,254.82,,,,,,,
57.79,-0.00029,251.9,,,,,,,
57.9,-0.00037,233.1,,,,,,,
