Repository: janzenchoi/phd_code

# MOGA NEML

The repository contains code for calibrating the constitutive parameters of phenomenological creep models. The code combines the multi-objective genetic algorithm (MOGA) implemented in Pymoo with the nuclear engineering material model library (NEML). The following README was last updated on the 19th of December, 2023.

## Reading an experimental dataset (`read_data`)

The `read_data` function reads experimental data into the `Interface` class.
* `file_path`: This argument defines the path to the experimental data. Note that this path appends the `input_path` value defined when initialising the `Interface` class.

File: moga_neml/scripts/data/fatigue/AirPlate_850_1E-3_416-4.csv (part 1 of 5)
time,strain,stress,temperature,type,strain_rate,max_strain,title,youngs,poissons
0.0,4e-05,9.13,850,fatigue,0.001,0.00359,416-4,153000,0.3
0.06,6e-05,12.77,,,,,,,
0.12,9e-05,16.16,,,,,,,
0.18,0.00011,20.66,,,,,,,
0.22,0.00014,25.52,,,,,,,
0.25,0.00017,30.73,,,,,,,
0.27,0.00019,34.92,,,,,,,
0.29,0.00022,38.36,,,,,,,
0.31,0.00024,41.88,,,,,,,
0.33,0.00027,45.37,,,,,,,
0.35,0.00029,48.71,,,,,,,
0.38,0.00032,52.31,,,,,,,
0.4,0.00034,55.75,,,,,,,
0.43,0.00037,59.36,,,,,,,
0.46,0.0004,63.02,,,,,,,
0.5,0.00042,66.55,,,,,,,
0.53,0.00045,70.28,,,,,,,
0.56,0.00047,74.06,,,,,,,
0.6,0.0005,78.18,,,,,,,
0.64,0.00052,82.47,,,,,,,
0.67,0.00055,86.2,,,,,,,
0.7,0.00057,90.09,,,,,,,
0.73,0.0006,94.02,,,,,,,
0.76,0.00062,97.82,,,,,,,
0.79,0.00065,101.79,,,,,,,
0.83,0.00067,106.07,,,,,,,
0.83,0.00068,106.55,,,,,,,
0.86,0.0007,110.06,,,,,,,
0.89,0.00072,114.26,,,,,,,
0.92,0.00075,118.44,,,,,,,
0.95,0.00077,122.65,,,,,,,
0.98,0.0008,127.21,,,,,,,
1.0,0.00083,131.57,,,,,,,
1.02,0.00085,135.58,,,,,,,
1.05,0.00088,139.65,,,,,,,
1.07,0.0009,143.81,,,,,,,
1.09,0.00093,147.7,,,,,,,
1.11,0.00095,151.72,,,,,,,
1.13,0.00098,155.83,,,,,,,
1.16,0.001,159.85,,,,,,,
1.18,0.00103,163.42,,,,,,,
1.2,0.00106,166.75,,,,,,,
1.21,0.00108,169.23,,,,,,,
1.23,0.00111,169.71,,,,,,,
1.24,0.00113,169.95,,,,,,,
1.24,0.00116,170.29,,,,,,,
1.25,0.00119,170.5,,,,,,,
1.25,0.00122,170.64,,,,,,,
1.26,0.00125,170.82,,,,,,,
1.26,0.00128,170.96,,,,,,,
1.26,0.00131,171.03,,,,,,,
1.27,0.00134,171.08,,,,,,,
1.27,0.00137,171.05,,,,,,,
1.28,0.00139,171.04,,,,,,,
1.28,0.00142,170.96,,,,,,,
1.28,0.00145,170.85,,,,,,,
1.29,0.00148,170.63,,,,,,,
1.29,0.0015,170.41,,,,,,,
1.3,0.00153,169.92,,,,,,,
1.31,0.00156,169.08,,,,,,,
1.32,0.00158,166.69,,,,,,,
1.36,0.00156,158.82,,,,,,,
1.37,0.00153,155.61,,,,,,,
1.39,0.00151,152.7,,,,,,,
1.41,0.00148,150.44,,,,,,,
1.56,0.00151,158.46,,,,,,,
1.59,0.00153,161.95,,,,,,,
1.62,0.00156,165.34,,,,,,,
1.64,0.00158,168.67,,,,,,,
1.67,0.00161,172.09,,,,,,,
1.7,0.00164,175.54,,,,,,,
1.73,0.00166,169.16,,,,,,,
1.74,0.00169,171.73,,,,,,,
1.75,0.00171,172.92,,,,,,,
1.76,0.00174,174.14,,,,,,,
1.78,0.00177,174.73,,,,,,,
1.79,0.00179,174.59,,,,,,,
1.79,0.00182,174.36,,,,,,,
1.8,0.00185,174.26,,,,,,,
1.8,0.00187,174.22,,,,,,,
1.8,0.0019,174.22,,,,,,,
1.81,0.00194,174.32,,,,,,,
1.81,0.00197,174.27,,,,,,,
1.82,0.002,174.14,,,,,,,
1.82,0.00203,174.13,,,,,,,
1.82,0.00205,173.99,,,,,,,
1.83,0.00208,173.71,,,,,,,
1.83,0.00211,173.33,,,,,,,
1.84,0.00214,172.57,,,,,,,
1.9,0.00211,159.14,,,,,,,
1.92,0.00209,156.05,,,,,,,
1.94,0.00206,153.18,,,,,,,
1.97,0.00204,150.93,,,,,,,
2.1,0.00206,157.7,,,,,,,
2.13,0.00209,161.43,,,,,,,
2.16,0.00211,165.05,,,,,,,
2.18,0.00214,168.4,,,,,,,
2.21,0.00216,171.9,,,,,,,
2.24,0.00219,175.3,,,,,,,
2.27,0.00222,178.68,,,,,,,
2.29,0.00225,171.14,,,,,,,
2.29,0.00228,171.34,,,,,,,
2.29,0.00231,171.59,,,,,,,
2.29,0.00235,171.89,,,,,,,
2.29,0.00238,172.06,,,,,,,
2.29,0.0024,172.17,,,,,,,
2.3,0.00243,172.27,,,,,,,
2.3,0.00246,172.46,,,,,,,
2.3,0.00249,172.61,,,,,,,
2.3,0.00252,172.71,,,,,,,
2.3,0.00256,172.78,,,,,,,
2.3,0.00259,172.82,,,,,,,
2.3,0.00262,172.91,,,,,,,
2.3,0.00265,173.11,,,,,,,
2.3,0.00267,173.19,,,,,,,
2.3,0.0027,173.2,,,,,,,
2.31,0.00273,173.24,,,,,,,
2.31,0.00277,173.36,,,,,,,
2.31,0.00282,173.5,,,,,,,
2.31,0.00286,173.37,,,,,,,
2.31,0.00289,173.33,,,,,,,
2.32,0.00292,173.25,,,,,,,
2.32,0.00295,172.96,,,,,,,
2.32,0.00298,172.72,,,,,,,
2.32,0.003,172.08,,,,,,,
2.33,0.00303,170.68,,,,,,,
2.36,0.003,153.33,,,,,,,
2.36,0.00298,148.49,,,,,,,
2.37,0.00295,144.32,,,,,,,
2.38,0.00292,140.24,,,,,,,
2.38,0.00289,136.28,,,,,,,
2.39,0.00287,132.44,,,,,,,
2.39,0.00284,128.91,,,,,,,
2.4,0.00281,125.56,,,,,,,
2.41,0.00278,122.38,,,,,,,
2.41,0.00276,119.53,,,,,,,
2.42,0.00273,116.36,,,,,,,
2.42,0.0027,113.62,,,,,,,
2.43,0.00268,110.84,,,,,,,
2.44,0.00265,108.28,,,,,,,
2.45,0.00262,106.07,,,,,,,
2.46,0.0026,104.0,,,,,,,
2.48,0.00257,102.38,,,,,,,
2.58,0.00255,98.82,,,,,,,
2.64,0.00252,93.59,,,,,,,
2.67,0.0025,89.29,,,,,,,
2.7,0.00247,85.34,,,,,,,
2.73,0.00245,81.5,,,,,,,
2.76,0.00242,77.47,,,,,,,
2.79,0.0024,73.77,,,,,,,
2.82,0.00237,70.0,,,,,,,
2.83,0.00236,68.47,,,,,,,
2.84,0.00235,66.31,,,,,,,
2.87,0.00232,62.56,,,,,,,
2.9,0.00229,58.69,,,,,,,
2.93,0.00227,55.15,,,,,,,
2.96,0.00224,51.59,,,,,,,
2.98,0.00222,47.86,,,,,,,
3.01,0.00219,44.42,,,,,,,
3.04,0.00217,40.96,,,,,,,
3.07,0.00214,36.98,,,,,,,
3.1,0.00212,32.96,,,,,,,
3.13,0.00209,29.15,,,,,,,
3.16,0.00207,25.31,,,,,,,
3.18,0.00204,21.66,,,,,,,
3.21,0.00202,18.4,,,,,,,
3.24,0.00199,14.57,,,,,,,
3.27,0.00196,10.87,,,,,,,
3.29,0.00194,7.3,,,,,,,
3.32,0.00191,3.74,,,,,,,
3.35,0.00189,0.3,,,,,,,
3.38,0.00186,-3.44,,,,,,,
3.41,0.00184,-7.19,,,,,,,
3.44,0.00181,-10.88,,,,,,,
3.47,0.00179,-14.13,,,,,,,
3.51,0.00176,-15.09,,,,,,,
3.66,0.00174,-21.86,,,,,,,
3.68,0.00171,-27.72,,,,,,,
3.7,0.00168,-32.29,,,,,,,
3.71,0.00166,-35.95,,,,,,,
3.72,0.00163,-39.27,,,,,,,
3.74,0.00161,-42.58,,,,,,,
3.75,0.00158,-45.99,,,,,,,
3.77,0.00156,-49.14,,,,,,,
3.79,0.00153,-52.08,,,,,,,
3.81,0.00151,-55.16,,,,,,,
3.83,0.00149,-57.21,,,,,,,
3.84,0.00148,-58.36,,,,,,,
3.87,0.00145,-61.72,,,,,,,
3.9,0.00143,-65.2,,,,,,,
3.93,0.0014,-68.78,,,,,,,
3.96,0.00138,-72.0,,,,,,,
4.0,0.00135,-75.45,,,,,,,
4.03,0.00133,-78.81,,,,,,,
4.06,0.0013,-81.97,,,,,,,
4.09,0.00128,-85.27,,,,,,,
4.13,0.00125,-89.15,,,,,,,
4.17,0.00123,-93.12,,,,,,,
4.2,0.0012,-97.2,,,,,,,
4.23,0.00118,-101.14,,,,,,,
4.27,0.00115,-105.05,,,,,,,
4.29,0.00113,-108.89,,,,,,,
4.32,0.0011,-112.75,,,,,,,
4.34,0.00107,-116.12,,,,,,,
4.35,0.00105,-119.13,,,,,,,
4.37,0.00102,-121.7,,,,,,,
4.38,0.001,-123.84,,,,,,,
4.39,0.00097,-125.73,,,,,,,
4.4,0.00094,-127.27,,,,,,,
4.41,0.00092,-128.48,,,,,,,
4.42,0.00089,-129.66,,,,,,,
4.43,0.00086,-130.66,,,,,,,
4.44,0.00084,-131.65,,,,,,,
4.45,0.00081,-132.59,,,,,,,
4.46,0.00078,-133.36,,,,,,,
4.47,0.00076,-134.13,,,,,,,
4.48,0.00073,-134.79,,,,,,,
4.5,0.00071,-135.55,,,,,,,
4.53,0.00068,-136.4,,,,,,,
4.58,0.00066,-138.49,,,,,,,
4.62,0.00063,-141.23,,,,,,,
4.64,0.00061,-143.47,,,,,,,
4.66,0.00058,-144.24,,,,,,,
4.67,0.00055,-144.07,,,,,,,
4.68,0.00053,-144.17,,,,,,,
4.68,0.0005,-144.42,,,,,,,
4.69,0.00047,-144.63,,,,,,,
4.69,0.00044,-144.82,,,,,,,
4.7,0.00041,-144.99,,,,,,,
4.7,0.00039,-145.19,,,,,,,
4.71,0.00036,-145.26,,,,,,,
4.71,0.00034,-145.26,,,,,,,
4.72,0.00031,-145.04,,,,,,,
4.82,0.00033,-136.14,,,,,,,
4.83,0.00034,-135.9,,,,,,,
4.96,0.00031,-144.26,,,,,,,
4.99,0.00028,-148.25,,,,,,,
5.02,0.00026,-152.22,,,,,,,
5.05,0.00023,-155.66,,,,,,,
5.08,0.00021,-155.03,,,,,,,
5.08,0.00018,-155.71,,,,,,,
5.09,0.00015,-156.17,,,,,,,
5.09,0.00013,-156.56,,,,,,,
5.1,0.0001,-156.47,,,,,,,
5.11,7e-05,-155.4,,,,,,,
5.11,4e-05,-155.3,,,,,,,
5.12,1e-05,-155.49,,,,,,,
5.12,-2e-05,-155.67,,,,,,,
5.12,-6e-05,-155.8,,,,,,,
5.12,-9e-05,-155.94,,,,,,,
5.13,-0.00013,-156.06,,,,,,,
5.13,-0.00016,-156.1,,,,,,,
5.13,-0.00019,-156.11,,,,,,,
5.14,-0.00022,-155.99,,,,,,,
5.14,-0.00025,-155.76,,,,,,,
5.15,-0.00028,-155.2,,,,,,,
5.19,-0.00025,-143.61,,,,,,,
5.21,-0.00023,-139.92,,,,,,,
5.22,-0.0002,-136.64,,,,,,,
5.23,-0.00017,-133.72,,,,,,,
5.25,-0.00015,-131.17,,,,,,,
5.27,-0.00012,-129.08,,,,,,,
5.41,-0.00015,-138.6,,,,,,,
5.44,-0.00017,-142.51,,,,,,,
5.46,-0.0002,-146.16,,,,,,,
5.49,-0.00022,-150.1,,,,,,,
5.52,-0.00025,-153.79,,,,,,,
5.55,-0.00027,-157.34,,,,,,,
5.58,-0.0003,-161.2,,,,,,,
5.6,-0.00033,-164.85,,,,,,,
5.63,-0.00035,-167.69,,,,,,,
5.65,-0.00038,-165.27,,,,,,,
5.65,-0.0004,-165.43,,,,,,,
5.66,-0.00043,-165.69,,,,,,,
5.66,-0.00046,-165.94,,,,,,,
5.66,-0.0005,-166.19,,,,,,,
5.67,-0.00053,-166.4,,,,,,,
5.67,-0.00057,-166.58,,,,,,,
5.67,-0.0006,-166.7,,,,,,,
5.68,-0.00063,-166.77,,,,,,,
5.68,-0.00066,-166.82,,,,,,,
5.68,-0.00069,-166.81,,,,,,,
5.69,-0.00072,-166.76,,,,,,,
5.69,-0.00075,-166.61,,,,,,,
5.69,-0.00077,-166.4,,,,,,,
5.7,-0.0008,-166.05,,,,,,,
5.71,-0.00083,-165.38,,,,,,,
5.72,-0.00085,-163.08,,,,,,,
5.75,-0.00083,-153.7,,,,,,,
5.76,-0.0008,-149.86,,,,,,,
5.77,-0.00077,-146.35,,,,,,,
5.79,-0.00075,-143.25,,,,,,,
5.8,-0.00072,-140.54,,,,,,,
5.82,-0.0007,-138.11,,,,,,,
5.83,-0.00069,-137.47,,,,,,,
5.86,-0.00067,-136.5,,,,,,,
5.95,-0.0007,-143.02,,,,,,,
5.98,-0.00072,-147.0,,,,,,,
6.01,-0.00075,-150.57,,,,,,,
6.03,-0.00077,-154.18,,,,,,,
6.06,-0.0008,-157.85,,,,,,,
6.09,-0.00083,-161.37,,,,,,,
6.11,-0.00085,-164.83,,,,,,,
6.14,-0.00088,-168.13,,,,,,,
6.17,-0.0009,-171.48,,,,,,,
6.19,-0.00093,-169.05,,,,,,,
6.2,-0.00096,-169.69,,,,,,,
6.2,-0.00098,-170.09,,,,,,,
6.2,-0.00102,-170.43,,,,,,,
6.21,-0.00105,-170.83,,,,,,,
6.21,-0.00108,-171.18,,,,,,,
6.21,-0.00111,-171.47,,,,,,,
6.22,-0.00114,-171.79,,,,,,,
6.22,-0.00117,-172.02,,,,,,,
6.22,-0.0012,-172.27,,,,,,,
6.23,-0.00122,-172.36,,,,,,,
6.33,-0.0012,-162.4,,,,,,,
6.49,-0.00123,-170.33,,,,,,,
6.52,-0.00125,-174.14,,,,,,,
6.55,-0.00128,-177.84,,,,,,,
6.62,-0.0013,-175.88,,,,,,,
6.62,-0.00133,-176.42,,,,,,,
6.63,-0.00137,-175.62,,,,,,,
6.63,-0.00139,-174.43,,,,,,,
6.63,-0.00142,-174.38,,,,,,,
6.63,-0.00145,-174.86,,,,,,,
6.64,-0.00149,-175.18,,,,,,,
6.64,-0.00152,-175.54,,,,,,,
6.64,-0.00155,-175.77,,,,,,,
6.64,-0.00158,-175.96,,,,,,,
6.64,-0.00162,-176.26,,,,,,,
6.65,-0.00165,-176.43,,,,,,,
6.65,-0.00169,-176.53,,,,,,,
6.65,-0.00172,-176.78,,,,,,,
6.65,-0.00175,-176.81,,,,,,,
6.65,-0.00177,-176.81,,,,,,,
6.66,-0.00181,-176.91,,,,,,,
6.66,-0.00184,-176.74,,,,,,,
6.66,-0.00187,-176.64,,,,,,,
6.67,-0.0019,-176.32,,,,,,,
6.67,-0.00192,-175.68,,,,,,,
6.68,-0.00195,-173.31,,,,,,,
6.71,-0.00192,-161.97,,,,,,,
6.72,-0.00189,-157.48,,,,,,,
6.73,-0.00187,-153.54,,,,,,,
6.74,-0.00184,-149.98,,,,,,,
6.75,-0.00182,-146.42,,,,,,,
6.75,-0.00179,-143.1,,,,,,,
6.76,-0.00176,-140.23,,,,,,,
6.78,-0.00174,-137.53,,,,,,,
6.79,-0.00171,-134.96,,,,,,,
6.8,-0.00169,-132.84,,,,,,,
6.83,-0.00166,-131.57,,,,,,,
6.83,-0.00166,-131.57,,,,,,,
6.92,-0.00169,-138.09,,,,,,,
6.95,-0.00171,-141.78,,,,,,,
6.98,-0.00174,-145.29,,,,,,,
7.0,-0.00176,-148.74,,,,,,,
7.03,-0.00179,-152.29,,,,,,,
7.06,-0.00181,-155.78,,,,,,,
7.09,-0.00184,-159.35,,,,,,,
7.11,-0.00186,-162.81,,,,,,,
7.14,-0.00189,-166.3,,,,,,,
7.17,-0.00191,-170.02,,,,,,,
7.2,-0.00194,-173.41,,,,,,,
7.23,-0.00197,-176.72,,,,,,,
7.25,-0.00199,-180.11,,,,,,,
7.28,-0.00202,-183.39,,,,,,,
7.3,-0.00204,-178.69,,,,,,,
7.31,-0.00207,-180.23,,,,,,,
7.33,-0.00209,-179.5,,,,,,,
7.34,-0.00212,-179.87,,,,,,,
7.34,-0.00215,-180.24,,,,,,,
7.34,-0.00217,-180.45,,,,,,,
7.35,-0.0022,-180.81,,,,,,,
7.35,-0.00223,-180.97,,,,,,,
7.35,-0.00226,-181.24,,,,,,,
7.35,-0.00229,-181.38,,,,,,,
7.36,-0.00232,-181.59,,,,,,,
7.36,-0.00235,-181.76,,,,,,,
7.37,-0.00237,-181.72,,,,,,,
7.37,-0.0024,-181.49,,,,,,,
7.39,-0.00242,-180.55,,,,,,,
7.44,-0.0024,-171.06,,,,,,,
7.46,-0.00237,-168.03,,,,,,,
7.5,-0.00235,-165.53,,,,,,,
7.63,-0.00237,-172.54,,,,,,,
7.66,-0.0024,-176.43,,,,,,,
7.69,-0.00243,-180.3,,,,,,,
7.72,-0.00245,-183.2,,,,,,,
7.77,-0.00248,-184.37,,,,,,,
7.83,-0.00247,-181.3,,,,,,,
7.87,-0.00245,-176.83,,,,,,,
7.91,-0.00243,-172.2,,,,,,,
7.93,-0.0024,-167.95,,,,,,,
7.96,-0.00237,-163.98,,,,,,,
7.99,-0.00235,-160.01,,,,,,,
8.02,-0.00232,-155.8,,,,,,,
8.04,-0.0023,-151.97,,,,,,,
8.07,-0.00227,-147.8,,,,,,,
8.1,-0.00225,-143.36,,,,,,,
8.13,-0.00222,-139.37,,,,,,,
8.16,-0.0022,-135.21,,,,,,,
8.19,-0.00217,-131.2,,,,,,,
8.22,-0.00215,-127.34,,,,,,,
8.25,-0.00212,-123.33,,,,,,,
8.27,-0.0021,-119.4,,,,,,,
8.3,-0.00207,-115.32,,,,,,,
8.33,-0.00204,-111.52,,,,,,,
8.36,-0.00202,-107.63,,,,,,,
8.39,-0.00199,-103.67,,,,,,,
8.42,-0.00197,-99.83,,,,,,,
8.44,-0.00194,-96.0,,,,,,,
8.47,-0.00192,-91.89,,,,,,,
8.5,-0.00189,-88.0,,,,,,,
8.53,-0.00187,-84.06,,,,,,,
8.56,-0.00184,-80.01,,,,,,,
8.59,-0.00182,-76.27,,,,,,,
8.62,-0.00179,-72.12,,,,,,,
8.64,-0.00177,-68.2,,,,,,,
8.67,-0.00174,-64.28,,,,,,,
8.7,-0.00171,-60.5,,,,,,,
8.73,-0.00169,-56.79,,,,,,,
8.75,-0.00166,-52.96,,,,,,,
8.78,-0.00164,-49.02,,,,,,,
8.81,-0.00161,-45.32,,,,,,,
8.83,-0.00159,-42.41,,,,,,,
8.83,-0.00159,-41.6,,,,,,,
8.86,-0.00156,-37.9,,,,,,,
8.89,-0.00154,-34.34,,,,,,,
8.92,-0.00151,-30.65,,,,,,,
8.95,-0.00148,-26.72,,,,,,,
8.98,-0.00146,-22.81,,,,,,,
9.0,-0.00143,-19.08,,,,,,,
9.03,-0.00141,-15.15,,,,,,,
9.06,-0.00138,-11.21,,,,,,,
9.09,-0.00136,-7.68,,,,,,,
9.12,-0.00133,-3.84,,,,,,,
9.15,-0.00131,0.02,,,,,,,
9.17,-0.00128,3.75,,,,,,,
9.2,-0.00126,7.65,,,,,,,
9.23,-0.00123,11.87,,,,,,,
9.26,-0.0012,15.48,,,,,,,
9.29,-0.00118,19.21,,,,,,,
9.32,-0.00115,23.05,,,,,,,
9.34,-0.00113,26.8,,,,,,,
9.37,-0.0011,30.54,,,,,,,
9.4,-0.00108,34.19,,,,,,,
9.44,-0.00105,36.96,,,,,,,
9.56,-0.00103,44.09,,,,,,,
9.58,-0.001,49.2,,,,,,,
9.59,-0.00097,53.31,,,,,,,
9.61,-0.00095,56.78,,,,,,,
9.62,-0.00092,60.18,,,,,,,
9.64,-0.00089,63.55,,,,,,,
9.66,-0.00087,66.83,,,,,,,
9.68,-0.00084,70.24,,,,,,,
9.71,-0.00082,73.8,,,,,,,
9.73,-0.00079,77.29,,,,,,,
9.76,-0.00077,80.75,,,,,,,
9.79,-0.00074,84.33,,,,,,,
9.83,-0.00072,88.03,,,,,,,
9.83,-0.00071,88.34,,,,,,,
9.86,-0.00069,91.91,,,,,,,
9.89,-0.00067,95.58,,,,,,,
9.93,-0.00064,99.33,,,,,,,
9.96,-0.00061,103.14,,,,,,,
9.99,-0.00059,106.95,,,,,,,
10.02,-0.00056,110.46,,,,,,,
10.06,-0.00054,114.41,,,,,,,
10.09,-0.00051,118.11,,,,,,,
10.12,-0.00049,121.52,,,,,,,
10.15,-0.00046,124.96,,,,,,,
10.17,-0.00044,128.15,,,,,,,
10.2,-0.00041,130.99,,,,,,,
10.23,-0.00038,133.7,,,,,,,
10.25,-0.00036,136.04,,,,,,,
10.27,-0.00033,137.87,,,,,,,
10.29,-0.00031,139.4,,,,,,,
10.3,-0.00028,140.67,,,,,,,
10.32,-0.00026,141.65,,,,,,,
10.33,-0.00023,142.64,,,,,,,
10.35,-0.0002,143.96,,,,,,,
10.38,-0.00018,145.4,,,,,,,
10.4,-0.00015,146.74,,,,,,,
10.42,-0.00013,148.2,,,,,,,
10.43,-0.0001,149.26,,,,,,,
10.45,-7e-05,150.13,,,,,,,
10.46,-5e-05,150.91,,,,,,,
10.47,-2e-05,151.6,,,,,,,
10.48,0.0,152.15,,,,,,,
10.49,3e-05,152.72,,,,,,,
10.5,6e-05,153.21,,,,,,,
10.51,8e-05,153.64,,,,,,,
10.53,0.00011,154.13,,,,,,,
10.55,0.00013,154.49,,,,,,,
10.6,0.00016,155.39,,,,,,,
10.65,0.00018,158.44,,,,,,,
10.69,0.00021,161.18,,,,,,,
10.71,0.00023,160.18,,,,,,,
10.72,0.00026,160.41,,,,,,,
10.73,0.00028,160.88,,,,,,,
10.74,0.00031,161.38,,,,,,,
10.74,0.00034,161.78,,,,,,,
10.75,0.00036,162.1,,,,,,,
10.76,0.00039,162.17,,,,,,,
10.77,0.00042,162.24,,,,,,,
10.78,0.00044,162.29,,,,,,,
10.79,0.00047,162.26,,,,,,,
10.8,0.0005,162.16,,,,,,,
10.82,0.00052,161.57,,,,,,,
10.83,0.00053,160.88,,,,,,,
11.0,0.00055,163.05,,,,,,,
11.04,0.00057,166.47,,,,,,,
11.07,0.0006,169.71,,,,,,,
11.1,0.00062,172.6,,,,,,,
11.11,0.00065,169.33,,,,,,,
11.12,0.00068,169.61,,,,,,,
11.12,0.00071,169.91,,,,,,,
11.12,0.00074,170.1,,,,,,,
11.12,0.00077,170.3,,,,,,,
11.13,0.0008,170.47,,,,,,,
11.13,0.00083,170.6,,,,,,,
11.13,0.00086,170.75,,,,,,,
11.13,0.00089,170.87,,,,,,,
11.13,0.00091,170.93,,,,,,,
11.14,0.00095,171.05,,,,,,,
11.14,0.00098,171.04,,,,,,,
11.14,0.001,171.0,,,,,,,
11.15,0.00103,170.85,,,,,,,
11.15,0.00106,170.52,,,,,,,
11.16,0.00108,169.73,,,,,,,
11.21,0.00105,156.81,,,,,,,
11.22,0.00103,152.99,,,,,,,
11.23,0.001,149.79,,,,,,,
11.25,0.00098,146.96,,,,,,,
11.27,0.00095,144.2,,,,,,,
11.31,0.00093,142.01,,,,,,,
11.4,0.00095,146.57,,,,,,,
11.43,0.00098,149.85,,,,,,,
11.46,0.001,152.92,,,,,,,
11.48,0.00103,156.1,,,,,,,
11.51,0.00105,159.32,,,,,,,
11.54,0.00108,162.62,,,,,,,
11.57,0.0011,166.01,,,,,,,
11.6,0.00113,169.18,,,,,,,
11.63,0.00115,172.28,,,,,,,
11.66,0.00118,175.39,,,,,,,
11.68,0.00121,172.03,,,,,,,
11.69,0.00123,173.18,,,,,,,
11.7,0.00126,173.95,,,,,,,
11.71,0.00129,174.6,,,,,,,
11.71,0.00132,175.35,,,,,,,
11.72,0.00134,176.14,,,,,,,
11.74,0.00137,176.94,,,,,,,
11.76,0.0014,174.87,,,,,,,
11.78,0.00142,174.4,,,,,,,
11.79,0.00145,174.4,,,,,,,
11.8,0.00148,174.41,,,,,,,
11.83,0.00148,174.12,,,,,,,
11.94,0.0015,176.65,,,,,,,
11.98,0.00153,180.13,,,,,,,
12.01,0.00155,179.68,,,,,,,
12.02,0.00158,179.85,,,,,,,
12.02,0.00161,180.15,,,,,,,
12.03,0.00163,180.44,,,,,,,
12.03,0.00166,180.67,,,,,,,
12.03,0.00169,180.88,,,,,,,
12.04,0.00171,180.88,,,,,,,
12.05,0.00174,180.58,,,,,,,
12.06,0.00176,180.24,,,,,,,
12.23,0.00179,180.08,,,,,,,
12.27,0.00181,183.82,,,,,,,
12.31,0.00184,178.99,,,,,,,
12.32,0.00187,179.55,,,,,,,
12.32,0.00191,179.85,,,,,,,
12.32,0.00194,180.11,,,,,,,
12.32,0.00199,180.32,,,,,,,
12.32,0.00203,180.6,,,,,,,
12.33,0.00206,180.76,,,,,,,
12.33,0.00209,180.87,,,,,,,
12.33,0.00211,180.94,,,,,,,
12.33,0.00216,181.11,,,,,,,
12.33,0.00221,181.36,,,,,,,
12.33,0.00225,181.42,,,,,,,
12.33,0.00229,181.59,,,,,,,
12.34,0.00232,181.68,,,,,,,
12.34,0.00235,181.61,,,,,,,
12.34,0.00238,181.64,,,,,,,
12.34,0.00241,181.52,,,,,,,
12.35,0.00244,181.31,,,,,,,
12.35,0.00247,180.77,,,,,,,
12.36,0.0025,179.37,,,,,,,
12.38,0.00247,167.04,,,,,,,
12.39,0.00245,162.36,,,,,,,
12.4,0.00242,158.19,,,,,,,
12.41,0.00239,154.29,,,,,,,
12.42,0.00236,150.48,,,,,,,
12.42,0.00234,146.97,,,,,,,
12.43,0.00231,143.88,,,,,,,
12.44,0.00228,140.59,,,,,,,
12.45,0.00225,137.91,,,,,,,
12.46,0.00223,135.27,,,,,,,
12.47,0.0022,132.76,,,,,,,
12.49,0.00218,130.58,,,,,,,
12.51,0.00215,129.09,,,,,,,
12.61,0.00218,135.69,,,,,,,
12.64,0.0022,139.35,,,,,,,
12.67,0.00223,143.09,,,,,,,
12.7,0.00225,146.94,,,,,,,
12.73,0.00228,150.48,,,,,,,
12.76,0.0023,154.28,,,,,,,
12.79,0.00233,158.3,,,,,,,
12.82,0.00236,162.14,,,,,,,
12.83,0.00236,162.81,,,,,,,
12.85,0.00238,166.12,,,,,,,
12.88,0.00241,170.01,,,,,,,
12.91,0.00243,173.43,,,,,,,
12.94,0.00246,177.11,,,,,,,
12.96,0.00248,180.57,,,,,,,
12.99,0.00251,183.58,,,,,,,
13.01,0.00253,186.65,,,,,,,
13.03,0.00256,183.29,,,,,,,
13.04,0.00259,183.48,,,,,,,
13.04,0.00262,183.62,,,,,,,
13.04,0.00265,183.75,,,,,,,
13.04,0.00268,183.85,,,,,,,
13.05,0.00271,183.87,,,,,,,
13.05,0.00273,183.94,,,,,,,
13.05,0.00277,183.94,,,,,,,
13.05,0.0028,183.92,,,,,,,
13.06,0.00283,183.8,,,,,,,
13.06,0.00286,183.64,,,,,,,
13.07,0.00288,183.23,,,,,,,
13.08,0.00291,181.56,,,,,,,
13.1,0.00288,171.32,,,,,,,
13.12,0.00286,166.66,,,,,,,
13.13,0.00283,162.29,,,,,,,
13.13,0.00281,158.48,,,,,,,
13.14,0.00278,154.75,,,,,,,
13.15,0.00275,151.14,,,,,,,
13.16,0.00273,147.76,,,,,,,
13.17,0.0027,144.27,,,,,,,
13.18,0.00268,140.92,,,,,,,
13.19,0.00265,137.53,,,,,,,
13.2,0.00262,134.14,,,,,,,
13.21,0.0026,130.73,,,,,,,
13.23,0.00257,127.46,,,,,,,
13.24,0.00254,124.08,,,,,,,
13.26,0.00252,120.65,,,,,,,
13.28,0.00249,117.23,,,,,,,
13.3,0.00247,113.57,,,,,,,
13.33,0.00244,109.63,,,,,,,
13.35,0.00241,105.92,,,,,,,
13.38,0.00239,102.33,,,,,,,
13.41,0.00236,98.6,,,,,,,
13.43,0.00234,95.07,,,,,,,
13.46,0.00231,91.38,,,,,,,
13.49,0.00229,87.71,,,,,,,
13.51,0.00226,84.2,,,,,,,
13.54,0.00224,80.23,,,,,,,
13.57,0.00221,76.44,,,,,,,
13.6,0.00219,72.99,,,,,,,
13.63,0.00216,69.24,,,,,,,
13.66,0.00213,65.31,,,,,,,
13.69,0.00211,61.55,,,,,,,
13.72,0.00208,57.82,,,,,,,
13.75,0.00206,53.96,,,,,,,
13.77,0.00203,50.3,,,,,,,
13.8,0.00201,46.33,,,,,,,
13.83,0.00198,42.98,,,,,,,
13.83,0.00198,42.46,,,,,,,
13.86,0.00195,38.49,,,,,,,
13.89,0.00193,34.75,,,,,,,
13.92,0.0019,31.0,,,,,,,
13.95,0.00188,27.06,,,,,,,
13.98,0.00185,23.42,,,,,,,
14.0,0.00183,19.76,,,,,,,
14.03,0.0018,15.84,,,,,,,
14.06,0.00178,12.28,,,,,,,
14.09,0.00175,8.43,,,,,,,
14.12,0.00173,4.67,,,,,,,
14.15,0.0017,1.16,,,,,,,
14.17,0.00167,-2.57,,,,,,,
14.2,0.00165,-6.16,,,,,,,
14.23,0.00162,-9.64,,,,,,,
14.26,0.0016,-13.52,,,,,,,
14.3,0.00157,-16.21,,,,,,,
14.43,0.00155,-24.83,,,,,,,
14.45,0.00152,-29.31,,,,,,,
14.47,0.00149,-33.17,,,,,,,
14.48,0.00147,-36.6,,,,,,,
14.49,0.00144,-39.9,,,,,,,
14.51,0.00142,-43.12,,,,,,,
14.53,0.00139,-46.14,,,,,,,
14.55,0.00137,-49.17,,,,,,,
14.58,0.00134,-52.53,,,,,,,
14.61,0.00131,-56.19,,,,,,,
14.65,0.00129,-59.88,,,,,,,
14.69,0.00126,-63.85,,,,,,,
14.72,0.00124,-67.75,,,,,,,
14.75,0.00121,-71.51,,,,,,,
14.79,0.00119,-75.54,,,,,,,
14.82,0.00116,-79.19,,,,,,,
14.83,0.00116,-79.88,,,,,,,
14.86,0.00114,-82.92,,,,,,,
14.89,0.00111,-86.53,,,,,,,
14.92,0.00109,-90.04,,,,,,,
14.95,0.00106,-93.53,,,,,,,
14.98,0.00104,-97.32,,,,,,,
15.01,0.00101,-100.98,,,,,,,
15.04,0.00099,-104.57,,,,,,,
15.07,0.00096,-108.12,,,,,,,
15.1,0.00094,-111.61,,,,,,,
15.13,0.00091,-115.0,,,,,,,
15.15,0.00088,-118.73,,,,,,,
15.18,0.00086,-122.53,,,,,,,
15.2,0.00083,-126.09,,,,,,,
15.22,0.00081,-129.42,,,,,,,
15.24,0.00078,-132.21,,,,,,,
15.25,0.00076,-134.37,,,,,,,
15.26,0.00073,-136.22,,,,,,,
15.27,0.0007,-138.09,,,,,,,
15.28,0.00068,-139.46,,,,,,,
15.29,0.00065,-140.61,,,,,,,
15.3,0.00063,-141.7,,,,,,,
15.31,0.0006,-142.72,,,,,,,
15.32,0.00057,-143.61,,,,,,,
15.33,0.00055,-144.49,,,,,,,
15.34,0.00052,-145.34,,,,,,,
15.35,0.00049,-146.1,,,,,,,
15.36,0.00047,-146.83,,,,,,,
15.38,0.00044,-147.53,,,,,,,
15.42,0.00042,-148.74,,,,,,,
15.46,0.00039,-151.06,,,,,,,
15.5,0.00037,-153.76,,,,,,,
15.52,0.00034,-155.74,,,,,,,
15.54,0.00031,-155.88,,,,,,,
15.55,0.00029,-155.97,,,,,,,
15.56,0.00026,-156.06,,,,,,,
15.57,0.00024,-156.26,,,,,,,
15.57,0.0002,-156.55,,,,,,,
15.58,0.00018,-156.79,,,,,,,
15.58,0.00015,-157.03,,,,,,,
15.59,0.00012,-157.2,,,,,,,
15.59,9e-05,-157.35,,,,,,,
15.6,7e-05,-157.3,,,,,,,
15.61,4e-05,-156.99,,,,,,,
15.72,7e-05,-148.76,,,,,,,
15.82,4e-05,-153.86,,,,,,,
15.83,4e-05,-154.89,,,,,,,
15.85,2e-05,-157.43,,,,,,,
15.88,-1e-05,-160.85,,,,,,,
15.91,-3e-05,-164.09,,,,,,,
15.94,-6e-05,-166.77,,,,,,,
15.96,-9e-05,-166.45,,,,,,,
15.96,-0.00011,-167.03,,,,,,,
15.97,-0.00014,-167.4,,,,,,,
15.98,-0.00016,-167.48,,,,,,,
15.98,-0.00019,-167.54,,,,,,,
15.99,-0.00022,-167.76,,,,,,,
15.99,-0.00024,-167.97,,,,,,,
16.0,-0.00027,-168.18,,,,,,,
16.0,-0.0003,-168.31,,,,,,,
16.01,-0.00032,-168.4,,,,,,,
16.02,-0.00035,-168.3,,,,,,,
16.03,-0.00038,-167.84,,,,,,,
16.14,-0.00035,-160.43,,,,,,,
16.24,-0.00038,-165.19,,,,,,,
16.27,-0.0004,-168.97,,,,,,,
16.3,-0.00043,-172.33,,,,,,,
16.33,-0.00045,-169.5,,,,,,,
16.34,-0.00048,-170.04,,,,,,,
16.34,-0.00051,-170.33,,,,,,,
16.35,-0.00054,-170.56,,,,,,,
16.35,-0.00057,-170.8,,,,,,,
16.35,-0.0006,-170.94,,,,,,,
16.35,-0.00062,-171.13,,,,,,,
16.36,-0.00066,-171.4,,,,,,,
16.36,-0.00069,-171.66,,,,,,,
16.36,-0.00071,-171.88,,,,,,,
16.37,-0.00074,-172.07,,,,,,,
16.37,-0.00077,-172.16,,,,,,,
16.38,-0.0008,-172.05,,,,,,,
16.45,-0.00077,-161.33,,,,,,,
16.47,-0.00074,-158.33,,,,,,,
16.64,-0.00077,-165.03,,,,,,,
16.67,-0.0008,-168.46,,,,,,,
16.7,-0.00082,-171.9,,,,,,,
16.73,-0.00085,-175.4,,,,,,,
16.75,-0.00087,-178.7,,,,,,,
16.78,-0.0009,-175.41,,,,,,,
16.79,-0.00093,-175.99,,,,,,,
16.79,-0.00096,-176.36,,,,,,,
16.79,-0.00099,-176.6,,,,,,,
16.79,-0.00103,-176.8,,,,,,,
16.8,-0.00106,-177.14,,,,,,,
16.8,-0.0011,-177.32,,,,,,,
16.8,-0.00114,-177.51,,,,,,,
16.8,-0.00118,-177.8,,,,,,,
16.8,-0.00122,-177.89,,,,,,,
16.81,-0.00125,-178.04,,,,,,,
16.81,-0.00128,-178.21,,,,,,,
16.81,-0.0013,-178.23,,,,,,,
16.81,-0.00134,-178.31,,,,,,,
16.82,-0.00137,-178.21,,,,,,,
16.82,-0.0014,-178.1,,,,,,,
16.82,-0.00142,-177.64,,,,,,,
16.83,-0.00144,-176.9,,,,,,,
16.84,-0.00145,-175.03,,,,,,,
16.86,-0.00142,-166.11,,,,,,,
16.87,-0.0014,-161.28,,,,,,,
16.88,-0.00137,-157.4,,,,,,,
16.89,-0.00134,-153.8,,,,,,,
16.9,-0.00132,-150.53,,,,,,,
16.91,-0.00129,-147.36,,,,,,,
16.92,-0.00127,-144.56,,,,,,,
16.94,-0.00124,-141.99,,,,,,,
16.96,-0.00121,-139.65,,,,,,,
17.0,-0.00119,-138.59,,,,,,,
17.07,-0.00121,-143.92,,,,,,,
17.1,-0.00124,-147.63,,,,,,,
17.13,-0.00127,-151.19,,,,,,,
17.15,-0.00129,-154.57,,,,,,,
17.18,-0.00132,-157.96,,,,,,,
17.21,-0.00134,-161.48,,,,,,,
17.23,-0.00137,-164.69,,,,,,,
17.26,-0.00139,-168.06,,,,,,,
17.29,-0.00142,-171.38,,,,,,,
17.32,-0.00144,-174.68,,,,,,,
17.34,-0.00147,-177.87,,,,,,,
17.37,-0.00149,-181.23,,,,,,,
17.4,-0.00152,-184.41,,,,,,,
17.42,-0.00155,-179.09,,,,,,,
17.42,-0.00158,-179.5,,,,,,,
17.42,-0.00161,-179.81,,,,,,,
17.42,-0.00165,-180.07,,,,,,,
17.43,-0.00169,-180.32,,,,,,,
17.43,-0.00173,-180.61,,,,,,,
17.43,-0.00177,-180.81,,,,,,,
17.43,-0.00182,-181.02,,,,,,,
17.43,-0.00186,-181.26,,,,,,,
17.44,-0.00189,-181.33,,,,,,,
17.44,-0.00192,-181.51,,,,,,,
17.44,-0.00195,-181.65,,,,,,,
17.44,-0.00198,-181.63,,,,,,,
17.45,-0.00201,-181.7,,,,,,,
17.45,-0.00204,-181.47,,,,,,,
17.45,-0.00207,-181.26,,,,,,,
17.46,-0.00209,-180.55,,,,,,,
17.5,-0.00207,-166.94,,,,,,,
17.5,-0.00204,-162.65,,,,,,,
17.51,-0.00201,-158.61,,,,,,,
17.52,-0.00199,-155.2,,,,,,,
17.53,-0.00196,-151.71,,,,,,,
17.54,-0.00193,-148.71,,,,,,,
17.55,-0.00191,-145.86,,,,,,,
17.57,-0.00188,-143.16,,,,,,,
17.58,-0.00186,-140.87,,,,,,,
17.61,-0.00183,-139.18,,,,,,,
17.71,-0.00186,-146.11,,,,,,,
17.74,-0.00188,-149.95,,,,,,,
17.77,-0.00191,-153.49,,,,,,,
17.79,-0.00193,-156.93,,,,,,,
17.82,-0.00196,-160.35,,,,,,,
17.83,-0.00197,-161.39,,,,,,,
17.85,-0.00198,-163.71,,,,,,,
17.87,-0.00201,-166.97,,,,,,,
17.9,-0.00204,-170.39,,,,,,,
17.93,-0.00206,-173.75,,,,,,,
17.96,-0.00209,-177.06,,,,,,,
17.98,-0.00211,-180.34,,,,,,,
18.01,-0.00214,-183.62,,,,,,,
18.04,-0.00216,-186.81,,,,,,,
18.1,-0.00219,-182.21,,,,,,,
18.11,-0.00221,-184.14,,,,,,,
18.12,-0.00224,-185.82,,,,,,,
18.13,-0.00227,-185.62,,,,,,,
18.15,-0.00229,-187.56,,,,,,,
18.18,-0.00232,-187.1,,,,,,,
18.19,-0.00234,-187.63,,,,,,,
18.2,-0.00237,-188.3,,,,,,,
18.2,-0.0024,-188.87,,,,,,,
18.21,-0.00242,-189.45,,,,,,,
18.22,-0.00245,-189.95,,,,,,,
18.23,-0.00248,-190.03,,,,,,,
18.24,-0.0025,-189.97,,,,,,,
18.25,-0.00253,-189.96,,,,,,,
18.26,-0.00255,-189.9,,,,,,,
18.27,-0.00258,-189.46,,,,,,,
18.46,-0.0026,-186.06,,,,,,,
18.56,-0.00258,-177.84,,,,,,,
18.6,-0.00255,-172.93,,,,,,,
18.63,-0.00253,-168.38,,,,,,,
18.66,-0.0025,-164.12,,,,,,,
18.68,-0.00248,-160.16,,,,,,,
18.71,-0.00245,-156.24,,,,,,,
18.74,-0.00243,-152.43,,,,,,,
18.76,-0.0024,-148.5,,,,,,,
18.79,-0.00237,-144.47,,,,,,,
18.82,-0.00235,-140.35,,,,,,,
18.83,-0.00234,-139.15,,,,,,,
18.85,-0.00232,-136.2,,,,,,,
18.88,-0.0023,-132.13,,,,,,,
18.91,-0.00227,-128.01,,,,,,,
18.94,-0.00225,-123.75,,,,,,,
18.97,-0.00222,-119.79,,,,,,,
19.0,-0.0022,-115.69,,,,,,,
19.02,-0.00217,-111.67,,,,,,,
19.05,-0.00215,-107.83,,,,,,,
19.08,-0.00212,-104.05,,,,,,,
19.1,-0.00209,-100.48,,,,,,,
19.13,-0.00207,-96.87,,,,,,,
19.16,-0.00204,-93.16,,,,,,,
19.18,-0.00202,-89.45,,,,,,,
19.21,-0.00199,-85.77,,,,,,,
19.24,-0.00197,-82.16,,,,,,,
19.27,-0.00194,-78.51,,,,,,,
19.3,-0.00192,-74.64,,,,,,,
19.32,-0.00189,-71.05,,,,,,,
19.35,-0.00187,-67.34,,,,,,,
19.38,-0.00184,-63.43,,,,,,,
19.41,-0.00181,-59.52,,,,,,,
19.44,-0.00179,-55.61,,,,,,,
19.47,-0.00176,-51.66,,,,,,,
19.5,-0.00174,-47.92,,,,,,,
19.53,-0.00171,-44.09,,,,,,,
19.55,-0.00169,-40.19,,,,,,,
19.58,-0.00166,-36.47,,,,,,,
19.61,-0.00164,-32.49,,,,,,,
19.64,-0.00161,-28.45,,,,,,,
19.67,-0.00159,-24.7,,,,,,,
19.7,-0.00156,-20.78,,,,,,,
19.72,-0.00153,-16.78,,,,,,,
19.75,-0.00151,-12.99,,,,,,,
19.78,-0.00148,-8.84,,,,,,,
19.81,-0.00146,-4.83,,,,,,,
19.83,-0.00144,-2.21,,,,,,,
19.84,-0.00143,-0.72,,,,,,,
19.87,-0.00141,3.44,,,,,,,
19.9,-0.00138,7.68,,,,,,,
19.93,-0.00136,11.41,,,,,,,
19.96,-0.00133,15.35,,,,,,,
19.99,-0.0013,19.64,,,,,,,
20.01,-0.00128,23.75,,,,,,,
20.04,-0.00125,27.74,,,,,,,
20.07,-0.00123,31.52,,,,,,,
20.1,-0.0012,34.99,,,,,,,
20.13,-0.00118,37.72,,,,,,,
20.26,-0.00115,46.7,,,,,,,
20.27,-0.00113,51.12,,,,,,,
20.29,-0.0011,54.95,,,,,,,
20.3,-0.00108,58.51,,,,,,,
20.32,-0.00105,61.96,,,,,,,
20.33,-0.00102,65.12,,,,,,,
20.35,-0.001,68.29,,,,,,,
20.37,-0.00097,71.62,,,,,,,
20.39,-0.00095,74.96,,,,,,,
20.42,-0.00092,78.24,,,,,,,
20.44,-0.0009,81.4,,,,,,,
20.47,-0.00087,84.48,,,,,,,
20.5,-0.00085,87.6,,,,,,,
20.53,-0.00082,90.68,,,,,,,
20.56,-0.00079,93.77,,,,,,,
20.6,-0.00077,97.25,,,,,,,
20.63,-0.00074,100.7,,,,,,,
20.66,-0.00072,103.98,,,,,,,
20.7,-0.00069,107.61,,,,,,,
20.73,-0.00067,111.18,,,,,,,
20.76,-0.00064,114.96,,,,,,,
20.79,-0.00062,118.37,,,,,,,
20.82,-0.00059,121.89,,,,,,,
20.83,-0.00059,122.47,,,,,,,
20.86,-0.00057,125.62,,,,,,,
20.88,-0.00054,128.8,,,,,,,
20.91,-0.00052,132.08,,,,,,,
20.94,-0.00049,135.33,,,,,,,
20.97,-0.00046,138.22,,,,,,,
21.0,-0.00044,140.92,,,,,,,
21.02,-0.00041,143.36,,,,,,,
21.04,-0.00039,145.36,,,,,,,
21.05,-0.00036,146.95,,,,,,,
21.07,-0.00034,148.32,,,,,,,
21.08,-0.00031,149.42,,,,,,,
43.91,-0.00034,155.27,,,,,,,
43.93,-0.00031,156.91,,,,,,,
43.94,-0.00029,158.07,,,,,,,
43.95,-0.00026,159.1,,,,,,,
43.96,-0.00023,159.96,,,,,,,
43.96,-0.00021,160.68,,,,,,,
43.97,-0.00018,161.37,,,,,,,
43.98,-0.00015,161.97,,,,,,,
43.99,-0.00013,162.45,,,,,,,
44.0,-0.0001,162.82,,,,,,,
44.0,-7e-05,163.17,,,,,,,
44.01,-5e-05,163.48,,,,,,,
44.02,-2e-05,163.68,,,,,,,
44.05,0.0,163.56,,,,,,,
44.14,3e-05,165.11,,,,,,,
44.18,5e-05,167.83,,,,,,,
44.21,8e-05,170.4,,,,,,,
44.24,0.0001,172.91,,,,,,,
44.26,0.00013,174.07,,,,,,,
44.28,0.00016,174.53,,,,,,,
44.29,0.00018,173.28,,,,,,,
44.3,0.00021,173.46,,,,,,,
44.31,0.00024,174.09,,,,,,,
44.31,0.00026,174.73,,,,,,,
44.32,0.00029,175.15,,,,,,,
44.33,0.00032,175.57,,,,,,,
44.34,0.00034,175.8,,,,,,,
44.35,0.00037,175.84,,,,,,,
44.36,0.00039,175.58,,,,,,,
44.39,0.00042,174.62,,,,,,,
44.54,0.00045,176.15,,,,,,,
44.58,0.00047,179.17,,,,,,,
44.61,0.0005,181.72,,,,,,,
44.63,0.00052,181.01,,,,,,,
44.63,0.00055,181.45,,,,,,,
44.63,0.00059,181.84,,,,,,,
44.64,0.00061,182.11,,,,,,,
44.64,0.00064,182.44,,,,,,,
44.64,0.00067,182.73,,,,,,,
44.65,0.0007,183.02,,,,,,,
44.66,0.00073,183.2,,,,,,,
44.66,0.00076,183.19,,,,,,,
44.68,0.00078,182.21,,,,,,,
44.78,0.00076,175.26,,,,,,,
44.83,0.00076,175.9,,,,,,,
44.88,0.00078,179.02,,,,,,,
44.92,0.00081,182.1,,,,,,,
44.95,0.00083,185.25,,,,,,,
44.97,0.00086,188.1,,,,,,,
45.0,0.00088,190.85,,,,,,,
45.02,0.00091,186.15,,,,,,,
45.02,0.00094,186.56,,,,,,,
45.03,0.00097,186.9,,,,,,,
45.03,0.00099,187.15,,,,,,,
45.03,0.00102,187.4,,,,,,,
45.03,0.00105,187.61,,,,,,,
45.04,0.00107,187.8,,,,,,,
45.04,0.00111,188.06,,,,,,,
45.04,0.00114,188.32,,,,,,,
45.04,0.00117,188.47,,,,,,,
45.05,0.0012,188.62,,,,,,,
45.05,0.00123,188.62,,,,,,,
45.06,0.00125,188.39,,,,,,,
45.12,0.00123,177.55,,,,,,,
45.15,0.0012,174.1,,,,,,,
45.18,0.00118,171.44,,,,,,,
45.31,0.0012,176.67,,,,,,,
45.34,0.00123,180.24,,,,,,,
45.37,0.00125,183.46,,,,,,,
45.4,0.00128,186.74,,,,,,,
45.43,0.0013,189.94,,,,,,,
45.45,0.00133,192.91,,,,,,,
45.48,0.00135,189.52,,,,,,,
45.52,0.00138,194.05,,,,,,,
45.54,0.0014,196.59,,,,,,,
45.56,0.00143,189.15,,,,,,,
45.57,0.00146,190.28,,,,,,,
45.57,0.00148,191.06,,,,,,,
45.58,0.00151,191.79,,,,,,,
45.59,0.00154,192.79,,,,,,,
45.6,0.00156,193.56,,,,,,,
45.61,0.00159,194.57,,,,,,,
45.63,0.00162,194.61,,,,,,,
45.65,0.00164,194.74,,,,,,,
45.66,0.00167,194.8,,,,,,,
45.75,0.00169,194.91,,,,,,,
45.81,0.00172,198.13,,,,,,,
45.83,0.00173,199.58,,,,,,,
45.85,0.00174,195.67,,,,,,,
45.86,0.00177,194.36,,,,,,,
45.86,0.0018,194.55,,,,,,,
45.86,0.00184,194.81,,,,,,,
45.87,0.00188,194.98,,,,,,,
45.87,0.00192,195.18,,,,,,,
45.87,0.00197,195.59,,,,,,,
45.87,0.002,195.65,,,,,,,
45.87,0.00203,195.63,,,,,,,
45.87,0.00207,195.86,,,,,,,
45.88,0.00212,196.03,,,,,,,
45.88,0.00216,196.0,,,,,,,
45.88,0.0022,196.16,,,,,,,
45.88,0.00223,196.27,,,,,,,
45.88,0.00226,196.12,,,,,,,
45.88,0.00229,196.18,,,,,,,
45.89,0.00232,195.94,,,,,,,
45.89,0.00235,195.69,,,,,,,
45.89,0.00238,194.98,,,,,,,
45.9,0.0024,193.12,,,,,,,
45.93,0.00238,182.06,,,,,,,
45.93,0.00235,177.16,,,,,,,
45.94,0.00233,172.9,,,,,,,
45.95,0.0023,168.67,,,,,,,
45.96,0.00227,165.3,,,,,,,
45.96,0.00225,162.06,,,,,,,
45.97,0.00222,158.71,,,,,,,
45.98,0.00219,155.55,,,,,,,
45.99,0.00217,152.47,,,,,,,
46.0,0.00214,149.53,,,,,,,
46.01,0.00211,146.86,,,,,,,
46.02,0.00209,144.54,,,,,,,
46.04,0.00206,142.38,,,,,,,
46.17,0.00209,149.89,,,,,,,
46.2,0.00211,152.87,,,,,,,
46.23,0.00214,156.15,,,,,,,
46.25,0.00216,159.2,,,,,,,
46.28,0.00219,161.92,,,,,,,
46.3,0.00222,164.87,,,,,,,
46.33,0.00224,167.79,,,,,,,
46.36,0.00227,170.61,,,,,,,
46.38,0.00229,173.32,,,,,,,
46.41,0.00232,176.13,,,,,,,
46.44,0.00234,178.66,,,,,,,
46.46,0.00237,181.28,,,,,,,
46.49,0.00239,184.07,,,,,,,
46.52,0.00242,187.08,,,,,,,
46.55,0.00244,190.27,,,,,,,
46.58,0.00247,193.31,,,,,,,
46.61,0.00249,196.37,,,,,,,
46.64,0.00252,199.24,,,,,,,
46.67,0.00255,202.15,,,,,,,
46.69,0.00257,198.18,,,,,,,
46.7,0.0026,198.88,,,,,,,
46.7,0.00263,199.25,,,,,,,
46.7,0.00266,199.57,,,,,,,
46.71,0.0027,199.95,,,,,,,
46.71,0.00273,200.21,,,,,,,
46.71,0.00276,200.51,,,,,,,
46.72,0.00279,200.74,,,,,,,
46.72,0.00282,200.99,,,,,,,
46.72,0.00285,201.18,,,,,,,
46.73,0.00287,201.21,,,,,,,
46.74,0.0029,200.79,,,,,,,
46.8,0.00287,192.57,,,,,,,
46.83,0.00286,189.99,,,,,,,
46.84,0.00285,189.26,,,,,,,
46.97,0.00287,191.97,,,,,,,
47.14,0.00285,179.99,,,,,,,
47.17,0.00282,175.36,,,,,,,
47.2,0.0028,171.28,,,,,,,
47.23,0.00277,167.48,,,,,,,
47.25,0.00275,163.55,,,,,,,
47.28,0.00272,159.92,,,,,,,
47.31,0.0027,156.24,,,,,,,
47.33,0.00267,152.42,,,,,,,
47.36,0.00265,148.85,,,,,,,
47.39,0.00262,145.19,,,,,,,
47.42,0.00259,141.26,,,,,,,
47.45,0.00257,137.56,,,,,,,
47.47,0.00254,133.89,,,,,,,
47.5,0.00252,130.18,,,,,,,
47.53,0.00249,126.62,,,,,,,
47.56,0.00247,122.9,,,,,,,
47.59,0.00244,119.15,,,,,,,
47.62,0.00242,115.46,,,,,,,
47.64,0.00239,111.53,,,,,,,
47.67,0.00237,107.69,,,,,,,
47.7,0.00234,103.77,,,,,,,
47.73,0.00231,99.72,,,,,,,
47.76,0.00229,95.84,,,,,,,
47.79,0.00226,92.06,,,,,,,
47.82,0.00224,88.33,,,,,,,
47.83,0.00223,86.48,,,,,,,
47.84,0.00221,84.54,,,,,,,
47.87,0.00219,80.67,,,,,,,
47.9,0.00216,76.97,,,,,,,
47.93,0.00214,73.06,,,,,,,
47.96,0.00211,69.07,,,,,,,
47.99,0.00209,65.22,,,,,,,
48.02,0.00206,61.26,,,,,,,
48.04,0.00204,57.12,,,,,,,
48.07,0.00201,53.4,,,,,,,
48.1,0.00199,49.58,,,,,,,
48.13,0.00196,45.85,,,,,,,
48.15,0.00193,42.19,,,,,,,
48.18,0.00191,38.29,,,,,,,
48.21,0.00188,34.49,,,,,,,
48.24,0.00186,30.79,,,,,,,
48.27,0.00183,26.9,,,,,,,
48.3,0.00181,23.06,,,,,,,
48.33,0.00178,19.34,,,,,,,
48.35,0.00176,15.39,,,,,,,
48.38,0.00173,11.43,,,,,,,
48.41,0.0017,7.54,,,,,,,
48.44,0.00168,3.7,,,,,,,
48.47,0.00165,0.05,,,,,,,
48.49,0.00163,-3.53,,,,,,,
48.52,0.0016,-7.24,,,,,,,
48.55,0.00158,-10.86,,,,,,,
48.58,0.00155,-14.35,,,,,,,
48.61,0.00153,-16.39,,,,,,,
48.74,0.0015,-24.41,,,,,,,
48.76,0.00148,-29.08,,,,,,,
48.77,0.00145,-32.84,,,,,,,
48.79,0.00142,-36.48,,,,,,,
48.8,0.0014,-39.76,,,,,,,
48.81,0.00137,-42.94,,,,,,,
48.83,0.00135,-45.88,,,,,,,
48.83,0.00135,-46.06,,,,,,,
48.85,0.00132,-48.84,,,,,,,
48.87,0.0013,-51.64,,,,,,,
48.9,0.00127,-54.87,,,,,,,
48.93,0.00125,-58.12,,,,,,,
48.97,0.00122,-61.5,,,,,,,
49.0,0.0012,-65.07,,,,,,,
49.03,0.00117,-68.47,,,,,,,
49.07,0.00115,-71.95,,,,,,,
49.1,0.00112,-75.52,,,,,,,
49.13,0.00109,-78.98,,,,,,,
49.17,0.00107,-82.33,,,,,,,
49.2,0.00104,-85.93,,,,,,,
49.23,0.00102,-89.39,,,,,,,
49.26,0.00099,-92.83,,,,,,,
49.29,0.00097,-96.26,,,,,,,
49.32,0.00094,-99.78,,,,,,,
49.35,0.00092,-103.02,,,,,,,
49.38,0.00089,-106.54,,,,,,,
49.41,0.00087,-109.87,,,,,,,
49.44,0.00084,-113.22,,,,,,,
49.46,0.00082,-116.51,,,,,,,
49.49,0.00079,-120.31,,,,,,,
49.52,0.00076,-124.15,,,,,,,
49.54,0.00074,-127.99,,,,,,,
49.56,0.00071,-131.49,,,,,,,
49.58,0.00069,-134.99,,,,,,,
49.59,0.00066,-138.5,,,,,,,
49.61,0.00064,-141.8,,,,,,,
49.63,0.00061,-145.01,,,,,,,
49.65,0.00058,-148.16,,,,,,,
49.66,0.00056,-150.55,,,,,,,
49.67,0.00053,-152.35,,,,,,,
49.68,0.00051,-153.73,,,,,,,
49.69,0.00048,-155.04,,,,,,,
49.7,0.00045,-156.25,,,,,,,
49.71,0.00043,-157.41,,,,,,,
49.72,0.0004,-158.59,,,,,,,
49.74,0.00037,-159.44,,,,,,,
49.75,0.00035,-160.09,,,,,,,
49.76,0.00032,-160.59,,,,,,,
49.76,0.0003,-161.12,,,,,,,
49.77,0.00027,-161.55,,,,,,,
49.79,0.00025,-162.03,,,,,,,
49.82,0.00022,-162.41,,,,,,,
49.83,0.00022,-162.46,,,,,,,
49.88,0.0002,-164.08,,,,,,,
49.93,0.00017,-166.85,,,,,,,
49.96,0.00015,-169.75,,,,,,,
49.99,0.00012,-171.94,,,,,,,
50.02,9e-05,-172.12,,,,,,,
50.04,7e-05,-171.78,,,,,,,
50.05,4e-05,-171.35,,,,,,,
50.06,1e-05,-171.7,,,,,,,
50.06,-2e-05,-172.03,,,,,,,
50.07,-5e-05,-172.32,,,,,,,
50.07,-8e-05,-172.58,,,,,,,
50.07,-0.00011,-172.83,,,,,,,
50.08,-0.00014,-173.0,,,,,,,
50.08,-0.00017,-173.15,,,,,,,
50.09,-0.00019,-173.2,,,,,,,
50.1,-0.00022,-172.98,,,,,,,
50.2,-0.00019,-161.96,,,,,,,
50.32,-0.00022,-165.71,,,,,,,
50.35,-0.00024,-168.9,,,,,,,
50.38,-0.00027,-171.86,,,,,,,
50.41,-0.0003,-174.83,,,,,,,
50.44,-0.00032,-177.79,,,,,,,
50.47,-0.00035,-180.64,,,,,,,
50.49,-0.00037,-181.33,,,,,,,
50.5,-0.0004,-182.05,,,,,,,
50.5,-0.00043,-182.52,,,,,,,
50.51,-0.00046,-182.9,,,,,,,
50.52,-0.00048,-183.4,,,,,,,
50.52,-0.00051,-183.76,,,,,,,
50.53,-0.00054,-184.12,,,,,,,
50.55,-0.00056,-184.22,,,,,,,
50.57,-0.00059,-183.81,,,,,,,
50.69,-0.00061,-183.57,,,,,,,
50.74,-0.00064,-186.75,,,,,,,
50.77,-0.00066,-189.46,,,,,,,
50.8,-0.00069,-185.5,,,,,,,
50.81,-0.00072,-186.18,,,,,,,
50.81,-0.00075,-186.63,,,,,,,
50.82,-0.00077,-187.03,,,,,,,
50.82,-0.0008,-187.32,,,,,,,
50.83,-0.00082,-187.63,,,,,,,
50.83,-0.00084,-187.66,,,,,,,
50.83,-0.00085,-187.22,,,,,,,
50.84,-0.00088,-185.9,,,,,,,
50.85,-0.0009,-185.9,,,,,,,
50.85,-0.00093,-185.93,,,,,,,
50.85,-0.00096,-185.84,,,,,,,
50.86,-0.00099,-185.74,,,,,,,
50.86,-0.00101,-185.63,,,,,,,
50.87,-0.00104,-185.41,,,,,,,
50.88,-0.00107,-184.85,,,,,,,
50.93,-0.00104,-174.06,,,,,,,
50.95,-0.00102,-170.59,,,,,,,
50.98,-0.00099,-167.73,,,,,,,
51.12,-0.00102,-172.54,,,,,,,
51.15,-0.00104,-175.65,,,,,,,
51.18,-0.00107,-178.49,,,,,,,
51.2,-0.00109,-181.39,,,,,,,
51.23,-0.00112,-184.13,,,,,,,
51.25,-0.00114,-186.84,,,,,,,
51.28,-0.00117,-189.66,,,,,,,
51.31,-0.0012,-192.35,,,,,,,
51.33,-0.00122,-195.0,,,,,,,
51.36,-0.00125,-190.29,,,,,,,
51.36,-0.00128,-190.53,,,,,,,
51.36,-0.00131,-190.85,,,,,,,
51.36,-0.00135,-191.06,,,,,,,
51.37,-0.00138,-191.26,,,,,,,
51.37,-0.00142,-191.53,,,,,,,
51.37,-0.00146,-191.68,,,,,,,
51.37,-0.0015,-191.87,,,,,,,
51.37,-0.00153,-192.03,,,,,,,
51.38,-0.00156,-192.09,,,,,,,
51.38,-0.00159,-192.26,,,,,,,
51.38,-0.00162,-192.39,,,,,,,
51.38,-0.00165,-192.38,,,,,,,
51.39,-0.00168,-192.36,,,,,,,
51.39,-0.00171,-192.16,,,,,,,
51.39,-0.00173,-191.69,,,,,,,
51.44,-0.00171,-176.79,,,,,,,
51.45,-0.00168,-172.73,,,,,,,
51.46,-0.00166,-169.23,,,,,,,
51.47,-0.00163,-165.8,,,,,,,
51.48,-0.0016,-162.58,,,,,,,
51.5,-0.00158,-159.7,,,,,,,
51.51,-0.00155,-156.97,,,,,,,
51.53,-0.00153,-154.88,,,,,,,
51.65,-0.00155,-160.86,,,,,,,
51.68,-0.00158,-163.74,,,,,,,
51.7,-0.0016,-166.7,,,,,,,
51.73,-0.00163,-169.73,,,,,,,
51.75,-0.00165,-172.69,,,,,,,
51.78,-0.00168,-175.6,,,,,,,
51.81,-0.00171,-178.64,,,,,,,
51.83,-0.00172,-180.75,,,,,,,
51.84,-0.00173,-181.82,,,,,,,
51.87,-0.00176,-185.03,,,,,,,
51.9,-0.00178,-188.12,,,,,,,
51.92,-0.00181,-191.09,,,,,,,
51.95,-0.00183,-194.25,,,,,,,
51.98,-0.00186,-197.3,,,,,,,
52.01,-0.00188,-193.98,,,,,,,
52.03,-0.00191,-196.74,,,,,,,
52.05,-0.00193,-198.77,,,,,,,
52.07,-0.00196,-200.69,,,,,,,
52.09,-0.00199,-194.82,,,,,,,
52.1,-0.00201,-195.45,,,,,,,
52.1,-0.00205,-195.79,,,,,,,
52.1,-0.00208,-195.95,,,,,,,
52.1,-0.00211,-196.17,,,,,,,
52.11,-0.00215,-196.51,,,,,,,
52.11,-0.0022,-196.71,,,,,,,
52.11,-0.00224,-196.83,,,,,,,
52.11,-0.00228,-197.19,,,,,,,
52.11,-0.00231,-197.19,,,,,,,
52.12,-0.00234,-197.35,,,,,,,
52.12,-0.00237,-197.5,,,,,,,
52.12,-0.0024,-197.45,,,,,,,
52.12,-0.00243,-197.53,,,,,,,
52.13,-0.00246,-197.36,,,,,,,
52.13,-0.00249,-197.18,,,,,,,
52.13,-0.00252,-196.44,,,,,,,
52.17,-0.00249,-181.57,,,,,,,
52.18,-0.00247,-177.28,,,,,,,
52.19,-0.00244,-173.25,,,,,,,
52.2,-0.00241,-169.55,,,,,,,
52.21,-0.00239,-166.24,,,,,,,
52.22,-0.00236,-163.06,,,,,,,
52.24,-0.00234,-160.15,,,,,,,
52.25,-0.00231,-157.37,,,,,,,
52.27,-0.00228,-155.17,,,,,,,
52.41,-0.00231,-162.48,,,,,,,
52.44,-0.00234,-165.88,,,,,,,
52.46,-0.00236,-169.02,,,,,,,
52.49,-0.00239,-172.06,,,,,,,
52.51,-0.00241,-175.18,,,,,,,
52.54,-0.00244,-178.2,,,,,,,
52.57,-0.00246,-181.36,,,,,,,
52.59,-0.00249,-184.42,,,,,,,
52.62,-0.00251,-187.66,,,,,,,
52.65,-0.00254,-190.88,,,,,,,
52.68,-0.00257,-193.89,,,,,,,
52.7,-0.00259,-196.93,,,,,,,
52.73,-0.00262,-200.0,,,,,,,
52.76,-0.00264,-202.85,,,,,,,
52.78,-0.00267,-202.2,,,,,,,
52.81,-0.00269,-202.49,,,,,,,
52.82,-0.00272,-202.75,,,,,,,
52.83,-0.00273,-203.22,,,,,,,
52.83,-0.00274,-203.52,,,,,,,
52.84,-0.00277,-204.25,,,,,,,
52.86,-0.0028,-204.79,,,,,,,
52.88,-0.00282,-204.43,,,,,,,
52.93,-0.00285,-206.15,,,,,,,
52.95,-0.00287,-207.0,,,,,,,
52.97,-0.0029,-207.37,,,,,,,
52.98,-0.00293,-206.57,,,,,,,
53.0,-0.00295,-205.96,,,,,,,
53.02,-0.00298,-204.71,,,,,,,
53.08,-0.00295,-194.83,,,,,,,
53.1,-0.00293,-190.42,,,,,,,
53.12,-0.0029,-185.98,,,,,,,
53.14,-0.00287,-181.72,,,,,,,
53.16,-0.00285,-177.61,,,,,,,
53.19,-0.00282,-173.32,,,,,,,
53.21,-0.0028,-169.15,,,,,,,
53.24,-0.00277,-164.95,,,,,,,
53.26,-0.00275,-160.84,,,,,,,
53.29,-0.00272,-156.61,,,,,,,
53.31,-0.0027,-152.62,,,,,,,
53.34,-0.00267,-148.63,,,,,,,
53.37,-0.00265,-144.61,,,,,,,
53.39,-0.00262,-140.81,,,,,,,
53.42,-0.00259,-136.92,,,,,,,
53.45,-0.00257,-133.0,,,,,,,
