Repository: janzenchoi/phd_code

# MOGA NEML

The repository contains code for calibrating the constitutive parameters of phenomenological creep models. The code combines the multi-objective genetic algorithm (MOGA) implemented in Pymoo with the nuclear engineering material model library (NEML). The following README was last updated on the 19th of December, 2023.

## Reading an experimental dataset (`read_data`)

The `read_data` function reads experimental data into the `Interface` class.
* `file_path`: This argument defines the path to the experimental data. Note that this path appends the `input_path` value defined when initialising the `Interface` class.

File: moga_neml/scripts/data/fatigue/AirPlate_850_1E-3_43-13.csv (part 1 of 3)
time,strain,stress,temperature,type,strain_rate,max_strain,title,youngs,poissons
0.0,2e-05,6.47,850,fatigue,0.001,0.0019,43-13,153000,0.3
0.02,5e-05,11.46,,,,,,,
0.04,7e-05,15.5,,,,,,,
0.05,0.0001,19.05,,,,,,,
0.07,0.00013,22.05,,,,,,,
0.1,0.00015,24.35,,,,,,,
0.17,0.00018,27.52,,,,,,,
0.22,0.0002,33.63,,,,,,,
0.24,0.00023,38.55,,,,,,,
0.26,0.00025,42.96,,,,,,,
0.28,0.00028,48.02,,,,,,,
0.29,0.0003,52.73,,,,,,,
0.3,0.00033,56.32,,,,,,,
0.32,0.00036,59.45,,,,,,,
0.33,0.00038,62.19,,,,,,,
0.35,0.00041,64.34,,,,,,,
0.37,0.00043,65.99,,,,,,,
0.46,0.00046,70.61,,,,,,,
0.49,0.00048,75.78,,,,,,,
0.51,0.00051,80.05,,,,,,,
0.53,0.00054,83.92,,,,,,,
0.55,0.00056,87.26,,,,,,,
0.58,0.00059,90.55,,,,,,,
0.6,0.00061,93.98,,,,,,,
0.64,0.00064,97.56,,,,,,,
0.67,0.00066,101.49,,,,,,,
0.7,0.00069,105.61,,,,,,,
0.73,0.00071,109.52,,,,,,,
0.75,0.00074,113.46,,,,,,,
0.78,0.00076,117.31,,,,,,,
0.81,0.00079,121.04,,,,,,,
0.83,0.00082,124.91,,,,,,,
0.86,0.00084,128.8,,,,,,,
0.89,0.00087,132.68,,,,,,,
0.92,0.00089,136.69,,,,,,,
0.95,0.00092,139.14,,,,,,,
1.02,0.00089,128.1,,,,,,,
1.04,0.00087,124.17,,,,,,,
1.06,0.00084,120.76,,,,,,,
1.07,0.00082,117.75,,,,,,,
1.09,0.00079,115.03,,,,,,,
1.12,0.00076,112.54,,,,,,,
1.17,0.00074,109.18,,,,,,,
1.21,0.00071,104.59,,,,,,,
1.25,0.00069,99.62,,,,,,,
1.28,0.00066,94.99,,,,,,,
1.3,0.00064,91.18,,,,,,,
1.32,0.00061,87.76,,,,,,,
1.34,0.00059,84.18,,,,,,,
1.37,0.00056,80.56,,,,,,,
1.4,0.00054,76.92,,,,,,,
1.43,0.00051,73.26,,,,,,,
1.46,0.00048,69.35,,,,,,,
1.49,0.00046,65.26,,,,,,,
1.51,0.00043,61.21,,,,,,,
1.54,0.00041,57.64,,,,,,,
1.56,0.00038,54.13,,,,,,,
1.59,0.00036,50.46,,,,,,,
1.62,0.00033,46.3,,,,,,,
1.65,0.00031,42.24,,,,,,,
1.67,0.00028,38.35,,,,,,,
1.7,0.00025,34.43,,,,,,,
1.72,0.00023,30.65,,,,,,,
1.75,0.0002,26.62,,,,,,,
1.78,0.00018,22.74,,,,,,,
1.81,0.00015,19.05,,,,,,,
1.83,0.00013,15.38,,,,,,,
1.86,0.0001,11.76,,,,,,,
1.88,8e-05,8.14,,,,,,,
1.91,5e-05,4.53,,,,,,,
1.94,3e-05,0.99,,,,,,,
1.96,-0.0,-2.73,,,,,,,
1.99,-3e-05,-6.23,,,,,,,
2.02,-5e-05,-9.81,,,,,,,
2.05,-8e-05,-13.42,,,,,,,
2.08,-0.0001,-15.11,,,,,,,
2.19,-0.00013,-21.58,,,,,,,
2.22,-0.00015,-26.65,,,,,,,
2.24,-0.00018,-31.63,,,,,,,
2.25,-0.00021,-37.26,,,,,,,
2.27,-0.00023,-42.63,,,,,,,
2.28,-0.00026,-46.96,,,,,,,
2.29,-0.00028,-50.48,,,,,,,
2.3,-0.00031,-53.49,,,,,,,
2.31,-0.00033,-56.09,,,,,,,
2.32,-0.00036,-58.17,,,,,,,
2.34,-0.00039,-59.98,,,,,,,
2.37,-0.00041,-61.16,,,,,,,
2.45,-0.00044,-67.27,,,,,,,
2.48,-0.00046,-72.13,,,,,,,
2.5,-0.00049,-76.09,,,,,,,
2.52,-0.00051,-79.78,,,,,,,
2.54,-0.00054,-83.57,,,,,,,
2.57,-0.00056,-86.8,,,,,,,
2.6,-0.00059,-90.31,,,,,,,
2.63,-0.00061,-94.48,,,,,,,
2.66,-0.00064,-99.0,,,,,,,
2.69,-0.00066,-103.5,,,,,,,
2.71,-0.00069,-108.1,,,,,,,
2.73,-0.00071,-112.3,,,,,,,
2.75,-0.00074,-116.2,,,,,,,
2.77,-0.00077,-120.1,,,,,,,
2.79,-0.00079,-123.7,,,,,,,
2.81,-0.00082,-127.2,,,,,,,
2.83,-0.00084,-130.7,,,,,,,
2.86,-0.00087,-134.1,,,,,,,
2.88,-0.0009,-137.6,,,,,,,
2.91,-0.00092,-141.7,,,,,,,
2.94,-0.00095,-145.2,,,,,,,
2.97,-0.00097,-145.7,,,,,,,
3.02,-0.00095,-134.9,,,,,,,
3.04,-0.00092,-129.9,,,,,,,
3.05,-0.00089,-125.7,,,,,,,
3.06,-0.00087,-122.3,,,,,,,
3.08,-0.00084,-119.2,,,,,,,
3.09,-0.00081,-116.3,,,,,,,
3.11,-0.00079,-113.7,,,,,,,
3.15,-0.00076,-111.0,,,,,,,
3.2,-0.00074,-105.6,,,,,,,
3.24,-0.00071,-100.3,,,,,,,
3.26,-0.00069,-96.01,,,,,,,
3.28,-0.00066,-91.8,,,,,,,
3.3,-0.00064,-87.91,,,,,,,
3.32,-0.00061,-84.04,,,,,,,
3.35,-0.00059,-80.5,,,,,,,
3.37,-0.00056,-77.05,,,,,,,
3.4,-0.00053,-73.39,,,,,,,
3.43,-0.00051,-69.51,,,,,,,
3.46,-0.00048,-65.52,,,,,,,
3.49,-0.00046,-60.94,,,,,,,
3.52,-0.00043,-56.26,,,,,,,
3.55,-0.00041,-51.98,,,,,,,
3.57,-0.00038,-48.05,,,,,,,
3.59,-0.00036,-44.33,,,,,,,
3.62,-0.00033,-40.48,,,,,,,
3.65,-0.0003,-36.64,,,,,,,
3.67,-0.00028,-32.74,,,,,,,
3.7,-0.00025,-28.73,,,,,,,
3.73,-0.00023,-25.0,,,,,,,
3.75,-0.0002,-21.2,,,,,,,
3.78,-0.00018,-17.45,,,,,,,
3.81,-0.00015,-13.76,,,,,,,
3.84,-0.00013,-9.79,,,,,,,
3.87,-0.0001,-5.82,,,,,,,
3.89,-7e-05,-1.6,,,,,,,
3.92,-5e-05,2.27,,,,,,,
3.94,-2e-05,5.78,,,,,,,
3.97,0.0,9.28,,,,,,,
4.0,3e-05,13.2,,,,,,,
4.04,5e-05,17.71,,,,,,,
4.07,8e-05,22.32,,,,,,,
4.09,0.0001,26.72,,,,,,,
4.12,0.00013,31.13,,,,,,,
4.14,0.00015,34.16,,,,,,,
4.26,0.00018,39.12,,,,,,,
4.29,0.0002,45.44,,,,,,,
4.31,0.00023,51.29,,,,,,,
4.32,0.00026,56.62,,,,,,,
4.33,0.00028,62.27,,,,,,,
4.34,0.00031,66.58,,,,,,,
4.35,0.00033,70.11,,,,,,,
4.36,0.00036,73.25,,,,,,,
4.37,0.00039,76.1,,,,,,,
4.38,0.00041,78.54,,,,,,,
4.39,0.00044,80.47,,,,,,,
4.42,0.00046,81.64,,,,,,,
4.53,0.00049,88.34,,,,,,,
4.55,0.00052,93.74,,,,,,,
4.57,0.00054,98.02,,,,,,,
4.59,0.00057,101.55,,,,,,,
4.61,0.00059,104.94,,,,,,,
4.63,0.00062,108.04,,,,,,,
4.65,0.00064,110.93,,,,,,,
4.68,0.00067,114.34,,,,,,,
4.72,0.00069,118.55,,,,,,,
4.75,0.00072,123.21,,,,,,,
4.78,0.00074,127.71,,,,,,,
4.8,0.00077,132.08,,,,,,,
4.83,0.0008,136.16,,,,,,,
4.85,0.00082,139.92,,,,,,,
4.88,0.00085,143.52,,,,,,,
4.91,0.00087,147.34,,,,,,,
4.93,0.0009,151.42,,,,,,,
4.95,0.00092,155.26,,,,,,,
4.97,0.00095,158.95,,,,,,,
5.0,0.00098,162.48,,,,,,,
5.02,0.001,165.53,,,,,,,
5.03,0.00103,167.33,,,,,,,
5.05,0.00105,167.95,,,,,,,
5.06,0.00108,167.86,,,,,,,
5.07,0.0011,167.33,,,,,,,
5.07,0.00113,166.28,,,,,,,
5.09,0.00115,162.92,,,,,,,
5.12,0.00113,148.17,,,,,,,
5.13,0.0011,142.75,,,,,,,
5.13,0.00107,138.02,,,,,,,
5.14,0.00105,134.06,,,,,,,
5.15,0.00102,130.32,,,,,,,
5.15,0.00099,127.02,,,,,,,
5.16,0.00097,124.14,,,,,,,
5.17,0.00094,121.6,,,,,,,
5.18,0.00091,119.34,,,,,,,
5.18,0.00089,117.56,,,,,,,
5.2,0.00086,116.29,,,,,,,
5.22,0.00084,116.7,,,,,,,
5.28,0.00086,121.61,,,,,,,
5.34,0.00084,111.68,,,,,,,
5.36,0.00081,107.38,,,,,,,
5.37,0.00079,103.69,,,,,,,
5.39,0.00076,100.26,,,,,,,
5.4,0.00074,97.2,,,,,,,
5.42,0.00071,94.1,,,,,,,
5.45,0.00068,91.03,,,,,,,
5.48,0.00066,87.5,,,,,,,
5.52,0.00063,82.86,,,,,,,
5.55,0.00061,77.77,,,,,,,
5.58,0.00058,72.94,,,,,,,
5.61,0.00056,68.76,,,,,,,
5.63,0.00053,64.5,,,,,,,
5.66,0.00051,60.07,,,,,,,
5.69,0.00048,55.84,,,,,,,
5.71,0.00046,51.84,,,,,,,
5.73,0.00043,47.91,,,,,,,
5.76,0.0004,43.93,,,,,,,
5.79,0.00038,40.07,,,,,,,
5.82,0.00035,35.96,,,,,,,
5.84,0.00033,32.04,,,,,,,
5.87,0.0003,28.12,,,,,,,
5.9,0.00028,24.16,,,,,,,
5.92,0.00025,20.22,,,,,,,
5.95,0.00023,16.14,,,,,,,
5.98,0.0002,12.05,,,,,,,
6.01,0.00017,8.33,,,,,,,
6.03,0.00015,4.43,,,,,,,
6.06,0.00012,0.36,,,,,,,
6.09,0.0001,-3.86,,,,,,,
6.12,7e-05,-7.94,,,,,,,
6.14,5e-05,-12.06,,,,,,,
6.17,2e-05,-15.77,,,,,,,
6.2,-0.0,-17.07,,,,,,,
6.31,-3e-05,-23.8,,,,,,,
6.33,-6e-05,-29.51,,,,,,,
6.34,-8e-05,-34.06,,,,,,,
6.36,-0.00011,-37.96,,,,,,,
6.37,-0.00013,-42.93,,,,,,,
6.38,-0.00016,-47.24,,,,,,,
6.39,-0.00019,-50.63,,,,,,,
6.4,-0.00021,-53.46,,,,,,,
6.42,-0.00024,-55.95,,,,,,,
6.43,-0.00026,-58.04,,,,,,,
6.46,-0.00029,-59.62,,,,,,,
6.55,-0.00031,-66.84,,,,,,,
6.57,-0.00034,-71.92,,,,,,,
6.59,-0.00036,-76.32,,,,,,,
6.62,-0.00039,-80.14,,,,,,,
6.64,-0.00042,-83.54,,,,,,,
6.66,-0.00044,-86.7,,,,,,,
6.69,-0.00047,-90.64,,,,,,,
6.72,-0.00049,-94.93,,,,,,,
6.76,-0.00052,-99.43,,,,,,,
6.78,-0.00054,-103.8,,,,,,,
6.81,-0.00057,-107.8,,,,,,,
6.83,-0.00059,-111.4,,,,,,,
6.85,-0.00062,-115.0,,,,,,,
6.87,-0.00065,-118.6,,,,,,,
6.89,-0.00067,-121.9,,,,,,,
6.91,-0.0007,-125.0,,,,,,,
6.93,-0.00072,-127.7,,,,,,,
6.95,-0.00075,-129.9,,,,,,,
6.97,-0.00077,-132.4,,,,,,,
7.0,-0.0008,-135.7,,,,,,,
7.03,-0.00083,-139.4,,,,,,,
7.05,-0.00085,-142.5,,,,,,,
7.07,-0.00088,-145.1,,,,,,,
7.09,-0.0009,-147.3,,,,,,,
7.1,-0.00093,-149.4,,,,,,,
7.12,-0.00095,-151.0,,,,,,,
7.15,-0.00098,-152.6,,,,,,,
7.19,-0.001,-155.2,,,,,,,
7.23,-0.00103,-159.9,,,,,,,
7.26,-0.00106,-161.9,,,,,,,
7.28,-0.00108,-161.8,,,,,,,
7.3,-0.00111,-159.4,,,,,,,
7.33,-0.00108,-146.9,,,,,,,
7.34,-0.00106,-142.0,,,,,,,
7.35,-0.00103,-137.7,,,,,,,
7.36,-0.001,-134.0,,,,,,,
7.37,-0.00098,-130.7,,,,,,,
7.38,-0.00095,-127.8,,,,,,,
7.39,-0.00093,-125.2,,,,,,,
7.4,-0.0009,-122.8,,,,,,,
7.42,-0.00087,-121.0,,,,,,,
7.44,-0.00085,-120.2,,,,,,,
7.55,-0.00082,-112.9,,,,,,,
7.57,-0.0008,-108.3,,,,,,,
7.58,-0.00077,-104.4,,,,,,,
7.6,-0.00075,-100.9,,,,,,,
7.62,-0.00072,-97.58,,,,,,,
7.64,-0.0007,-94.54,,,,,,,
7.67,-0.00067,-91.42,,,,,,,
7.7,-0.00065,-87.74,,,,,,,
7.73,-0.00062,-83.65,,,,,,,
7.76,-0.00059,-79.57,,,,,,,
7.79,-0.00057,-75.71,,,,,,,
7.81,-0.00054,-71.72,,,,,,,
7.84,-0.00052,-67.81,,,,,,,
7.87,-0.00049,-63.72,,,,,,,
7.9,-0.00047,-59.83,,,,,,,
7.92,-0.00044,-55.81,,,,,,,
7.95,-0.00041,-51.8,,,,,,,
7.97,-0.00039,-48.02,,,,,,,
8.0,-0.00036,-44.23,,,,,,,
8.03,-0.00034,-40.45,,,,,,,
8.05,-0.00031,-36.67,,,,,,,
8.08,-0.00029,-32.69,,,,,,,
8.11,-0.00026,-28.64,,,,,,,
8.13,-0.00024,-24.81,,,,,,,
8.16,-0.00021,-20.84,,,,,,,
8.19,-0.00019,-16.4,,,,,,,
8.21,-0.00016,-12.35,,,,,,,
8.24,-0.00013,-8.64,,,,,,,
8.26,-0.00011,-4.84,,,,,,,
8.29,-8e-05,-1.03,,,,,,,
8.32,-6e-05,2.79,,,,,,,
18.43,-4e-05,79.67,,,,,,,
18.45,-2e-05,85.1,,,,,,,
18.47,1e-05,89.28,,,,,,,
18.49,3e-05,92.92,,,,,,,
18.51,6e-05,96.11,,,,,,,
18.53,8e-05,98.93,,,,,,,
18.55,0.00011,102.15,,,,,,,
18.59,0.00014,105.73,,,,,,,
18.62,0.00016,109.79,,,,,,,
18.65,0.00019,114.05,,,,,,,
18.68,0.00021,117.9,,,,,,,
18.7,0.00024,121.25,,,,,,,
18.73,0.00026,124.32,,,,,,,
18.75,0.00029,126.81,,,,,,,
18.77,0.00031,128.7,,,,,,,
18.79,0.00034,130.33,,,,,,,
18.82,0.00036,132.07,,,,,,,
18.85,0.00039,134.21,,,,,,,
18.88,0.00042,136.42,,,,,,,
18.9,0.00044,138.38,,,,,,,
18.92,0.00047,139.94,,,,,,,
18.94,0.00049,141.01,,,,,,,
18.95,0.00052,141.73,,,,,,,
18.96,0.00054,142.31,,,,,,,
18.98,0.00057,142.68,,,,,,,
19.0,0.00059,142.47,,,,,,,
19.09,0.00062,146.37,,,,,,,
19.11,0.00065,150.5,,,,,,,
19.13,0.00067,151.66,,,,,,,
19.14,0.0007,152.49,,,,,,,
19.14,0.00073,153.29,,,,,,,
19.15,0.00075,153.97,,,,,,,
19.15,0.00078,154.56,,,,,,,
19.15,0.00081,155.04,,,,,,,
19.16,0.00084,155.38,,,,,,,
19.16,0.00087,155.55,,,,,,,
19.17,0.00089,155.45,,,,,,,
19.17,0.00092,154.8,,,,,,,
19.19,0.00094,151.84,,,,,,,
19.21,0.00092,138.76,,,,,,,
19.22,0.00089,134.18,,,,,,,
19.23,0.00086,130.54,,,,,,,
19.24,0.00084,128.03,,,,,,,
19.25,0.00081,126.03,,,,,,,
19.26,0.00079,125.06,,,,,,,
19.28,0.00076,127.11,,,,,,,
19.31,0.00079,138.97,,,,,,,
19.32,0.00081,144.34,,,,,,,
19.33,0.00084,148.65,,,,,,,
19.34,0.00086,152.31,,,,,,,
19.34,0.00089,155.71,,,,,,,
19.35,0.00092,158.6,,,,,,,
19.36,0.00094,161.06,,,,,,,
19.37,0.00097,163.17,,,,,,,
19.38,0.00099,164.6,,,,,,,
19.39,0.00102,164.78,,,,,,,
19.4,0.00105,163.98,,,,,,,
19.41,0.00108,163.46,,,,,,,
19.41,0.0011,163.08,,,,,,,
19.42,0.00113,162.56,,,,,,,
19.42,0.00116,161.82,,,,,,,
19.43,0.00119,160.1,,,,,,,
19.47,0.00116,143.29,,,,,,,
19.48,0.00113,139.4,,,,,,,
19.49,0.00111,136.11,,,,,,,
19.5,0.00108,133.72,,,,,,,
19.51,0.00105,132.17,,,,,,,
19.52,0.00103,132.2,,,,,,,
19.57,0.00105,148.25,,,,,,,
19.58,0.00108,153.05,,,,,,,
19.58,0.00111,157.28,,,,,,,
19.59,0.00113,160.78,,,,,,,
19.6,0.00116,163.83,,,,,,,
19.61,0.00118,166.59,,,,,,,
19.62,0.00121,169.03,,,,,,,
19.63,0.00123,171.02,,,,,,,
19.64,0.00126,171.32,,,,,,,
19.65,0.00129,170.43,,,,,,,
19.65,0.00131,170.42,,,,,,,
19.66,0.00134,170.39,,,,,,,
19.66,0.00138,170.3,,,,,,,
19.66,0.00141,170.06,,,,,,,
19.67,0.00144,169.71,,,,,,,
19.67,0.00147,169.01,,,,,,,
19.68,0.00149,167.49,,,,,,,
19.71,0.00147,146.12,,,,,,,
19.72,0.00144,141.52,,,,,,,
19.73,0.00141,137.91,,,,,,,
19.73,0.00139,134.68,,,,,,,
19.74,0.00136,131.78,,,,,,,
19.74,0.00133,129.53,,,,,,,
19.75,0.00131,127.6,,,,,,,
19.76,0.00128,126.44,,,,,,,
19.77,0.00125,126.57,,,,,,,
19.82,0.00128,142.39,,,,,,,
19.83,0.0013,145.55,,,,,,,
19.84,0.00133,147.91,,,,,,,
19.85,0.00136,149.35,,,,,,,
19.86,0.00138,149.21,,,,,,,
19.87,0.00139,147.78,,,,,,,
19.91,0.00135,134.03,,,,,,,
19.92,0.00133,129.11,,,,,,,
19.93,0.0013,124.9,,,,,,,
19.94,0.00127,121.3,,,,,,,
19.95,0.00125,118.13,,,,,,,
19.96,0.00122,115.03,,,,,,,
19.97,0.00119,112.41,,,,,,,
19.98,0.00117,110.25,,,,,,,
20.0,0.00114,108.49,,,,,,,
20.09,0.00112,105.3,,,,,,,
20.12,0.00109,99.03,,,,,,,
20.15,0.00107,94.27,,,,,,,
20.16,0.00104,90.31,,,,,,,
20.18,0.00102,86.68,,,,,,,
20.2,0.00099,83.22,,,,,,,
20.23,0.00096,79.83,,,,,,,
20.25,0.00094,76.21,,,,,,,
20.28,0.00091,72.73,,,,,,,
20.32,0.00089,68.59,,,,,,,
20.35,0.00086,64.3,,,,,,,
20.37,0.00084,59.98,,,,,,,
20.4,0.00081,56.13,,,,,,,
20.42,0.00079,52.33,,,,,,,
20.44,0.00076,48.67,,,,,,,
20.47,0.00074,44.94,,,,,,,
20.5,0.00071,40.96,,,,,,,
20.53,0.00068,36.9,,,,,,,
20.55,0.00066,33.03,,,,,,,
20.58,0.00063,29.17,,,,,,,
20.61,0.00061,25.16,,,,,,,
20.64,0.00058,20.98,,,,,,,
20.66,0.00056,17.18,,,,,,,
20.69,0.00053,13.55,,,,,,,
20.71,0.00051,9.91,,,,,,,
20.74,0.00048,6.05,,,,,,,
20.77,0.00045,2.25,,,,,,,
20.79,0.00043,-1.61,,,,,,,
20.82,0.0004,-5.6,,,,,,,
20.85,0.00038,-9.18,,,,,,,
20.88,0.00035,-13.38,,,,,,,
20.91,0.00033,-17.09,,,,,,,
20.95,0.0003,-17.43,,,,,,,
21.03,0.00028,-25.3,,,,,,,
21.05,0.00025,-29.93,,,,,,,
21.07,0.00023,-34.55,,,,,,,
21.08,0.0002,-40.37,,,,,,,
21.1,0.00017,-44.79,,,,,,,
21.11,0.00015,-48.08,,,,,,,
21.12,0.00012,-50.9,,,,,,,
21.13,0.0001,-53.4,,,,,,,
21.14,7e-05,-55.42,,,,,,,
21.16,5e-05,-56.97,,,,,,,
21.2,2e-05,-57.67,,,,,,,
21.27,-0.0,-63.0,,,,,,,
21.3,-3e-05,-67.63,,,,,,,
21.32,-6e-05,-71.55,,,,,,,
21.34,-8e-05,-75.01,,,,,,,
21.36,-0.00011,-78.31,,,,,,,
21.38,-0.00013,-81.14,,,,,,,
21.41,-0.00016,-83.96,,,,,,,
21.44,-0.00018,-87.08,,,,,,,
21.48,-0.00021,-91.03,,,,,,,
21.51,-0.00023,-95.07,,,,,,,
21.54,-0.00026,-98.78,,,,,,,
21.56,-0.00029,-102.4,,,,,,,
21.59,-0.00031,-105.9,,,,,,,
21.62,-0.00034,-109.6,,,,,,,
21.64,-0.00036,-113.1,,,,,,,
21.67,-0.00039,-117.3,,,,,,,
21.69,-0.00041,-121.1,,,,,,,
21.71,-0.00044,-124.8,,,,,,,
21.73,-0.00046,-128.0,,,,,,,
21.75,-0.00049,-130.3,,,,,,,
21.76,-0.00052,-132.4,,,,,,,
21.77,-0.00054,-133.9,,,,,,,
21.79,-0.00057,-135.2,,,,,,,
21.8,-0.0006,-136.0,,,,,,,
21.82,-0.00062,-136.4,,,,,,,
21.91,-0.00065,-139.0,,,,,,,
21.94,-0.00067,-144.3,,,,,,,
21.95,-0.0007,-146.8,,,,,,,
21.96,-0.00073,-147.8,,,,,,,
21.97,-0.00075,-148.8,,,,,,,
21.97,-0.00078,-149.6,,,,,,,
21.98,-0.00081,-150.2,,,,,,,
21.98,-0.00084,-150.7,,,,,,,
21.99,-0.00087,-151.0,,,,,,,
22.0,-0.0009,-151.0,,,,,,,
22.0,-0.00092,-150.5,,,,,,,
22.06,-0.0009,-132.4,,,,,,,
22.07,-0.00087,-129.2,,,,,,,
22.08,-0.00084,-126.8,,,,,,,
22.09,-0.00082,-125.7,,,,,,,
22.15,-0.00084,-143.6,,,,,,,
22.16,-0.00087,-148.2,,,,,,,
22.17,-0.0009,-152.0,,,,,,,
22.18,-0.00092,-155.4,,,,,,,
22.19,-0.00095,-158.3,,,,,,,
22.19,-0.00098,-160.5,,,,,,,
22.2,-0.001,-161.1,,,,,,,
22.21,-0.00103,-160.8,,,,,,,
22.22,-0.00106,-161.2,,,,,,,
22.22,-0.00109,-161.5,,,,,,,
22.22,-0.00112,-161.6,,,,,,,
22.23,-0.00115,-161.6,,,,,,,
22.23,-0.00118,-161.5,,,,,,,
22.24,-0.00121,-161.2,,,,,,,
22.24,-0.00123,-160.5,,,,,,,
22.25,-0.00126,-158.1,,,,,,,
22.28,-0.00123,-140.0,,,,,,,
22.28,-0.00121,-135.2,,,,,,,
22.29,-0.00118,-131.2,,,,,,,
22.3,-0.00116,-127.7,,,,,,,
22.3,-0.00113,-124.5,,,,,,,
22.31,-0.0011,-121.8,,,,,,,
22.31,-0.00108,-119.7,,,,,,,
22.32,-0.00105,-118.2,,,,,,,
22.33,-0.00103,-117.4,,,,,,,
22.34,-0.001,-118.2,,,,,,,
22.38,-0.00103,-137.0,,,,,,,
22.39,-0.00105,-142.1,,,,,,,
22.39,-0.00108,-147.1,,,,,,,
22.4,-0.00111,-151.3,,,,,,,
22.41,-0.00114,-155.1,,,,,,,
22.42,-0.00116,-158.5,,,,,,,
22.42,-0.00119,-161.5,,,,,,,
22.43,-0.00122,-164.0,,,,,,,
22.44,-0.00124,-166.2,,,,,,,
22.45,-0.00127,-167.9,,,,,,,
22.46,-0.00129,-168.9,,,,,,,
22.47,-0.00132,-168.5,,,,,,,
22.62,-0.00134,-173.3,,,,,,,
22.64,-0.00137,-172.0,,,,,,,
22.7,-0.00134,-154.3,,,,,,,
22.71,-0.00132,-150.0,,,,,,,
22.72,-0.00129,-145.8,,,,,,,
22.73,-0.00127,-142.4,,,,,,,
22.74,-0.00124,-139.1,,,,,,,
22.75,-0.00121,-136.3,,,,,,,
22.76,-0.00119,-133.7,,,,,,,
22.78,-0.00116,-131.6,,,,,,,
22.8,-0.00113,-130.4,,,,,,,
22.9,-0.00111,-122.8,,,,,,,
22.92,-0.00108,-117.8,,,,,,,
22.94,-0.00106,-113.5,,,,,,,
22.96,-0.00103,-109.8,,,,,,,
22.98,-0.00101,-106.5,,,,,,,
23.0,-0.00098,-103.2,,,,,,,
23.02,-0.00096,-99.8,,,,,,,
23.06,-0.00093,-95.81,,,,,,,
23.09,-0.00091,-90.88,,,,,,,
23.12,-0.00088,-86.08,,,,,,,
23.15,-0.00085,-81.99,,,,,,,
23.17,-0.00083,-78.0,,,,,,,
23.19,-0.0008,-73.97,,,,,,,
23.22,-0.00078,-69.97,,,,,,,
23.25,-0.00075,-65.45,,,,,,,
23.27,-0.00073,-60.93,,,,,,,
23.3,-0.0007,-56.75,,,,,,,
23.33,-0.00068,-52.47,,,,,,,
23.35,-0.00065,-48.43,,,,,,,
23.38,-0.00063,-44.61,,,,,,,
23.41,-0.0006,-40.4,,,,,,,
23.44,-0.00058,-36.31,,,,,,,
23.46,-0.00055,-32.39,,,,,,,
23.49,-0.00053,-28.47,,,,,,,
23.51,-0.0005,-24.82,,,,,,,
23.54,-0.00047,-21.15,,,,,,,
23.56,-0.00045,-17.22,,,,,,,
23.59,-0.00042,-13.48,,,,,,,
23.62,-0.0004,-9.68,,,,,,,
23.64,-0.00037,-5.9,,,,,,,
23.67,-0.00035,-1.85,,,,,,,
23.7,-0.00032,1.95,,,,,,,
23.73,-0.0003,5.85,,,,,,,
23.75,-0.00027,9.94,,,,,,,
23.78,-0.00025,13.71,,,,,,,
23.8,-0.00022,17.2,,,,,,,
23.83,-0.00019,20.51,,,,,,,
23.85,-0.00017,23.64,,,,,,,
23.88,-0.00014,26.75,,,,,,,
23.91,-0.00012,29.95,,,,,,,
23.94,-9e-05,32.41,,,,,,,
48.01,-0.00012,55.41,,,,,,,
48.02,-9e-05,59.27,,,,,,,
48.03,-6e-05,62.49,,,,,,,
48.04,-4e-05,65.42,,,,,,,
48.05,-1e-05,67.87,,,,,,,
48.06,1e-05,69.84,,,,,,,
48.07,4e-05,71.39,,,,,,,
48.09,7e-05,71.78,,,,,,,
48.21,9e-05,78.23,,,,,,,
48.23,0.00012,82.85,,,,,,,
48.25,0.00014,86.78,,,,,,,
48.27,0.00017,90.13,,,,,,,
48.29,0.00019,93.42,,,,,,,
48.31,0.00022,96.31,,,,,,,
48.34,0.00024,99.27,,,,,,,
48.37,0.00027,102.55,,,,,,,
48.41,0.0003,106.08,,,,,,,
48.44,0.00032,109.8,,,,,,,
48.46,0.00035,113.75,,,,,,,
48.49,0.00037,117.57,,,,,,,
48.52,0.0004,121.07,,,,,,,
48.54,0.00042,124.7,,,,,,,
48.57,0.00045,128.25,,,,,,,
48.6,0.00047,131.64,,,,,,,
48.63,0.0005,135.21,,,,,,,
48.65,0.00053,138.56,,,,,,,
48.68,0.00055,141.84,,,,,,,
48.7,0.00058,144.92,,,,,,,
48.73,0.0006,147.62,,,,,,,
48.75,0.00063,149.94,,,,,,,
48.77,0.00065,151.92,,,,,,,
48.79,0.00068,153.28,,,,,,,
48.8,0.00071,154.34,,,,,,,
48.81,0.00073,155.13,,,,,,,
48.82,0.00076,155.63,,,,,,,
48.84,0.00078,155.8,,,,,,,
48.85,0.00081,155.43,,,,,,,
48.96,0.00083,159.1,,,,,,,
48.98,0.00086,163.47,,,,,,,
49.0,0.00089,164.55,,,,,,,
49.0,0.00092,165.28,,,,,,,
49.01,0.00094,165.75,,,,,,,
49.01,0.00097,165.92,,,,,,,
49.02,0.001,166.12,,,,,,,
49.02,0.00103,166.43,,,,,,,
49.03,0.00106,166.71,,,,,,,
49.03,0.00109,166.88,,,,,,,
49.03,0.00112,166.89,,,,,,,
49.04,0.00115,166.61,,,,,,,
49.04,0.00118,165.8,,,,,,,
49.05,0.0012,163.14,,,,,,,
49.08,0.00118,146.48,,,,,,,
49.09,0.00115,141.57,,,,,,,
49.1,0.00112,137.63,,,,,,,
49.1,0.0011,134.11,,,,,,,
49.11,0.00107,131.15,,,,,,,
49.12,0.00104,128.95,,,,,,,
49.13,0.00102,127.29,,,,,,,
49.13,0.00099,126.6,,,,,,,
49.15,0.00096,129.7,,,,,,,
49.18,0.00099,141.84,,,,,,,
49.19,0.00102,147.43,,,,,,,
49.2,0.00104,151.84,,,,,,,
49.21,0.00107,156.11,,,,,,,
49.21,0.0011,159.45,,,,,,,
49.22,0.00112,162.4,,,,,,,
49.23,0.00115,165.13,,,,,,,
49.23,0.00118,167.59,,,,,,,
49.24,0.0012,169.66,,,,,,,
49.25,0.00123,171.14,,,,,,,
49.27,0.00125,171.98,,,,,,,
49.4,0.00128,174.04,,,,,,,
49.42,0.00131,178.92,,,,,,,
49.44,0.00133,178.22,,,,,,,
49.44,0.00136,178.09,,,,,,,
49.45,0.00139,178.69,,,,,,,
49.45,0.00141,179.0,,,,,,,
49.46,0.00144,179.12,,,,,,,
49.46,0.00148,179.12,,,,,,,
49.46,0.00151,179.22,,,,,,,
49.46,0.00154,179.36,,,,,,,
49.47,0.00158,179.44,,,,,,,
49.47,0.00161,179.44,,,,,,,
49.47,0.00164,179.32,,,,,,,
49.48,0.00167,179.08,,,,,,,
49.48,0.0017,178.66,,,,,,,
49.48,0.00173,177.99,,,,,,,
49.49,0.00176,176.53,,,,,,,
49.49,0.00179,173.97,,,,,,,
49.5,0.00181,167.46,,,,,,,
49.52,0.00178,149.95,,,,,,,
49.52,0.00176,142.97,,,,,,,
49.53,0.00173,137.18,,,,,,,
49.53,0.0017,132.56,,,,,,,
49.53,0.00167,128.01,,,,,,,
49.54,0.00165,123.64,,,,,,,
49.54,0.00162,119.42,,,,,,,
49.55,0.00158,115.42,,,,,,,
49.55,0.00155,111.63,,,,,,,
49.55,0.00152,108.16,,,,,,,
49.56,0.00149,105.01,,,,,,,
49.56,0.00147,102.17,,,,,,,
49.57,0.00144,99.63,,,,,,,
49.57,0.00141,97.51,,,,,,,
49.57,0.00138,95.38,,,,,,,
49.58,0.00135,93.87,,,,,,,
49.58,0.00132,92.73,,,,,,,
49.59,0.0013,92.34,,,,,,,
49.6,0.00127,93.16,,,,,,,
49.64,0.0013,108.11,,,,,,,
49.65,0.00132,111.65,,,,,,,
49.66,0.00135,114.27,,,,,,,
49.67,0.00137,116.18,,,,,,,
49.68,0.0014,117.06,,,,,,,
49.74,0.00137,98.94,,,,,,,
49.75,0.00135,94.49,,,,,,,
49.76,0.00132,90.62,,,,,,,
49.77,0.00129,87.2,,,,,,,
49.78,0.00127,84.17,,,,,,,
49.79,0.00124,81.67,,,,,,,
49.8,0.00122,79.23,,,,,,,
49.81,0.00119,77.3,,,,,,,
49.83,0.00116,75.99,,,,,,,
49.87,0.00115,76.04,,,,,,,
49.93,0.00114,71.99,,,,,,,
49.96,0.00111,66.29,,,,,,,
49.98,0.00109,61.82,,,,,,,
50.0,0.00106,57.51,,,,,,,
50.02,0.00104,53.83,,,,,,,
50.04,0.00101,50.5,,,,,,,
50.06,0.00099,47.15,,,,,,,
50.09,0.00096,43.89,,,,,,,
50.12,0.00093,39.77,,,,,,,
50.15,0.00091,35.47,,,,,,,
50.18,0.00088,31.37,,,,,,,
50.21,0.00086,27.29,,,,,,,
50.24,0.00083,23.25,,,,,,,
50.26,0.00081,19.32,,,,,,,
50.28,0.00078,15.76,,,,,,,
50.31,0.00076,12.45,,,,,,,
50.33,0.00073,8.95,,,,,,,
50.36,0.00071,5.38,,,,,,,
50.39,0.00068,1.1,,,,,,,
50.42,0.00065,-3.1,,,,,,,
50.44,0.00063,-6.78,,,,,,,
50.47,0.0006,-10.35,,,,,,,
50.5,0.00058,-14.17,,,,,,,
50.53,0.00055,-16.47,,,,,,,
50.63,0.00053,-22.51,,,,,,,
50.65,0.0005,-28.0,,,,,,,
50.66,0.00047,-32.98,,,,,,,
50.68,0.00045,-37.98,,,,,,,
50.69,0.00042,-41.79,,,,,,,
50.7,0.0004,-45.27,,,,,,,
50.71,0.00037,-48.05,,,,,,,
50.73,0.00034,-50.57,,,,,,,
50.75,0.00032,-52.76,,,,,,,
50.79,0.00029,-54.98,,,,,,,
50.85,0.00027,-60.89,,,,,,,
50.88,0.00024,-65.52,,,,,,,
50.9,0.00022,-69.27,,,,,,,
50.92,0.00019,-72.92,,,,,,,
50.94,0.00017,-76.24,,,,,,,
50.96,0.00014,-79.25,,,,,,,
50.99,0.00012,-82.22,,,,,,,
51.02,9e-05,-85.38,,,,,,,
51.05,7e-05,-88.49,,,,,,,
51.08,4e-05,-91.82,,,,,,,
51.11,1e-05,-95.29,,,,,,,
51.13,-1e-05,-98.63,,,,,,,
51.16,-4e-05,-101.9,,,,,,,
51.19,-6e-05,-105.0,,,,,,,
51.21,-9e-05,-108.2,,,,,,,
51.24,-0.00011,-111.4,,,,,,,
51.27,-0.00014,-114.8,,,,,,,
51.3,-0.00016,-118.3,,,,,,,
51.32,-0.00019,-122.1,,,,,,,
51.34,-0.00022,-125.9,,,,,,,
51.37,-0.00024,-129.6,,,,,,,
51.39,-0.00027,-133.1,,,,,,,
51.41,-0.00029,-136.4,,,,,,,
51.43,-0.00032,-139.5,,,,,,,
51.45,-0.00034,-142.0,,,,,,,
51.46,-0.00037,-143.7,,,,,,,
51.47,-0.0004,-144.9,,,,,,,
51.49,-0.00042,-145.9,,,,,,,
51.5,-0.00045,-146.5,,,,,,,
51.51,-0.00047,-146.8,,,,,,,
51.53,-0.0005,-146.5,,,,,,,
51.65,-0.00053,-151.6,,,,,,,
51.67,-0.00055,-156.2,,,,,,,
51.68,-0.00058,-156.4,,,,,,,
51.69,-0.00061,-156.9,,,,,,,
51.69,-0.00063,-157.3,,,,,,,
51.7,-0.00066,-157.9,,,,,,,
51.7,-0.00069,-158.3,,,,,,,
51.7,-0.00072,-158.8,,,,,,,
51.71,-0.00075,-159.1,,,,,,,
51.71,-0.00077,-159.3,,,,,,,
51.71,-0.00081,-159.4,,,,,,,
51.72,-0.00083,-159.4,,,,,,,
51.72,-0.00086,-158.9,,,,,,,
51.73,-0.00088,-157.3,,,,,,,
51.76,-0.00086,-136.8,,,,,,,
51.77,-0.00083,-132.2,,,,,,,
51.78,-0.0008,-128.0,,,,,,,
51.78,-0.00078,-124.7,,,,,,,
51.79,-0.00075,-121.9,,,,,,,
51.8,-0.00072,-119.4,,,,,,,
51.8,-0.0007,-117.7,,,,,,,
51.81,-0.00067,-116.6,,,,,,,
51.82,-0.00064,-117.2,,,,,,,
51.86,-0.00067,-135.8,,,,,,,
51.87,-0.00069,-140.7,,,,,,,
51.88,-0.00072,-144.9,,,,,,,
51.89,-0.00075,-148.9,,,,,,,
51.89,-0.00078,-152.6,,,,,,,
51.9,-0.00081,-155.8,,,,,,,
51.91,-0.00083,-158.6,,,,,,,
51.91,-0.00086,-161.0,,,,,,,
51.92,-0.00089,-163.0,,,,,,,
51.93,-0.00091,-164.6,,,,,,,
51.94,-0.00094,-165.4,,,,,,,
51.97,-0.00096,-164.1,,,,,,,
52.03,-0.00094,-159.9,,,,,,,
52.08,-0.00096,-167.7,,,,,,,
52.1,-0.00099,-171.9,,,,,,,
52.11,-0.00101,-173.5,,,,,,,
52.13,-0.00104,-171.8,,,,,,,
52.13,-0.00107,-172.5,,,,,,,
52.13,-0.00109,-172.8,,,,,,,
52.14,-0.00112,-173.1,,,,,,,
52.14,-0.00116,-173.3,,,,,,,
52.15,-0.00118,-173.3,,,,,,,
52.15,-0.00121,-173.3,,,,,,,
52.15,-0.00124,-173.1,,,,,,,
52.15,-0.00126,-172.8,,,,,,,
52.16,-0.00129,-172.5,,,,,,,
52.16,-0.00132,-172.2,,,,,,,
52.16,-0.00134,-171.8,,,,,,,
52.17,-0.00137,-170.9,,,,,,,
52.17,-0.0014,-169.6,,,,,,,
52.18,-0.00143,-167.2,,,,,,,
52.18,-0.00146,-162.1,,,,,,,
52.2,-0.00143,-143.1,,,,,,,
52.21,-0.00141,-136.5,,,,,,,
52.21,-0.00138,-131.0,,,,,,,
52.22,-0.00135,-125.7,,,,,,,
52.22,-0.00132,-121.6,,,,,,,
52.23,-0.0013,-117.7,,,,,,,
52.23,-0.00127,-114.1,,,,,,,
52.23,-0.00124,-110.9,,,,,,,
52.24,-0.00121,-108.0,,,,,,,
52.24,-0.00119,-105.4,,,,,,,
52.25,-0.00116,-103.4,,,,,,,
52.25,-0.00113,-101.8,,,,,,,
52.25,-0.0011,-100.5,,,,,,,
52.26,-0.00108,-99.81,,,,,,,
52.27,-0.00105,-99.82,,,,,,,
52.27,-0.00103,-101.5,,,,,,,
52.31,-0.00105,-123.6,,,,,,,
52.31,-0.00108,-129.7,,,,,,,
52.32,-0.00111,-134.9,,,,,,,
52.33,-0.00113,-139.2,,,,,,,
52.33,-0.00116,-143.2,,,,,,,
52.33,-0.00119,-147.0,,,,,,,
52.34,-0.00122,-150.6,,,,,,,
52.34,-0.00125,-153.9,,,,,,,
52.35,-0.00127,-156.8,,,,,,,
52.35,-0.0013,-159.5,,,,,,,
52.36,-0.00133,-162.0,,,,,,,
52.37,-0.00136,-164.0,,,,,,,
52.37,-0.00138,-165.5,,,,,,,
52.38,-0.00141,-166.3,,,,,,,
52.39,-0.00144,-166.2,,,,,,,
52.45,-0.00141,-153.6,,,,,,,
52.46,-0.00138,-151.5,,,,,,,
52.48,-0.00136,-151.6,,,,,,,
52.53,-0.00138,-164.3,,,,,,,
52.54,-0.00141,-168.3,,,,,,,
52.56,-0.00144,-171.0,,,,,,,
52.57,-0.00146,-172.8,,,,,,,
52.58,-0.00149,-172.9,,,,,,,
52.64,-0.00146,-158.1,,,,,,,
52.65,-0.00144,-153.4,,,,,,,
52.66,-0.00141,-149.3,,,,,,,
52.67,-0.00138,-145.8,,,,,,,
52.68,-0.00136,-142.3,,,,,,,
52.69,-0.00133,-139.5,,,,,,,
52.7,-0.0013,-137.0,,,,,,,
52.71,-0.00128,-135.0,,,,,,,
52.73,-0.00125,-133.7,,,,,,,
52.83,-0.00123,-129.2,,,,,,,
52.86,-0.0012,-124.2,,,,,,,
52.88,-0.00117,-120.0,,,,,,,
52.9,-0.00115,-116.1,,,,,,,
52.92,-0.00112,-112.4,,,,,,,
52.93,-0.0011,-109.2,,,,,,,
52.96,-0.00107,-106.0,,,,,,,
52.98,-0.00105,-103.0,,,,,,,
53.01,-0.00102,-99.52,,,,,,,
53.05,-0.001,-95.55,,,,,,,
53.08,-0.00097,-91.67,,,,,,,
53.1,-0.00095,-87.95,,,,,,,
53.13,-0.00092,-84.05,,,,,,,
53.15,-0.0009,-80.5,,,,,,,
53.17,-0.00087,-76.99,,,,,,,
53.2,-0.00084,-73.29,,,,,,,
53.23,-0.00082,-69.64,,,,,,,
53.25,-0.00079,-66.1,,,,,,,
53.28,-0.00077,-62.27,,,,,,,
53.3,-0.00074,-58.76,,,,,,,
53.33,-0.00072,-55.15,,,,,,,
53.36,-0.00069,-51.31,,,,,,,
53.39,-0.00067,-47.62,,,,,,,
53.42,-0.00064,-43.73,,,,,,,
53.44,-0.00062,-39.72,,,,,,,
53.47,-0.00059,-35.74,,,,,,,
53.49,-0.00057,-31.9,,,,,,,
53.52,-0.00054,-28.45,,,,,,,
53.54,-0.00051,-24.9,,,,,,,
53.57,-0.00049,-21.15,,,,,,,
53.6,-0.00046,-17.54,,,,,,,
53.63,-0.00044,-13.61,,,,,,,
53.65,-0.00041,-9.69,,,,,,,
53.68,-0.00039,-5.83,,,,,,,
53.7,-0.00036,-2.01,,,,,,,
53.73,-0.00034,1.57,,,,,,,
53.76,-0.00031,5.18,,,,,,,
53.78,-0.00029,9.0,,,,,,,
53.81,-0.00026,13.03,,,,,,,
53.84,-0.00023,16.9,,,,,,,
53.87,-0.00021,20.78,,,,,,,
53.89,-0.00018,24.35,,,,,,,
53.92,-0.00016,27.87,,,,,,,
53.95,-0.00013,31.38,,,,,,,
108.1,-9e-05,75.64,,,,,,,
108.13,-7e-05,80.4,,,,,,,
108.15,-4e-05,84.59,,,,,,,
108.18,-2e-05,88.56,,,,,,,
108.2,1e-05,92.09,,,,,,,
108.22,3e-05,95.57,,,,,,,
108.25,6e-05,99.59,,,,,,,
108.28,9e-05,103.37,,,,,,,
108.31,0.00011,107.39,,,,,,,
108.34,0.00014,111.16,,,,,,,
108.37,0.00016,115.09,,,,,,,
108.39,0.00019,118.81,,,,,,,
108.42,0.00021,122.24,,,,,,,
108.44,0.00024,125.39,,,,,,,
108.47,0.00026,128.53,,,,,,,
108.5,0.00029,132.26,,,,,,,
108.53,0.00032,135.71,,,,,,,
108.55,0.00034,138.91,,,,,,,
108.58,0.00037,142.0,,,,,,,
108.6,0.00039,145.15,,,,,,,
108.63,0.00042,148.39,,,,,,,
108.66,0.00044,151.54,,,,,,,
108.69,0.00047,154.82,,,,,,,
108.71,0.00049,157.88,,,,,,,
108.73,0.00052,160.25,,,,,,,
108.74,0.00055,161.24,,,,,,,
108.75,0.00057,161.77,,,,,,,
108.76,0.0006,162.31,,,,,,,
108.77,0.00063,162.7,,,,,,,
108.77,0.00066,163.02,,,,,,,
108.78,0.00069,163.2,,,,,,,
108.79,0.00071,163.18,,,,,,,
108.79,0.00074,162.89,,,,,,,
108.8,0.00076,161.99,,,,,,,
108.81,0.00079,158.47,,,,,,,
108.84,0.00076,148.16,,,,,,,
108.85,0.00074,144.03,,,,,,,
108.86,0.00071,141.03,,,,,,,
108.87,0.00068,139.13,,,,,,,
108.89,0.00066,138.96,,,,,,,
108.94,0.00069,152.87,,,,,,,
108.95,0.00071,157.54,,,,,,,
108.96,0.00074,161.19,,,,,,,
108.97,0.00076,164.57,,,,,,,
108.97,0.00079,167.58,,,,,,,
108.98,0.00082,170.33,,,,,,,
109.0,0.00084,172.61,,,,,,,
109.01,0.00087,173.77,,,,,,,
109.02,0.0009,173.93,,,,,,,
109.03,0.00092,174.04,,,,,,,
109.04,0.00095,174.02,,,,,,,
109.05,0.00097,173.59,,,,,,,
109.07,0.001,171.37,,,,,,,
109.11,0.00097,163.97,,,,,,,
109.14,0.00095,162.76,,,,,,,
109.19,0.00097,173.38,,,,,,,
109.21,0.001,177.65,,,,,,,
109.22,0.00103,181.0,,,,,,,
109.23,0.00105,178.38,,,,,,,
109.23,0.00108,179.36,,,,,,,
109.24,0.00111,179.84,,,,,,,
109.24,0.00114,180.19,,,,,,,
109.24,0.00117,180.47,,,,,,,
109.24,0.00119,180.63,,,,,,,
109.25,0.00122,180.83,,,,,,,
109.25,0.00125,181.02,,,,,,,
109.25,0.00128,181.19,,,,,,,
109.25,0.00132,181.29,,,,,,,
109.26,0.00135,181.17,,,,,,,
109.26,0.00137,180.92,,,,,,,
109.26,0.0014,180.46,,,,,,,
109.27,0.00143,179.45,,,,,,,
109.27,0.00146,177.37,,,,,,,
109.28,0.00148,171.44,,,,,,,
109.3,0.00145,153.2,,,,,,,
109.3,0.00143,146.76,,,,,,,
109.31,0.0014,141.31,,,,,,,
109.31,0.00137,136.1,,,,,,,
109.32,0.00134,132.03,,,,,,,
109.32,0.00132,128.28,,,,,,,
109.33,0.00129,124.74,,,,,,,
109.33,0.00126,121.38,,,,,,,
109.33,0.00123,118.51,,,,,,,
109.34,0.00121,115.98,,,,,,,
109.34,0.00118,113.82,,,,,,,
109.35,0.00115,111.63,,,,,,,
109.35,0.00112,110.22,,,,,,,
109.36,0.00109,109.4,,,,,,,
109.36,0.00107,109.51,,,,,,,
109.37,0.00104,111.73,,,,,,,
109.41,0.00107,132.16,,,,,,,
109.41,0.00109,138.05,,,,,,,
109.42,0.00112,143.08,,,,,,,
109.42,0.00115,148.02,,,,,,,
109.43,0.00117,151.88,,,,,,,
109.43,0.0012,155.59,,,,,,,
109.44,0.00123,158.96,,,,,,,
109.44,0.00126,162.11,,,,,,,
109.45,0.00128,164.99,,,,,,,
109.45,0.00131,167.46,,,,,,,
109.46,0.00134,169.92,,,,,,,
109.46,0.00136,171.77,,,,,,,
109.47,0.00139,173.29,,,,,,,
109.48,0.00142,174.13,,,,,,,
109.49,0.00144,174.08,,,,,,,
109.55,0.00142,161.52,,,,,,,
109.58,0.00139,160.14,,,,,,,
109.63,0.00142,170.42,,,,,,,
109.65,0.00144,173.06,,,,,,,
109.67,0.00147,173.95,,,,,,,
109.73,0.00144,157.52,,,,,,,
109.75,0.00142,152.95,,,,,,,
109.76,0.00139,149.05,,,,,,,
109.77,0.00136,145.49,,,,,,,
109.78,0.00134,142.15,,,,,,,
109.79,0.00131,139.22,,,,,,,
109.81,0.00129,136.38,,,,,,,
109.83,0.00126,133.77,,,,,,,
109.87,0.00124,130.33,,,,,,,
109.87,0.00124,130.26,,,,,,,
109.92,0.00121,124.68,,,,,,,
109.95,0.00119,119.12,,,,,,,
109.98,0.00116,114.72,,,,,,,
110.0,0.00114,110.45,,,,,,,
110.02,0.00111,106.62,,,,,,,
110.04,0.00108,102.98,,,,,,,
110.07,0.00106,99.18,,,,,,,
110.09,0.00103,95.37,,,,,,,
110.12,0.00101,91.65,,,,,,,
110.15,0.00098,87.64,,,,,,,
110.18,0.00096,83.82,,,,,,,
110.2,0.00093,80.26,,,,,,,
110.23,0.00091,76.58,,,,,,,
110.26,0.00088,72.69,,,,,,,
110.29,0.00086,68.55,,,,,,,
110.32,0.00083,63.99,,,,,,,
110.34,0.00081,59.75,,,,,,,
110.37,0.00078,55.57,,,,,,,
110.4,0.00075,51.32,,,,,,,
110.42,0.00073,47.23,,,,,,,
110.44,0.0007,43.53,,,,,,,
110.47,0.00068,40.03,,,,,,,
110.49,0.00065,36.39,,,,,,,
110.52,0.00063,32.68,,,,,,,
110.55,0.0006,28.68,,,,,,,
110.58,0.00058,24.74,,,,,,,
110.6,0.00055,20.96,,,,,,,
110.63,0.00053,17.17,,,,,,,
110.65,0.0005,13.33,,,,,,,
110.68,0.00047,9.44,,,,,,,
110.71,0.00045,5.68,,,,,,,
110.73,0.00042,1.99,,,,,,,
110.76,0.0004,-1.78,,,,,,,
110.79,0.00037,-5.45,,,,,,,
110.81,0.00035,-9.31,,,,,,,
110.84,0.00032,-13.19,,,,,,,
110.87,0.0003,-16.14,,,,,,,
110.98,0.00027,-23.63,,,,,,,
111.0,0.00025,-30.44,,,,,,,
111.01,0.00022,-35.95,,,,,,,
111.02,0.00019,-40.3,,,,,,,
111.03,0.00017,-44.03,,,,,,,
111.04,0.00014,-47.07,,,,,,,
111.05,0.00011,-49.8,,,,,,,
111.06,9e-05,-52.04,,,,,,,
111.08,6e-05,-53.72,,,,,,,
111.11,4e-05,-54.72,,,,,,,
111.2,1e-05,-61.45,,,,,,,
111.22,-1e-05,-66.04,,,,,,,
111.24,-4e-05,-69.98,,,,,,,
111.26,-6e-05,-73.29,,,,,,,
111.28,-9e-05,-76.46,,,,,,,
111.31,-0.00012,-79.53,,,,,,,
111.34,-0.00014,-82.58,,,,,,,
111.37,-0.00017,-85.81,,,,,,,
111.4,-0.00019,-89.76,,,,,,,
111.44,-0.00022,-93.97,,,,,,,
111.46,-0.00024,-97.97,,,,,,,
111.49,-0.00027,-101.7,,,,,,,
111.51,-0.0003,-105.4,,,,,,,
111.54,-0.00032,-108.9,,,,,,,
111.57,-0.00035,-112.5,,,,,,,
111.59,-0.00037,-115.8,,,,,,,
111.62,-0.0004,-119.4,,,,,,,
111.64,-0.00042,-122.7,,,,,,,
111.67,-0.00045,-126.1,,,,,,,
111.7,-0.00047,-130.0,,,,,,,
111.72,-0.0005,-133.5,,,,,,,
111.74,-0.00052,-137.3,,,,,,,
111.76,-0.00055,-141.0,,,,,,,
111.78,-0.00058,-144.3,,,,,,,
111.8,-0.0006,-147.3,,,,,,,
111.82,-0.00063,-150.5,,,,,,,
111.84,-0.00065,-153.4,,,,,,,
111.86,-0.00068,-155.8,,,,,,,
111.87,-0.0007,-157.8,,,,,,,
111.89,-0.00073,-159.3,,,,,,,
111.91,-0.00076,-160.2,,,,,,,
111.92,-0.00078,-161.0,,,,,,,
111.94,-0.00081,-161.3,,,,,,,
111.97,-0.00083,-161.0,,,,,,,
112.05,-0.00086,-164.7,,,,,,,
112.07,-0.00088,-168.9,,,,,,,
112.09,-0.00091,-169.4,,,,,,,
112.1,-0.00094,-170.3,,,,,,,
112.11,-0.00097,-170.8,,,,,,,
112.11,-0.00099,-171.2,,,,,,,
112.12,-0.00102,-171.5,,,,,,,
112.12,-0.00104,-171.8,,,,,,,
112.12,-0.00107,-172.0,,,,,,,
112.13,-0.0011,-172.0,,,,,,,
112.13,-0.00113,-171.8,,,,,,,
112.14,-0.00116,-171.2,,,,,,,
112.14,-0.00119,-170.2,,,,,,,
112.15,-0.00121,-166.6,,,,,,,
112.18,-0.00119,-151.3,,,,,,,
112.19,-0.00116,-146.2,,,,,,,
112.2,-0.00114,-142.2,,,,,,,
112.2,-0.00111,-138.6,,,,,,,
112.21,-0.00108,-135.6,,,,,,,
112.22,-0.00105,-133.2,,,,,,,
112.22,-0.00102,-131.3,,,,,,,
112.23,-0.001,-130.5,,,,,,,
112.25,-0.00097,-131.8,,,,,,,
112.28,-0.001,-147.3,,,,,,,
112.29,-0.00103,-152.5,,,,,,,
112.3,-0.00105,-157.0,,,,,,,
112.3,-0.00108,-160.8,,,,,,,
112.31,-0.00111,-164.4,,,,,,,
112.32,-0.00113,-167.5,,,,,,,
112.33,-0.00116,-170.3,,,,,,,
112.33,-0.00119,-172.9,,,,,,,
112.34,-0.00121,-174.9,,,,,,,
112.35,-0.00124,-176.6,,,,,,,
112.36,-0.00127,-177.4,,,,,,,
112.38,-0.00129,-176.6,,,,,,,
112.52,-0.00132,-182.5,,,,,,,
112.53,-0.00134,-183.7,,,,,,,
112.55,-0.00137,-186.3,,,,,,,
112.56,-0.0014,-186.5,,,,,,,
112.57,-0.00142,-185.4,,,,,,,
112.57,-0.00145,-184.4,,,,,,,
112.57,-0.00148,-184.0,,,,,,,
112.58,-0.00151,-184.1,,,,,,,
112.58,-0.00154,-184.1,,,,,,,
112.58,-0.00157,-184.2,,,,,,,
112.58,-0.0016,-184.3,,,,,,,
112.58,-0.00163,-184.3,,,,,,,
112.59,-0.00166,-184.3,,,,,,,
112.59,-0.00169,-184.3,,,,,,,
112.59,-0.00172,-184.2,,,,,,,
112.59,-0.00175,-184.0,,,,,,,
112.59,-0.00178,-183.7,,,,,,,
112.6,-0.00181,-183.1,,,,,,,
112.6,-0.00184,-182.0,,,,,,,
112.6,-0.00187,-180.0,,,,,,,
112.61,-0.0019,-175.5,,,,,,,
112.63,-0.00187,-147.6,,,,,,,
112.64,-0.00184,-139.6,,,,,,,
112.64,-0.00181,-132.9,,,,,,,
112.64,-0.00178,-126.2,,,,,,,
112.65,-0.00176,-121.1,,,,,,,
112.65,-0.00173,-116.1,,,,,,,
112.65,-0.0017,-111.2,,,,,,,
112.66,-0.00167,-106.4,,,,,,,
112.66,-0.00164,-101.7,,,,,,,
112.66,-0.00161,-97.31,,,,,,,
112.66,-0.00158,-93.06,,,,,,,
112.67,-0.00155,-89.18,,,,,,,
112.67,-0.00152,-85.5,,,,,,,
112.67,-0.00148,-82.09,,,,,,,
112.68,-0.00145,-79.04,,,,,,,
112.68,-0.00142,-76.31,,,,,,,
112.68,-0.00139,-73.84,,,,,,,
112.68,-0.00136,-71.82,,,,,,,
112.69,-0.00134,-70.1,,,,,,,
112.69,-0.00131,-68.69,,,,,,,
112.69,-0.00128,-67.28,,,,,,,
112.7,-0.00125,-66.45,,,,,,,
112.7,-0.00122,-66.12,,,,,,,
112.71,-0.00119,-66.62,,,,,,,
112.72,-0.00117,-69.19,,,,,,,
112.75,-0.00119,-87.49,,,,,,,
112.75,-0.00122,-92.53,,,,,,,
112.76,-0.00125,-96.62,,,,,,,
112.76,-0.00127,-100.3,,,,,,,
112.77,-0.0013,-103.6,,,,,,,
112.78,-0.00133,-106.3,,,,,,,
112.78,-0.00136,-108.5,,,,,,,
112.79,-0.00139,-110.2,,,,,,,
112.8,-0.00141,-111.0,,,,,,,
112.81,-0.00144,-110.5,,,,,,,
112.85,-0.00141,-89.06,,,,,,,
112.86,-0.00138,-83.78,,,,,,,
112.87,-0.00136,-79.28,,,,,,,
112.87,-0.00133,-75.59,,,,,,,
112.88,-0.00131,-72.09,,,,,,,
112.88,-0.00128,-68.96,,,,,,,
112.89,-0.00126,-66.22,,,,,,,
112.9,-0.00123,-63.35,,,,,,,
112.9,-0.0012,-61.1,,,,,,,
112.91,-0.00118,-59.22,,,,,,,
112.92,-0.00115,-57.69,,,,,,,
112.93,-0.00112,-57.16,,,,,,,
113.08,-0.0011,-46.59,,,,,,,
113.1,-0.00107,-42.34,,,,,,,
113.11,-0.00105,-38.36,,,,,,,
113.13,-0.00102,-34.82,,,,,,,
113.14,-0.00099,-31.39,,,,,,,
113.16,-0.00097,-28.44,,,,,,,
113.19,-0.00094,-25.42,,,,,,,
113.22,-0.00092,-21.8,,,,,,,
113.26,-0.00089,-17.56,,,,,,,
113.29,-0.00087,-12.87,,,,,,,
113.32,-0.00084,-8.73,,,,,,,
113.34,-0.00082,-4.7,,,,,,,
113.37,-0.00079,-0.94,,,,,,,
113.39,-0.00076,2.69,,,,,,,
113.41,-0.00074,6.16,,,,,,,
113.44,-0.00071,9.68,,,,,,,
113.47,-0.00069,13.04,,,,,,,
113.49,-0.00066,16.22,,,,,,,
113.52,-0.00064,19.62,,,,,,,
113.55,-0.00061,22.91,,,,,,,
113.57,-0.00058,26.13,,,,,,,
113.6,-0.00056,29.33,,,,,,,
113.63,-0.00053,31.61,,,,,,,
113.74,-0.00051,39.29,,,,,,,
113.76,-0.00048,45.89,,,,,,,
113.77,-0.00046,50.53,,,,,,,
113.78,-0.00043,54.37,,,,,,,
113.79,-0.0004,57.61,,,,,,,
113.79,-0.00038,60.79,,,,,,,
113.81,-0.00035,63.5,,,,,,,
113.82,-0.00032,65.86,,,,,,,
113.83,-0.0003,67.52,,,,,,,
113.88,-0.00027,68.43,,,,,,,
113.96,-0.00025,74.71,,,,,,,
113.98,-0.00022,78.98,,,,,,,
114.0,-0.0002,82.96,,,,,,,
114.02,-0.00017,86.57,,,,,,,
114.04,-0.00015,89.75,,,,,,,
114.07,-0.00012,92.78,,,,,,,
114.09,-9e-05,95.61,,,,,,,
288.42,-9e-05,46.36,,,,,,,
288.44,-6e-05,51.8,,,,,,,
288.45,-4e-05,56.06,,,,,,,
288.45,-1e-05,59.73,,,,,,,
288.46,2e-05,63.01,,,,,,,
288.47,4e-05,66.06,,,,,,,
288.48,7e-05,68.75,,,,,,,
288.5,0.0001,70.77,,,,,,,
288.51,0.00012,72.11,,,,,,,
288.62,0.00015,76.23,,,,,,,
288.65,0.00017,81.45,,,,,,,
288.67,0.0002,85.73,,,,,,,
288.69,0.00022,89.51,,,,,,,
288.7,0.00025,92.75,,,,,,,
288.72,0.00028,95.77,,,,,,,
288.75,0.0003,98.6,,,,,,,
288.78,0.00033,101.63,,,,,,,
288.81,0.00035,105.13,,,,,,,
288.85,0.00038,109.04,,,,,,,
288.87,0.0004,112.7,,,,,,,
288.9,0.00043,116.15,,,,,,,
288.93,0.00045,119.68,,,,,,,
288.96,0.00048,123.4,,,,,,,
288.98,0.0005,126.91,,,,,,,
289.01,0.00053,130.31,,,,,,,
289.04,0.00056,133.94,,,,,,,
289.06,0.00058,137.17,,,,,,,
289.09,0.00061,140.2,,,,,,,
289.11,0.00063,142.95,,,,,,,
289.14,0.00066,145.9,,,,,,,
289.16,0.00068,148.65,,,,,,,
289.19,0.00071,151.32,,,,,,,
289.21,0.00074,154.35,,,,,,,
289.24,0.00076,157.69,,,,,,,
289.26,0.00079,160.96,,,,,,,
289.29,0.00081,164.24,,,,,,,
289.31,0.00084,167.11,,,,,,,
289.32,0.00086,168.47,,,,,,,
289.34,0.00089,168.51,,,,,,,
289.35,0.00092,169.63,,,,,,,
289.36,0.00094,170.76,,,,,,,
289.38,0.00097,171.65,,,,,,,
289.43,0.00099,172.26,,,,,,,
289.48,0.00102,176.62,,,,,,,
289.5,0.00104,180.04,,,,,,,
289.52,0.00107,180.69,,,,,,,
289.53,0.0011,181.63,,,,,,,
289.53,0.00113,182.32,,,,,,,
289.53,0.00116,182.86,,,,,,,
289.54,0.00119,183.28,,,,,,,
289.54,0.00121,183.59,,,,,,,
289.55,0.00124,183.76,,,,,,,
289.55,0.00127,183.66,,,,,,,
289.56,0.00129,182.66,,,,,,,
289.61,0.00127,165.86,,,,,,,
289.62,0.00124,162.09,,,,,,,
289.63,0.00121,159.3,,,,,,,
289.64,0.00119,157.49,,,,,,,
289.66,0.00116,158.44,,,,,,,
289.7,0.00119,168.05,,,,,,,
289.71,0.00122,172.93,,,,,,,
289.72,0.00124,176.73,,,,,,,
289.73,0.00127,180.24,,,,,,,
289.74,0.0013,183.32,,,,,,,
289.75,0.00132,185.92,,,,,,,
289.76,0.00135,188.15,,,,,,,
289.77,0.00138,189.88,,,,,,,
289.79,0.0014,190.72,,,,,,,
289.81,0.00143,187.38,,,,,,,
289.86,0.00145,186.48,,,,,,,
289.87,0.00145,186.46,,,,,,,
289.99,0.00143,172.8,,,,,,,
290.0,0.0014,168.46,,,,,,,
290.02,0.00138,164.6,,,,,,,
290.03,0.00135,160.88,,,,,,,
290.05,0.00133,157.59,,,,,,,
290.06,0.0013,154.6,,,,,,,
290.09,0.00127,151.21,,,,,,,
290.13,0.00125,146.68,,,,,,,
290.17,0.00122,141.56,,,,,,,
290.2,0.0012,136.64,,,,,,,
290.22,0.00117,132.46,,,,,,,
290.24,0.00115,128.43,,,,,,,
290.27,0.00112,124.57,,,,,,,
290.29,0.0011,121.09,,,,,,,
290.31,0.00107,117.9,,,,,,,
290.34,0.00104,114.79,,,,,,,
290.37,0.00102,111.01,,,,,,,
290.4,0.00099,106.82,,,,,,,
290.43,0.00097,102.49,,,,,,,
290.46,0.00094,98.45,,,,,,,
290.48,0.00092,94.59,,,,,,,
290.5,0.00089,91.0,,,,,,,
290.53,0.00087,87.43,,,,,,,
290.55,0.00084,84.09,,,,,,,
290.58,0.00081,80.74,,,,,,,
290.61,0.00079,76.87,,,,,,,
290.64,0.00076,72.8,,,,,,,
290.67,0.00074,68.49,,,,,,,
290.7,0.00071,64.6,,,,,,,
290.72,0.00069,60.94,,,,,,,
290.74,0.00066,57.36,,,,,,,
290.77,0.00064,53.61,,,,,,,
290.79,0.00061,49.94,,,,,,,
290.82,0.00059,46.03,,,,,,,
290.85,0.00056,42.34,,,,,,,
290.88,0.00054,38.53,,,,,,,
290.91,0.00051,33.92,,,,,,,
290.94,0.00048,29.31,,,,,,,
290.97,0.00046,24.89,,,,,,,
290.99,0.00043,20.62,,,,,,,
291.02,0.00041,16.42,,,,,,,
291.04,0.00038,12.67,,,,,,,
291.07,0.00036,8.85,,,,,,,
291.09,0.00033,4.89,,,,,,,
291.12,0.00031,1.25,,,,,,,
291.15,0.00028,-2.78,,,,,,,
291.18,0.00026,-6.83,,,,,,,
291.2,0.00023,-10.91,,,,,,,
291.23,0.00021,-14.76,,,,,,,
291.25,0.00018,-17.59,,,,,,,
291.36,0.00016,-22.73,,,,,,,
291.37,0.00013,-29.69,,,,,,,
291.39,0.0001,-35.15,,,,,,,
291.4,8e-05,-39.1,,,,,,,
291.41,5e-05,-42.37,,,,,,,
291.42,3e-05,-45.62,,,,,,,
291.43,0.0,-48.19,,,,,,,
291.44,-3e-05,-50.27,,,,,,,
291.45,-5e-05,-51.96,,,,,,,
291.47,-8e-05,-52.88,,,,,,,
291.57,-0.0001,-58.21,,,,,,,
291.6,-0.00013,-62.97,,,,,,,
291.62,-0.00015,-66.75,,,,,,,
291.63,-0.00018,-69.78,,,,,,,
291.65,-0.0002,-72.41,,,,,,,
291.68,-0.00023,-75.11,,,,,,,
291.71,-0.00025,-78.27,,,,,,,
291.75,-0.00028,-82.99,,,,,,,
291.78,-0.0003,-87.33,,,,,,,
291.8,-0.00033,-91.02,,,,,,,
