Repository: janzenchoi/phd_code

# MOGA NEML

The repository contains code for calibrating the constitutive parameters of phenomenological creep models. The code combines the multi-objective genetic algorithm (MOGA) implemented in Pymoo with the nuclear engineering material model library (NEML). The following README was last updated on the 19th of December, 2023.

## Reading an experimental dataset (`read_data`)

The `read_data` function reads experimental data into the `Interface` class.
* `file_path`: This argument defines the path to the experimental data. Note that this path appends the `input_path` value defined when initialising the `Interface` class.

File: moga_neml/scripts/data/fatigue/AirPlate_950_1E-3_43-16.csv (part 1 of 3)
time,strain,stress,temperature,type,strain_rate,max_strain,title,youngs,poissons
0.0,3e-05,11.64,950,fatigue,0.001,0.00202,43-16,144000,0.3
0.04,5e-05,15.34,,,,,,,
0.07,8e-05,18.74,,,,,,,
0.1,0.00011,22.54,,,,,,,
0.13,0.00013,26.24,,,,,,,
0.16,0.00016,29.38,,,,,,,
0.19,0.00018,32.43,,,,,,,
0.22,0.00021,35.91,,,,,,,
0.25,0.00023,39.25,,,,,,,
0.29,0.00026,42.55,,,,,,,
0.32,0.00028,46.08,,,,,,,
0.35,0.00031,49.4,,,,,,,
0.39,0.00033,53.08,,,,,,,
0.42,0.00036,56.59,,,,,,,
0.46,0.00038,60.48,,,,,,,
0.48,0.00041,63.95,,,,,,,
0.51,0.00044,67.17,,,,,,,
0.54,0.00046,70.5,,,,,,,
0.56,0.00049,74.0,,,,,,,
0.58,0.00051,77.77,,,,,,,
0.6,0.00054,80.95,,,,,,,
0.62,0.00056,84.14,,,,,,,
0.64,0.00059,86.83,,,,,,,
0.66,0.00061,89.98,,,,,,,
0.68,0.00064,93.51,,,,,,,
0.7,0.00067,96.59,,,,,,,
0.73,0.00069,101.2,,,,,,,
0.76,0.00072,104.81,,,,,,,
0.78,0.00074,108.09,,,,,,,
0.8,0.00077,111.37,,,,,,,
0.83,0.0008,114.62,,,,,,,
0.85,0.00082,117.85,,,,,,,
0.87,0.00085,121.12,,,,,,,
0.9,0.00087,124.24,,,,,,,
0.92,0.0009,127.29,,,,,,,
0.95,0.00092,130.39,,,,,,,
0.97,0.00095,133.9,,,,,,,
1.0,0.00097,137.07,,,,,,,
1.02,0.001,139.79,,,,,,,
1.04,0.00102,142.79,,,,,,,
1.07,0.00105,145.02,,,,,,,
1.09,0.00108,147.57,,,,,,,
1.11,0.0011,150.48,,,,,,,
1.14,0.00113,153.22,,,,,,,
1.16,0.00115,155.86,,,,,,,
1.19,0.00118,158.15,,,,,,,
1.21,0.0012,159.95,,,,,,,
1.22,0.00123,160.9,,,,,,,
1.23,0.00126,161.35,,,,,,,
1.24,0.00129,161.17,,,,,,,
1.24,0.00131,161.12,,,,,,,
1.24,0.00134,161.17,,,,,,,
1.25,0.00137,161.16,,,,,,,
1.25,0.0014,161.21,,,,,,,
1.25,0.00143,161.28,,,,,,,
1.26,0.00145,161.37,,,,,,,
1.26,0.00148,161.49,,,,,,,
1.27,0.0015,161.48,,,,,,,
1.28,0.00153,161.3,,,,,,,
1.38,0.0015,150.48,,,,,,,
1.42,0.00148,145.83,,,,,,,
1.47,0.00145,141.18,,,,,,,
1.51,0.00143,136.56,,,,,,,
1.55,0.0014,132.34,,,,,,,
1.58,0.00138,128.69,,,,,,,
1.61,0.00135,124.99,,,,,,,
1.63,0.00133,121.36,,,,,,,
1.66,0.0013,117.63,,,,,,,
1.69,0.00128,113.64,,,,,,,
1.72,0.00125,109.78,,,,,,,
1.74,0.00122,106.39,,,,,,,
1.77,0.0012,102.54,,,,,,,
1.79,0.00117,99.07,,,,,,,
1.82,0.00115,95.65,,,,,,,
1.85,0.00112,92.17,,,,,,,
1.88,0.0011,88.65,,,,,,,
1.9,0.00107,84.76,,,,,,,
1.93,0.00105,81.36,,,,,,,
1.96,0.00102,77.5,,,,,,,
1.99,0.001,73.97,,,,,,,
2.01,0.00097,70.57,,,,,,,
2.04,0.00095,66.96,,,,,,,
2.07,0.00092,63.24,,,,,,,
2.09,0.00089,60.07,,,,,,,
2.12,0.00087,56.99,,,,,,,
2.14,0.00084,53.69,,,,,,,
2.17,0.00082,49.98,,,,,,,
2.2,0.00079,46.54,,,,,,,
2.23,0.00077,43.05,,,,,,,
2.26,0.00074,39.62,,,,,,,
2.29,0.00072,35.83,,,,,,,
2.32,0.00069,31.71,,,,,,,
2.35,0.00066,27.94,,,,,,,
2.38,0.00064,23.86,,,,,,,
2.41,0.00061,20.63,,,,,,,
2.43,0.00059,17.36,,,,,,,
2.46,0.00056,13.82,,,,,,,
2.49,0.00054,10.33,,,,,,,
2.51,0.00051,6.94,,,,,,,
2.54,0.00049,3.73,,,,,,,
2.56,0.00046,0.64,,,,,,,
2.59,0.00044,-2.62,,,,,,,
2.62,0.00041,-5.55,,,,,,,
2.64,0.00039,-8.71,,,,,,,
2.67,0.00036,-11.84,,,,,,,
2.7,0.00034,-14.66,,,,,,,
2.74,0.00031,-18.05,,,,,,,
2.87,0.00029,-22.31,,,,,,,
2.92,0.00026,-26.55,,,,,,,
2.96,0.00023,-30.16,,,,,,,
2.99,0.00021,-33.49,,,,,,,
3.01,0.00018,-36.77,,,,,,,
3.04,0.00016,-40.62,,,,,,,
3.05,0.00013,-44.5,,,,,,,
3.07,0.00011,-47.87,,,,,,,
3.08,8e-05,-51.1,,,,,,,
3.1,5e-05,-54.56,,,,,,,
3.12,3e-05,-58.01,,,,,,,
3.14,0.0,-61.43,,,,,,,
3.17,-2e-05,-64.83,,,,,,,
3.19,-5e-05,-68.16,,,,,,,
3.22,-7e-05,-71.28,,,,,,,
3.24,-0.0001,-74.62,,,,,,,
3.27,-0.00012,-78.64,,,,,,,
3.29,-0.00015,-82.38,,,,,,,
3.31,-0.00017,-86.26,,,,,,,
3.32,-0.0002,-89.7,,,,,,,
3.34,-0.00023,-93.29,,,,,,,
3.35,-0.00025,-96.51,,,,,,,
3.37,-0.00028,-100.01,,,,,,,
3.39,-0.0003,-103.4,,,,,,,
3.4,-0.00033,-106.63,,,,,,,
3.42,-0.00036,-110.03,,,,,,,
3.44,-0.00038,-113.23,,,,,,,
3.45,-0.00041,-116.15,,,,,,,
3.47,-0.00043,-118.91,,,,,,,
3.49,-0.00046,-121.6,,,,,,,
3.51,-0.00048,-124.44,,,,,,,
3.53,-0.00051,-126.91,,,,,,,
3.54,-0.00054,-129.29,,,,,,,
3.56,-0.00056,-131.41,,,,,,,
3.58,-0.00059,-133.38,,,,,,,
3.6,-0.00061,-135.1,,,,,,,
3.62,-0.00064,-136.51,,,,,,,
3.64,-0.00066,-137.87,,,,,,,
3.66,-0.00069,-139.27,,,,,,,
3.68,-0.00072,-140.47,,,,,,,
3.7,-0.00074,-141.24,,,,,,,
3.72,-0.00077,-142.08,,,,,,,
3.74,-0.00079,-142.87,,,,,,,
3.77,-0.00082,-143.71,,,,,,,
3.81,-0.00084,-144.71,,,,,,,
3.85,-0.00087,-145.91,,,,,,,
3.88,-0.00089,-147.43,,,,,,,
3.92,-0.00092,-149.08,,,,,,,
3.95,-0.00094,-150.61,,,,,,,
3.97,-0.00097,-152.21,,,,,,,
4.0,-0.001,-153.77,,,,,,,
4.02,-0.00102,-155.15,,,,,,,
4.04,-0.00105,-156.45,,,,,,,
4.05,-0.00107,-157.24,,,,,,,
4.07,-0.0011,-157.83,,,,,,,
4.08,-0.00113,-158.04,,,,,,,
4.08,-0.00115,-158.24,,,,,,,
4.09,-0.00118,-158.49,,,,,,,
4.1,-0.0012,-158.75,,,,,,,
4.12,-0.00123,-159.0,,,,,,,
4.15,-0.00125,-158.8,,,,,,,
4.25,-0.00128,-156.39,,,,,,,
4.31,-0.00131,-157.03,,,,,,,
4.36,-0.00133,-159.31,,,,,,,
4.39,-0.00136,-161.99,,,,,,,
4.42,-0.00138,-163.84,,,,,,,
4.47,-0.00141,-165.02,,,,,,,
4.59,-0.00138,-153.7,,,,,,,
4.62,-0.00135,-148.96,,,,,,,
4.64,-0.00133,-144.6,,,,,,,
4.66,-0.0013,-140.34,,,,,,,
4.68,-0.00128,-136.41,,,,,,,
4.7,-0.00125,-132.46,,,,,,,
4.72,-0.00123,-128.67,,,,,,,
4.74,-0.0012,-125.12,,,,,,,
4.76,-0.00117,-121.6,,,,,,,
4.79,-0.00115,-117.95,,,,,,,
4.81,-0.00112,-113.81,,,,,,,
4.84,-0.0011,-109.84,,,,,,,
4.87,-0.00107,-105.79,,,,,,,
4.9,-0.00105,-102.06,,,,,,,
4.92,-0.00102,-98.6,,,,,,,
4.95,-0.001,-94.73,,,,,,,
4.98,-0.00097,-91.21,,,,,,,
5.0,-0.00094,-87.76,,,,,,,
5.03,-0.00092,-83.89,,,,,,,
5.06,-0.00089,-79.94,,,,,,,
5.1,-0.00087,-75.92,,,,,,,
5.13,-0.00084,-71.66,,,,,,,
5.16,-0.00082,-67.79,,,,,,,
5.18,-0.00079,-64.5,,,,,,,
5.21,-0.00077,-61.22,,,,,,,
5.23,-0.00074,-57.53,,,,,,,
5.26,-0.00072,-53.82,,,,,,,
5.29,-0.00069,-49.72,,,,,,,
5.32,-0.00066,-45.79,,,,,,,
5.35,-0.00064,-42.21,,,,,,,
5.38,-0.00061,-38.74,,,,,,,
5.4,-0.00059,-34.85,,,,,,,
5.43,-0.00056,-31.31,,,,,,,
5.46,-0.00054,-27.74,,,,,,,
5.48,-0.00051,-24.24,,,,,,,
5.51,-0.00049,-20.66,,,,,,,
5.54,-0.00046,-17.01,,,,,,,
5.57,-0.00043,-13.21,,,,,,,
5.6,-0.00041,-9.69,,,,,,,
5.62,-0.00038,-6.26,,,,,,,
5.65,-0.00036,-2.8,,,,,,,
5.67,-0.00033,0.43,,,,,,,
5.7,-0.00031,3.52,,,,,,,
5.72,-0.00028,6.53,,,,,,,
5.75,-0.00026,9.86,,,,,,,
5.78,-0.00023,13.24,,,,,,,
5.81,-0.0002,16.64,,,,,,,
5.83,-0.00018,19.72,,,,,,,
5.86,-0.00015,22.4,,,,,,,
5.89,-0.00013,25.2,,,,,,,
5.94,-0.0001,27.95,,,,,,,
5.99,-8e-05,30.62,,,,,,,
6.06,-5e-05,34.61,,,,,,,
6.09,-3e-05,38.32,,,,,,,
6.12,-0.0,41.69,,,,,,,
6.15,2e-05,45.04,,,,,,,
6.17,5e-05,48.98,,,,,,,
6.19,8e-05,52.57,,,,,,,
6.21,0.0001,55.6,,,,,,,
6.23,0.00013,58.83,,,,,,,
6.25,0.00015,61.61,,,,,,,
6.27,0.00018,64.59,,,,,,,
6.29,0.0002,67.39,,,,,,,
6.32,0.00023,69.96,,,,,,,
6.35,0.00025,72.8,,,,,,,
6.39,0.00028,75.8,,,,,,,
6.42,0.0003,78.49,,,,,,,
6.45,0.00033,81.17,,,,,,,
6.49,0.00036,84.14,,,,,,,
6.52,0.00038,87.08,,,,,,,
6.55,0.00041,90.14,,,,,,,
6.58,0.00043,93.25,,,,,,,
6.6,0.00046,96.48,,,,,,,
6.62,0.00048,99.78,,,,,,,
6.64,0.00051,102.95,,,,,,,
6.66,0.00053,106.05,,,,,,,
6.67,0.00056,109.34,,,,,,,
6.69,0.00058,112.34,,,,,,,
6.7,0.00061,115.13,,,,,,,
6.72,0.00064,118.1,,,,,,,
6.73,0.00066,121.12,,,,,,,
6.75,0.00069,123.97,,,,,,,
6.77,0.00071,126.67,,,,,,,
6.78,0.00074,129.25,,,,,,,
6.8,0.00077,131.87,,,,,,,
6.82,0.00079,134.63,,,,,,,
6.84,0.00082,137.2,,,,,,,
6.86,0.00084,139.59,,,,,,,
6.89,0.00087,142.12,,,,,,,
6.91,0.00089,144.89,,,,,,,
6.93,0.00092,147.16,,,,,,,
6.95,0.00094,148.8,,,,,,,
6.97,0.00097,150.75,,,,,,,
6.98,0.00099,151.41,,,,,,,
6.99,0.00102,151.63,,,,,,,
7.0,0.00105,152.34,,,,,,,
7.01,0.00107,153.06,,,,,,,
7.03,0.0011,153.89,,,,,,,
7.05,0.00112,154.61,,,,,,,
7.08,0.00115,154.88,,,,,,,
7.12,0.00118,155.13,,,,,,,
7.18,0.0012,155.99,,,,,,,
7.23,0.00123,157.53,,,,,,,
7.26,0.00125,159.58,,,,,,,
7.29,0.00128,161.57,,,,,,,
7.31,0.0013,162.76,,,,,,,
7.34,0.00133,164.62,,,,,,,
7.36,0.00135,166.49,,,,,,,
7.37,0.00139,165.92,,,,,,,
7.38,0.00142,165.98,,,,,,,
7.38,0.00144,166.08,,,,,,,
7.38,0.00148,166.18,,,,,,,
7.38,0.0015,166.18,,,,,,,
7.39,0.00153,166.15,,,,,,,
7.4,0.00156,166.36,,,,,,,
7.41,0.00158,166.51,,,,,,,
7.42,0.00161,166.51,,,,,,,
7.46,0.00163,164.64,,,,,,,
7.54,0.00161,155.42,,,,,,,
7.59,0.00158,149.05,,,,,,,
7.62,0.00156,144.23,,,,,,,
7.65,0.00153,139.39,,,,,,,
7.68,0.00151,134.99,,,,,,,
7.7,0.00148,130.66,,,,,,,
7.73,0.00145,126.54,,,,,,,
7.75,0.00143,122.71,,,,,,,
7.77,0.0014,118.71,,,,,,,
7.8,0.00138,114.7,,,,,,,
7.82,0.00135,110.85,,,,,,,
7.85,0.00133,106.93,,,,,,,
7.88,0.0013,103.04,,,,,,,
7.9,0.00128,99.36,,,,,,,
7.93,0.00125,96.03,,,,,,,
7.95,0.00123,92.73,,,,,,,
7.98,0.0012,89.46,,,,,,,
8.0,0.00117,86.23,,,,,,,
8.03,0.00115,82.87,,,,,,,
8.06,0.00112,79.57,,,,,,,
8.08,0.0011,76.5,,,,,,,
8.11,0.00107,73.14,,,,,,,
8.14,0.00105,69.56,,,,,,,
8.17,0.00102,66.19,,,,,,,
8.19,0.001,62.74,,,,,,,
8.22,0.00097,59.25,,,,,,,
8.25,0.00095,55.7,,,,,,,
8.29,0.00092,51.65,,,,,,,
8.31,0.0009,48.09,,,,,,,
8.34,0.00087,44.86,,,,,,,
8.37,0.00084,41.48,,,,,,,
8.39,0.00082,37.67,,,,,,,
8.42,0.00079,34.0,,,,,,,
8.45,0.00077,30.52,,,,,,,
8.48,0.00074,27.41,,,,,,,
8.5,0.00072,24.1,,,,,,,
8.53,0.00069,20.78,,,,,,,
8.56,0.00066,17.58,,,,,,,
8.58,0.00064,14.5,,,,,,,
8.61,0.00061,10.76,,,,,,,
8.64,0.00059,7.27,,,,,,,
8.67,0.00056,4.09,,,,,,,
8.7,0.00054,0.78,,,,,,,
8.73,0.00051,-2.67,,,,,,,
8.76,0.00049,-5.97,,,,,,,
8.78,0.00046,-9.22,,,,,,,
8.81,0.00044,-12.15,,,,,,,
8.83,0.00041,-15.23,,,,,,,
8.88,0.00039,-18.66,,,,,,,
9.0,0.00036,-21.57,,,,,,,
9.05,0.00034,-25.43,,,,,,,
9.08,0.00031,-28.63,,,,,,,
9.12,0.00029,-31.72,,,,,,,
9.15,0.00026,-34.77,,,,,,,
9.18,0.00023,-37.84,,,,,,,
9.2,0.00021,-41.52,,,,,,,
9.22,0.00018,-45.04,,,,,,,
9.24,0.00016,-48.69,,,,,,,
9.25,0.00013,-52.02,,,,,,,
9.27,0.00011,-55.08,,,,,,,
9.29,8e-05,-58.19,,,,,,,
9.3,6e-05,-61.29,,,,,,,
9.32,3e-05,-64.31,,,,,,,
9.34,0.0,-67.23,,,,,,,
9.36,-2e-05,-70.23,,,,,,,
9.38,-5e-05,-73.61,,,,,,,
9.39,-7e-05,-76.67,,,,,,,
9.41,-0.0001,-79.57,,,,,,,
9.42,-0.00013,-82.79,,,,,,,
9.44,-0.00015,-85.94,,,,,,,
9.46,-0.00018,-89.0,,,,,,,
9.47,-0.0002,-92.02,,,,,,,
9.49,-0.00023,-95.19,,,,,,,
9.51,-0.00026,-97.85,,,,,,,
9.52,-0.00028,-100.68,,,,,,,
9.54,-0.00031,-103.71,,,,,,,
9.56,-0.00033,-106.45,,,,,,,
9.58,-0.00036,-109.04,,,,,,,
9.6,-0.00038,-111.53,,,,,,,
9.62,-0.00041,-113.79,,,,,,,
9.64,-0.00044,-116.22,,,,,,,
9.67,-0.00046,-118.94,,,,,,,
9.69,-0.00049,-121.3,,,,,,,
9.72,-0.00051,-123.59,,,,,,,
9.74,-0.00054,-125.84,,,,,,,
9.77,-0.00056,-128.0,,,,,,,
9.79,-0.00059,-130.16,,,,,,,
9.82,-0.00061,-132.19,,,,,,,
9.83,-0.00063,-133.12,,,,,,,
9.84,-0.00064,-134.41,,,,,,,
9.87,-0.00066,-136.43,,,,,,,
9.9,-0.00069,-138.69,,,,,,,
9.93,-0.00071,-141.17,,,,,,,
9.96,-0.00074,-143.47,,,,,,,
9.98,-0.00077,-145.57,,,,,,,
10.01,-0.00079,-147.74,,,,,,,
10.03,-0.00082,-149.69,,,,,,,
10.05,-0.00085,-149.45,,,,,,,
10.05,-0.00087,-149.66,,,,,,,
10.06,-0.00091,-149.91,,,,,,,
10.06,-0.00094,-150.13,,,,,,,
10.07,-0.00096,-151.3,,,,,,,
10.1,-0.00099,-152.04,,,,,,,
10.14,-0.00101,-151.79,,,,,,,
10.23,-0.00104,-150.91,,,,,,,
10.28,-0.00106,-152.16,,,,,,,
10.32,-0.00109,-154.03,,,,,,,
10.35,-0.00111,-156.2,,,,,,,
10.37,-0.00114,-157.97,,,,,,,
10.38,-0.00116,-158.8,,,,,,,
10.4,-0.00119,-160.33,,,,,,,
10.43,-0.00122,-162.55,,,,,,,
10.46,-0.00124,-162.61,,,,,,,
10.46,-0.00127,-162.84,,,,,,,
10.46,-0.0013,-163.01,,,,,,,
10.47,-0.00133,-163.28,,,,,,,
10.5,-0.00135,-164.62,,,,,,,
10.55,-0.00138,-165.32,,,,,,,
10.59,-0.0014,-166.06,,,,,,,
10.64,-0.00143,-167.27,,,,,,,
10.68,-0.00145,-168.74,,,,,,,
10.71,-0.00148,-166.5,,,,,,,
10.72,-0.00151,-166.6,,,,,,,
10.72,-0.00155,-166.7,,,,,,,
10.72,-0.0016,-166.77,,,,,,,
10.72,-0.00163,-166.81,,,,,,,
10.72,-0.00166,-166.85,,,,,,,
10.72,-0.00169,-166.9,,,,,,,
10.72,-0.00171,-166.94,,,,,,,
10.73,-0.00175,-167.03,,,,,,,
10.73,-0.00178,-167.15,,,,,,,
10.79,-0.00176,-158.05,,,,,,,
10.81,-0.00173,-152.46,,,,,,,
10.83,-0.00171,-147.26,,,,,,,
10.84,-0.00168,-142.92,,,,,,,
10.85,-0.00166,-138.52,,,,,,,
10.86,-0.00163,-134.45,,,,,,,
10.87,-0.0016,-130.44,,,,,,,
10.88,-0.00157,-126.46,,,,,,,
10.89,-0.00155,-122.35,,,,,,,
10.91,-0.00152,-118.74,,,,,,,
10.92,-0.0015,-114.94,,,,,,,
10.93,-0.00147,-111.09,,,,,,,
10.94,-0.00144,-107.51,,,,,,,
10.96,-0.00142,-103.92,,,,,,,
10.97,-0.00139,-100.23,,,,,,,
10.99,-0.00137,-96.66,,,,,,,
11.01,-0.00134,-92.84,,,,,,,
11.03,-0.00132,-88.98,,,,,,,
11.05,-0.00129,-85.22,,,,,,,
11.08,-0.00126,-81.58,,,,,,,
11.1,-0.00124,-78.39,,,,,,,
11.13,-0.00121,-75.12,,,,,,,
11.16,-0.00119,-71.84,,,,,,,
11.19,-0.00116,-67.98,,,,,,,
11.22,-0.00114,-64.23,,,,,,,
11.25,-0.00111,-60.91,,,,,,,
11.28,-0.00109,-57.13,,,,,,,
11.31,-0.00106,-53.64,,,,,,,
11.34,-0.00104,-50.54,,,,,,,
11.36,-0.00101,-47.15,,,,,,,
11.39,-0.00098,-43.82,,,,,,,
11.41,-0.00096,-40.95,,,,,,,
11.44,-0.00093,-37.89,,,,,,,
11.47,-0.00091,-34.14,,,,,,,
11.5,-0.00088,-30.82,,,,,,,
11.53,-0.00086,-27.64,,,,,,,
11.55,-0.00083,-24.36,,,,,,,
11.58,-0.00081,-21.02,,,,,,,
11.61,-0.00078,-17.93,,,,,,,
11.63,-0.00075,-14.78,,,,,,,
11.66,-0.00073,-11.95,,,,,,,
11.68,-0.0007,-9.18,,,,,,,
11.71,-0.00068,-6.04,,,,,,,
11.74,-0.00065,-2.74,,,,,,,
11.77,-0.00063,0.38,,,,,,,
11.79,-0.0006,3.39,,,,,,,
11.82,-0.00058,6.1,,,,,,,
11.85,-0.00055,9.04,,,,,,,
11.88,-0.00053,12.45,,,,,,,
11.91,-0.0005,15.5,,,,,,,
11.93,-0.00048,18.42,,,,,,,
11.96,-0.00045,21.2,,,,,,,
11.99,-0.00042,23.85,,,,,,,
12.03,-0.0004,26.63,,,,,,,
12.08,-0.00037,29.34,,,,,,,
12.13,-0.00035,32.19,,,,,,,
12.17,-0.00032,35.35,,,,,,,
12.2,-0.0003,38.34,,,,,,,
12.23,-0.00027,41.8,,,,,,,
12.25,-0.00025,45.36,,,,,,,
12.27,-0.00022,48.64,,,,,,,
26.32,-0.00021,68.8,,,,,,,
26.35,-0.00018,70.78,,,,,,,
26.38,-0.00016,73.09,,,,,,,
26.42,-0.00013,75.41,,,,,,,
26.45,-0.00011,77.86,,,,,,,
26.49,-8e-05,80.37,,,,,,,
26.52,-6e-05,82.9,,,,,,,
26.55,-3e-05,85.62,,,,,,,
26.57,-0.0,88.11,,,,,,,
26.6,2e-05,90.45,,,,,,,
26.62,5e-05,93.16,,,,,,,
26.64,7e-05,96.07,,,,,,,
26.66,0.0001,98.83,,,,,,,
26.67,0.00012,101.65,,,,,,,
26.69,0.00015,104.38,,,,,,,
26.71,0.00017,107.25,,,,,,,
26.72,0.0002,109.93,,,,,,,
26.74,0.00022,112.42,,,,,,,
26.76,0.00025,114.86,,,,,,,
26.77,0.00028,117.2,,,,,,,
26.79,0.0003,119.57,,,,,,,
26.81,0.00033,122.14,,,,,,,
26.82,0.00035,124.41,,,,,,,
26.84,0.00038,126.79,,,,,,,
26.86,0.0004,128.85,,,,,,,
26.88,0.00043,130.75,,,,,,,
26.9,0.00045,132.67,,,,,,,
26.92,0.00048,134.36,,,,,,,
26.94,0.00051,136.11,,,,,,,
26.97,0.00053,137.73,,,,,,,
26.99,0.00056,139.27,,,,,,,
27.01,0.00058,140.88,,,,,,,
27.04,0.00061,142.41,,,,,,,
27.07,0.00063,144.03,,,,,,,
27.09,0.00066,145.48,,,,,,,
27.12,0.00069,146.91,,,,,,,
27.14,0.00071,148.17,,,,,,,
27.16,0.00074,149.3,,,,,,,
27.18,0.00076,150.32,,,,,,,
27.21,0.00079,151.49,,,,,,,
27.23,0.00081,152.6,,,,,,,
27.26,0.00084,153.7,,,,,,,
27.29,0.00086,154.88,,,,,,,
27.32,0.00089,156.04,,,,,,,
27.35,0.00091,157.26,,,,,,,
27.37,0.00094,158.56,,,,,,,
27.4,0.00097,159.73,,,,,,,
27.42,0.00099,160.86,,,,,,,
27.47,0.00102,160.42,,,,,,,
27.49,0.00104,161.82,,,,,,,
27.51,0.00107,163.15,,,,,,,
27.53,0.00109,164.47,,,,,,,
27.55,0.00112,165.84,,,,,,,
27.57,0.00115,163.81,,,,,,,
27.58,0.00118,164.04,,,,,,,
27.58,0.0012,164.14,,,,,,,
27.58,0.00123,164.22,,,,,,,
27.58,0.00127,164.4,,,,,,,
27.6,0.00129,165.2,,,,,,,
27.64,0.00132,164.45,,,,,,,
27.69,0.00134,161.84,,,,,,,
27.78,0.00137,158.75,,,,,,,
27.82,0.00139,158.65,,,,,,,
27.86,0.00142,159.51,,,,,,,
27.89,0.00144,160.89,,,,,,,
27.92,0.00147,162.29,,,,,,,
27.95,0.0015,163.88,,,,,,,
27.97,0.00152,165.35,,,,,,,
27.99,0.00155,166.8,,,,,,,
28.02,0.00157,168.17,,,,,,,
28.04,0.0016,169.41,,,,,,,
28.06,0.00162,170.63,,,,,,,
28.08,0.00165,171.75,,,,,,,
28.1,0.00167,172.74,,,,,,,
28.12,0.0017,173.62,,,,,,,
28.14,0.00172,174.42,,,,,,,
28.17,0.00175,175.11,,,,,,,
28.19,0.00178,175.71,,,,,,,
28.21,0.0018,176.29,,,,,,,
28.23,0.00183,176.73,,,,,,,
28.26,0.00185,176.91,,,,,,,
28.28,0.00188,174.42,,,,,,,
28.28,0.00191,174.18,,,,,,,
28.32,0.00193,171.55,,,,,,,
28.38,0.00191,160.29,,,,,,,
28.41,0.00188,154.71,,,,,,,
28.42,0.00185,149.57,,,,,,,
28.44,0.00183,145.01,,,,,,,
28.46,0.0018,140.43,,,,,,,
28.48,0.00178,135.84,,,,,,,
28.5,0.00175,131.39,,,,,,,
28.52,0.00173,127.09,,,,,,,
28.54,0.0017,122.82,,,,,,,
28.56,0.00167,118.55,,,,,,,
28.58,0.00165,114.58,,,,,,,
28.6,0.00162,110.62,,,,,,,
28.62,0.0016,106.79,,,,,,,
28.64,0.00157,102.92,,,,,,,
28.67,0.00155,99.25,,,,,,,
28.7,0.00152,94.81,,,,,,,
28.72,0.0015,90.79,,,,,,,
28.75,0.00147,86.93,,,,,,,
28.78,0.00145,82.76,,,,,,,
28.81,0.00142,78.9,,,,,,,
28.84,0.00139,75.07,,,,,,,
28.86,0.00137,71.34,,,,,,,
28.89,0.00134,67.63,,,,,,,
28.92,0.00132,63.91,,,,,,,
28.95,0.00129,59.27,,,,,,,
28.98,0.00127,55.25,,,,,,,
29.01,0.00124,51.65,,,,,,,
29.03,0.00122,48.45,,,,,,,
29.06,0.00119,44.98,,,,,,,
29.08,0.00117,41.69,,,,,,,
29.11,0.00114,38.44,,,,,,,
29.13,0.00111,35.03,,,,,,,
29.16,0.00109,32.01,,,,,,,
29.18,0.00106,28.95,,,,,,,
29.21,0.00104,25.75,,,,,,,
29.24,0.00101,22.48,,,,,,,
29.27,0.00099,19.39,,,,,,,
29.29,0.00096,16.18,,,,,,,
29.32,0.00094,12.94,,,,,,,
29.35,0.00091,9.87,,,,,,,
29.37,0.00089,6.94,,,,,,,
29.4,0.00086,4.03,,,,,,,
29.43,0.00083,1.15,,,,,,,
29.45,0.00081,-1.96,,,,,,,
29.48,0.00078,-5.12,,,,,,,
29.51,0.00076,-8.4,,,,,,,
29.54,0.00073,-11.52,,,,,,,
29.57,0.00071,-14.62,,,,,,,
29.6,0.00068,-17.31,,,,,,,
29.73,0.00066,-20.3,,,,,,,
29.78,0.00063,-23.67,,,,,,,
29.81,0.00061,-26.26,,,,,,,
29.83,0.00059,-27.74,,,,,,,
29.84,0.00058,-28.97,,,,,,,
29.87,0.00056,-31.22,,,,,,,
29.9,0.00053,-33.49,,,,,,,
29.93,0.00051,-36.32,,,,,,,
29.96,0.00048,-39.28,,,,,,,
29.98,0.00046,-42.1,,,,,,,
30.0,0.00043,-45.09,,,,,,,
30.02,0.0004,-48.65,,,,,,,
30.03,0.00038,-51.84,,,,,,,
30.05,0.00035,-54.86,,,,,,,
30.06,0.00033,-57.59,,,,,,,
30.08,0.0003,-60.34,,,,,,,
30.09,0.00028,-63.07,,,,,,,
30.11,0.00025,-65.87,,,,,,,
30.12,0.00022,-68.76,,,,,,,
30.14,0.0002,-71.71,,,,,,,
30.15,0.00017,-74.54,,,,,,,
30.17,0.00015,-77.15,,,,,,,
30.18,0.00012,-79.81,,,,,,,
30.2,9e-05,-82.18,,,,,,,
30.21,7e-05,-84.69,,,,,,,
30.23,4e-05,-87.0,,,,,,,
30.25,2e-05,-89.31,,,,,,,
30.26,-1e-05,-91.57,,,,,,,
30.28,-3e-05,-94.03,,,,,,,
30.3,-6e-05,-96.17,,,,,,,
30.32,-8e-05,-98.19,,,,,,,
30.35,-0.00011,-100.26,,,,,,,
30.37,-0.00014,-102.17,,,,,,,
30.39,-0.00016,-104.19,,,,,,,
30.42,-0.00019,-106.09,,,,,,,
30.44,-0.00021,-107.73,,,,,,,
30.47,-0.00024,-109.63,,,,,,,
30.49,-0.00026,-111.37,,,,,,,
30.52,-0.00029,-113.15,,,,,,,
30.55,-0.00031,-115.03,,,,,,,
30.57,-0.00034,-116.78,,,,,,,
30.6,-0.00036,-118.37,,,,,,,
30.62,-0.00039,-119.81,,,,,,,
30.64,-0.00042,-121.36,,,,,,,
30.67,-0.00044,-122.88,,,,,,,
30.69,-0.00047,-124.41,,,,,,,
30.72,-0.00049,-125.83,,,,,,,
30.74,-0.00052,-127.31,,,,,,,
30.77,-0.00054,-128.8,,,,,,,
30.79,-0.00057,-130.08,,,,,,,
30.82,-0.00059,-131.44,,,,,,,
30.84,-0.00062,-132.73,,,,,,,
30.87,-0.00064,-133.97,,,,,,,
30.89,-0.00067,-135.3,,,,,,,
30.92,-0.0007,-136.68,,,,,,,
30.95,-0.00072,-137.97,,,,,,,
30.98,-0.00075,-139.55,,,,,,,
31.01,-0.00077,-141.19,,,,,,,
31.04,-0.0008,-142.73,,,,,,,
31.07,-0.00082,-144.07,,,,,,,
31.09,-0.00085,-145.48,,,,,,,
31.11,-0.00087,-146.7,,,,,,,
31.13,-0.0009,-147.88,,,,,,,
31.15,-0.00093,-149.24,,,,,,,
31.18,-0.00095,-150.66,,,,,,,
31.21,-0.00098,-151.77,,,,,,,
31.23,-0.001,-152.95,,,,,,,
31.26,-0.00103,-154.18,,,,,,,
31.29,-0.00105,-155.33,,,,,,,
31.31,-0.00108,-156.5,,,,,,,
31.34,-0.0011,-157.58,,,,,,,
31.36,-0.00113,-158.63,,,,,,,
31.38,-0.00115,-159.67,,,,,,,
31.41,-0.00118,-160.76,,,,,,,
31.44,-0.00121,-161.9,,,,,,,
31.46,-0.00123,-162.81,,,,,,,
31.49,-0.00126,-163.54,,,,,,,
31.51,-0.00128,-164.48,,,,,,,
31.53,-0.00131,-165.29,,,,,,,
31.56,-0.00133,-166.15,,,,,,,
31.58,-0.00136,-166.94,,,,,,,
31.61,-0.00138,-167.68,,,,,,,
31.63,-0.00141,-168.39,,,,,,,
31.66,-0.00144,-169.1,,,,,,,
31.69,-0.00146,-169.81,,,,,,,
31.71,-0.00149,-170.39,,,,,,,
31.74,-0.00151,-170.97,,,,,,,
31.76,-0.00154,-171.48,,,,,,,
31.78,-0.00156,-171.97,,,,,,,
31.8,-0.00159,-172.51,,,,,,,
31.83,-0.00161,-172.98,,,,,,,
31.85,-0.00164,-173.37,,,,,,,
31.87,-0.00167,-173.62,,,,,,,
31.9,-0.00169,-173.86,,,,,,,
31.92,-0.00172,-174.12,,,,,,,
31.95,-0.00174,-174.33,,,,,,,
31.97,-0.00177,-174.56,,,,,,,
32.0,-0.00179,-174.72,,,,,,,
32.02,-0.00182,-174.91,,,,,,,
32.05,-0.00184,-175.0,,,,,,,
32.07,-0.00187,-174.75,,,,,,,
32.1,-0.00189,-173.41,,,,,,,
32.21,-0.00187,-156.03,,,,,,,
32.23,-0.00184,-150.58,,,,,,,
32.25,-0.00182,-145.65,,,,,,,
32.27,-0.00179,-140.69,,,,,,,
32.29,-0.00177,-136.49,,,,,,,
32.31,-0.00174,-131.97,,,,,,,
32.33,-0.00172,-127.57,,,,,,,
32.34,-0.00169,-123.32,,,,,,,
32.36,-0.00167,-119.36,,,,,,,
32.38,-0.00164,-115.31,,,,,,,
32.4,-0.00161,-111.79,,,,,,,
32.42,-0.00159,-108.09,,,,,,,
32.44,-0.00156,-104.56,,,,,,,
32.47,-0.00154,-100.88,,,,,,,
32.49,-0.00151,-97.09,,,,,,,
32.52,-0.00149,-93.32,,,,,,,
32.55,-0.00146,-89.49,,,,,,,
32.58,-0.00143,-85.4,,,,,,,
32.61,-0.00141,-81.1,,,,,,,
32.63,-0.00138,-77.73,,,,,,,
32.66,-0.00136,-74.51,,,,,,,
32.68,-0.00133,-71.09,,,,,,,
32.71,-0.00131,-68.03,,,,,,,
32.73,-0.00128,-64.84,,,,,,,
32.76,-0.00126,-60.94,,,,,,,
32.79,-0.00123,-57.21,,,,,,,
32.82,-0.00121,-53.93,,,,,,,
32.85,-0.00118,-50.75,,,,,,,
32.88,-0.00116,-47.2,,,,,,,
32.9,-0.00113,-43.85,,,,,,,
32.93,-0.00111,-40.54,,,,,,,
32.96,-0.00108,-36.97,,,,,,,
32.98,-0.00106,-33.61,,,,,,,
33.01,-0.00103,-30.34,,,,,,,
33.04,-0.001,-26.96,,,,,,,
33.07,-0.00098,-23.56,,,,,,,
33.09,-0.00095,-20.53,,,,,,,
33.12,-0.00093,-17.24,,,,,,,
33.15,-0.0009,-13.78,,,,,,,
33.18,-0.00088,-10.33,,,,,,,
33.21,-0.00085,-7.07,,,,,,,
33.23,-0.00083,-4.34,,,,,,,
33.25,-0.0008,-1.66,,,,,,,
33.27,-0.00077,1.02,,,,,,,
33.3,-0.00075,3.91,,,,,,,
33.33,-0.00072,7.24,,,,,,,
33.37,-0.0007,10.95,,,,,,,
33.4,-0.00067,14.58,,,,,,,
33.42,-0.00065,17.47,,,,,,,
33.45,-0.00062,20.61,,,,,,,
33.48,-0.0006,23.55,,,,,,,
33.51,-0.00057,26.02,,,,,,,
33.55,-0.00054,28.15,,,,,,,
33.6,-0.00052,30.75,,,,,,,
33.64,-0.00049,33.79,,,,,,,
33.67,-0.00047,37.18,,,,,,,
33.69,-0.00044,40.33,,,,,,,
33.71,-0.00042,43.3,,,,,,,
33.73,-0.00039,45.87,,,,,,,
33.75,-0.00037,48.45,,,,,,,
33.77,-0.00034,51.13,,,,,,,
33.8,-0.00031,53.72,,,,,,,
33.83,-0.00029,56.28,,,,,,,
33.86,-0.00026,58.62,,,,,,,
33.89,-0.00024,60.77,,,,,,,
33.92,-0.00021,62.83,,,,,,,
65.98,-0.00023,74.2,,,,,,,
66.0,-0.0002,76.3,,,,,,,
66.03,-0.00018,78.34,,,,,,,
66.06,-0.00015,80.49,,,,,,,
66.09,-0.00013,82.38,,,,,,,
66.11,-0.0001,84.46,,,,,,,
66.14,-7e-05,86.55,,,,,,,
66.17,-5e-05,88.65,,,,,,,
66.19,-2e-05,91.49,,,,,,,
66.22,0.0,94.33,,,,,,,
66.24,3e-05,97.0,,,,,,,
66.25,5e-05,99.52,,,,,,,
66.27,8e-05,101.92,,,,,,,
66.28,0.0001,104.18,,,,,,,
66.3,0.00013,106.43,,,,,,,
66.31,0.00016,108.73,,,,,,,
66.33,0.00018,111.0,,,,,,,
66.34,0.00021,113.07,,,,,,,
66.36,0.00023,115.33,,,,,,,
66.38,0.00026,117.39,,,,,,,
66.4,0.00028,119.15,,,,,,,
66.42,0.00031,121.23,,,,,,,
66.44,0.00034,123.01,,,,,,,
66.46,0.00036,124.79,,,,,,,
66.48,0.00039,126.46,,,,,,,
66.5,0.00041,128.0,,,,,,,
66.52,0.00044,129.45,,,,,,,
66.55,0.00046,130.94,,,,,,,
66.57,0.00049,132.43,,,,,,,
66.6,0.00051,133.61,,,,,,,
66.62,0.00054,134.98,,,,,,,
66.64,0.00056,136.15,,,,,,,
66.67,0.00059,137.25,,,,,,,
66.69,0.00061,138.54,,,,,,,
66.72,0.00064,139.69,,,,,,,
66.74,0.00067,140.75,,,,,,,
66.76,0.00069,141.76,,,,,,,
66.79,0.00072,142.76,,,,,,,
66.81,0.00074,143.57,,,,,,,
66.83,0.00077,144.38,,,,,,,
66.86,0.00079,145.19,,,,,,,
66.88,0.00082,145.97,,,,,,,
66.91,0.00084,146.66,,,,,,,
66.93,0.00087,147.3,,,,,,,
66.96,0.0009,147.97,,,,,,,
66.98,0.00092,148.67,,,,,,,
67.01,0.00095,149.38,,,,,,,
67.04,0.00097,150.14,,,,,,,
67.07,0.001,150.96,,,,,,,
67.1,0.00102,151.77,,,,,,,
67.12,0.00105,152.63,,,,,,,
67.15,0.00107,153.56,,,,,,,
67.18,0.0011,154.55,,,,,,,
67.21,0.00112,155.57,,,,,,,
67.23,0.00115,156.48,,,,,,,
67.25,0.00117,157.3,,,,,,,
67.28,0.0012,158.17,,,,,,,
67.3,0.00123,158.97,,,,,,,
67.32,0.00125,159.71,,,,,,,
67.34,0.00128,160.48,,,,,,,
67.37,0.0013,161.21,,,,,,,
67.39,0.00133,161.82,,,,,,,
67.42,0.00135,162.42,,,,,,,
67.44,0.00138,162.93,,,,,,,
67.47,0.0014,163.42,,,,,,,
67.49,0.00143,163.9,,,,,,,
67.52,0.00146,164.3,,,,,,,
67.54,0.00148,164.67,,,,,,,
67.56,0.00151,165.18,,,,,,,
67.59,0.00153,165.67,,,,,,,
67.62,0.00156,165.97,,,,,,,
67.64,0.00158,166.34,,,,,,,
67.67,0.00161,166.67,,,,,,,
67.69,0.00163,166.94,,,,,,,
67.71,0.00166,167.18,,,,,,,
67.74,0.00169,167.38,,,,,,,
67.76,0.00171,167.5,,,,,,,
67.78,0.00174,167.65,,,,,,,
67.81,0.00176,167.72,,,,,,,
67.83,0.00179,167.74,,,,,,,
67.86,0.00181,167.78,,,,,,,
67.88,0.00184,167.79,,,,,,,
67.91,0.00186,167.86,,,,,,,
67.93,0.00189,167.86,,,,,,,
67.95,0.00191,167.84,,,,,,,
67.97,0.00194,167.84,,,,,,,
68.0,0.00197,167.63,,,,,,,
68.02,0.00199,166.96,,,,,,,
68.16,0.00197,147.55,,,,,,,
68.18,0.00194,141.32,,,,,,,
68.2,0.00192,136.0,,,,,,,
68.22,0.00189,131.05,,,,,,,
68.24,0.00186,126.8,,,,,,,
68.26,0.00184,122.63,,,,,,,
68.28,0.00181,118.56,,,,,,,
68.3,0.00179,114.58,,,,,,,
68.32,0.00176,110.68,,,,,,,
68.34,0.00174,106.77,,,,,,,
68.36,0.00171,103.15,,,,,,,
68.38,0.00169,99.67,,,,,,,
68.41,0.00166,95.67,,,,,,,
68.43,0.00163,92.15,,,,,,,
68.46,0.00161,88.55,,,,,,,
68.49,0.00158,84.66,,,,,,,
68.51,0.00156,81.14,,,,,,,
68.54,0.00153,77.88,,,,,,,
68.57,0.00151,74.32,,,,,,,
68.59,0.00148,71.02,,,,,,,
68.62,0.00146,67.77,,,,,,,
68.65,0.00143,64.2,,,,,,,
68.68,0.00141,60.76,,,,,,,
68.71,0.00138,57.31,,,,,,,
68.73,0.00136,53.72,,,,,,,
68.76,0.00133,50.19,,,,,,,
68.79,0.0013,46.97,,,,,,,
68.81,0.00128,43.83,,,,,,,
68.84,0.00125,40.58,,,,,,,
68.87,0.00123,37.59,,,,,,,
68.89,0.0012,34.62,,,,,,,
68.92,0.00118,31.4,,,,,,,
68.95,0.00115,28.01,,,,,,,
68.98,0.00112,24.89,,,,,,,
69.0,0.0011,22.06,,,,,,,
69.03,0.00107,19.22,,,,,,,
69.06,0.00105,15.94,,,,,,,
69.09,0.00102,12.78,,,,,,,
69.12,0.001,9.47,,,,,,,
69.14,0.00097,6.25,,,,,,,
69.17,0.00095,3.18,,,,,,,
69.2,0.00092,-0.29,,,,,,,
69.23,0.00089,-3.26,,,,,,,
69.26,0.00087,-6.29,,,,,,,
69.28,0.00084,-9.31,,,,,,,
69.31,0.00082,-12.22,,,,,,,
69.34,0.00079,-15.16,,,,,,,
69.38,0.00077,-17.72,,,,,,,
69.47,0.00074,-18.83,,,,,,,
69.53,0.00072,-21.46,,,,,,,
69.57,0.00069,-24.21,,,,,,,
69.6,0.00067,-26.71,,,,,,,
69.63,0.00064,-29.17,,,,,,,
69.66,0.00061,-31.85,,,,,,,
69.69,0.00059,-34.51,,,,,,,
69.72,0.00056,-37.08,,,,,,,
69.74,0.00054,-40.29,,,,,,,
69.76,0.00051,-43.11,,,,,,,
69.78,0.00049,-46.35,,,,,,,
69.8,0.00046,-49.66,,,,,,,
69.81,0.00044,-52.59,,,,,,,
69.83,0.00041,-55.3,,,,,,,
69.84,0.00038,-58.12,,,,,,,
69.86,0.00036,-60.89,,,,,,,
69.88,0.00033,-63.7,,,,,,,
69.89,0.00031,-66.31,,,,,,,
69.91,0.00028,-68.91,,,,,,,
69.92,0.00025,-71.43,,,,,,,
69.94,0.00023,-73.88,,,,,,,
69.95,0.0002,-76.31,,,,,,,
69.96,0.00018,-78.62,,,,,,,
69.98,0.00015,-80.86,,,,,,,
69.99,0.00013,-83.02,,,,,,,
70.01,0.0001,-85.18,,,,,,,
70.03,7e-05,-87.19,,,,,,,
70.04,5e-05,-89.2,,,,,,,
70.06,2e-05,-91.05,,,,,,,
70.08,-0.0,-92.77,,,,,,,
70.1,-3e-05,-94.44,,,,,,,
70.12,-6e-05,-96.1,,,,,,,
70.15,-8e-05,-97.64,,,,,,,
70.17,-0.00011,-99.06,,,,,,,
70.19,-0.00013,-100.45,,,,,,,
70.22,-0.00016,-101.83,,,,,,,
70.25,-0.00018,-103.28,,,,,,,
70.28,-0.00021,-104.79,,,,,,,
70.31,-0.00023,-106.41,,,,,,,
70.33,-0.00026,-107.96,,,,,,,
70.36,-0.00028,-109.67,,,,,,,
70.39,-0.00031,-111.29,,,,,,,
70.41,-0.00033,-112.62,,,,,,,
70.43,-0.00036,-114.16,,,,,,,
70.46,-0.00038,-115.57,,,,,,,
70.48,-0.00041,-116.98,,,,,,,
70.5,-0.00044,-118.28,,,,,,,
70.53,-0.00046,-119.65,,,,,,,
70.56,-0.00049,-121.03,,,,,,,
70.58,-0.00051,-122.36,,,,,,,
70.61,-0.00054,-123.74,,,,,,,
70.63,-0.00056,-124.81,,,,,,,
70.66,-0.00059,-126.19,,,,,,,
70.69,-0.00061,-127.68,,,,,,,
70.71,-0.00064,-128.99,,,,,,,
70.74,-0.00066,-130.15,,,,,,,
70.76,-0.00069,-131.35,,,,,,,
70.79,-0.00071,-132.78,,,,,,,
70.81,-0.00074,-134.04,,,,,,,
70.84,-0.00077,-135.12,,,,,,,
70.86,-0.00079,-136.4,,,,,,,
70.89,-0.00082,-137.57,,,,,,,
70.91,-0.00084,-138.71,,,,,,,
70.94,-0.00087,-139.89,,,,,,,
70.96,-0.00089,-141.08,,,,,,,
70.99,-0.00092,-142.16,,,,,,,
71.02,-0.00094,-143.31,,,,,,,
71.05,-0.00097,-144.53,,,,,,,
71.07,-0.00099,-145.59,,,,,,,
71.1,-0.00102,-146.71,,,,,,,
71.12,-0.00105,-147.85,,,,,,,
71.14,-0.00107,-148.79,,,,,,,
71.17,-0.0011,-149.77,,,,,,,
71.2,-0.00112,-150.86,,,,,,,
71.22,-0.00115,-151.88,,,,,,,
71.25,-0.00117,-152.86,,,,,,,
71.27,-0.0012,-153.74,,,,,,,
71.29,-0.00123,-154.57,,,,,,,
71.32,-0.00125,-155.44,,,,,,,
71.35,-0.00128,-156.3,,,,,,,
71.37,-0.0013,-157.11,,,,,,,
71.4,-0.00133,-157.91,,,,,,,
71.43,-0.00135,-158.81,,,,,,,
71.45,-0.00138,-159.64,,,,,,,
71.48,-0.0014,-160.63,,,,,,,
71.51,-0.00143,-161.67,,,,,,,
71.54,-0.00146,-162.56,,,,,,,
71.56,-0.00148,-163.43,,,,,,,
71.58,-0.00151,-164.25,,,,,,,
71.61,-0.00153,-164.98,,,,,,,
71.63,-0.00156,-165.66,,,,,,,
71.65,-0.00158,-166.49,,,,,,,
71.68,-0.00161,-167.16,,,,,,,
71.7,-0.00163,-167.8,,,,,,,
71.73,-0.00166,-168.46,,,,,,,
71.76,-0.00169,-169.1,,,,,,,
71.78,-0.00171,-169.68,,,,,,,
71.81,-0.00174,-170.21,,,,,,,
71.83,-0.00176,-170.72,,,,,,,
71.85,-0.00179,-171.16,,,,,,,
71.87,-0.00181,-171.54,,,,,,,
71.89,-0.00184,-171.84,,,,,,,
71.91,-0.00186,-172.06,,,,,,,
71.93,-0.00189,-172.23,,,,,,,
71.95,-0.00192,-172.31,,,,,,,
71.98,-0.00194,-172.2,,,,,,,
72.0,-0.00197,-171.89,,,,,,,
72.03,-0.00199,-171.05,,,,,,,
72.07,-0.00202,-167.97,,,,,,,
72.15,-0.00199,-153.66,,,,,,,
72.17,-0.00197,-147.81,,,,,,,
72.19,-0.00194,-142.79,,,,,,,
72.21,-0.00191,-137.88,,,,,,,
72.23,-0.00189,-132.87,,,,,,,
72.25,-0.00186,-127.97,,,,,,,
72.27,-0.00184,-123.42,,,,,,,
72.29,-0.00181,-119.33,,,,,,,
72.3,-0.00178,-115.52,,,,,,,
72.32,-0.00176,-111.96,,,,,,,
72.34,-0.00173,-108.26,,,,,,,
72.36,-0.00171,-104.23,,,,,,,
72.38,-0.00168,-100.05,,,,,,,
72.41,-0.00166,-95.81,,,,,,,
72.44,-0.00163,-91.86,,,,,,,
72.46,-0.0016,-87.79,,,,,,,
72.49,-0.00158,-84.41,,,,,,,
72.52,-0.00155,-80.45,,,,,,,
72.55,-0.00153,-76.56,,,,,,,
72.58,-0.0015,-72.51,,,,,,,
72.6,-0.00148,-69.02,,,,,,,
72.63,-0.00145,-65.86,,,,,,,
72.65,-0.00143,-62.52,,,,,,,
72.67,-0.0014,-59.3,,,,,,,
72.7,-0.00137,-56.48,,,,,,,
72.72,-0.00135,-53.13,,,,,,,
72.76,-0.00132,-49.39,,,,,,,
72.78,-0.0013,-46.02,,,,,,,
72.81,-0.00127,-42.27,,,,,,,
72.85,-0.00125,-38.37,,,,,,,
72.88,-0.00122,-34.48,,,,,,,
72.91,-0.0012,-30.73,,,,,,,
72.94,-0.00117,-27.15,,,,,,,
72.96,-0.00115,-23.8,,,,,,,
72.99,-0.00112,-20.51,,,,,,,
73.01,-0.00109,-17.24,,,,,,,
73.04,-0.00107,-13.65,,,,,,,
73.07,-0.00104,-10.37,,,,,,,
73.09,-0.00102,-7.11,,,,,,,
73.12,-0.00099,-4.2,,,,,,,
73.14,-0.00097,-1.33,,,,,,,
73.17,-0.00094,1.76,,,,,,,
73.19,-0.00092,4.93,,,,,,,
73.22,-0.00089,8.07,,,,,,,
73.25,-0.00087,11.18,,,,,,,
73.28,-0.00084,14.42,,,,,,,
73.3,-0.00081,17.38,,,,,,,
73.33,-0.00079,20.51,,,,,,,
73.36,-0.00076,23.18,,,,,,,
73.39,-0.00074,25.66,,,,,,,
73.42,-0.00071,27.58,,,,,,,
73.47,-0.00069,29.71,,,,,,,
73.51,-0.00066,32.0,,,,,,,
73.53,-0.00064,34.24,,,,,,,
73.56,-0.00061,36.59,,,,,,,
73.58,-0.00059,39.32,,,,,,,
73.6,-0.00056,42.14,,,,,,,
73.63,-0.00054,44.9,,,,,,,
73.65,-0.00051,47.59,,,,,,,
73.68,-0.00049,49.92,,,,,,,
73.7,-0.00046,52.28,,,,,,,
73.74,-0.00043,54.89,,,,,,,
73.76,-0.00041,57.02,,,,,,,
73.79,-0.00038,59.04,,,,,,,
73.82,-0.00036,61.22,,,,,,,
73.85,-0.00033,63.21,,,,,,,
73.88,-0.00031,65.19,,,,,,,
73.91,-0.00028,67.44,,,,,,,
73.95,-0.00026,69.92,,,,,,,
146.06,-0.00023,72.51,,,,,,,
146.09,-0.0002,74.73,,,,,,,
146.12,-0.00018,76.9,,,,,,,
146.15,-0.00015,79.01,,,,,,,
146.18,-0.00013,81.19,,,,,,,
146.2,-0.0001,83.32,,,,,,,
146.23,-8e-05,85.62,,,,,,,
146.26,-5e-05,87.96,,,,,,,
146.28,-3e-05,90.53,,,,,,,
146.3,-0.0,93.24,,,,,,,
146.32,3e-05,95.73,,,,,,,
146.34,5e-05,98.47,,,,,,,
146.36,8e-05,100.99,,,,,,,
146.37,0.0001,103.46,,,,,,,
146.39,0.00013,105.82,,,,,,,
146.4,0.00016,108.12,,,,,,,
146.42,0.00018,110.43,,,,,,,
146.43,0.00021,112.57,,,,,,,
146.45,0.00023,114.61,,,,,,,
146.47,0.00026,116.62,,,,,,,
146.48,0.00028,118.6,,,,,,,
146.5,0.00031,120.49,,,,,,,
146.52,0.00033,122.04,,,,,,,
146.54,0.00036,123.49,,,,,,,
146.55,0.00039,124.87,,,,,,,
146.57,0.00041,126.18,,,,,,,
146.6,0.00044,127.4,,,,,,,
146.62,0.00046,128.54,,,,,,,
146.64,0.00049,129.5,,,,,,,
146.67,0.00051,130.37,,,,,,,
146.69,0.00054,131.3,,,,,,,
146.71,0.00057,132.14,,,,,,,
146.74,0.00059,132.9,,,,,,,
146.76,0.00062,133.69,,,,,,,
146.79,0.00064,134.45,,,,,,,
146.82,0.00067,135.17,,,,,,,
146.85,0.00069,135.98,,,,,,,
146.87,0.00072,136.83,,,,,,,
146.9,0.00074,137.78,,,,,,,
146.93,0.00077,138.77,,,,,,,
146.96,0.00079,139.89,,,,,,,
146.99,0.00082,140.98,,,,,,,
147.01,0.00085,142.09,,,,,,,
147.04,0.00087,143.33,,,,,,,
147.06,0.0009,144.5,,,,,,,
147.09,0.00092,145.55,,,,,,,
147.11,0.00095,146.69,,,,,,,
147.14,0.00097,147.78,,,,,,,
147.16,0.001,148.72,,,,,,,
147.18,0.00102,149.6,,,,,,,
147.21,0.00105,150.48,,,,,,,
147.23,0.00108,151.3,,,,,,,
147.26,0.0011,152.09,,,,,,,
147.28,0.00113,152.9,,,,,,,
147.31,0.00115,153.73,,,,,,,
147.33,0.00118,154.49,,,,,,,
147.36,0.0012,155.23,,,,,,,
147.38,0.00123,155.87,,,,,,,
147.41,0.00125,156.53,,,,,,,
147.43,0.00128,157.27,,,,,,,
147.46,0.0013,157.97,,,,,,,
147.49,0.00133,158.64,,,,,,,
147.51,0.00135,159.32,,,,,,,
147.53,0.00138,159.98,,,,,,,
147.56,0.0014,160.52,,,,,,,
147.58,0.00143,161.08,,,,,,,
147.6,0.00146,161.6,,,,,,,
147.63,0.00148,162.03,,,,,,,
147.65,0.00151,162.42,,,,,,,
147.67,0.00153,162.81,,,,,,,
147.7,0.00156,163.19,,,,,,,
147.72,0.00158,163.44,,,,,,,
147.75,0.00161,163.7,,,,,,,
147.77,0.00163,163.98,,,,,,,
147.8,0.00166,164.16,,,,,,,
147.82,0.00169,164.36,,,,,,,
147.85,0.00171,164.41,,,,,,,
147.87,0.00174,164.52,,,,,,,
147.9,0.00176,164.62,,,,,,,
147.92,0.00179,164.77,,,,,,,
147.95,0.00181,164.98,,,,,,,
147.97,0.00184,165.11,,,,,,,
147.99,0.00186,165.12,,,,,,,
148.01,0.00189,165.09,,,,,,,
148.04,0.00191,165.03,,,,,,,
148.07,0.00194,164.88,,,,,,,
148.09,0.00197,164.66,,,,,,,
148.12,0.00199,163.77,,,,,,,
148.25,0.00197,142.93,,,,,,,
148.28,0.00194,137.63,,,,,,,
148.29,0.00191,133.05,,,,,,,
148.31,0.00189,128.71,,,,,,,
148.33,0.00186,124.55,,,,,,,
148.35,0.00184,120.26,,,,,,,
148.37,0.00181,116.15,,,,,,,
148.39,0.00179,112.15,,,,,,,
148.41,0.00176,108.08,,,,,,,
148.43,0.00174,104.14,,,,,,,
148.45,0.00171,100.3,,,,,,,
148.48,0.00168,96.31,,,,,,,
148.5,0.00166,92.45,,,,,,,
148.53,0.00163,88.65,,,,,,,
148.56,0.00161,84.61,,,,,,,
148.58,0.00158,80.7,,,,,,,
148.61,0.00156,77.13,,,,,,,
148.64,0.00153,73.34,,,,,,,
148.67,0.00151,69.67,,,,,,,
148.69,0.00148,66.03,,,,,,,
148.72,0.00145,62.19,,,,,,,
148.75,0.00143,58.61,,,,,,,
148.78,0.0014,55.1,,,,,,,
148.8,0.00138,51.71,,,,,,,
148.83,0.00135,48.19,,,,,,,
148.86,0.00133,44.73,,,,,,,
148.88,0.0013,41.57,,,,,,,
148.91,0.00128,38.09,,,,,,,
148.94,0.00125,34.7,,,,,,,
148.96,0.00122,31.44,,,,,,,
148.99,0.0012,28.16,,,,,,,
149.02,0.00117,24.89,,,,,,,
149.05,0.00115,21.72,,,,,,,
149.07,0.00112,18.73,,,,,,,
149.1,0.0011,15.56,,,,,,,
149.13,0.00107,12.5,,,,,,,
149.15,0.00105,9.42,,,,,,,
149.18,0.00102,6.34,,,,,,,
149.21,0.001,3.28,,,,,,,
149.23,0.00097,0.39,,,,,,,
149.26,0.00095,-2.72,,,,,,,
149.29,0.00092,-5.83,,,,,,,
149.32,0.00089,-8.8,,,,,,,
149.35,0.00087,-11.84,,,,,,,
149.38,0.00084,-14.74,,,,,,,
149.41,0.00082,-17.13,,,,,,,
149.49,0.00079,-18.19,,,,,,,
149.56,0.00077,-20.4,,,,,,,
149.6,0.00074,-23.23,,,,,,,
149.63,0.00072,-25.96,,,,,,,
149.67,0.00069,-28.94,,,,,,,
149.7,0.00067,-31.87,,,,,,,
149.73,0.00064,-34.8,,,,,,,
149.76,0.00062,-37.82,,,,,,,
149.79,0.00059,-41.06,,,,,,,
149.81,0.00056,-43.97,,,,,,,
149.83,0.00054,-47.35,,,,,,,
149.83,0.00054,-47.56,,,,,,,
149.84,0.00051,-50.72,,,,,,,
149.86,0.00048,-53.64,,,,,,,
149.87,0.00046,-56.43,,,,,,,
149.89,0.00043,-59.15,,,,,,,
149.9,0.00041,-61.79,,,,,,,
149.92,0.00038,-64.49,,,,,,,
149.93,0.00036,-67.22,,,,,,,
149.95,0.00033,-69.81,,,,,,,
149.96,0.0003,-72.5,,,,,,,
149.98,0.00028,-75.24,,,,,,,
149.99,0.00025,-77.68,,,,,,,
150.01,0.00022,-80.08,,,,,,,
150.02,0.0002,-82.54,,,,,,,
150.04,0.00017,-84.7,,,,,,,
150.05,0.00015,-86.89,,,,,,,
150.07,0.00012,-88.87,,,,,,,
150.09,0.0001,-90.67,,,,,,,
150.1,7e-05,-92.6,,,,,,,
150.12,4e-05,-94.4,,,,,,,
150.14,2e-05,-96.0,,,,,,,
150.16,-1e-05,-97.52,,,,,,,
150.18,-3e-05,-98.86,,,,,,,
150.2,-6e-05,-100.14,,,,,,,
150.22,-8e-05,-101.37,,,,,,,
150.25,-0.00011,-102.58,,,,,,,
150.28,-0.00013,-103.67,,,,,,,
150.3,-0.00016,-104.76,,,,,,,
150.33,-0.00018,-105.92,,,,,,,
150.36,-0.00021,-107.02,,,,,,,
150.38,-0.00024,-108.17,,,,,,,
150.41,-0.00026,-109.33,,,,,,,
150.44,-0.00029,-110.55,,,,,,,
150.47,-0.00031,-111.81,,,,,,,
150.5,-0.00034,-113.23,,,,,,,
150.53,-0.00036,-114.65,,,,,,,
150.56,-0.00039,-116.6,,,,,,,
150.6,-0.00041,-118.52,,,,,,,
150.62,-0.00044,-120.41,,,,,,,
150.65,-0.00047,-122.14,,,,,,,
150.67,-0.00049,-123.58,,,,,,,
150.69,-0.00052,-125.06,,,,,,,
150.71,-0.00054,-126.43,,,,,,,
150.73,-0.00057,-127.9,,,,,,,
150.75,-0.00059,-129.3,,,,,,,
150.78,-0.00062,-130.51,,,,,,,
150.8,-0.00064,-131.63,,,,,,,
150.82,-0.00067,-132.75,,,,,,,
150.85,-0.00069,-133.84,,,,,,,
150.87,-0.00072,-134.87,,,,,,,
150.89,-0.00075,-135.78,,,,,,,
150.92,-0.00077,-136.77,,,,,,,
150.95,-0.0008,-137.75,,,,,,,
150.98,-0.00082,-138.75,,,,,,,
151.0,-0.00085,-139.71,,,,,,,
151.03,-0.00087,-140.76,,,,,,,
151.06,-0.0009,-141.75,,,,,,,
151.09,-0.00092,-142.95,,,,,,,
151.12,-0.00095,-144.3,,,,,,,
151.15,-0.00097,-145.56,,,,,,,
151.17,-0.001,-146.74,,,,,,,
151.2,-0.00103,-147.94,,,,,,,
151.22,-0.00105,-149.23,,,,,,,
151.25,-0.00108,-150.45,,,,,,,
151.27,-0.0011,-151.58,,,,,,,
151.29,-0.00113,-152.64,,,,,,,
151.32,-0.00115,-153.68,,,,,,,
151.34,-0.00118,-154.59,,,,,,,
151.36,-0.0012,-155.53,,,,,,,
151.39,-0.00123,-156.42,,,,,,,
151.41,-0.00125,-157.4,,,,,,,
151.44,-0.00128,-158.24,,,,,,,
151.46,-0.00131,-159.01,,,,,,,
151.49,-0.00133,-159.73,,,,,,,
151.52,-0.00136,-160.48,,,,,,,
151.54,-0.00138,-161.3,,,,,,,
151.56,-0.00141,-162.04,,,,,,,
151.59,-0.00143,-162.8,,,,,,,
151.61,-0.00146,-163.41,,,,,,,
151.64,-0.00148,-164.03,,,,,,,
151.66,-0.00151,-164.65,,,,,,,
151.69,-0.00153,-165.26,,,,,,,
151.71,-0.00156,-165.79,,,,,,,
151.74,-0.00159,-166.26,,,,,,,
151.76,-0.00161,-166.68,,,,,,,
151.78,-0.00164,-167.03,,,,,,,
151.8,-0.00166,-167.33,,,,,,,
151.83,-0.00169,-167.56,,,,,,,
151.85,-0.00171,-167.78,,,,,,,
151.88,-0.00174,-167.89,,,,,,,
151.91,-0.00176,-168.1,,,,,,,
151.93,-0.00179,-168.22,,,,,,,
151.95,-0.00181,-168.32,,,,,,,
151.98,-0.00184,-168.37,,,,,,,
152.0,-0.00187,-168.48,,,,,,,
152.03,-0.00189,-168.62,,,,,,,
152.05,-0.00192,-168.65,,,,,,,
152.08,-0.00194,-168.66,,,,,,,
152.11,-0.00197,-168.54,,,,,,,
152.13,-0.00199,-167.58,,,,,,,
152.26,-0.00197,-146.5,,,,,,,
152.28,-0.00194,-141.07,,,,,,,
152.3,-0.00191,-135.95,,,,,,,
152.32,-0.00189,-131.16,,,,,,,
152.34,-0.00186,-126.65,,,,,,,
152.36,-0.00184,-122.32,,,,,,,
152.38,-0.00181,-118.13,,,,,,,
152.39,-0.00178,-113.98,,,,,,,
152.41,-0.00176,-109.89,,,,,,,
152.43,-0.00173,-105.68,,,,,,,
152.46,-0.00171,-101.6,,,,,,,
152.48,-0.00168,-97.84,,,,,,,
152.5,-0.00166,-94.04,,,,,,,
152.52,-0.00163,-90.61,,,,,,,
152.54,-0.00161,-87.23,,,,,,,
152.57,-0.00158,-83.82,,,,,,,
152.6,-0.00155,-80.16,,,,,,,
152.62,-0.00153,-76.71,,,,,,,
152.65,-0.0015,-72.98,,,,,,,
152.68,-0.00148,-69.1,,,,,,,
152.71,-0.00145,-65.33,,,,,,,
152.74,-0.00143,-61.32,,,,,,,
152.77,-0.0014,-57.56,,,,,,,
152.8,-0.00138,-53.98,,,,,,,
152.82,-0.00135,-50.75,,,,,,,
152.85,-0.00133,-46.99,,,,,,,
152.88,-0.0013,-43.3,,,,,,,
152.91,-0.00128,-39.76,,,,,,,
152.93,-0.00125,-36.57,,,,,,,
152.96,-0.00122,-33.13,,,,,,,
152.99,-0.0012,-29.64,,,,,,,
153.01,-0.00117,-26.06,,,,,,,
153.04,-0.00115,-22.36,,,,,,,
153.07,-0.00112,-19.35,,,,,,,
153.09,-0.0011,-16.1,,,,,,,
153.12,-0.00107,-12.84,,,,,,,
153.15,-0.00105,-9.63,,,,,,,
153.18,-0.00102,-6.18,,,,,,,
153.21,-0.001,-2.77,,,,,,,
153.23,-0.00097,0.46,,,,,,,
153.26,-0.00094,3.5,,,,,,,
153.28,-0.00092,6.34,,,,,,,
153.31,-0.00089,9.35,,,,,,,
153.33,-0.00087,12.16,,,,,,,
153.36,-0.00084,15.12,,,,,,,
153.39,-0.00082,18.03,,,,,,,
153.41,-0.00079,20.94,,,,,,,
153.44,-0.00077,23.81,,,,,,,
153.47,-0.00074,25.86,,,,,,,
153.51,-0.00071,27.82,,,,,,,
153.56,-0.00069,29.97,,,,,,,
153.6,-0.00066,33.04,,,,,,,
153.63,-0.00064,36.02,,,,,,,
153.67,-0.00061,39.4,,,,,,,
153.69,-0.00059,42.64,,,,,,,
153.71,-0.00056,45.62,,,,,,,
153.73,-0.00053,48.56,,,,,,,
153.76,-0.00051,51.34,,,,,,,
153.78,-0.00048,54.13,,,,,,,
153.81,-0.00046,56.6,,,,,,,
153.84,-0.00043,59.15,,,,,,,
153.87,-0.00041,61.68,,,,,,,
153.89,-0.00038,63.94,,,,,,,
153.93,-0.00036,66.4,,,,,,,
153.96,-0.00033,68.69,,,,,,,
153.99,-0.00031,70.91,,,,,,,
154.02,-0.00028,72.95,,,,,,,
154.05,-0.00025,75.09,,,,,,,
386.34,-0.00018,68.77,,,,,,,
386.37,-0.00016,70.24,,,,,,,
386.41,-0.00013,72.26,,,,,,,
386.44,-0.00011,74.44,,,,,,,
386.48,-8e-05,76.72,,,,,,,
386.51,-6e-05,78.91,,,,,,,
386.54,-3e-05,81.25,,,,,,,
386.56,-1e-05,83.44,,,,,,,
386.58,2e-05,85.75,,,,,,,
386.6,5e-05,88.25,,,,,,,
