Repository: janzenchoi/phd_code

# MOGA NEML

The repository contains code for calibrating the constitutive parameters of phenomenological creep models. The code combines the multi-objective genetic algorithm (MOGA) implemented in Pymoo with the nuclear engineering material model library (NEML). The following README was last updated on the 19th of December, 2023.

## Reading an experimental dataset (`read_data`)

The `read_data` function reads experimental data into the `Interface` class.
* `file_path`: This argument defines the path to the experimental data. Note that this path appends the `input_path` value defined when initialising the `Interface` class.

File: moga_neml/scripts/data/fatigue/AirPlate_950_1E-3_43-20.csv (part 1 of 3)
time,strain,stress,temperature,type,strain_rate,max_strain,title,youngs,poissons
0.0,3e-05,2.96,950,fatigue,0.001,0.00201,43-20,144000,0.3
0.04,5e-05,6.75,,,,,,,
0.08,8e-05,10.85,,,,,,,
0.12,0.0001,15.02,,,,,,,
0.15,0.00013,19.12,,,,,,,
0.19,0.00015,22.25,,,,,,,
0.26,0.00018,25.7,,,,,,,
0.3,0.0002,28.23,,,,,,,
0.34,0.00023,31.5,,,,,,,
0.37,0.00026,35.23,,,,,,,
0.39,0.00028,39.11,,,,,,,
0.41,0.00031,42.69,,,,,,,
0.42,0.00033,46.17,,,,,,,
0.44,0.00036,49.78,,,,,,,
0.46,0.00038,53.21,,,,,,,
0.49,0.00041,56.75,,,,,,,
0.52,0.00044,60.29,,,,,,,
0.55,0.00046,64.11,,,,,,,
0.58,0.00049,67.01,,,,,,,
0.62,0.00051,70.3,,,,,,,
0.65,0.00054,73.75,,,,,,,
0.69,0.00056,77.54,,,,,,,
0.72,0.00059,80.83,,,,,,,
0.75,0.00061,84.0,,,,,,,
0.78,0.00064,87.14,,,,,,,
0.8,0.00066,90.94,,,,,,,
0.82,0.00069,94.59,,,,,,,
0.84,0.00072,98.25,,,,,,,
0.86,0.00074,102.02,,,,,,,
0.88,0.00077,105.73,,,,,,,
0.9,0.00079,109.29,,,,,,,
0.92,0.00082,112.62,,,,,,,
0.93,0.00085,116.0,,,,,,,
0.95,0.00087,119.03,,,,,,,
0.97,0.0009,122.31,,,,,,,
0.98,0.00092,125.21,,,,,,,
1.0,0.00095,128.18,,,,,,,
1.02,0.00098,131.33,,,,,,,
1.04,0.001,134.15,,,,,,,
1.08,0.00103,140.17,,,,,,,
1.11,0.00105,143.54,,,,,,,
1.13,0.00108,146.82,,,,,,,
1.15,0.0011,149.68,,,,,,,
1.17,0.00113,152.65,,,,,,,
1.19,0.00115,155.44,,,,,,,
1.21,0.00118,158.15,,,,,,,
1.24,0.00121,160.69,,,,,,,
1.26,0.00123,162.59,,,,,,,
1.27,0.00126,163.07,,,,,,,
1.28,0.00129,163.03,,,,,,,
1.28,0.00132,163.08,,,,,,,
1.28,0.00134,163.14,,,,,,,
1.29,0.00137,163.27,,,,,,,
1.29,0.0014,163.4,,,,,,,
1.29,0.00143,163.58,,,,,,,
1.3,0.00146,163.7,,,,,,,
1.3,0.00148,163.81,,,,,,,
1.31,0.00151,163.89,,,,,,,
1.32,0.00154,163.88,,,,,,,
1.34,0.00156,163.19,,,,,,,
1.43,0.00154,153.85,,,,,,,
1.46,0.00151,149.1,,,,,,,
1.49,0.00148,144.44,,,,,,,
1.52,0.00146,140.5,,,,,,,
1.54,0.00143,136.73,,,,,,,
1.56,0.00141,132.87,,,,,,,
1.59,0.00138,128.89,,,,,,,
1.62,0.00136,124.7,,,,,,,
1.65,0.00133,120.41,,,,,,,
1.67,0.00131,116.47,,,,,,,
1.7,0.00128,112.9,,,,,,,
1.72,0.00126,109.56,,,,,,,
1.74,0.00123,106.25,,,,,,,
1.77,0.0012,102.91,,,,,,,
1.79,0.00118,99.77,,,,,,,
1.82,0.00115,96.33,,,,,,,
1.85,0.00113,92.9,,,,,,,
1.88,0.0011,89.6,,,,,,,
1.91,0.00108,86.17,,,,,,,
1.94,0.00105,82.67,,,,,,,
1.97,0.00103,79.01,,,,,,,
2.0,0.001,75.45,,,,,,,
2.02,0.00097,72.09,,,,,,,
2.05,0.00095,68.49,,,,,,,
2.08,0.00092,65.02,,,,,,,
2.11,0.0009,61.38,,,,,,,
2.14,0.00087,57.77,,,,,,,
2.17,0.00085,54.28,,,,,,,
2.19,0.00082,50.44,,,,,,,
2.22,0.0008,46.65,,,,,,,
2.25,0.00077,42.87,,,,,,,
2.28,0.00075,39.07,,,,,,,
2.31,0.00072,35.72,,,,,,,
2.33,0.0007,32.73,,,,,,,
2.35,0.00067,29.49,,,,,,,
2.38,0.00064,26.25,,,,,,,
2.4,0.00062,23.12,,,,,,,
2.43,0.00059,19.79,,,,,,,
2.46,0.00057,16.46,,,,,,,
2.49,0.00054,13.36,,,,,,,
2.51,0.00052,10.08,,,,,,,
2.54,0.00049,6.35,,,,,,,
2.58,0.00047,2.82,,,,,,,
2.6,0.00044,-0.55,,,,,,,
2.63,0.00041,-3.87,,,,,,,
2.66,0.00039,-7.0,,,,,,,
2.68,0.00036,-10.14,,,,,,,
2.71,0.00034,-13.21,,,,,,,
2.74,0.00031,-16.57,,,,,,,
2.78,0.00029,-19.02,,,,,,,
2.9,0.00026,-21.55,,,,,,,
2.94,0.00024,-24.78,,,,,,,
2.98,0.00021,-28.05,,,,,,,
3.02,0.00019,-31.58,,,,,,,
3.06,0.00016,-35.09,,,,,,,
3.08,0.00013,-39.75,,,,,,,
3.1,0.00011,-43.35,,,,,,,
3.11,8e-05,-46.83,,,,,,,
3.13,6e-05,-50.2,,,,,,,
3.14,3e-05,-53.28,,,,,,,
3.16,1e-05,-56.64,,,,,,,
3.18,-2e-05,-60.2,,,,,,,
3.2,-4e-05,-63.21,,,,,,,
3.22,-7e-05,-66.43,,,,,,,
3.25,-9e-05,-69.6,,,,,,,
3.27,-0.00012,-73.16,,,,,,,
3.29,-0.00014,-76.73,,,,,,,
3.31,-0.00017,-80.1,,,,,,,
3.32,-0.0002,-83.71,,,,,,,
3.34,-0.00022,-86.87,,,,,,,
3.36,-0.00025,-90.2,,,,,,,
3.37,-0.00027,-93.48,,,,,,,
3.39,-0.0003,-96.73,,,,,,,
3.41,-0.00032,-99.85,,,,,,,
3.42,-0.00035,-102.77,,,,,,,
3.44,-0.00038,-105.85,,,,,,,
3.46,-0.0004,-108.92,,,,,,,
3.48,-0.00043,-112.06,,,,,,,
3.5,-0.00045,-115.04,,,,,,,
3.52,-0.00048,-118.19,,,,,,,
3.55,-0.0005,-121.3,,,,,,,
3.57,-0.00053,-124.38,,,,,,,
3.6,-0.00056,-127.48,,,,,,,
3.63,-0.00058,-130.61,,,,,,,
3.65,-0.00061,-133.33,,,,,,,
3.67,-0.00063,-135.82,,,,,,,
3.69,-0.00066,-138.45,,,,,,,
3.72,-0.00068,-140.79,,,,,,,
3.74,-0.00071,-142.69,,,,,,,
3.76,-0.00073,-144.53,,,,,,,
3.77,-0.00076,-145.79,,,,,,,
3.79,-0.00079,-146.72,,,,,,,
3.8,-0.00081,-147.29,,,,,,,
3.8,-0.00084,-147.79,,,,,,,
3.82,-0.00086,-148.48,,,,,,,
3.83,-0.00089,-148.88,,,,,,,
3.84,-0.00092,-149.14,,,,,,,
3.85,-0.00094,-149.39,,,,,,,
3.88,-0.00097,-149.48,,,,,,,
3.98,-0.00099,-148.05,,,,,,,
4.05,-0.00102,-149.83,,,,,,,
4.09,-0.00104,-152.17,,,,,,,
4.12,-0.00107,-154.79,,,,,,,
4.15,-0.00109,-157.19,,,,,,,
4.17,-0.00112,-159.61,,,,,,,
4.2,-0.00114,-161.94,,,,,,,
4.22,-0.00117,-164.15,,,,,,,
4.24,-0.0012,-163.69,,,,,,,
4.24,-0.00123,-163.94,,,,,,,
4.25,-0.00125,-164.04,,,,,,,
4.25,-0.00129,-164.14,,,,,,,
4.25,-0.00133,-164.31,,,,,,,
4.25,-0.00136,-164.43,,,,,,,
4.25,-0.00139,-164.6,,,,,,,
4.27,-0.00141,-165.41,,,,,,,
4.28,-0.00144,-165.61,,,,,,,
4.29,-0.00147,-165.43,,,,,,,
4.49,-0.00144,-149.01,,,,,,,
4.54,-0.00142,-143.75,,,,,,,
4.57,-0.00139,-138.55,,,,,,,
4.6,-0.00137,-134.4,,,,,,,
4.62,-0.00134,-130.62,,,,,,,
4.65,-0.00131,-126.61,,,,,,,
4.67,-0.00129,-122.52,,,,,,,
4.7,-0.00126,-118.69,,,,,,,
4.72,-0.00124,-114.81,,,,,,,
4.75,-0.00121,-111.14,,,,,,,
4.77,-0.00119,-107.55,,,,,,,
4.8,-0.00116,-103.81,,,,,,,
4.82,-0.00114,-99.98,,,,,,,
4.85,-0.00111,-96.22,,,,,,,
4.88,-0.00109,-92.57,,,,,,,
4.91,-0.00106,-88.98,,,,,,,
4.93,-0.00103,-85.65,,,,,,,
4.96,-0.00101,-82.34,,,,,,,
4.98,-0.00098,-78.98,,,,,,,
5.01,-0.00096,-75.28,,,,,,,
5.04,-0.00093,-71.65,,,,,,,
5.07,-0.00091,-67.87,,,,,,,
5.1,-0.00088,-64.22,,,,,,,
5.13,-0.00086,-60.55,,,,,,,
5.16,-0.00083,-56.97,,,,,,,
5.18,-0.00081,-53.56,,,,,,,
5.21,-0.00078,-50.32,,,,,,,
5.23,-0.00075,-47.05,,,,,,,
5.26,-0.00073,-43.56,,,,,,,
5.29,-0.0007,-40.36,,,,,,,
5.31,-0.00068,-37.18,,,,,,,
5.34,-0.00065,-33.62,,,,,,,
5.37,-0.00063,-30.26,,,,,,,
5.4,-0.0006,-26.62,,,,,,,
5.43,-0.00058,-23.2,,,,,,,
5.45,-0.00055,-20.1,,,,,,,
5.48,-0.00053,-16.77,,,,,,,
5.51,-0.0005,-13.2,,,,,,,
5.54,-0.00047,-9.57,,,,,,,
5.57,-0.00045,-5.87,,,,,,,
5.6,-0.00042,-2.35,,,,,,,
5.63,-0.0004,1.4,,,,,,,
5.65,-0.00037,4.81,,,,,,,
5.68,-0.00035,7.97,,,,,,,
5.7,-0.00032,11.25,,,,,,,
5.73,-0.0003,14.41,,,,,,,
5.76,-0.00027,17.77,,,,,,,
5.79,-0.00025,21.53,,,,,,,
5.82,-0.00022,24.88,,,,,,,
5.86,-0.0002,27.94,,,,,,,
5.93,-0.00017,32.05,,,,,,,
5.98,-0.00015,35.67,,,,,,,
6.02,-0.00012,39.17,,,,,,,
6.04,-9e-05,42.45,,,,,,,
6.07,-7e-05,45.6,,,,,,,
6.09,-4e-05,48.61,,,,,,,
6.11,-2e-05,52.12,,,,,,,
6.13,1e-05,55.31,,,,,,,
6.15,3e-05,58.74,,,,,,,
6.17,6e-05,61.79,,,,,,,
6.2,8e-05,64.98,,,,,,,
6.22,0.00011,68.12,,,,,,,
6.25,0.00013,71.11,,,,,,,
6.29,0.00016,74.42,,,,,,,
6.32,0.00019,77.48,,,,,,,
6.35,0.00021,80.31,,,,,,,
6.39,0.00024,83.19,,,,,,,
6.42,0.00026,86.33,,,,,,,
6.45,0.00029,89.42,,,,,,,
6.48,0.00031,92.73,,,,,,,
6.5,0.00034,96.28,,,,,,,
6.52,0.00036,99.87,,,,,,,
6.54,0.00039,103.32,,,,,,,
6.56,0.00042,106.73,,,,,,,
6.58,0.00044,110.09,,,,,,,
6.59,0.00047,113.18,,,,,,,
6.61,0.00049,116.42,,,,,,,
6.62,0.00052,119.4,,,,,,,
6.64,0.00055,122.56,,,,,,,
6.66,0.00057,125.55,,,,,,,
6.67,0.0006,128.56,,,,,,,
6.69,0.00062,131.55,,,,,,,
6.71,0.00065,134.3,,,,,,,
6.73,0.00067,137.05,,,,,,,
6.75,0.0007,139.81,,,,,,,
6.77,0.00073,142.55,,,,,,,
6.79,0.00075,145.07,,,,,,,
6.81,0.00078,147.38,,,,,,,
6.83,0.0008,149.61,,,,,,,
6.86,0.00083,151.97,,,,,,,
6.88,0.00086,153.38,,,,,,,
6.89,0.00088,154.03,,,,,,,
6.89,0.00091,154.73,,,,,,,
6.91,0.00093,154.83,,,,,,,
6.91,0.00097,155.23,,,,,,,
6.92,0.00099,155.52,,,,,,,
6.93,0.00102,156.15,,,,,,,
6.95,0.00105,156.59,,,,,,,
6.97,0.00107,156.4,,,,,,,
7.06,0.0011,154.02,,,,,,,
7.14,0.00112,154.64,,,,,,,
7.18,0.00115,156.54,,,,,,,
7.21,0.00117,158.77,,,,,,,
7.24,0.0012,161.1,,,,,,,
7.26,0.00122,163.39,,,,,,,
7.29,0.00125,165.64,,,,,,,
7.31,0.00128,167.58,,,,,,,
7.33,0.0013,169.5,,,,,,,
7.34,0.00133,167.12,,,,,,,
7.34,0.00136,167.31,,,,,,,
7.34,0.0014,167.48,,,,,,,
7.35,0.00144,167.63,,,,,,,
7.35,0.00148,167.81,,,,,,,
7.35,0.00151,168.0,,,,,,,
7.38,0.00154,169.11,,,,,,,
7.45,0.00156,165.37,,,,,,,
7.66,0.00153,149.8,,,,,,,
7.7,0.00151,143.43,,,,,,,
7.73,0.00148,137.97,,,,,,,
7.76,0.00146,133.55,,,,,,,
7.78,0.00143,129.28,,,,,,,
7.8,0.00141,125.0,,,,,,,
7.83,0.00138,120.94,,,,,,,
7.85,0.00136,116.96,,,,,,,
7.87,0.00133,113.06,,,,,,,
7.89,0.00131,109.39,,,,,,,
7.92,0.00128,105.6,,,,,,,
7.94,0.00126,101.87,,,,,,,
7.97,0.00123,98.05,,,,,,,
7.99,0.0012,94.12,,,,,,,
8.02,0.00118,90.39,,,,,,,
8.05,0.00115,86.77,,,,,,,
8.08,0.00113,83.01,,,,,,,
8.1,0.0011,79.44,,,,,,,
8.13,0.00108,75.65,,,,,,,
8.16,0.00105,72.04,,,,,,,
8.19,0.00103,68.36,,,,,,,
8.22,0.001,64.63,,,,,,,
8.25,0.00097,60.97,,,,,,,
8.27,0.00095,57.36,,,,,,,
8.3,0.00092,53.79,,,,,,,
8.33,0.0009,50.12,,,,,,,
8.36,0.00087,46.63,,,,,,,
8.38,0.00085,43.16,,,,,,,
8.41,0.00082,39.54,,,,,,,
8.44,0.0008,35.97,,,,,,,
8.46,0.00077,32.61,,,,,,,
8.49,0.00074,29.07,,,,,,,
8.52,0.00072,25.65,,,,,,,
8.55,0.00069,22.2,,,,,,,
8.57,0.00067,19.04,,,,,,,
8.6,0.00064,15.57,,,,,,,
8.63,0.00062,12.27,,,,,,,
8.66,0.00059,8.84,,,,,,,
8.69,0.00057,5.05,,,,,,,
8.72,0.00054,1.06,,,,,,,
8.75,0.00052,-3.1,,,,,,,
8.79,0.00049,-7.51,,,,,,,
8.82,0.00046,-11.53,,,,,,,
8.84,0.00044,-15.36,,,,,,,
8.87,0.00041,-18.56,,,,,,,
8.91,0.00039,-20.92,,,,,,,
9.03,0.00036,-23.61,,,,,,,
9.07,0.00034,-27.09,,,,,,,
9.11,0.00031,-30.71,,,,,,,
9.15,0.00029,-34.04,,,,,,,
9.18,0.00026,-37.11,,,,,,,
9.21,0.00024,-40.93,,,,,,,
9.23,0.00021,-44.72,,,,,,,
9.25,0.00018,-48.47,,,,,,,
9.27,0.00016,-52.39,,,,,,,
9.28,0.00013,-55.72,,,,,,,
9.3,0.00011,-58.91,,,,,,,
9.31,8e-05,-62.24,,,,,,,
9.33,6e-05,-65.27,,,,,,,
9.34,3e-05,-68.63,,,,,,,
9.36,0.0,-72.11,,,,,,,
9.37,-2e-05,-75.56,,,,,,,
9.39,-5e-05,-78.7,,,,,,,
9.4,-8e-05,-82.04,,,,,,,
9.42,-0.0001,-85.38,,,,,,,
9.43,-0.00013,-88.51,,,,,,,
9.45,-0.00015,-91.58,,,,,,,
9.46,-0.00018,-94.35,,,,,,,
9.48,-0.0002,-96.94,,,,,,,
9.49,-0.00023,-99.57,,,,,,,
9.51,-0.00026,-102.53,,,,,,,
9.53,-0.00028,-105.47,,,,,,,
9.55,-0.00031,-108.14,,,,,,,
9.57,-0.00033,-110.77,,,,,,,
9.6,-0.00036,-113.63,,,,,,,
9.62,-0.00039,-116.15,,,,,,,
9.64,-0.00041,-118.36,,,,,,,
9.66,-0.00044,-120.55,,,,,,,
9.68,-0.00046,-122.64,,,,,,,
9.7,-0.00049,-124.68,,,,,,,
9.73,-0.00051,-126.74,,,,,,,
9.75,-0.00054,-128.72,,,,,,,
9.78,-0.00056,-130.69,,,,,,,
9.8,-0.00059,-132.72,,,,,,,
9.83,-0.00062,-134.58,,,,,,,
9.84,-0.00063,-135.37,,,,,,,
9.86,-0.00064,-136.4,,,,,,,
9.89,-0.00067,-138.45,,,,,,,
9.92,-0.00069,-140.59,,,,,,,
9.95,-0.00072,-142.76,,,,,,,
9.97,-0.00074,-144.86,,,,,,,
10.0,-0.00077,-146.73,,,,,,,
10.02,-0.00079,-148.57,,,,,,,
10.05,-0.00082,-150.54,,,,,,,
10.07,-0.00084,-152.38,,,,,,,
10.1,-0.00087,-154.31,,,,,,,
10.13,-0.0009,-156.33,,,,,,,
10.15,-0.00092,-158.22,,,,,,,
10.18,-0.00095,-160.01,,,,,,,
10.2,-0.00097,-158.56,,,,,,,
10.21,-0.00101,-159.2,,,,,,,
10.21,-0.00104,-159.32,,,,,,,
10.21,-0.00107,-159.44,,,,,,,
10.21,-0.00111,-159.58,,,,,,,
10.22,-0.00114,-159.74,,,,,,,
10.22,-0.00117,-159.94,,,,,,,
10.39,-0.00119,-154.28,,,,,,,
10.46,-0.00122,-154.77,,,,,,,
10.49,-0.00124,-156.37,,,,,,,
10.52,-0.00127,-157.9,,,,,,,
10.54,-0.00129,-159.51,,,,,,,
10.56,-0.00132,-161.5,,,,,,,
10.59,-0.00134,-163.36,,,,,,,
10.61,-0.00137,-165.13,,,,,,,
10.64,-0.0014,-166.89,,,,,,,
10.66,-0.00142,-168.68,,,,,,,
10.69,-0.00145,-170.33,,,,,,,
10.71,-0.00147,-171.77,,,,,,,
10.74,-0.0015,-173.19,,,,,,,
10.77,-0.00152,-173.87,,,,,,,
10.81,-0.00155,-172.78,,,,,,,
10.91,-0.00152,-158.36,,,,,,,
10.93,-0.0015,-153.6,,,,,,,
10.95,-0.00147,-148.88,,,,,,,
10.97,-0.00145,-144.32,,,,,,,
10.99,-0.00142,-140.04,,,,,,,
11.01,-0.0014,-135.77,,,,,,,
11.03,-0.00137,-131.39,,,,,,,
11.05,-0.00135,-127.21,,,,,,,
11.07,-0.00132,-123.04,,,,,,,
11.09,-0.00129,-118.98,,,,,,,
11.11,-0.00127,-114.61,,,,,,,
11.14,-0.00124,-110.69,,,,,,,
11.16,-0.00122,-106.86,,,,,,,
11.18,-0.00119,-103.06,,,,,,,
11.21,-0.00117,-99.17,,,,,,,
11.24,-0.00114,-95.09,,,,,,,
11.26,-0.00111,-91.13,,,,,,,
11.29,-0.00109,-87.21,,,,,,,
11.32,-0.00106,-83.19,,,,,,,
11.35,-0.00104,-79.13,,,,,,,
11.38,-0.00101,-74.75,,,,,,,
11.41,-0.00099,-71.24,,,,,,,
11.43,-0.00096,-67.94,,,,,,,
11.46,-0.00094,-64.43,,,,,,,
11.49,-0.00091,-60.79,,,,,,,
11.51,-0.00088,-57.35,,,,,,,
11.54,-0.00086,-53.74,,,,,,,
11.57,-0.00083,-50.25,,,,,,,
11.6,-0.00081,-46.4,,,,,,,
11.63,-0.00078,-42.5,,,,,,,
11.66,-0.00076,-38.86,,,,,,,
11.68,-0.00073,-35.21,,,,,,,
11.71,-0.00071,-31.68,,,,,,,
11.73,-0.00068,-28.58,,,,,,,
11.76,-0.00066,-25.13,,,,,,,
11.79,-0.00063,-21.61,,,,,,,
11.82,-0.0006,-18.07,,,,,,,
11.84,-0.00058,-14.72,,,,,,,
11.87,-0.00055,-11.22,,,,,,,
11.9,-0.00053,-7.64,,,,,,,
11.93,-0.0005,-4.25,,,,,,,
11.96,-0.00048,-0.79,,,,,,,
11.99,-0.00045,2.82,,,,,,,
12.01,-0.00043,5.94,,,,,,,
12.04,-0.0004,9.14,,,,,,,
12.07,-0.00037,12.33,,,,,,,
12.09,-0.00035,15.81,,,,,,,
12.13,-0.00032,19.41,,,,,,,
12.15,-0.0003,22.61,,,,,,,
12.18,-0.00027,25.45,,,,,,,
12.22,-0.00025,27.82,,,,,,,
12.26,-0.00022,30.17,,,,,,,
26.34,-0.00019,60.63,,,,,,,
26.37,-0.00016,62.99,,,,,,,
26.41,-0.00014,65.48,,,,,,,
26.44,-0.00011,67.58,,,,,,,
26.48,-9e-05,70.06,,,,,,,
26.51,-6e-05,72.23,,,,,,,
26.54,-4e-05,74.39,,,,,,,
26.56,-1e-05,76.59,,,,,,,
26.59,2e-05,78.45,,,,,,,
26.61,4e-05,80.15,,,,,,,
26.63,7e-05,81.93,,,,,,,
26.66,9e-05,84.21,,,,,,,
26.7,0.00012,87.14,,,,,,,
26.72,0.00014,89.78,,,,,,,
26.74,0.00017,92.47,,,,,,,
26.76,0.00019,95.33,,,,,,,
26.78,0.00022,98.03,,,,,,,
26.8,0.00024,100.63,,,,,,,
26.81,0.00027,103.3,,,,,,,
26.83,0.0003,105.77,,,,,,,
26.84,0.00032,108.17,,,,,,,
26.86,0.00035,110.52,,,,,,,
26.88,0.00037,112.9,,,,,,,
26.89,0.0004,114.98,,,,,,,
26.91,0.00043,117.08,,,,,,,
26.93,0.00045,119.14,,,,,,,
26.95,0.00048,121.17,,,,,,,
26.96,0.0005,122.95,,,,,,,
26.98,0.00053,124.8,,,,,,,
27.0,0.00055,126.41,,,,,,,
27.03,0.00058,127.96,,,,,,,
27.05,0.0006,129.38,,,,,,,
27.07,0.00063,130.69,,,,,,,
27.09,0.00065,132.13,,,,,,,
27.12,0.00068,133.51,,,,,,,
27.14,0.0007,134.62,,,,,,,
27.16,0.00073,135.68,,,,,,,
27.19,0.00076,136.77,,,,,,,
27.22,0.00078,137.88,,,,,,,
27.25,0.00081,139.02,,,,,,,
27.27,0.00083,140.21,,,,,,,
27.3,0.00086,141.29,,,,,,,
27.32,0.00088,142.54,,,,,,,
27.34,0.00091,143.54,,,,,,,
27.37,0.00093,144.52,,,,,,,
27.39,0.00096,145.36,,,,,,,
27.41,0.00099,146.3,,,,,,,
27.44,0.00101,147.3,,,,,,,
27.46,0.00104,148.14,,,,,,,
27.49,0.00106,149.02,,,,,,,
27.51,0.00109,149.81,,,,,,,
27.54,0.00111,150.6,,,,,,,
27.57,0.00114,151.45,,,,,,,
27.59,0.00116,152.22,,,,,,,
27.62,0.00119,153.11,,,,,,,
27.64,0.00121,154.06,,,,,,,
27.67,0.00124,154.95,,,,,,,
27.7,0.00126,155.8,,,,,,,
27.72,0.00129,156.62,,,,,,,
27.75,0.00132,157.38,,,,,,,
27.77,0.00134,158.28,,,,,,,
27.79,0.00137,159.02,,,,,,,
27.82,0.00139,159.79,,,,,,,
27.84,0.00142,160.44,,,,,,,
27.86,0.00144,161.12,,,,,,,
27.89,0.00147,161.77,,,,,,,
27.92,0.0015,162.44,,,,,,,
27.94,0.00152,162.97,,,,,,,
27.96,0.00155,163.5,,,,,,,
27.99,0.00157,163.97,,,,,,,
28.01,0.0016,164.43,,,,,,,
28.04,0.00162,164.91,,,,,,,
28.06,0.00165,165.33,,,,,,,
28.09,0.00167,165.69,,,,,,,
28.11,0.0017,166.01,,,,,,,
28.13,0.00172,166.31,,,,,,,
28.16,0.00175,166.56,,,,,,,
28.18,0.00178,166.76,,,,,,,
28.21,0.0018,166.97,,,,,,,
28.24,0.00183,167.22,,,,,,,
28.26,0.00185,167.41,,,,,,,
28.29,0.00188,166.97,,,,,,,
28.43,0.00185,147.86,,,,,,,
28.45,0.00183,142.77,,,,,,,
28.47,0.0018,137.49,,,,,,,
28.49,0.00177,133.01,,,,,,,
28.51,0.00175,128.55,,,,,,,
28.53,0.00172,124.26,,,,,,,
28.55,0.0017,120.36,,,,,,,
28.57,0.00167,116.16,,,,,,,
28.59,0.00165,111.91,,,,,,,
28.62,0.00162,107.79,,,,,,,
28.64,0.00159,103.78,,,,,,,
28.66,0.00157,99.97,,,,,,,
28.69,0.00154,96.2,,,,,,,
28.71,0.00152,92.35,,,,,,,
28.74,0.00149,88.73,,,,,,,
28.77,0.00147,84.83,,,,,,,
28.8,0.00144,80.99,,,,,,,
28.83,0.00142,77.27,,,,,,,
28.85,0.00139,73.62,,,,,,,
28.88,0.00137,69.79,,,,,,,
28.91,0.00134,66.44,,,,,,,
28.94,0.00131,62.66,,,,,,,
28.96,0.00129,59.4,,,,,,,
28.99,0.00126,56.03,,,,,,,
29.02,0.00124,52.2,,,,,,,
29.05,0.00121,47.82,,,,,,,
29.08,0.00119,43.69,,,,,,,
29.11,0.00116,40.05,,,,,,,
29.14,0.00114,36.9,,,,,,,
29.16,0.00111,34.17,,,,,,,
29.17,0.00108,31.78,,,,,,,
29.2,0.00106,28.8,,,,,,,
29.22,0.00103,25.64,,,,,,,
29.25,0.00101,22.66,,,,,,,
29.28,0.00098,19.78,,,,,,,
29.3,0.00096,16.96,,,,,,,
29.33,0.00093,14.2,,,,,,,
29.36,0.00091,11.0,,,,,,,
29.39,0.00088,7.72,,,,,,,
29.42,0.00086,4.62,,,,,,,
29.45,0.00083,1.67,,,,,,,
29.47,0.0008,-1.27,,,,,,,
29.5,0.00078,-4.09,,,,,,,
29.53,0.00075,-7.11,,,,,,,
29.56,0.00073,-10.22,,,,,,,
29.58,0.0007,-13.14,,,,,,,
29.61,0.00068,-15.71,,,,,,,
29.65,0.00065,-17.62,,,,,,,
29.76,0.00063,-18.81,,,,,,,
29.81,0.0006,-21.47,,,,,,,
29.84,0.00058,-24.22,,,,,,,
29.85,0.00058,-24.53,,,,,,,
29.88,0.00055,-27.05,,,,,,,
29.91,0.00053,-29.52,,,,,,,
29.94,0.0005,-32.4,,,,,,,
29.97,0.00048,-35.36,,,,,,,
30.0,0.00045,-38.25,,,,,,,
30.02,0.00042,-41.36,,,,,,,
30.04,0.0004,-44.64,,,,,,,
30.06,0.00037,-48.35,,,,,,,
30.07,0.00035,-51.56,,,,,,,
30.09,0.00032,-54.46,,,,,,,
30.1,0.00029,-57.35,,,,,,,
30.12,0.00027,-60.06,,,,,,,
30.13,0.00024,-62.92,,,,,,,
30.15,0.00022,-65.84,,,,,,,
30.17,0.00019,-68.74,,,,,,,
30.18,0.00016,-71.91,,,,,,,
30.2,0.00014,-74.72,,,,,,,
30.21,0.00011,-77.3,,,,,,,
30.23,9e-05,-79.9,,,,,,,
30.24,6e-05,-82.63,,,,,,,
30.26,3e-05,-85.13,,,,,,,
30.28,1e-05,-87.77,,,,,,,
30.3,-2e-05,-90.07,,,,,,,
30.31,-4e-05,-92.29,,,,,,,
30.33,-7e-05,-94.61,,,,,,,
30.35,-9e-05,-96.74,,,,,,,
30.37,-0.00012,-98.84,,,,,,,
30.4,-0.00014,-100.87,,,,,,,
30.42,-0.00017,-102.79,,,,,,,
30.44,-0.0002,-104.97,,,,,,,
30.47,-0.00022,-106.97,,,,,,,
30.49,-0.00025,-108.64,,,,,,,
30.52,-0.00027,-110.44,,,,,,,
30.54,-0.0003,-112.17,,,,,,,
30.57,-0.00032,-114.02,,,,,,,
30.59,-0.00035,-115.55,,,,,,,
30.62,-0.00037,-117.2,,,,,,,
30.64,-0.0004,-118.98,,,,,,,
30.67,-0.00043,-120.96,,,,,,,
30.7,-0.00045,-122.6,,,,,,,
30.73,-0.00048,-124.32,,,,,,,
30.75,-0.0005,-126.06,,,,,,,
30.78,-0.00053,-127.83,,,,,,,
30.8,-0.00055,-129.55,,,,,,,
30.83,-0.00058,-131.29,,,,,,,
30.86,-0.00061,-133.03,,,,,,,
30.89,-0.00063,-134.78,,,,,,,
30.92,-0.00066,-136.69,,,,,,,
30.95,-0.00068,-138.75,,,,,,,
30.98,-0.00071,-140.81,,,,,,,
31.0,-0.00073,-142.73,,,,,,,
31.03,-0.00076,-144.56,,,,,,,
31.05,-0.00078,-146.3,,,,,,,
31.08,-0.00081,-148.13,,,,,,,
31.1,-0.00083,-150.04,,,,,,,
31.13,-0.00086,-151.77,,,,,,,
31.15,-0.00088,-153.4,,,,,,,
31.17,-0.00091,-154.92,,,,,,,
31.2,-0.00094,-156.31,,,,,,,
31.22,-0.00096,-157.78,,,,,,,
31.24,-0.00099,-159.17,,,,,,,
31.27,-0.00101,-160.46,,,,,,,
31.29,-0.00104,-161.84,,,,,,,
31.31,-0.00106,-162.97,,,,,,,
31.34,-0.00109,-164.14,,,,,,,
31.36,-0.00111,-165.08,,,,,,,
31.38,-0.00114,-166.01,,,,,,,
31.4,-0.00117,-166.83,,,,,,,
31.43,-0.00119,-167.63,,,,,,,
31.45,-0.00122,-168.41,,,,,,,
31.48,-0.00124,-169.03,,,,,,,
31.5,-0.00127,-169.61,,,,,,,
31.52,-0.00129,-170.2,,,,,,,
31.55,-0.00132,-170.74,,,,,,,
31.57,-0.00134,-171.27,,,,,,,
31.6,-0.00137,-171.68,,,,,,,
31.62,-0.00139,-172.1,,,,,,,
31.65,-0.00142,-172.51,,,,,,,
31.67,-0.00145,-172.9,,,,,,,
31.7,-0.00147,-173.22,,,,,,,
31.72,-0.0015,-173.55,,,,,,,
31.75,-0.00152,-173.82,,,,,,,
31.77,-0.00155,-174.06,,,,,,,
31.79,-0.00157,-174.24,,,,,,,
31.82,-0.0016,-174.4,,,,,,,
31.84,-0.00162,-174.53,,,,,,,
31.86,-0.00165,-174.64,,,,,,,
31.89,-0.00167,-174.69,,,,,,,
31.91,-0.0017,-174.68,,,,,,,
31.94,-0.00172,-174.69,,,,,,,
31.96,-0.00175,-174.62,,,,,,,
31.99,-0.00178,-174.63,,,,,,,
32.01,-0.0018,-174.62,,,,,,,
32.03,-0.00183,-174.49,,,,,,,
32.05,-0.00185,-174.39,,,,,,,
32.08,-0.00188,-173.97,,,,,,,
32.11,-0.0019,-172.77,,,,,,,
32.15,-0.00193,-168.85,,,,,,,
32.23,-0.0019,-152.8,,,,,,,
32.25,-0.00188,-145.93,,,,,,,
32.27,-0.00185,-140.19,,,,,,,
32.29,-0.00182,-135.12,,,,,,,
32.31,-0.0018,-130.68,,,,,,,
32.32,-0.00177,-126.55,,,,,,,
32.34,-0.00175,-122.1,,,,,,,
32.35,-0.00172,-117.84,,,,,,,
32.37,-0.0017,-113.75,,,,,,,
32.39,-0.00167,-109.89,,,,,,,
32.4,-0.00164,-106.47,,,,,,,
32.42,-0.00162,-102.73,,,,,,,
32.44,-0.00159,-99.54,,,,,,,
32.45,-0.00157,-96.56,,,,,,,
32.47,-0.00154,-93.63,,,,,,,
32.49,-0.00152,-90.58,,,,,,,
32.51,-0.00149,-87.68,,,,,,,
32.53,-0.00146,-84.83,,,,,,,
32.56,-0.00144,-81.88,,,,,,,
32.58,-0.00141,-79.18,,,,,,,
32.61,-0.00139,-76.4,,,,,,,
32.63,-0.00136,-73.79,,,,,,,
32.66,-0.00134,-71.21,,,,,,,
32.69,-0.00131,-68.54,,,,,,,
32.72,-0.00128,-65.68,,,,,,,
32.75,-0.00126,-62.38,,,,,,,
32.79,-0.00123,-58.92,,,,,,,
32.82,-0.00121,-55.26,,,,,,,
32.86,-0.00118,-51.02,,,,,,,
32.9,-0.00116,-46.75,,,,,,,
32.93,-0.00113,-42.81,,,,,,,
32.96,-0.00111,-39.06,,,,,,,
32.98,-0.00108,-35.24,,,,,,,
33.02,-0.00106,-31.04,,,,,,,
33.05,-0.00103,-26.64,,,,,,,
33.08,-0.00101,-22.61,,,,,,,
33.11,-0.00098,-18.31,,,,,,,
33.13,-0.00095,-14.27,,,,,,,
33.16,-0.00093,-10.59,,,,,,,
33.19,-0.0009,-6.35,,,,,,,
33.22,-0.00088,-2.29,,,,,,,
33.25,-0.00085,1.26,,,,,,,
33.27,-0.00083,4.68,,,,,,,
33.29,-0.0008,7.95,,,,,,,
33.32,-0.00078,11.31,,,,,,,
33.34,-0.00075,14.37,,,,,,,
33.37,-0.00072,17.71,,,,,,,
33.4,-0.0007,21.11,,,,,,,
33.42,-0.00067,24.39,,,,,,,
33.46,-0.00065,27.11,,,,,,,
33.49,-0.00062,29.13,,,,,,,
33.54,-0.0006,31.66,,,,,,,
33.58,-0.00057,34.47,,,,,,,
33.61,-0.00055,37.31,,,,,,,
33.63,-0.00052,40.09,,,,,,,
33.66,-0.00049,43.78,,,,,,,
33.68,-0.00047,46.74,,,,,,,
33.7,-0.00044,49.48,,,,,,,
33.72,-0.00042,51.97,,,,,,,
33.74,-0.00039,54.26,,,,,,,
33.77,-0.00037,56.52,,,,,,,
33.8,-0.00034,58.74,,,,,,,
33.83,-0.00032,61.18,,,,,,,
33.86,-0.00029,63.48,,,,,,,
33.89,-0.00027,65.54,,,,,,,
33.92,-0.00024,67.39,,,,,,,
66.01,-0.00022,78.59,,,,,,,
66.03,-0.0002,80.82,,,,,,,
66.06,-0.00017,83.11,,,,,,,
66.09,-0.00015,85.38,,,,,,,
66.11,-0.00012,87.84,,,,,,,
66.13,-0.0001,90.23,,,,,,,
66.16,-7e-05,92.94,,,,,,,
66.17,-5e-05,95.74,,,,,,,
66.19,-2e-05,98.33,,,,,,,
66.21,1e-05,100.79,,,,,,,
66.22,3e-05,103.21,,,,,,,
66.24,6e-05,105.56,,,,,,,
66.25,8e-05,107.88,,,,,,,
66.27,0.00011,110.12,,,,,,,
66.29,0.00014,112.23,,,,,,,
66.3,0.00016,114.35,,,,,,,
66.32,0.00019,116.25,,,,,,,
66.33,0.00021,117.83,,,,,,,
66.35,0.00024,119.44,,,,,,,
66.37,0.00026,121.12,,,,,,,
66.39,0.00029,122.55,,,,,,,
66.41,0.00032,123.99,,,,,,,
66.43,0.00034,125.17,,,,,,,
66.45,0.00037,126.32,,,,,,,
66.47,0.00039,127.37,,,,,,,
66.5,0.00042,128.46,,,,,,,
66.53,0.00044,129.42,,,,,,,
66.55,0.00047,130.15,,,,,,,
66.57,0.0005,130.97,,,,,,,
66.59,0.00052,131.82,,,,,,,
66.62,0.00055,132.54,,,,,,,
66.65,0.00057,133.41,,,,,,,
66.68,0.0006,134.24,,,,,,,
66.7,0.00062,134.99,,,,,,,
66.73,0.00065,135.93,,,,,,,
66.76,0.00067,136.94,,,,,,,
66.79,0.0007,138.08,,,,,,,
66.82,0.00073,139.2,,,,,,,
66.84,0.00075,140.29,,,,,,,
66.87,0.00078,141.53,,,,,,,
66.9,0.0008,142.73,,,,,,,
66.92,0.00083,143.9,,,,,,,
66.94,0.00085,145.0,,,,,,,
66.97,0.00088,145.97,,,,,,,
66.99,0.00091,146.98,,,,,,,
67.01,0.00093,147.95,,,,,,,
67.03,0.00096,148.8,,,,,,,
67.06,0.00098,149.66,,,,,,,
67.08,0.00101,150.38,,,,,,,
67.1,0.00103,151.01,,,,,,,
67.13,0.00106,151.62,,,,,,,
67.15,0.00108,152.13,,,,,,,
67.18,0.00111,152.64,,,,,,,
67.21,0.00114,153.09,,,,,,,
67.23,0.00116,153.64,,,,,,,
67.25,0.00119,154.1,,,,,,,
67.28,0.00121,154.48,,,,,,,
67.3,0.00124,154.96,,,,,,,
67.33,0.00126,155.33,,,,,,,
67.35,0.00129,155.72,,,,,,,
67.38,0.00131,155.94,,,,,,,
67.4,0.00134,156.24,,,,,,,
67.43,0.00137,156.56,,,,,,,
67.46,0.00139,156.86,,,,,,,
67.48,0.00142,157.15,,,,,,,
67.5,0.00144,157.45,,,,,,,
67.53,0.00147,157.75,,,,,,,
67.56,0.00149,158.12,,,,,,,
67.58,0.00152,158.44,,,,,,,
67.6,0.00154,158.71,,,,,,,
67.63,0.00157,159.02,,,,,,,
67.65,0.00159,159.26,,,,,,,
67.68,0.00162,159.53,,,,,,,
67.7,0.00165,159.71,,,,,,,
67.73,0.00167,159.94,,,,,,,
67.75,0.0017,160.13,,,,,,,
67.78,0.00172,160.26,,,,,,,
67.8,0.00175,160.41,,,,,,,
67.83,0.00177,160.52,,,,,,,
67.85,0.0018,160.66,,,,,,,
67.88,0.00182,160.69,,,,,,,
67.9,0.00185,160.73,,,,,,,
67.93,0.00188,160.82,,,,,,,
67.95,0.0019,160.87,,,,,,,
67.98,0.00193,160.88,,,,,,,
68.0,0.00195,160.9,,,,,,,
68.03,0.00198,160.67,,,,,,,
68.07,0.002,159.02,,,,,,,
68.17,0.00198,142.47,,,,,,,
68.19,0.00195,137.18,,,,,,,
68.21,0.00193,132.3,,,,,,,
68.23,0.0019,127.53,,,,,,,
68.25,0.00187,122.85,,,,,,,
68.27,0.00185,118.51,,,,,,,
68.29,0.00182,114.4,,,,,,,
68.31,0.0018,110.26,,,,,,,
68.33,0.00177,106.17,,,,,,,
68.35,0.00175,102.55,,,,,,,
68.37,0.00172,98.89,,,,,,,
68.39,0.00169,94.98,,,,,,,
68.41,0.00167,91.19,,,,,,,
68.44,0.00164,87.44,,,,,,,
68.47,0.00162,83.58,,,,,,,
68.49,0.00159,79.65,,,,,,,
68.52,0.00157,76.08,,,,,,,
68.55,0.00154,72.19,,,,,,,
68.58,0.00152,68.79,,,,,,,
68.6,0.00149,65.42,,,,,,,
68.63,0.00147,61.84,,,,,,,
68.66,0.00144,58.14,,,,,,,
68.69,0.00142,54.66,,,,,,,
68.71,0.00139,51.23,,,,,,,
68.74,0.00136,47.82,,,,,,,
68.77,0.00134,44.44,,,,,,,
68.8,0.00131,40.84,,,,,,,
68.82,0.00129,37.47,,,,,,,
68.85,0.00126,34.15,,,,,,,
68.88,0.00124,30.94,,,,,,,
68.91,0.00121,27.51,,,,,,,
68.93,0.00119,24.28,,,,,,,
68.96,0.00116,21.01,,,,,,,
68.99,0.00113,17.64,,,,,,,
69.01,0.00111,14.51,,,,,,,
69.04,0.00108,11.3,,,,,,,
69.07,0.00106,8.4,,,,,,,
69.09,0.00103,5.4,,,,,,,
69.12,0.00101,2.58,,,,,,,
69.14,0.00098,-0.26,,,,,,,
69.17,0.00096,-3.13,,,,,,,
69.19,0.00093,-5.9,,,,,,,
69.22,0.00091,-8.63,,,,,,,
69.25,0.00088,-11.34,,,,,,,
69.28,0.00086,-13.95,,,,,,,
69.31,0.00083,-16.32,,,,,,,
69.36,0.0008,-17.43,,,,,,,
69.48,0.00078,-20.13,,,,,,,
69.51,0.00075,-22.66,,,,,,,
69.54,0.00073,-25.27,,,,,,,
69.57,0.0007,-27.65,,,,,,,
69.6,0.00068,-29.86,,,,,,,
69.63,0.00065,-32.5,,,,,,,
69.66,0.00063,-34.86,,,,,,,
69.69,0.0006,-37.67,,,,,,,
69.71,0.00058,-40.51,,,,,,,
69.73,0.00055,-43.35,,,,,,,
69.75,0.00052,-46.61,,,,,,,
69.76,0.0005,-49.62,,,,,,,
69.77,0.00047,-52.37,,,,,,,
69.79,0.00044,-55.07,,,,,,,
69.81,0.00042,-57.74,,,,,,,
69.82,0.00039,-60.57,,,,,,,
69.84,0.00037,-63.45,,,,,,,
69.84,0.00037,-63.8,,,,,,,
69.86,0.00034,-66.15,,,,,,,
69.87,0.00032,-68.86,,,,,,,
69.89,0.00029,-72.02,,,,,,,
69.91,0.00027,-74.56,,,,,,,
69.92,0.00024,-77.04,,,,,,,
69.94,0.00021,-79.4,,,,,,,
69.95,0.00019,-81.72,,,,,,,
69.97,0.00016,-83.99,,,,,,,
69.99,0.00014,-86.19,,,,,,,
70.01,0.00011,-88.35,,,,,,,
70.03,8e-05,-90.44,,,,,,,
70.05,6e-05,-92.6,,,,,,,
70.07,3e-05,-94.62,,,,,,,
70.09,1e-05,-96.62,,,,,,,
70.11,-2e-05,-98.39,,,,,,,
70.13,-4e-05,-99.91,,,,,,,
70.15,-7e-05,-101.44,,,,,,,
70.17,-9e-05,-102.91,,,,,,,
70.2,-0.00012,-104.32,,,,,,,
70.22,-0.00014,-105.59,,,,,,,
70.24,-0.00017,-106.79,,,,,,,
70.27,-0.0002,-107.95,,,,,,,
70.29,-0.00022,-109.02,,,,,,,
70.32,-0.00025,-110.32,,,,,,,
70.35,-0.00027,-111.59,,,,,,,
70.38,-0.0003,-112.68,,,,,,,
70.41,-0.00032,-113.9,,,,,,,
70.44,-0.00035,-115.23,,,,,,,
70.46,-0.00038,-116.64,,,,,,,
70.49,-0.0004,-118.01,,,,,,,
70.52,-0.00043,-119.66,,,,,,,
70.55,-0.00045,-121.23,,,,,,,
70.58,-0.00048,-122.73,,,,,,,
70.6,-0.0005,-124.22,,,,,,,
70.63,-0.00053,-125.76,,,,,,,
70.65,-0.00055,-127.37,,,,,,,
70.68,-0.00058,-128.97,,,,,,,
70.7,-0.00061,-130.26,,,,,,,
70.73,-0.00063,-131.5,,,,,,,
70.75,-0.00066,-132.66,,,,,,,
70.77,-0.00068,-133.94,,,,,,,
70.8,-0.00071,-135.08,,,,,,,
70.82,-0.00073,-136.29,,,,,,,
70.85,-0.00076,-137.47,,,,,,,
70.88,-0.00078,-138.57,,,,,,,
70.9,-0.00081,-139.56,,,,,,,
70.93,-0.00083,-140.62,,,,,,,
70.95,-0.00086,-141.66,,,,,,,
70.98,-0.00089,-142.73,,,,,,,
71.0,-0.00091,-143.74,,,,,,,
71.02,-0.00094,-144.59,,,,,,,
71.05,-0.00096,-145.62,,,,,,,
71.08,-0.00099,-146.67,,,,,,,
71.1,-0.00101,-147.53,,,,,,,
71.13,-0.00104,-148.36,,,,,,,
71.15,-0.00106,-149.3,,,,,,,
71.18,-0.00109,-150.14,,,,,,,
71.2,-0.00112,-150.83,,,,,,,
71.22,-0.00114,-151.63,,,,,,,
71.25,-0.00117,-152.37,,,,,,,
71.28,-0.00119,-153.24,,,,,,,
71.3,-0.00122,-153.99,,,,,,,
71.33,-0.00124,-154.71,,,,,,,
71.36,-0.00127,-155.54,,,,,,,
71.38,-0.00129,-156.31,,,,,,,
71.41,-0.00132,-156.99,,,,,,,
71.43,-0.00135,-157.72,,,,,,,
71.46,-0.00137,-158.46,,,,,,,
71.48,-0.0014,-159.27,,,,,,,
71.51,-0.00142,-159.92,,,,,,,
71.53,-0.00145,-160.53,,,,,,,
71.55,-0.00147,-161.16,,,,,,,
71.57,-0.0015,-161.68,,,,,,,
71.6,-0.00152,-162.16,,,,,,,
71.62,-0.00155,-162.54,,,,,,,
71.64,-0.00158,-162.83,,,,,,,
71.67,-0.0016,-163.13,,,,,,,
71.69,-0.00163,-163.36,,,,,,,
71.72,-0.00165,-163.58,,,,,,,
71.75,-0.00168,-163.77,,,,,,,
71.77,-0.0017,-164.0,,,,,,,
71.8,-0.00173,-164.24,,,,,,,
71.83,-0.00175,-164.49,,,,,,,
71.85,-0.00178,-164.74,,,,,,,
71.88,-0.00181,-164.96,,,,,,,
71.9,-0.00183,-165.24,,,,,,,
71.92,-0.00186,-165.46,,,,,,,
71.95,-0.00188,-165.72,,,,,,,
71.97,-0.00191,-165.87,,,,,,,
71.99,-0.00193,-165.99,,,,,,,
72.02,-0.00196,-165.99,,,,,,,
72.05,-0.00198,-165.5,,,,,,,
72.08,-0.00201,-163.8,,,,,,,
72.18,-0.00198,-146.15,,,,,,,
72.2,-0.00196,-140.5,,,,,,,
72.22,-0.00193,-135.32,,,,,,,
72.24,-0.00191,-130.52,,,,,,,
72.26,-0.00188,-125.67,,,,,,,
72.28,-0.00185,-121.3,,,,,,,
72.29,-0.00183,-117.07,,,,,,,
72.31,-0.0018,-112.48,,,,,,,
72.33,-0.00178,-108.48,,,,,,,
72.35,-0.00175,-104.6,,,,,,,
72.37,-0.00173,-100.98,,,,,,,
72.39,-0.0017,-97.4,,,,,,,
72.41,-0.00167,-93.41,,,,,,,
72.43,-0.00165,-89.88,,,,,,,
72.46,-0.00162,-86.28,,,,,,,
72.48,-0.0016,-82.9,,,,,,,
72.51,-0.00157,-79.14,,,,,,,
72.54,-0.00155,-75.44,,,,,,,
72.57,-0.00152,-71.52,,,,,,,
72.59,-0.0015,-68.02,,,,,,,
72.62,-0.00147,-64.85,,,,,,,
72.64,-0.00144,-61.51,,,,,,,
72.67,-0.00142,-57.68,,,,,,,
72.7,-0.00139,-53.88,,,,,,,
72.73,-0.00137,-50.68,,,,,,,
72.76,-0.00134,-47.15,,,,,,,
72.78,-0.00132,-43.76,,,,,,,
72.81,-0.00129,-39.89,,,,,,,
72.84,-0.00127,-36.41,,,,,,,
72.86,-0.00124,-33.65,,,,,,,
72.89,-0.00122,-30.5,,,,,,,
72.92,-0.00119,-27.41,,,,,,,
72.94,-0.00117,-24.27,,,,,,,
72.97,-0.00114,-21.27,,,,,,,
72.99,-0.00111,-18.17,,,,,,,
73.02,-0.00109,-15.14,,,,,,,
73.05,-0.00106,-11.73,,,,,,,
73.08,-0.00104,-8.23,,,,,,,
73.11,-0.00101,-5.28,,,,,,,
73.14,-0.00099,-1.92,,,,,,,
73.17,-0.00096,1.17,,,,,,,
73.19,-0.00093,4.2,,,,,,,
73.22,-0.00091,7.42,,,,,,,
73.25,-0.00088,10.97,,,,,,,
73.28,-0.00086,13.83,,,,,,,
73.3,-0.00083,16.82,,,,,,,
73.33,-0.00081,20.23,,,,,,,
73.36,-0.00078,23.36,,,,,,,
73.39,-0.00075,25.86,,,,,,,
73.44,-0.00073,28.21,,,,,,,
73.49,-0.0007,30.8,,,,,,,
73.52,-0.00068,33.65,,,,,,,
73.55,-0.00065,36.22,,,,,,,
73.58,-0.00063,38.83,,,,,,,
73.6,-0.0006,42.12,,,,,,,
73.62,-0.00058,44.92,,,,,,,
73.64,-0.00055,47.68,,,,,,,
73.67,-0.00052,50.29,,,,,,,
73.69,-0.0005,52.83,,,,,,,
73.71,-0.00047,55.22,,,,,,,
73.74,-0.00045,57.52,,,,,,,
73.77,-0.00042,59.62,,,,,,,
73.79,-0.0004,61.66,,,,,,,
73.83,-0.00037,63.65,,,,,,,
73.86,-0.00035,65.94,,,,,,,
73.89,-0.00032,67.61,,,,,,,
73.92,-0.0003,69.8,,,,,,,
73.95,-0.00027,71.86,,,,,,,
73.98,-0.00025,73.7,,,,,,,
146.09,-0.00023,80.98,,,,,,,
146.12,-0.0002,82.95,,,,,,,
146.14,-0.00017,84.82,,,,,,,
146.17,-0.00015,87.02,,,,,,,
146.19,-0.00012,89.55,,,,,,,
146.21,-0.0001,92.22,,,,,,,
146.23,-7e-05,94.58,,,,,,,
146.25,-5e-05,96.96,,,,,,,
146.26,-2e-05,99.32,,,,,,,
146.28,1e-05,101.8,,,,,,,
146.3,3e-05,104.21,,,,,,,
146.31,6e-05,106.32,,,,,,,
146.33,8e-05,108.29,,,,,,,
146.34,0.00011,110.53,,,,,,,
146.36,0.00013,112.4,,,,,,,
146.37,0.00016,114.17,,,,,,,
146.39,0.00019,115.83,,,,,,,
146.41,0.00021,117.51,,,,,,,
146.43,0.00024,118.89,,,,,,,
146.44,0.00026,120.37,,,,,,,
146.46,0.00029,121.64,,,,,,,
146.48,0.00031,122.82,,,,,,,
146.51,0.00034,123.97,,,,,,,
146.53,0.00036,124.98,,,,,,,
146.56,0.00039,125.96,,,,,,,
146.58,0.00042,126.96,,,,,,,
146.61,0.00044,127.82,,,,,,,
146.63,0.00047,128.64,,,,,,,
146.66,0.00049,129.56,,,,,,,
146.68,0.00052,130.36,,,,,,,
146.71,0.00054,131.24,,,,,,,
146.74,0.00057,132.24,,,,,,,
146.77,0.00059,133.25,,,,,,,
146.8,0.00062,134.38,,,,,,,
146.83,0.00064,135.52,,,,,,,
146.85,0.00067,136.85,,,,,,,
146.88,0.0007,138.15,,,,,,,
146.9,0.00072,139.32,,,,,,,
146.93,0.00075,140.71,,,,,,,
146.96,0.00077,142.0,,,,,,,
146.98,0.0008,143.29,,,,,,,
147.0,0.00082,144.39,,,,,,,
147.03,0.00085,145.6,,,,,,,
147.05,0.00087,146.74,,,,,,,
147.08,0.0009,147.75,,,,,,,
147.1,0.00093,148.69,,,,,,,
147.12,0.00095,149.6,,,,,,,
147.15,0.00098,150.44,,,,,,,
147.17,0.001,151.19,,,,,,,
147.19,0.00103,152.0,,,,,,,
147.22,0.00105,152.65,,,,,,,
147.24,0.00108,153.21,,,,,,,
147.26,0.00111,153.85,,,,,,,
147.29,0.00113,154.3,,,,,,,
147.31,0.00116,154.84,,,,,,,
147.34,0.00118,155.38,,,,,,,
147.37,0.00121,155.87,,,,,,,
147.39,0.00123,156.33,,,,,,,
147.42,0.00126,156.78,,,,,,,
147.44,0.00128,157.14,,,,,,,
147.46,0.00131,157.53,,,,,,,
147.49,0.00134,157.94,,,,,,,
147.52,0.00136,158.28,,,,,,,
147.54,0.00139,158.68,,,,,,,
147.56,0.00141,158.96,,,,,,,
147.59,0.00144,159.22,,,,,,,
147.61,0.00146,159.45,,,,,,,
147.63,0.00149,159.64,,,,,,,
147.66,0.00151,159.76,,,,,,,
147.68,0.00154,159.87,,,,,,,
147.71,0.00157,159.89,,,,,,,
147.74,0.00159,159.94,,,,,,,
147.77,0.00162,160.03,,,,,,,
147.79,0.00164,160.16,,,,,,,
147.82,0.00167,160.34,,,,,,,
147.85,0.00169,160.56,,,,,,,
147.87,0.00172,160.81,,,,,,,
147.9,0.00174,161.07,,,,,,,
147.92,0.00177,161.36,,,,,,,
147.95,0.00179,161.67,,,,,,,
147.97,0.00182,161.89,,,,,,,
147.99,0.00185,162.09,,,,,,,
148.01,0.00187,162.28,,,,,,,
148.04,0.0019,162.4,,,,,,,
148.06,0.00192,162.45,,,,,,,
148.08,0.00195,162.37,,,,,,,
148.11,0.00197,162.12,,,,,,,
148.14,0.002,161.1,,,,,,,
148.27,0.00197,139.34,,,,,,,
148.29,0.00195,134.29,,,,,,,
148.31,0.00192,129.56,,,,,,,
148.33,0.00189,124.97,,,,,,,
148.35,0.00187,120.49,,,,,,,
148.36,0.00184,116.36,,,,,,,
148.38,0.00182,112.42,,,,,,,
148.4,0.00179,108.22,,,,,,,
148.42,0.00176,104.14,,,,,,,
148.44,0.00174,100.26,,,,,,,
148.46,0.00171,96.56,,,,,,,
148.49,0.00169,92.79,,,,,,,
148.51,0.00166,89.29,,,,,,,
148.53,0.00164,85.32,,,,,,,
148.56,0.00161,81.97,,,,,,,
148.59,0.00159,78.26,,,,,,,
148.62,0.00156,74.3,,,,,,,
148.64,0.00154,70.62,,,,,,,
148.67,0.00151,67.25,,,,,,,
148.7,0.00148,63.93,,,,,,,
148.72,0.00146,60.61,,,,,,,
148.75,0.00143,57.31,,,,,,,
148.78,0.00141,53.95,,,,,,,
148.8,0.00138,50.55,,,,,,,
148.83,0.00136,47.15,,,,,,,
148.86,0.00133,43.9,,,,,,,
148.89,0.00131,40.4,,,,,,,
148.92,0.00128,36.81,,,,,,,
148.94,0.00126,33.66,,,,,,,
148.97,0.00123,30.25,,,,,,,
149.0,0.00121,26.94,,,,,,,
149.03,0.00118,23.84,,,,,,,
149.05,0.00116,20.71,,,,,,,
149.08,0.00113,17.48,,,,,,,
149.1,0.0011,14.54,,,,,,,
149.13,0.00108,11.48,,,,,,,
149.16,0.00105,8.42,,,,,,,
149.18,0.00103,5.39,,,,,,,
149.21,0.001,2.45,,,,,,,
149.24,0.00098,-0.46,,,,,,,
149.26,0.00095,-3.31,,,,,,,
149.29,0.00093,-6.21,,,,,,,
149.32,0.0009,-9.06,,,,,,,
149.35,0.00087,-11.91,,,,,,,
149.37,0.00085,-14.5,,,,,,,
149.41,0.00082,-16.67,,,,,,,
149.49,0.0008,-17.44,,,,,,,
149.56,0.00077,-19.62,,,,,,,
149.6,0.00075,-22.27,,,,,,,
149.64,0.00072,-24.77,,,,,,,
149.67,0.0007,-27.38,,,,,,,
149.7,0.00067,-29.78,,,,,,,
149.73,0.00065,-32.39,,,,,,,
149.76,0.00062,-35.1,,,,,,,
149.78,0.0006,-38.03,,,,,,,
149.8,0.00057,-40.94,,,,,,,
149.82,0.00054,-43.84,,,,,,,
149.84,0.00052,-47.26,,,,,,,
149.86,0.00049,-50.47,,,,,,,
149.87,0.00047,-53.21,,,,,,,
149.89,0.00044,-55.91,,,,,,,
149.9,0.00041,-58.56,,,,,,,
149.92,0.00039,-61.28,,,,,,,
149.93,0.00036,-63.87,,,,,,,
149.95,0.00034,-66.42,,,,,,,
149.96,0.00031,-68.96,,,,,,,
149.98,0.00029,-71.67,,,,,,,
149.99,0.00026,-73.87,,,,,,,
150.01,0.00024,-76.35,,,,,,,
150.02,0.00021,-78.55,,,,,,,
150.04,0.00018,-80.67,,,,,,,
150.06,0.00016,-82.9,,,,,,,
150.07,0.00013,-85.0,,,,,,,
150.09,0.00011,-87.07,,,,,,,
150.11,8e-05,-89.03,,,,,,,
150.13,5e-05,-91.0,,,,,,,
150.15,3e-05,-92.8,,,,,,,
150.18,0.0,-94.61,,,,,,,
150.2,-2e-05,-96.36,,,,,,,
150.22,-5e-05,-98.01,,,,,,,
150.25,-7e-05,-99.61,,,,,,,
150.27,-0.0001,-101.13,,,,,,,
150.29,-0.00012,-102.46,,,,,,,
150.32,-0.00015,-103.84,,,,,,,
150.34,-0.00018,-105.24,,,,,,,
150.37,-0.0002,-106.53,,,,,,,
150.39,-0.00023,-107.73,,,,,,,
150.42,-0.00025,-109.07,,,,,,,
150.45,-0.00028,-110.3,,,,,,,
150.47,-0.0003,-111.6,,,,,,,
150.5,-0.00033,-112.86,,,,,,,
150.52,-0.00035,-114.08,,,,,,,
150.55,-0.00038,-115.37,,,,,,,
150.58,-0.00041,-116.81,,,,,,,
150.61,-0.00043,-118.17,,,,,,,
150.63,-0.00046,-119.49,,,,,,,
150.66,-0.00048,-120.88,,,,,,,
150.69,-0.00051,-122.25,,,,,,,
150.72,-0.00053,-123.62,,,,,,,
150.75,-0.00056,-125.16,,,,,,,
150.77,-0.00058,-126.55,,,,,,,
150.79,-0.00061,-127.87,,,,,,,
150.82,-0.00064,-129.22,,,,,,,
150.84,-0.00066,-130.58,,,,,,,
150.87,-0.00069,-131.86,,,,,,,
150.89,-0.00071,-132.98,,,,,,,
150.92,-0.00074,-134.23,,,,,,,
150.94,-0.00076,-135.37,,,,,,,
150.96,-0.00079,-136.4,,,,,,,
150.99,-0.00081,-137.36,,,,,,,
151.01,-0.00084,-138.33,,,,,,,
151.04,-0.00087,-139.31,,,,,,,
151.06,-0.00089,-140.14,,,,,,,
151.09,-0.00092,-141.03,,,,,,,
151.11,-0.00094,-141.82,,,,,,,
151.13,-0.00097,-142.61,,,,,,,
151.16,-0.00099,-143.41,,,,,,,
151.19,-0.00102,-144.16,,,,,,,
151.21,-0.00104,-144.9,,,,,,,
151.24,-0.00107,-145.7,,,,,,,
151.27,-0.00109,-146.56,,,,,,,
151.29,-0.00112,-147.38,,,,,,,
151.32,-0.00114,-148.26,,,,,,,
151.35,-0.00117,-149.2,,,,,,,
151.38,-0.0012,-150.18,,,,,,,
151.41,-0.00122,-151.18,,,,,,,
151.43,-0.00125,-152.29,,,,,,,
151.46,-0.00127,-153.4,,,,,,,
151.49,-0.0013,-154.42,,,,,,,
151.51,-0.00132,-155.5,,,,,,,
151.54,-0.00135,-156.6,,,,,,,
151.56,-0.00138,-157.7,,,,,,,
151.59,-0.0014,-158.69,,,,,,,
151.61,-0.00143,-159.72,,,,,,,
151.63,-0.00145,-160.61,,,,,,,
151.66,-0.00148,-161.53,,,,,,,
151.68,-0.0015,-162.36,,,,,,,
151.7,-0.00153,-163.0,,,,,,,
151.73,-0.00155,-163.63,,,,,,,
151.75,-0.00158,-164.21,,,,,,,
151.77,-0.00161,-164.68,,,,,,,
151.79,-0.00163,-165.04,,,,,,,
151.81,-0.00166,-165.34,,,,,,,
151.83,-0.00168,-165.58,,,,,,,
151.86,-0.00171,-165.84,,,,,,,
151.88,-0.00173,-166.0,,,,,,,
151.91,-0.00176,-166.05,,,,,,,
151.93,-0.00178,-166.1,,,,,,,
151.96,-0.00181,-166.08,,,,,,,
151.98,-0.00183,-166.03,,,,,,,
152.0,-0.00186,-165.93,,,,,,,
152.03,-0.00189,-165.72,,,,,,,
152.06,-0.00191,-165.4,,,,,,,
152.08,-0.00194,-165.22,,,,,,,
152.11,-0.00196,-165.04,,,,,,,
152.13,-0.00199,-164.36,,,,,,,
152.17,-0.00201,-162.48,,,,,,,
152.26,-0.00199,-145.82,,,,,,,
152.29,-0.00196,-139.56,,,,,,,
152.31,-0.00193,-134.5,,,,,,,
152.32,-0.00191,-129.94,,,,,,,
152.34,-0.00188,-125.16,,,,,,,
152.36,-0.00186,-120.83,,,,,,,
152.38,-0.00183,-116.4,,,,,,,
152.4,-0.00181,-112.23,,,,,,,
152.42,-0.00178,-108.16,,,,,,,
152.43,-0.00176,-104.21,,,,,,,
152.46,-0.00173,-100.05,,,,,,,
152.48,-0.0017,-95.66,,,,,,,
152.5,-0.00168,-91.39,,,,,,,
152.53,-0.00165,-87.67,,,,,,,
152.55,-0.00163,-84.1,,,,,,,
152.57,-0.0016,-80.46,,,,,,,
152.59,-0.00158,-77.34,,,,,,,
152.62,-0.00155,-74.2,,,,,,,
152.64,-0.00152,-70.84,,,,,,,
152.67,-0.0015,-67.34,,,,,,,
152.7,-0.00147,-63.6,,,,,,,
152.72,-0.00145,-60.54,,,,,,,
152.75,-0.00142,-57.05,,,,,,,
152.78,-0.0014,-53.67,,,,,,,
152.81,-0.00137,-50.07,,,,,,,
152.84,-0.00134,-46.38,,,,,,,
152.86,-0.00132,-43.54,,,,,,,
152.89,-0.00129,-40.49,,,,,,,
152.92,-0.00127,-37.15,,,,,,,
152.94,-0.00124,-34.31,,,,,,,
152.97,-0.00122,-31.01,,,,,,,
153.0,-0.00119,-27.67,,,,,,,
153.02,-0.00117,-24.74,,,,,,,
153.05,-0.00114,-21.39,,,,,,,
153.08,-0.00111,-17.99,,,,,,,
153.11,-0.00109,-14.93,,,,,,,
153.14,-0.00106,-11.86,,,,,,,
153.17,-0.00104,-8.32,,,,,,,
153.2,-0.00101,-4.98,,,,,,,
153.23,-0.00099,-1.37,,,,,,,
153.26,-0.00096,1.73,,,,,,,
153.28,-0.00094,4.68,,,,,,,
153.31,-0.00091,7.83,,,,,,,
153.33,-0.00089,10.95,,,,,,,
153.36,-0.00086,13.99,,,,,,,
153.39,-0.00084,16.98,,,,,,,
153.42,-0.00081,20.05,,,,,,,
153.44,-0.00079,23.04,,,,,,,
153.47,-0.00076,25.45,,,,,,,
153.51,-0.00074,27.83,,,,,,,
153.56,-0.00071,30.36,,,,,,,
153.6,-0.00068,32.79,,,,,,,
153.63,-0.00066,35.08,,,,,,,
153.66,-0.00063,37.71,,,,,,,
153.69,-0.00061,40.86,,,,,,,
153.71,-0.00058,43.9,,,,,,,
153.73,-0.00056,46.79,,,,,,,
153.75,-0.00053,49.54,,,,,,,
153.77,-0.00051,51.9,,,,,,,
153.79,-0.00048,54.25,,,,,,,
153.82,-0.00046,56.65,,,,,,,
153.85,-0.00043,58.93,,,,,,,
153.88,-0.00041,61.33,,,,,,,
153.91,-0.00038,63.42,,,,,,,
153.94,-0.00036,65.46,,,,,,,
153.97,-0.00033,67.56,,,,,,,
154.0,-0.00031,69.86,,,,,,,
154.03,-0.00028,72.05,,,,,,,
154.06,-0.00025,74.34,,,,,,,
386.36,-0.00022,78.45,,,,,,,
386.39,-0.00019,80.52,,,,,,,
386.41,-0.00017,82.13,,,,,,,
386.44,-0.00014,83.98,,,,,,,
386.46,-0.00012,85.92,,,,,,,
386.49,-9e-05,88.47,,,,,,,
386.51,-6e-05,90.81,,,,,,,
386.53,-4e-05,93.43,,,,,,,
386.55,-1e-05,95.88,,,,,,,
386.56,1e-05,98.31,,,,,,,
386.58,4e-05,100.62,,,,,,,
386.59,7e-05,102.6,,,,,,,
386.61,9e-05,104.69,,,,,,,
386.62,0.00012,106.77,,,,,,,
386.64,0.00014,108.78,,,,,,,
386.66,0.00017,110.79,,,,,,,
386.67,0.00019,112.68,,,,,,,
386.69,0.00022,114.43,,,,,,,
386.71,0.00025,115.95,,,,,,,
386.72,0.00027,117.35,,,,,,,
386.74,0.0003,118.78,,,,,,,
386.77,0.00032,120.21,,,,,,,
386.79,0.00035,121.33,,,,,,,
386.81,0.00037,122.3,,,,,,,
386.83,0.0004,123.29,,,,,,,
386.85,0.00043,124.27,,,,,,,
386.88,0.00045,125.17,,,,,,,
386.91,0.00048,126.12,,,,,,,
386.94,0.0005,127.19,,,,,,,
