Repository: janzenchoi/phd_code

# MOGA NEML

The repository contains code for calibrating the constitutive parameters of phenomenological creep models. The code combines the multi-objective genetic algorithm (MOGA) implemented in Pymoo with the nuclear engineering material model library (NEML). The following README was last updated on the 19th of December, 2023.

## Reading an experimental dataset (`read_data`)

The `read_data` function reads experimental data into the `Interface` class.
* `file_path`: This argument defines the path to the experimental data. Note that this path appends the `input_path` value defined when initialising the `Interface` class.

File: moga_neml/scripts/data/fatigue/AirPlate_950_1E-3_43-5.csv (part 1 of 3)
time,strain,stress,temperature,type,strain_rate,max_strain,title,youngs,poissons
0.0,1e-05,9.22,950,fatigue,0.001,0.00203,43-5,144000,0.3
0.04,4e-05,13.17,,,,,,,
0.08,7e-05,17.02,,,,,,,
0.12,9e-05,20.52,,,,,,,
0.17,0.00012,23.98,,,,,,,
0.23,0.00014,27.39,,,,,,,
0.28,0.00017,31.16,,,,,,,
0.31,0.00019,34.95,,,,,,,
0.33,0.00022,39.12,,,,,,,
0.34,0.00024,42.38,,,,,,,
0.36,0.00027,45.64,,,,,,,
0.38,0.00029,49.02,,,,,,,
0.39,0.00032,52.29,,,,,,,
0.42,0.00035,55.65,,,,,,,
0.45,0.00037,59.27,,,,,,,
0.47,0.0004,62.55,,,,,,,
0.51,0.00042,66.25,,,,,,,
0.55,0.00045,69.85,,,,,,,
0.58,0.00047,73.05,,,,,,,
0.61,0.0005,75.91,,,,,,,
0.64,0.00052,79.08,,,,,,,
0.67,0.00055,82.31,,,,,,,
0.7,0.00058,85.57,,,,,,,
0.73,0.0006,89.03,,,,,,,
0.76,0.00063,92.61,,,,,,,
0.78,0.00065,96.29,,,,,,,
0.8,0.00068,100.06,,,,,,,
0.82,0.0007,103.58,,,,,,,
0.84,0.00073,107.05,,,,,,,
0.86,0.00075,110.37,,,,,,,
0.87,0.00078,113.75,,,,,,,
0.89,0.00081,116.98,,,,,,,
0.91,0.00083,119.92,,,,,,,
0.92,0.00086,123.06,,,,,,,
0.94,0.00088,125.96,,,,,,,
0.96,0.00091,128.58,,,,,,,
0.97,0.00093,131.1,,,,,,,
0.99,0.00096,133.71,,,,,,,
1.0,0.00099,136.04,,,,,,,
1.02,0.00101,138.4,,,,,,,
1.05,0.00104,141.24,,,,,,,
1.08,0.00106,144.64,,,,,,,
1.11,0.00109,148.07,,,,,,,
1.14,0.00111,150.87,,,,,,,
1.17,0.00114,153.86,,,,,,,
1.19,0.00116,156.56,,,,,,,
1.22,0.00119,158.95,,,,,,,
1.23,0.00121,160.11,,,,,,,
1.24,0.00124,160.25,,,,,,,
1.24,0.00127,159.96,,,,,,,
1.25,0.0013,159.98,,,,,,,
1.25,0.00133,160.01,,,,,,,
1.25,0.00136,160.08,,,,,,,
1.26,0.0014,160.15,,,,,,,
1.26,0.00143,160.23,,,,,,,
1.26,0.00146,160.37,,,,,,,
1.27,0.00148,160.52,,,,,,,
1.27,0.00151,160.59,,,,,,,
1.28,0.00154,160.5,,,,,,,
1.29,0.00156,160.22,,,,,,,
1.31,0.00159,158.44,,,,,,,
1.36,0.00156,152.02,,,,,,,
1.38,0.00154,148.2,,,,,,,
1.4,0.00151,144.47,,,,,,,
1.43,0.00148,140.78,,,,,,,
1.45,0.00146,137.18,,,,,,,
1.49,0.00143,132.92,,,,,,,
1.53,0.00141,128.12,,,,,,,
1.56,0.00138,124.27,,,,,,,
1.59,0.00136,120.84,,,,,,,
1.63,0.00133,116.71,,,,,,,
1.66,0.00131,112.74,,,,,,,
1.69,0.00128,108.51,,,,,,,
1.72,0.00126,104.75,,,,,,,
1.74,0.00123,101.5,,,,,,,
1.76,0.0012,98.19,,,,,,,
1.79,0.00118,94.54,,,,,,,
1.82,0.00115,90.77,,,,,,,
1.84,0.00113,87.43,,,,,,,
1.87,0.0011,84.12,,,,,,,
1.9,0.00108,80.8,,,,,,,
1.92,0.00105,77.52,,,,,,,
1.95,0.00103,74.06,,,,,,,
1.98,0.001,70.57,,,,,,,
2.01,0.00098,67.24,,,,,,,
2.03,0.00095,64.05,,,,,,,
2.06,0.00092,60.63,,,,,,,
2.08,0.0009,57.48,,,,,,,
2.11,0.00087,54.42,,,,,,,
2.14,0.00085,51.03,,,,,,,
2.17,0.00082,46.88,,,,,,,
2.21,0.0008,43.3,,,,,,,
2.23,0.00077,39.56,,,,,,,
2.26,0.00075,36.11,,,,,,,
2.29,0.00072,32.63,,,,,,,
2.32,0.0007,29.02,,,,,,,
2.34,0.00067,25.46,,,,,,,
2.37,0.00064,22.01,,,,,,,
2.4,0.00062,18.4,,,,,,,
2.43,0.00059,14.78,,,,,,,
2.46,0.00057,11.13,,,,,,,
2.49,0.00054,7.65,,,,,,,
2.51,0.00052,4.16,,,,,,,
2.54,0.00049,0.42,,,,,,,
2.57,0.00047,-3.11,,,,,,,
2.6,0.00044,-6.77,,,,,,,
2.63,0.00042,-10.24,,,,,,,
2.66,0.00039,-13.58,,,,,,,
2.69,0.00036,-17.07,,,,,,,
2.74,0.00034,-20.07,,,,,,,
2.87,0.00031,-24.94,,,,,,,
2.9,0.00029,-28.57,,,,,,,
2.94,0.00026,-31.97,,,,,,,
2.97,0.00024,-35.77,,,,,,,
2.99,0.00021,-39.44,,,,,,,
3.02,0.00019,-43.25,,,,,,,
3.04,0.00016,-47.53,,,,,,,
3.05,0.00013,-50.94,,,,,,,
3.07,0.00011,-54.39,,,,,,,
3.09,8e-05,-57.88,,,,,,,
3.11,6e-05,-61.36,,,,,,,
3.13,3e-05,-64.83,,,,,,,
3.15,1e-05,-68.25,,,,,,,
3.17,-2e-05,-71.67,,,,,,,
3.2,-4e-05,-75.44,,,,,,,
3.22,-7e-05,-79.11,,,,,,,
3.23,-9e-05,-82.78,,,,,,,
3.25,-0.00012,-86.24,,,,,,,
3.27,-0.00015,-89.82,,,,,,,
3.28,-0.00017,-93.32,,,,,,,
3.3,-0.0002,-96.43,,,,,,,
3.31,-0.00022,-99.52,,,,,,,
3.33,-0.00025,-102.66,,,,,,,
3.34,-0.00027,-105.8,,,,,,,
3.36,-0.0003,-108.67,,,,,,,
3.38,-0.00033,-111.73,,,,,,,
3.39,-0.00035,-114.66,,,,,,,
3.41,-0.00038,-117.59,,,,,,,
3.43,-0.0004,-120.24,,,,,,,
3.45,-0.00043,-122.83,,,,,,,
3.47,-0.00045,-125.27,,,,,,,
3.49,-0.00048,-127.84,,,,,,,
3.51,-0.0005,-129.91,,,,,,,
3.53,-0.00053,-132.01,,,,,,,
3.55,-0.00056,-133.57,,,,,,,
3.57,-0.00058,-134.93,,,,,,,
3.58,-0.00061,-136.04,,,,,,,
3.6,-0.00063,-136.95,,,,,,,
3.61,-0.00066,-137.52,,,,,,,
3.63,-0.00069,-138.29,,,,,,,
3.65,-0.00071,-138.92,,,,,,,
3.67,-0.00074,-139.38,,,,,,,
3.7,-0.00076,-139.86,,,,,,,
3.74,-0.00079,-140.17,,,,,,,
3.82,-0.00081,-141.53,,,,,,,
3.86,-0.00084,-143.96,,,,,,,
3.9,-0.00086,-146.62,,,,,,,
3.93,-0.00089,-149.48,,,,,,,
3.96,-0.00092,-151.61,,,,,,,
3.97,-0.00094,-153.22,,,,,,,
3.99,-0.00097,-154.28,,,,,,,
4.0,-0.00099,-154.04,,,,,,,
4.0,-0.00102,-154.19,,,,,,,
4.0,-0.00105,-154.36,,,,,,,
4.01,-0.00109,-154.55,,,,,,,
4.01,-0.00112,-154.83,,,,,,,
4.02,-0.00114,-155.55,,,,,,,
4.03,-0.00117,-155.78,,,,,,,
4.04,-0.00119,-155.94,,,,,,,
4.08,-0.00122,-155.24,,,,,,,
4.27,-0.00124,-151.49,,,,,,,
4.31,-0.00127,-153.82,,,,,,,
4.34,-0.0013,-156.46,,,,,,,
4.37,-0.00132,-159.03,,,,,,,
4.39,-0.00135,-161.47,,,,,,,
4.42,-0.00137,-163.61,,,,,,,
4.44,-0.0014,-165.01,,,,,,,
4.48,-0.00142,-165.3,,,,,,,
4.59,-0.0014,-154.02,,,,,,,
4.61,-0.00137,-149.69,,,,,,,
4.63,-0.00135,-145.62,,,,,,,
4.65,-0.00132,-141.69,,,,,,,
4.67,-0.00129,-137.73,,,,,,,
4.69,-0.00127,-133.9,,,,,,,
4.71,-0.00124,-130.43,,,,,,,
4.73,-0.00122,-126.93,,,,,,,
4.75,-0.00119,-123.58,,,,,,,
4.77,-0.00117,-120.14,,,,,,,
4.79,-0.00114,-116.71,,,,,,,
4.82,-0.00111,-113.35,,,,,,,
4.84,-0.00109,-110.15,,,,,,,
4.87,-0.00106,-106.86,,,,,,,
4.89,-0.00104,-103.63,,,,,,,
4.92,-0.00101,-100.39,,,,,,,
4.95,-0.00099,-97.29,,,,,,,
4.97,-0.00096,-94.12,,,,,,,
5.0,-0.00094,-90.78,,,,,,,
5.03,-0.00091,-87.65,,,,,,,
5.06,-0.00088,-84.31,,,,,,,
5.09,-0.00086,-81.16,,,,,,,
5.12,-0.00083,-78.1,,,,,,,
5.15,-0.00081,-74.66,,,,,,,
5.18,-0.00078,-70.73,,,,,,,
5.21,-0.00076,-67.09,,,,,,,
5.24,-0.00073,-63.99,,,,,,,
5.26,-0.00071,-61.03,,,,,,,
5.29,-0.00068,-57.62,,,,,,,
5.32,-0.00066,-54.25,,,,,,,
5.35,-0.00063,-50.76,,,,,,,
5.38,-0.00061,-47.21,,,,,,,
5.41,-0.00058,-43.85,,,,,,,
5.43,-0.00055,-40.33,,,,,,,
5.46,-0.00053,-36.86,,,,,,,
5.49,-0.0005,-33.32,,,,,,,
5.52,-0.00048,-30.05,,,,,,,
5.54,-0.00045,-26.59,,,,,,,
5.57,-0.00043,-22.96,,,,,,,
5.6,-0.0004,-19.65,,,,,,,
5.63,-0.00038,-16.23,,,,,,,
5.65,-0.00035,-12.83,,,,,,,
5.68,-0.00032,-9.75,,,,,,,
5.71,-0.0003,-6.47,,,,,,,
5.73,-0.00027,-3.1,,,,,,,
5.76,-0.00025,0.09,,,,,,,
5.79,-0.00022,3.59,,,,,,,
5.82,-0.0002,6.97,,,,,,,
5.85,-0.00017,10.45,,,,,,,
5.88,-0.00015,13.92,,,,,,,
5.91,-0.00012,17.54,,,,,,,
5.94,-0.0001,21.09,,,,,,,
5.97,-7e-05,24.54,,,,,,,
6.0,-5e-05,27.66,,,,,,,
6.06,-2e-05,30.54,,,,,,,
6.12,0.0,33.97,,,,,,,
6.16,3e-05,37.39,,,,,,,
6.19,6e-05,41.05,,,,,,,
6.2,8e-05,44.64,,,,,,,
6.22,0.00011,47.89,,,,,,,
6.24,0.00013,50.94,,,,,,,
6.26,0.00016,54.03,,,,,,,
6.28,0.00018,56.89,,,,,,,
6.3,0.00021,59.77,,,,,,,
6.32,0.00023,62.48,,,,,,,
6.35,0.00026,65.21,,,,,,,
6.38,0.00028,67.94,,,,,,,
6.42,0.00031,70.63,,,,,,,
6.45,0.00033,73.16,,,,,,,
6.49,0.00036,75.85,,,,,,,
6.52,0.00039,78.5,,,,,,,
6.55,0.00041,80.93,,,,,,,
6.58,0.00044,83.6,,,,,,,
6.61,0.00046,86.3,,,,,,,
6.64,0.00049,89.05,,,,,,,
6.67,0.00051,91.94,,,,,,,
6.69,0.00054,94.95,,,,,,,
6.71,0.00056,98.03,,,,,,,
6.72,0.00059,101.05,,,,,,,
6.74,0.00061,104.23,,,,,,,
6.76,0.00064,107.08,,,,,,,
6.77,0.00066,110.22,,,,,,,
6.79,0.00069,113.26,,,,,,,
6.81,0.00072,116.34,,,,,,,
6.82,0.00074,119.07,,,,,,,
6.84,0.00077,122.12,,,,,,,
6.86,0.00079,124.94,,,,,,,
6.88,0.00082,127.77,,,,,,,
6.89,0.00084,130.46,,,,,,,
6.91,0.00087,133.14,,,,,,,
6.93,0.0009,135.56,,,,,,,
6.95,0.00092,138.05,,,,,,,
6.98,0.00095,140.54,,,,,,,
7.0,0.00097,142.81,,,,,,,
7.02,0.001,144.63,,,,,,,
7.04,0.00102,146.31,,,,,,,
7.06,0.00105,147.86,,,,,,,
7.07,0.00108,148.9,,,,,,,
7.09,0.0011,149.91,,,,,,,
7.1,0.00113,150.48,,,,,,,
7.11,0.00115,151.11,,,,,,,
7.12,0.00118,151.45,,,,,,,
7.14,0.00121,151.85,,,,,,,
7.14,0.00123,152.0,,,,,,,
7.18,0.00126,152.16,,,,,,,
7.21,0.00128,151.45,,,,,,,
7.29,0.00131,150.39,,,,,,,
7.35,0.00133,151.5,,,,,,,
7.39,0.00136,153.67,,,,,,,
7.42,0.00138,155.87,,,,,,,
7.45,0.00141,158.19,,,,,,,
7.47,0.00143,160.52,,,,,,,
7.5,0.00146,162.66,,,,,,,
7.52,0.00149,164.5,,,,,,,
7.54,0.00151,165.39,,,,,,,
7.56,0.00154,165.16,,,,,,,
7.57,0.00157,164.83,,,,,,,
7.57,0.0016,164.61,,,,,,,
7.58,0.00162,164.43,,,,,,,
7.59,0.00165,163.73,,,,,,,
7.66,0.00162,153.08,,,,,,,
7.67,0.0016,148.66,,,,,,,
7.69,0.00157,144.3,,,,,,,
7.7,0.00155,140.15,,,,,,,
7.72,0.00152,136.04,,,,,,,
7.73,0.0015,132.31,,,,,,,
7.75,0.00147,128.31,,,,,,,
7.76,0.00144,124.55,,,,,,,
7.78,0.00142,120.74,,,,,,,
7.79,0.00139,117.08,,,,,,,
7.81,0.00136,113.5,,,,,,,
7.83,0.00134,109.97,,,,,,,
7.85,0.00131,106.29,,,,,,,
7.87,0.00129,102.83,,,,,,,
7.89,0.00126,99.42,,,,,,,
7.91,0.00124,95.86,,,,,,,
7.94,0.00121,92.35,,,,,,,
7.97,0.00119,88.97,,,,,,,
8.0,0.00116,85.55,,,,,,,
8.03,0.00113,82.07,,,,,,,
8.06,0.00111,78.61,,,,,,,
8.09,0.00108,74.9,,,,,,,
8.12,0.00106,71.01,,,,,,,
8.16,0.00103,67.23,,,,,,,
8.18,0.00101,63.65,,,,,,,
8.21,0.00098,60.21,,,,,,,
8.24,0.00096,57.14,,,,,,,
8.26,0.00093,53.88,,,,,,,
8.29,0.00091,50.43,,,,,,,
8.31,0.00088,47.03,,,,,,,
8.34,0.00085,43.68,,,,,,,
8.37,0.00083,40.07,,,,,,,
8.4,0.0008,36.56,,,,,,,
8.43,0.00078,33.27,,,,,,,
8.46,0.00075,29.65,,,,,,,
8.49,0.00073,26.13,,,,,,,
8.52,0.0007,22.59,,,,,,,
8.54,0.00068,19.04,,,,,,,
8.57,0.00065,15.66,,,,,,,
8.6,0.00063,12.61,,,,,,,
8.62,0.0006,9.4,,,,,,,
8.65,0.00057,6.22,,,,,,,
8.68,0.00055,3.02,,,,,,,
8.7,0.00052,-0.22,,,,,,,
8.73,0.0005,-3.73,,,,,,,
8.76,0.00047,-6.96,,,,,,,
8.79,0.00045,-10.18,,,,,,,
8.82,0.00042,-13.39,,,,,,,
8.85,0.0004,-16.66,,,,,,,
8.9,0.00037,-19.2,,,,,,,
9.02,0.00034,-21.53,,,,,,,
9.06,0.00032,-25.06,,,,,,,
9.1,0.00029,-28.52,,,,,,,
9.14,0.00027,-32.36,,,,,,,
9.18,0.00024,-35.87,,,,,,,
9.2,0.00022,-39.38,,,,,,,
9.23,0.00019,-43.14,,,,,,,
9.25,0.00017,-46.94,,,,,,,
9.26,0.00014,-50.9,,,,,,,
9.28,0.00011,-54.27,,,,,,,
9.29,9e-05,-57.69,,,,,,,
9.31,6e-05,-60.74,,,,,,,
9.33,4e-05,-64.16,,,,,,,
9.35,1e-05,-67.71,,,,,,,
9.36,-1e-05,-71.11,,,,,,,
9.38,-4e-05,-74.36,,,,,,,
9.39,-7e-05,-77.68,,,,,,,
9.41,-9e-05,-80.94,,,,,,,
9.42,-0.00012,-84.02,,,,,,,
9.44,-0.00014,-87.19,,,,,,,
9.46,-0.00017,-90.26,,,,,,,
9.47,-0.0002,-93.11,,,,,,,
9.49,-0.00022,-96.13,,,,,,,
9.5,-0.00025,-98.97,,,,,,,
9.52,-0.00027,-101.67,,,,,,,
9.54,-0.0003,-104.58,,,,,,,
9.56,-0.00032,-107.48,,,,,,,
9.58,-0.00035,-110.23,,,,,,,
9.6,-0.00038,-113.03,,,,,,,
9.63,-0.0004,-115.88,,,,,,,
9.65,-0.00043,-118.55,,,,,,,
9.67,-0.00045,-121.12,,,,,,,
9.7,-0.00048,-123.43,,,,,,,
9.72,-0.0005,-125.79,,,,,,,
9.75,-0.00053,-128.12,,,,,,,
9.77,-0.00055,-130.37,,,,,,,
9.8,-0.00058,-132.74,,,,,,,
9.82,-0.0006,-134.68,,,,,,,
9.82,-0.0006,-134.89,,,,,,,
9.85,-0.00063,-137.2,,,,,,,
9.88,-0.00066,-139.63,,,,,,,
9.9,-0.00068,-141.97,,,,,,,
9.93,-0.00071,-144.24,,,,,,,
9.96,-0.00073,-146.44,,,,,,,
9.98,-0.00076,-148.32,,,,,,,
10.0,-0.00078,-150.08,,,,,,,
10.02,-0.00081,-150.4,,,,,,,
10.03,-0.00084,-150.75,,,,,,,
10.03,-0.00087,-151.05,,,,,,,
10.05,-0.0009,-152.1,,,,,,,
10.06,-0.00092,-152.91,,,,,,,
10.09,-0.00095,-153.64,,,,,,,
10.13,-0.00097,-153.94,,,,,,,
10.18,-0.001,-154.17,,,,,,,
10.23,-0.00102,-154.9,,,,,,,
10.29,-0.00105,-157.28,,,,,,,
10.33,-0.00107,-159.58,,,,,,,
10.35,-0.0011,-161.52,,,,,,,
10.37,-0.00112,-163.24,,,,,,,
10.39,-0.00115,-164.89,,,,,,,
10.41,-0.00118,-162.74,,,,,,,
10.41,-0.00121,-162.73,,,,,,,
10.41,-0.00125,-162.91,,,,,,,
10.42,-0.00128,-162.98,,,,,,,
10.42,-0.00132,-163.06,,,,,,,
10.42,-0.00136,-163.15,,,,,,,
10.42,-0.00139,-163.2,,,,,,,
10.42,-0.00143,-163.27,,,,,,,
10.42,-0.00146,-163.35,,,,,,,
10.42,-0.00149,-163.44,,,,,,,
10.42,-0.00153,-163.57,,,,,,,
10.53,-0.0015,-150.5,,,,,,,
10.55,-0.00148,-145.9,,,,,,,
10.58,-0.00145,-141.6,,,,,,,
10.61,-0.00143,-137.65,,,,,,,
10.71,-0.00145,-138.48,,,,,,,
10.75,-0.00148,-140.76,,,,,,,
10.78,-0.0015,-142.36,,,,,,,
10.92,-0.00148,-130.92,,,,,,,
10.95,-0.00145,-126.74,,,,,,,
10.97,-0.00143,-122.78,,,,,,,
10.99,-0.0014,-118.78,,,,,,,
11.01,-0.00137,-114.74,,,,,,,
11.04,-0.00135,-110.72,,,,,,,
11.06,-0.00132,-106.8,,,,,,,
11.08,-0.0013,-102.9,,,,,,,
11.11,-0.00127,-98.85,,,,,,,
11.13,-0.00125,-94.77,,,,,,,
11.16,-0.00122,-90.81,,,,,,,
11.19,-0.0012,-86.61,,,,,,,
11.22,-0.00117,-82.83,,,,,,,
11.24,-0.00114,-79.01,,,,,,,
11.27,-0.00112,-75.46,,,,,,,
11.3,-0.00109,-71.72,,,,,,,
11.32,-0.00107,-68.1,,,,,,,
11.35,-0.00104,-64.69,,,,,,,
11.38,-0.00102,-61.19,,,,,,,
11.4,-0.00099,-57.96,,,,,,,
11.43,-0.00097,-54.54,,,,,,,
11.45,-0.00094,-51.08,,,,,,,
11.48,-0.00092,-47.45,,,,,,,
11.51,-0.00089,-43.91,,,,,,,
11.54,-0.00087,-40.7,,,,,,,
11.56,-0.00084,-37.61,,,,,,,
11.59,-0.00081,-34.3,,,,,,,
11.61,-0.00079,-31.08,,,,,,,
11.64,-0.00076,-27.83,,,,,,,
11.67,-0.00074,-24.36,,,,,,,
11.7,-0.00071,-20.91,,,,,,,
11.73,-0.00069,-17.41,,,,,,,
11.76,-0.00066,-13.89,,,,,,,
11.78,-0.00064,-10.73,,,,,,,
11.81,-0.00061,-7.32,,,,,,,
11.84,-0.00059,-4.13,,,,,,,
11.87,-0.00056,-0.64,,,,,,,
11.89,-0.00053,2.71,,,,,,,
11.92,-0.00051,6.03,,,,,,,
11.95,-0.00048,9.36,,,,,,,
11.98,-0.00046,12.88,,,,,,,
12.01,-0.00043,16.46,,,,,,,
12.04,-0.00041,20.07,,,,,,,
12.07,-0.00038,23.51,,,,,,,
12.09,-0.00036,26.81,,,,,,,
12.13,-0.00033,29.44,,,,,,,
12.2,-0.00031,32.73,,,,,,,
12.25,-0.00028,36.3,,,,,,,
12.28,-0.00026,39.52,,,,,,,
26.33,-0.0002,60.98,,,,,,,
26.36,-0.00017,63.29,,,,,,,
26.39,-0.00014,65.99,,,,,,,
26.43,-0.00012,68.77,,,,,,,
26.47,-9e-05,71.19,,,,,,,
26.5,-7e-05,73.71,,,,,,,
26.54,-4e-05,76.27,,,,,,,
26.57,-2e-05,78.74,,,,,,,
26.59,1e-05,80.96,,,,,,,
26.62,3e-05,83.27,,,,,,,
26.64,6e-05,85.56,,,,,,,
26.67,8e-05,87.75,,,,,,,
26.69,0.00011,90.26,,,,,,,
26.71,0.00013,93.15,,,,,,,
26.73,0.00016,96.02,,,,,,,
26.75,0.00019,98.85,,,,,,,
26.77,0.00021,101.76,,,,,,,
26.79,0.00024,104.51,,,,,,,
26.8,0.00026,107.31,,,,,,,
26.82,0.00029,109.9,,,,,,,
26.83,0.00031,112.58,,,,,,,
26.85,0.00034,115.11,,,,,,,
26.87,0.00037,117.61,,,,,,,
26.89,0.00039,120.02,,,,,,,
26.9,0.00042,122.31,,,,,,,
26.92,0.00044,124.61,,,,,,,
26.94,0.00047,126.75,,,,,,,
26.96,0.0005,128.64,,,,,,,
26.98,0.00052,130.56,,,,,,,
27.0,0.00055,132.56,,,,,,,
27.02,0.00057,134.21,,,,,,,
27.04,0.0006,135.9,,,,,,,
27.07,0.00062,137.4,,,,,,,
27.09,0.00065,138.79,,,,,,,
27.11,0.00068,140.08,,,,,,,
27.14,0.0007,141.51,,,,,,,
27.16,0.00073,142.91,,,,,,,
27.18,0.00075,144.07,,,,,,,
27.21,0.00078,145.09,,,,,,,
27.23,0.0008,146.29,,,,,,,
27.26,0.00083,147.39,,,,,,,
27.29,0.00085,148.41,,,,,,,
27.31,0.00088,149.41,,,,,,,
27.34,0.00091,150.48,,,,,,,
27.36,0.00093,151.49,,,,,,,
27.39,0.00096,152.55,,,,,,,
27.41,0.00098,153.5,,,,,,,
27.44,0.00101,154.54,,,,,,,
27.46,0.00103,155.48,,,,,,,
27.49,0.00106,156.47,,,,,,,
27.52,0.00108,157.61,,,,,,,
27.54,0.00111,158.66,,,,,,,
27.57,0.00113,159.65,,,,,,,
27.59,0.00116,160.54,,,,,,,
27.61,0.00118,161.45,,,,,,,
27.64,0.00121,162.33,,,,,,,
27.66,0.00124,163.19,,,,,,,
27.69,0.00126,164.01,,,,,,,
27.71,0.00129,164.87,,,,,,,
27.73,0.00131,165.64,,,,,,,
27.76,0.00134,166.23,,,,,,,
27.78,0.00136,166.79,,,,,,,
27.8,0.00139,167.37,,,,,,,
27.83,0.00141,167.87,,,,,,,
27.86,0.00144,168.36,,,,,,,
27.88,0.00147,168.91,,,,,,,
27.91,0.00149,169.38,,,,,,,
27.94,0.00152,169.84,,,,,,,
27.96,0.00154,170.3,,,,,,,
27.98,0.00157,170.7,,,,,,,
28.01,0.00159,171.01,,,,,,,
28.03,0.00162,171.41,,,,,,,
28.05,0.00164,171.71,,,,,,,
28.07,0.00167,171.93,,,,,,,
28.1,0.00169,172.14,,,,,,,
28.12,0.00172,172.21,,,,,,,
28.15,0.00175,172.26,,,,,,,
28.18,0.00177,172.25,,,,,,,
28.2,0.0018,172.34,,,,,,,
28.23,0.00182,172.31,,,,,,,
28.25,0.00185,172.32,,,,,,,
28.28,0.00187,171.86,,,,,,,
28.32,0.0019,169.3,,,,,,,
28.41,0.00187,154.45,,,,,,,
28.43,0.00185,148.39,,,,,,,
28.45,0.00182,143.27,,,,,,,
28.47,0.0018,138.34,,,,,,,
28.49,0.00177,133.55,,,,,,,
28.51,0.00174,128.55,,,,,,,
28.53,0.00172,123.9,,,,,,,
28.55,0.00169,119.52,,,,,,,
28.57,0.00167,115.2,,,,,,,
28.59,0.00164,111.08,,,,,,,
28.62,0.00162,107.07,,,,,,,
28.64,0.00159,103.29,,,,,,,
28.66,0.00156,99.43,,,,,,,
28.68,0.00154,95.77,,,,,,,
28.7,0.00151,92.18,,,,,,,
28.73,0.00149,88.53,,,,,,,
28.76,0.00146,84.85,,,,,,,
28.78,0.00144,81.7,,,,,,,
28.8,0.00141,78.69,,,,,,,
28.83,0.00139,75.9,,,,,,,
28.85,0.00136,72.53,,,,,,,
28.89,0.00133,68.66,,,,,,,
28.92,0.00131,65.07,,,,,,,
28.95,0.00128,61.68,,,,,,,
28.98,0.00126,58.17,,,,,,,
29.0,0.00123,54.64,,,,,,,
29.03,0.00121,51.25,,,,,,,
29.06,0.00118,47.96,,,,,,,
29.09,0.00116,44.61,,,,,,,
29.11,0.00113,41.28,,,,,,,
29.14,0.00111,37.87,,,,,,,
29.17,0.00108,34.94,,,,,,,
29.19,0.00106,31.65,,,,,,,
29.22,0.00103,28.57,,,,,,,
29.25,0.001,25.66,,,,,,,
29.27,0.00098,22.81,,,,,,,
29.3,0.00095,19.96,,,,,,,
29.33,0.00093,16.56,,,,,,,
29.37,0.0009,12.31,,,,,,,
29.4,0.00088,8.59,,,,,,,
29.43,0.00085,5.12,,,,,,,
29.46,0.00083,1.58,,,,,,,
29.48,0.0008,-1.64,,,,,,,
29.51,0.00078,-5.0,,,,,,,
29.54,0.00075,-8.27,,,,,,,
29.56,0.00072,-11.23,,,,,,,
29.58,0.0007,-14.08,,,,,,,
29.61,0.00067,-16.97,,,,,,,
29.64,0.00065,-19.34,,,,,,,
29.77,0.00062,-20.08,,,,,,,
29.82,0.0006,-23.11,,,,,,,
29.82,0.0006,-23.28,,,,,,,
29.86,0.00057,-26.47,,,,,,,
29.89,0.00055,-29.23,,,,,,,
29.92,0.00052,-31.94,,,,,,,
29.96,0.0005,-34.93,,,,,,,
29.98,0.00047,-38.03,,,,,,,
30.01,0.00045,-41.22,,,,,,,
30.03,0.00042,-44.44,,,,,,,
30.05,0.0004,-48.18,,,,,,,
30.06,0.00037,-51.63,,,,,,,
30.08,0.00034,-54.87,,,,,,,
30.09,0.00032,-58.19,,,,,,,
30.11,0.00029,-61.58,,,,,,,
30.12,0.00026,-64.83,,,,,,,
30.14,0.00024,-68.08,,,,,,,
30.15,0.00021,-71.09,,,,,,,
30.17,0.00019,-74.16,,,,,,,
30.18,0.00016,-77.2,,,,,,,
30.2,0.00014,-79.9,,,,,,,
30.21,0.00011,-82.89,,,,,,,
30.23,8e-05,-85.53,,,,,,,
30.24,6e-05,-88.07,,,,,,,
30.25,3e-05,-90.24,,,,,,,
30.27,1e-05,-92.34,,,,,,,
30.28,-2e-05,-94.48,,,,,,,
30.3,-4e-05,-96.64,,,,,,,
30.32,-7e-05,-98.68,,,,,,,
30.33,-9e-05,-100.58,,,,,,,
30.35,-0.00012,-102.23,,,,,,,
30.38,-0.00015,-103.98,,,,,,,
30.4,-0.00017,-105.64,,,,,,,
30.42,-0.0002,-107.17,,,,,,,
30.45,-0.00022,-108.63,,,,,,,
30.48,-0.00025,-110.31,,,,,,,
30.5,-0.00027,-111.64,,,,,,,
30.53,-0.0003,-112.99,,,,,,,
30.55,-0.00032,-114.33,,,,,,,
30.58,-0.00035,-115.79,,,,,,,
30.61,-0.00037,-117.4,,,,,,,
30.64,-0.0004,-119.05,,,,,,,
30.66,-0.00043,-120.49,,,,,,,
30.69,-0.00045,-122.04,,,,,,,
30.72,-0.00048,-123.56,,,,,,,
30.75,-0.0005,-125.2,,,,,,,
30.77,-0.00053,-126.86,,,,,,,
30.8,-0.00055,-128.55,,,,,,,
30.83,-0.00058,-130.25,,,,,,,
30.85,-0.0006,-131.85,,,,,,,
30.88,-0.00063,-133.52,,,,,,,
30.9,-0.00066,-135.11,,,,,,,
30.93,-0.00068,-136.55,,,,,,,
30.95,-0.00071,-138.25,,,,,,,
30.98,-0.00073,-139.81,,,,,,,
31.0,-0.00076,-141.25,,,,,,,
31.03,-0.00078,-142.7,,,,,,,
31.05,-0.00081,-143.87,,,,,,,
31.07,-0.00084,-145.05,,,,,,,
31.1,-0.00086,-146.5,,,,,,,
31.13,-0.00089,-147.9,,,,,,,
31.16,-0.00091,-149.27,,,,,,,
31.18,-0.00094,-150.62,,,,,,,
31.21,-0.00096,-152.03,,,,,,,
31.24,-0.00099,-153.5,,,,,,,
31.27,-0.00101,-154.98,,,,,,,
31.29,-0.00104,-156.46,,,,,,,
31.32,-0.00106,-157.94,,,,,,,
31.34,-0.00109,-159.3,,,,,,,
31.37,-0.00111,-160.87,,,,,,,
31.39,-0.00114,-162.27,,,,,,,
31.42,-0.00117,-163.54,,,,,,,
31.44,-0.00119,-164.86,,,,,,,
31.46,-0.00122,-166.13,,,,,,,
31.49,-0.00124,-167.32,,,,,,,
31.51,-0.00127,-168.49,,,,,,,
31.54,-0.00129,-169.58,,,,,,,
31.56,-0.00132,-170.58,,,,,,,
31.58,-0.00134,-171.55,,,,,,,
31.61,-0.00137,-172.41,,,,,,,
31.63,-0.0014,-173.25,,,,,,,
31.66,-0.00142,-171.39,,,,,,,
31.66,-0.00145,-169.88,,,,,,,
31.66,-0.00147,-169.99,,,,,,,
31.67,-0.00151,-170.03,,,,,,,
31.67,-0.00155,-170.07,,,,,,,
31.67,-0.00158,-170.07,,,,,,,
31.67,-0.00161,-170.17,,,,,,,
31.71,-0.00164,-169.36,,,,,,,
31.88,-0.00166,-154.2,,,,,,,
31.94,-0.00169,-153.26,,,,,,,
31.97,-0.00172,-153.71,,,,,,,
32.0,-0.00174,-154.71,,,,,,,
32.03,-0.00177,-155.91,,,,,,,
32.05,-0.00179,-157.22,,,,,,,
32.07,-0.00182,-158.29,,,,,,,
32.1,-0.00184,-158.78,,,,,,,
32.15,-0.00187,-157.06,,,,,,,
32.24,-0.00184,-144.4,,,,,,,
32.26,-0.00182,-138.85,,,,,,,
32.28,-0.00179,-133.79,,,,,,,
32.3,-0.00176,-129.08,,,,,,,
32.32,-0.00174,-124.57,,,,,,,
32.34,-0.00171,-120.44,,,,,,,
32.36,-0.00169,-116.16,,,,,,,
32.38,-0.00166,-112.02,,,,,,,
32.4,-0.00164,-108.12,,,,,,,
32.42,-0.00161,-104.49,,,,,,,
32.44,-0.00158,-100.68,,,,,,,
32.46,-0.00156,-97.12,,,,,,,
32.49,-0.00153,-93.4,,,,,,,
32.51,-0.00151,-89.38,,,,,,,
32.54,-0.00148,-86.08,,,,,,,
32.56,-0.00146,-82.89,,,,,,,
32.59,-0.00143,-78.99,,,,,,,
32.62,-0.0014,-74.98,,,,,,,
32.65,-0.00138,-71.6,,,,,,,
32.67,-0.00135,-68.14,,,,,,,
32.7,-0.00133,-64.26,,,,,,,
32.73,-0.0013,-61.06,,,,,,,
32.76,-0.00128,-57.58,,,,,,,
32.78,-0.00125,-54.0,,,,,,,
32.81,-0.00123,-50.84,,,,,,,
32.84,-0.0012,-47.49,,,,,,,
32.86,-0.00118,-44.07,,,,,,,
32.89,-0.00115,-40.98,,,,,,,
32.92,-0.00112,-37.81,,,,,,,
32.94,-0.0011,-34.35,,,,,,,
32.97,-0.00107,-31.25,,,,,,,
33.0,-0.00105,-27.59,,,,,,,
33.04,-0.00102,-23.68,,,,,,,
33.07,-0.001,-19.8,,,,,,,
33.09,-0.00097,-16.62,,,,,,,
33.12,-0.00095,-13.61,,,,,,,
33.14,-0.00092,-10.76,,,,,,,
33.16,-0.0009,-7.89,,,,,,,
33.19,-0.00087,-4.95,,,,,,,
33.21,-0.00085,-1.75,,,,,,,
33.24,-0.00082,0.89,,,,,,,
33.26,-0.00079,3.66,,,,,,,
33.29,-0.00077,6.27,,,,,,,
33.31,-0.00074,8.81,,,,,,,
33.33,-0.00072,11.43,,,,,,,
33.36,-0.00069,13.9,,,,,,,
33.39,-0.00067,16.54,,,,,,,
33.42,-0.00064,19.29,,,,,,,
33.45,-0.00062,22.09,,,,,,,
33.48,-0.00059,24.54,,,,,,,
33.51,-0.00057,26.51,,,,,,,
33.56,-0.00054,28.31,,,,,,,
33.61,-0.00052,30.62,,,,,,,
33.65,-0.00049,33.07,,,,,,,
33.69,-0.00047,36.07,,,,,,,
33.71,-0.00044,39.9,,,,,,,
33.73,-0.00041,43.21,,,,,,,
33.76,-0.00039,46.61,,,,,,,
33.78,-0.00036,49.98,,,,,,,
33.81,-0.00034,53.21,,,,,,,
33.83,-0.00031,56.11,,,,,,,
33.86,-0.00029,59.1,,,,,,,
33.89,-0.00026,61.94,,,,,,,
33.92,-0.00023,64.36,,,,,,,
65.99,-0.00021,71.7,,,,,,,
66.02,-0.00018,73.65,,,,,,,
66.05,-0.00016,75.79,,,,,,,
66.08,-0.00013,77.67,,,,,,,
66.11,-0.00011,79.71,,,,,,,
66.13,-8e-05,81.67,,,,,,,
66.15,-6e-05,83.9,,,,,,,
66.17,-3e-05,86.18,,,,,,,
66.19,-0.0,88.61,,,,,,,
66.21,2e-05,91.08,,,,,,,
66.23,5e-05,93.74,,,,,,,
66.25,7e-05,96.28,,,,,,,
66.26,0.0001,98.71,,,,,,,
66.28,0.00013,101.0,,,,,,,
66.3,0.00015,103.43,,,,,,,
66.32,0.00018,105.62,,,,,,,
66.34,0.0002,107.96,,,,,,,
66.36,0.00023,110.34,,,,,,,
66.37,0.00025,112.38,,,,,,,
66.39,0.00028,114.37,,,,,,,
66.41,0.00031,116.17,,,,,,,
66.43,0.00033,117.68,,,,,,,
66.45,0.00036,119.3,,,,,,,
66.47,0.00038,120.83,,,,,,,
66.49,0.00041,122.12,,,,,,,
66.51,0.00043,123.36,,,,,,,
66.53,0.00046,124.5,,,,,,,
66.55,0.00048,125.53,,,,,,,
66.58,0.00051,126.54,,,,,,,
66.6,0.00053,127.43,,,,,,,
66.63,0.00056,128.28,,,,,,,
66.65,0.00059,129.14,,,,,,,
66.68,0.00061,130.0,,,,,,,
66.72,0.00064,131.37,,,,,,,
66.75,0.00066,132.55,,,,,,,
66.78,0.00069,133.98,,,,,,,
66.81,0.00071,135.39,,,,,,,
66.83,0.00074,136.87,,,,,,,
66.86,0.00076,138.37,,,,,,,
66.88,0.00079,139.83,,,,,,,
66.91,0.00081,141.17,,,,,,,
66.93,0.00084,142.58,,,,,,,
66.95,0.00087,143.81,,,,,,,
66.97,0.00089,144.9,,,,,,,
66.99,0.00092,145.86,,,,,,,
67.01,0.00094,146.74,,,,,,,
67.03,0.00097,147.47,,,,,,,
67.05,0.00099,148.17,,,,,,,
67.07,0.00102,148.74,,,,,,,
67.09,0.00105,149.17,,,,,,,
67.11,0.00107,149.46,,,,,,,
67.14,0.0011,149.68,,,,,,,
67.17,0.00112,149.71,,,,,,,
67.19,0.00115,149.8,,,,,,,
67.22,0.00117,149.83,,,,,,,
67.25,0.0012,149.99,,,,,,,
67.28,0.00122,150.18,,,,,,,
67.31,0.00125,150.45,,,,,,,
67.33,0.00127,150.78,,,,,,,
67.36,0.0013,151.19,,,,,,,
67.38,0.00133,151.63,,,,,,,
67.41,0.00135,152.04,,,,,,,
67.44,0.00138,152.51,,,,,,,
67.47,0.0014,153.1,,,,,,,
67.5,0.00143,153.91,,,,,,,
67.53,0.00145,154.7,,,,,,,
67.56,0.00148,155.5,,,,,,,
67.58,0.0015,156.32,,,,,,,
67.6,0.00153,157.13,,,,,,,
67.63,0.00155,157.96,,,,,,,
67.66,0.00158,159.03,,,,,,,
67.69,0.0016,159.93,,,,,,,
67.71,0.00163,160.78,,,,,,,
67.74,0.00166,161.73,,,,,,,
67.76,0.00168,162.53,,,,,,,
67.78,0.00171,163.25,,,,,,,
67.8,0.00173,163.96,,,,,,,
67.82,0.00176,164.58,,,,,,,
67.84,0.00178,165.16,,,,,,,
67.87,0.00181,165.59,,,,,,,
67.89,0.00184,165.87,,,,,,,
67.91,0.00186,166.01,,,,,,,
67.93,0.00189,166.1,,,,,,,
67.96,0.00191,166.11,,,,,,,
67.98,0.00194,165.99,,,,,,,
68.01,0.00196,165.72,,,,,,,
68.04,0.00199,164.58,,,,,,,
68.08,0.00201,160.64,,,,,,,
68.15,0.00199,147.59,,,,,,,
68.18,0.00196,141.56,,,,,,,
68.2,0.00194,136.62,,,,,,,
68.22,0.00191,131.67,,,,,,,
68.23,0.00189,127.17,,,,,,,
68.25,0.00186,122.93,,,,,,,
68.27,0.00184,118.52,,,,,,,
68.29,0.00181,114.37,,,,,,,
68.31,0.00178,110.56,,,,,,,
68.33,0.00176,106.79,,,,,,,
68.34,0.00173,103.07,,,,,,,
68.37,0.00171,98.93,,,,,,,
68.39,0.00168,94.84,,,,,,,
68.42,0.00166,91.05,,,,,,,
68.44,0.00163,87.75,,,,,,,
68.46,0.00161,84.71,,,,,,,
68.48,0.00158,81.71,,,,,,,
68.5,0.00155,78.87,,,,,,,
68.53,0.00153,75.61,,,,,,,
68.56,0.0015,72.17,,,,,,,
68.59,0.00148,69.19,,,,,,,
68.62,0.00145,65.91,,,,,,,
68.65,0.00143,62.64,,,,,,,
68.68,0.0014,59.26,,,,,,,
68.7,0.00138,56.44,,,,,,,
68.73,0.00135,53.39,,,,,,,
68.76,0.00133,50.02,,,,,,,
68.79,0.0013,46.72,,,,,,,
68.81,0.00127,43.75,,,,,,,
68.84,0.00125,40.19,,,,,,,
68.87,0.00122,36.79,,,,,,,
68.9,0.0012,33.42,,,,,,,
68.93,0.00117,30.13,,,,,,,
68.95,0.00115,27.23,,,,,,,
68.98,0.00112,24.3,,,,,,,
69.0,0.0011,21.61,,,,,,,
69.03,0.00107,18.8,,,,,,,
69.05,0.00105,16.25,,,,,,,
69.08,0.00102,13.32,,,,,,,
69.11,0.00099,10.28,,,,,,,
69.13,0.00097,7.53,,,,,,,
69.16,0.00094,4.69,,,,,,,
69.19,0.00092,1.8,,,,,,,
69.22,0.00089,-0.94,,,,,,,
69.25,0.00087,-3.82,,,,,,,
69.27,0.00084,-6.44,,,,,,,
69.31,0.00082,-9.55,,,,,,,
69.33,0.00079,-12.1,,,,,,,
69.36,0.00076,-14.73,,,,,,,
69.4,0.00074,-16.96,,,,,,,
69.52,0.00071,-18.51,,,,,,,
69.56,0.00069,-20.73,,,,,,,
69.6,0.00066,-23.48,,,,,,,
69.63,0.00064,-26.14,,,,,,,
69.66,0.00061,-28.94,,,,,,,
69.69,0.00059,-31.36,,,,,,,
69.72,0.00056,-34.12,,,,,,,
69.75,0.00054,-37.19,,,,,,,
69.77,0.00051,-40.17,,,,,,,
69.8,0.00048,-43.16,,,,,,,
69.82,0.00046,-46.3,,,,,,,
69.82,0.00046,-46.48,,,,,,,
69.83,0.00043,-49.79,,,,,,,
69.85,0.00041,-52.89,,,,,,,
69.86,0.00038,-55.69,,,,,,,
69.88,0.00035,-58.44,,,,,,,
69.89,0.00033,-61.43,,,,,,,
69.91,0.0003,-64.1,,,,,,,
69.92,0.00028,-66.9,,,,,,,
69.94,0.00025,-69.65,,,,,,,
69.95,0.00022,-72.23,,,,,,,
69.96,0.0002,-74.49,,,,,,,
69.98,0.00017,-76.8,,,,,,,
69.99,0.00015,-79.25,,,,,,,
70.01,0.00012,-81.81,,,,,,,
70.03,9e-05,-84.1,,,,,,,
70.04,7e-05,-86.23,,,,,,,
70.06,4e-05,-88.09,,,,,,,
70.07,2e-05,-89.86,,,,,,,
70.09,-1e-05,-91.72,,,,,,,
70.11,-3e-05,-93.39,,,,,,,
70.13,-6e-05,-94.85,,,,,,,
70.15,-9e-05,-96.38,,,,,,,
70.18,-0.00011,-97.87,,,,,,,
70.2,-0.00014,-99.22,,,,,,,
70.23,-0.00016,-100.57,,,,,,,
70.25,-0.00019,-101.77,,,,,,,
70.28,-0.00021,-102.99,,,,,,,
70.31,-0.00024,-104.3,,,,,,,
70.33,-0.00026,-105.42,,,,,,,
70.36,-0.00029,-106.65,,,,,,,
70.39,-0.00032,-107.85,,,,,,,
70.42,-0.00034,-109.28,,,,,,,
70.45,-0.00037,-110.68,,,,,,,
70.47,-0.00039,-112.04,,,,,,,
70.5,-0.00042,-113.46,,,,,,,
70.53,-0.00044,-115.02,,,,,,,
70.56,-0.00047,-116.61,,,,,,,
70.58,-0.00049,-118.12,,,,,,,
70.61,-0.00052,-119.67,,,,,,,
70.64,-0.00055,-121.25,,,,,,,
70.66,-0.00057,-122.7,,,,,,,
70.69,-0.0006,-124.17,,,,,,,
70.71,-0.00062,-125.71,,,,,,,
70.74,-0.00065,-127.27,,,,,,,
70.76,-0.00068,-128.65,,,,,,,
70.79,-0.0007,-129.97,,,,,,,
70.81,-0.00073,-131.4,,,,,,,
70.84,-0.00075,-132.68,,,,,,,
70.86,-0.00078,-134.0,,,,,,,
70.89,-0.0008,-135.34,,,,,,,
70.92,-0.00083,-136.58,,,,,,,
70.94,-0.00086,-137.83,,,,,,,
70.96,-0.00088,-139.03,,,,,,,
70.99,-0.00091,-140.18,,,,,,,
71.01,-0.00093,-141.35,,,,,,,
71.04,-0.00096,-142.42,,,,,,,
71.06,-0.00098,-143.48,,,,,,,
71.09,-0.00101,-144.5,,,,,,,
71.11,-0.00103,-145.55,,,,,,,
71.14,-0.00106,-146.63,,,,,,,
71.17,-0.00108,-147.52,,,,,,,
71.19,-0.00111,-148.53,,,,,,,
71.22,-0.00114,-149.6,,,,,,,
71.24,-0.00116,-150.57,,,,,,,
71.27,-0.00119,-151.51,,,,,,,
71.29,-0.00121,-152.44,,,,,,,
71.32,-0.00124,-153.33,,,,,,,
71.34,-0.00126,-154.19,,,,,,,
71.36,-0.00129,-154.9,,,,,,,
71.39,-0.00131,-155.68,,,,,,,
71.41,-0.00134,-156.31,,,,,,,
71.43,-0.00136,-156.96,,,,,,,
71.46,-0.00139,-157.6,,,,,,,
71.49,-0.00142,-158.12,,,,,,,
71.51,-0.00144,-158.57,,,,,,,
71.54,-0.00147,-159.07,,,,,,,
71.56,-0.00149,-159.51,,,,,,,
71.59,-0.00152,-160.05,,,,,,,
71.61,-0.00154,-160.5,,,,,,,
71.63,-0.00157,-160.9,,,,,,,
71.66,-0.00159,-161.25,,,,,,,
71.68,-0.00162,-161.66,,,,,,,
71.71,-0.00164,-161.99,,,,,,,
71.73,-0.00167,-162.3,,,,,,,
71.76,-0.00169,-162.54,,,,,,,
71.78,-0.00172,-162.74,,,,,,,
71.81,-0.00175,-163.04,,,,,,,
71.83,-0.00177,-163.31,,,,,,,
71.86,-0.0018,-163.62,,,,,,,
71.88,-0.00182,-163.87,,,,,,,
71.91,-0.00185,-164.17,,,,,,,
71.93,-0.00187,-164.39,,,,,,,
71.96,-0.0019,-164.64,,,,,,,
71.99,-0.00192,-164.89,,,,,,,
72.01,-0.00195,-165.01,,,,,,,
72.04,-0.00197,-164.63,,,,,,,
72.08,-0.002,-162.82,,,,,,,
72.16,-0.00197,-147.79,,,,,,,
72.19,-0.00195,-141.66,,,,,,,
72.21,-0.00192,-136.42,,,,,,,
72.23,-0.0019,-132.02,,,,,,,
72.25,-0.00187,-127.66,,,,,,,
72.26,-0.00184,-123.16,,,,,,,
72.28,-0.00182,-118.86,,,,,,,
72.3,-0.00179,-115.2,,,,,,,
72.32,-0.00177,-111.46,,,,,,,
72.33,-0.00174,-107.77,,,,,,,
72.36,-0.00171,-103.74,,,,,,,
72.38,-0.00169,-99.57,,,,,,,
72.41,-0.00166,-95.51,,,,,,,
72.43,-0.00164,-91.86,,,,,,,
72.45,-0.00161,-88.45,,,,,,,
72.48,-0.00159,-84.72,,,,,,,
72.5,-0.00156,-81.31,,,,,,,
72.53,-0.00154,-77.8,,,,,,,
72.56,-0.00151,-74.16,,,,,,,
72.59,-0.00148,-70.18,,,,,,,
72.62,-0.00146,-66.53,,,,,,,
72.65,-0.00143,-62.96,,,,,,,
72.68,-0.00141,-58.87,,,,,,,
72.7,-0.00138,-55.64,,,,,,,
72.73,-0.00136,-52.52,,,,,,,
72.76,-0.00133,-49.13,,,,,,,
72.79,-0.00131,-45.29,,,,,,,
72.82,-0.00128,-41.53,,,,,,,
72.84,-0.00126,-37.99,,,,,,,
72.87,-0.00123,-34.23,,,,,,,
72.9,-0.0012,-30.59,,,,,,,
72.93,-0.00118,-26.86,,,,,,,
72.96,-0.00115,-22.98,,,,,,,
72.99,-0.00113,-19.52,,,,,,,
73.01,-0.0011,-16.44,,,,,,,
73.04,-0.00108,-13.12,,,,,,,
73.06,-0.00105,-9.84,,,,,,,
73.09,-0.00103,-6.72,,,,,,,
73.11,-0.001,-3.46,,,,,,,
73.14,-0.00098,-0.0,,,,,,,
73.17,-0.00095,3.02,,,,,,,
73.19,-0.00093,5.94,,,,,,,
73.22,-0.0009,8.77,,,,,,,
73.24,-0.00088,11.93,,,,,,,
73.27,-0.00085,15.04,,,,,,,
73.3,-0.00082,17.72,,,,,,,
73.32,-0.0008,20.35,,,,,,,
73.35,-0.00077,23.05,,,,,,,
73.38,-0.00075,25.51,,,,,,,
73.41,-0.00072,27.51,,,,,,,
73.45,-0.0007,29.05,,,,,,,
73.5,-0.00067,30.79,,,,,,,
73.55,-0.00065,33.15,,,,,,,
73.58,-0.00062,35.75,,,,,,,
73.61,-0.0006,38.08,,,,,,,
73.63,-0.00057,41.15,,,,,,,
73.64,-0.00054,43.91,,,,,,,
73.66,-0.00052,46.64,,,,,,,
73.68,-0.00049,49.07,,,,,,,
73.7,-0.00047,51.62,,,,,,,
73.73,-0.00044,53.96,,,,,,,
73.75,-0.00041,56.05,,,,,,,
73.78,-0.00039,58.17,,,,,,,
73.81,-0.00036,60.04,,,,,,,
73.84,-0.00034,61.8,,,,,,,
73.88,-0.00031,63.94,,,,,,,
73.91,-0.00029,66.28,,,,,,,
73.95,-0.00026,68.68,,,,,,,
73.98,-0.00024,70.95,,,,,,,
146.09,-0.00021,75.65,,,,,,,
146.12,-0.00019,77.9,,,,,,,
146.15,-0.00016,79.93,,,,,,,
146.17,-0.00014,81.96,,,,,,,
146.2,-0.00011,84.18,,,,,,,
146.22,-8e-05,86.79,,,,,,,
146.24,-6e-05,89.48,,,,,,,
146.26,-3e-05,92.14,,,,,,,
146.27,-1e-05,94.69,,,,,,,
146.29,2e-05,97.22,,,,,,,
146.31,4e-05,99.77,,,,,,,
146.32,7e-05,102.06,,,,,,,
146.34,0.0001,104.27,,,,,,,
146.36,0.00012,106.53,,,,,,,
146.37,0.00015,108.54,,,,,,,
146.39,0.00017,110.67,,,,,,,
146.41,0.0002,112.64,,,,,,,
146.42,0.00022,114.45,,,,,,,
146.44,0.00025,116.22,,,,,,,
146.46,0.00028,117.82,,,,,,,
146.48,0.0003,119.25,,,,,,,
146.5,0.00033,120.72,,,,,,,
146.52,0.00035,122.07,,,,,,,
146.54,0.00038,123.31,,,,,,,
146.57,0.0004,124.36,,,,,,,
146.59,0.00043,125.46,,,,,,,
146.62,0.00046,126.48,,,,,,,
146.64,0.00048,127.45,,,,,,,
146.66,0.00051,128.39,,,,,,,
146.69,0.00053,129.38,,,,,,,
146.71,0.00056,130.3,,,,,,,
146.74,0.00058,131.11,,,,,,,
146.76,0.00061,132.02,,,,,,,
146.79,0.00063,132.82,,,,,,,
146.82,0.00066,133.63,,,,,,,
146.84,0.00068,134.42,,,,,,,
146.87,0.00071,135.3,,,,,,,
146.89,0.00074,136.09,,,,,,,
146.92,0.00076,136.94,,,,,,,
146.94,0.00079,137.65,,,,,,,
146.96,0.00081,138.36,,,,,,,
146.99,0.00084,139.01,,,,,,,
147.01,0.00086,139.75,,,,,,,
147.04,0.00089,140.46,,,,,,,
147.07,0.00091,141.17,,,,,,,
147.09,0.00094,141.92,,,,,,,
147.12,0.00096,142.79,,,,,,,
147.15,0.00099,143.59,,,,,,,
147.18,0.00101,144.55,,,,,,,
147.21,0.00104,145.53,,,,,,,
147.23,0.00107,146.5,,,,,,,
147.26,0.00109,147.57,,,,,,,
147.29,0.00112,148.54,,,,,,,
147.31,0.00114,149.46,,,,,,,
147.33,0.00117,150.43,,,,,,,
147.35,0.00119,151.28,,,,,,,
147.38,0.00122,152.09,,,,,,,
147.4,0.00124,153.0,,,,,,,
147.43,0.00127,153.88,,,,,,,
147.45,0.0013,154.57,,,,,,,
147.48,0.00132,155.28,,,,,,,
147.5,0.00135,155.93,,,,,,,
147.53,0.00137,156.52,,,,,,,
147.55,0.0014,157.02,,,,,,,
147.57,0.00142,157.47,,,,,,,
147.59,0.00145,157.85,,,,,,,
147.61,0.00147,158.12,,,,,,,
147.64,0.0015,158.44,,,,,,,
147.66,0.00153,158.69,,,,,,,
147.69,0.00155,158.8,,,,,,,
147.71,0.00158,158.82,,,,,,,
147.74,0.0016,158.98,,,,,,,
147.77,0.00163,159.01,,,,,,,
147.8,0.00165,159.11,,,,,,,
147.83,0.00168,159.21,,,,,,,
147.86,0.0017,159.43,,,,,,,
147.89,0.00173,159.79,,,,,,,
147.91,0.00176,160.22,,,,,,,
147.94,0.00178,160.73,,,,,,,
147.96,0.00181,161.28,,,,,,,
147.98,0.00183,161.77,,,,,,,
148.01,0.00186,162.21,,,,,,,
148.03,0.00188,162.66,,,,,,,
148.05,0.00191,162.97,,,,,,,
148.08,0.00193,163.28,,,,,,,
148.1,0.00196,163.39,,,,,,,
148.12,0.00199,163.01,,,,,,,
148.16,0.00201,161.15,,,,,,,
148.25,0.00198,145.65,,,,,,,
148.27,0.00196,140.19,,,,,,,
148.29,0.00193,135.62,,,,,,,
148.3,0.00191,131.25,,,,,,,
148.32,0.00188,126.91,,,,,,,
148.34,0.00186,122.71,,,,,,,
148.36,0.00183,118.21,,,,,,,
148.38,0.00181,114.17,,,,,,,
148.4,0.00178,110.09,,,,,,,
148.42,0.00175,106.36,,,,,,,
148.43,0.00173,102.73,,,,,,,
148.46,0.0017,99.0,,,,,,,
148.48,0.00168,95.27,,,,,,,
148.5,0.00165,91.43,,,,,,,
148.53,0.00163,87.49,,,,,,,
148.56,0.0016,83.68,,,,,,,
148.59,0.00158,79.59,,,,,,,
148.62,0.00155,75.3,,,,,,,
148.65,0.00152,71.93,,,,,,,
148.67,0.0015,68.39,,,,,,,
148.7,0.00147,64.86,,,,,,,
148.73,0.00145,61.4,,,,,,,
148.75,0.00142,58.26,,,,,,,
148.78,0.0014,55.35,,,,,,,
148.8,0.00137,52.31,,,,,,,
148.83,0.00135,49.12,,,,,,,
148.85,0.00132,46.11,,,,,,,
148.88,0.00129,43.21,,,,,,,
148.91,0.00127,40.0,,,,,,,
148.93,0.00124,36.79,,,,,,,
148.96,0.00122,33.73,,,,,,,
148.99,0.00119,30.73,,,,,,,
149.02,0.00117,27.59,,,,,,,
149.05,0.00114,24.52,,,,,,,
149.07,0.00112,21.61,,,,,,,
149.1,0.00109,18.46,,,,,,,
149.14,0.00106,14.82,,,,,,,
149.16,0.00104,11.79,,,,,,,
149.19,0.00101,8.65,,,,,,,
149.21,0.00099,5.92,,,,,,,
149.24,0.00096,3.5,,,,,,,
149.26,0.00094,0.44,,,,,,,
149.29,0.00091,-2.55,,,,,,,
149.32,0.00089,-5.71,,,,,,,
149.35,0.00086,-8.32,,,,,,,
149.37,0.00083,-10.89,,,,,,,
149.4,0.00081,-13.77,,,,,,,
149.43,0.00078,-16.21,,,,,,,
149.47,0.00076,-17.59,,,,,,,
149.58,0.00073,-18.49,,,,,,,
149.63,0.00071,-20.79,,,,,,,
149.67,0.00068,-23.55,,,,,,,
149.7,0.00066,-26.19,,,,,,,
149.73,0.00063,-28.64,,,,,,,
149.76,0.00061,-31.3,,,,,,,
149.79,0.00058,-33.98,,,,,,,
149.82,0.00056,-36.62,,,,,,,
149.82,0.00055,-36.93,,,,,,,
149.84,0.00053,-40.13,,,,,,,
149.87,0.0005,-43.21,,,,,,,
149.89,0.00048,-46.64,,,,,,,
149.9,0.00045,-49.52,,,,,,,
149.91,0.00043,-52.27,,,,,,,
149.93,0.0004,-55.04,,,,,,,
149.94,0.00037,-57.93,,,,,,,
149.96,0.00035,-61.04,,,,,,,
149.97,0.00032,-63.9,,,,,,,
149.99,0.0003,-66.49,,,,,,,
150.0,0.00027,-69.05,,,,,,,
150.02,0.00024,-71.57,,,,,,,
150.03,0.00022,-73.96,,,,,,,
150.04,0.00019,-76.37,,,,,,,
150.06,0.00017,-78.9,,,,,,,
150.08,0.00014,-81.3,,,,,,,
150.09,0.00012,-83.63,,,,,,,
150.11,9e-05,-85.78,,,,,,,
150.13,6e-05,-87.72,,,,,,,
150.15,4e-05,-89.69,,,,,,,
150.17,1e-05,-91.67,,,,,,,
150.19,-1e-05,-93.64,,,,,,,
150.21,-4e-05,-95.38,,,,,,,
150.23,-6e-05,-96.94,,,,,,,
150.25,-9e-05,-98.28,,,,,,,
150.28,-0.00012,-99.75,,,,,,,
150.3,-0.00014,-101.31,,,,,,,
150.33,-0.00017,-102.76,,,,,,,
150.36,-0.00019,-104.35,,,,,,,
150.38,-0.00022,-105.67,,,,,,,
150.41,-0.00024,-106.96,,,,,,,
150.43,-0.00027,-108.26,,,,,,,
150.46,-0.00029,-109.66,,,,,,,
150.48,-0.00032,-110.86,,,,,,,
150.5,-0.00034,-111.92,,,,,,,
150.53,-0.00037,-113.12,,,,,,,
150.55,-0.0004,-114.27,,,,,,,
150.58,-0.00042,-115.54,,,,,,,
150.6,-0.00045,-116.62,,,,,,,
150.63,-0.00047,-117.77,,,,,,,
150.66,-0.0005,-118.98,,,,,,,
150.69,-0.00052,-120.19,,,,,,,
150.72,-0.00055,-121.39,,,,,,,
150.74,-0.00057,-122.5,,,,,,,
150.77,-0.0006,-123.68,,,,,,,
150.79,-0.00063,-125.03,,,,,,,
150.82,-0.00065,-126.32,,,,,,,
150.84,-0.00068,-127.56,,,,,,,
150.87,-0.0007,-128.79,,,,,,,
150.9,-0.00073,-130.14,,,,,,,
150.92,-0.00075,-131.28,,,,,,,
150.95,-0.00078,-132.59,,,,,,,
150.98,-0.0008,-134.02,,,,,,,
151.0,-0.00083,-135.31,,,,,,,
151.03,-0.00085,-136.53,,,,,,,
151.05,-0.00088,-137.89,,,,,,,
151.08,-0.0009,-139.19,,,,,,,
151.1,-0.00093,-140.33,,,,,,,
151.13,-0.00095,-141.62,,,,,,,
151.16,-0.00098,-142.78,,,,,,,
151.18,-0.001,-143.95,,,,,,,
151.21,-0.00103,-145.23,,,,,,,
151.23,-0.00106,-146.44,,,,,,,
151.26,-0.00108,-147.53,,,,,,,
151.28,-0.00111,-148.62,,,,,,,
151.31,-0.00113,-149.82,,,,,,,
151.33,-0.00116,-150.99,,,,,,,
151.36,-0.00118,-151.9,,,,,,,
151.38,-0.00121,-152.84,,,,,,,
151.4,-0.00123,-153.77,,,,,,,
151.42,-0.00126,-154.6,,,,,,,
151.45,-0.00128,-155.61,,,,,,,
151.48,-0.00131,-156.49,,,,,,,
151.5,-0.00134,-157.12,,,,,,,
151.52,-0.00136,-157.83,,,,,,,
151.54,-0.00139,-158.44,,,,,,,
151.56,-0.00141,-158.93,,,,,,,
151.58,-0.00144,-159.41,,,,,,,
151.61,-0.00146,-159.89,,,,,,,
151.63,-0.00149,-160.19,,,,,,,
151.66,-0.00151,-160.4,,,,,,,
151.69,-0.00154,-160.57,,,,,,,
151.71,-0.00156,-160.74,,,,,,,
151.74,-0.00159,-160.9,,,,,,,
151.77,-0.00162,-161.16,,,,,,,
151.8,-0.00164,-161.48,,,,,,,
151.82,-0.00167,-161.76,,,,,,,
151.84,-0.00169,-162.08,,,,,,,
151.87,-0.00172,-162.32,,,,,,,
151.89,-0.00174,-162.65,,,,,,,
151.92,-0.00177,-162.86,,,,,,,
151.94,-0.00179,-163.08,,,,,,,
151.97,-0.00182,-163.34,,,,,,,
152.0,-0.00185,-163.6,,,,,,,
152.02,-0.00187,-163.84,,,,,,,
152.04,-0.0019,-164.13,,,,,,,
152.07,-0.00192,-164.38,,,,,,,
152.09,-0.00195,-164.55,,,,,,,
152.12,-0.00197,-164.3,,,,,,,
152.15,-0.002,-163.13,,,,,,,
152.25,-0.00197,-145.58,,,,,,,
152.28,-0.00195,-139.8,,,,,,,
152.3,-0.00192,-134.79,,,,,,,
152.32,-0.0019,-130.12,,,,,,,
152.33,-0.00187,-125.5,,,,,,,
152.35,-0.00184,-121.14,,,,,,,
152.37,-0.00182,-116.86,,,,,,,
152.39,-0.00179,-112.92,,,,,,,
152.41,-0.00177,-109.03,,,,,,,
152.43,-0.00174,-105.4,,,,,,,
152.45,-0.00172,-101.65,,,,,,,
152.47,-0.00169,-97.99,,,,,,,
152.49,-0.00167,-94.61,,,,,,,
152.51,-0.00164,-91.08,,,,,,,
152.53,-0.00162,-87.64,,,,,,,
152.56,-0.00159,-84.22,,,,,,,
152.58,-0.00156,-80.73,,,,,,,
152.61,-0.00154,-77.25,,,,,,,
152.64,-0.00151,-73.71,,,,,,,
152.67,-0.00149,-70.16,,,,,,,
152.7,-0.00146,-66.74,,,,,,,
152.72,-0.00144,-63.39,,,,,,,
152.75,-0.00141,-59.88,,,,,,,
152.78,-0.00139,-56.51,,,,,,,
152.81,-0.00136,-52.92,,,,,,,
152.84,-0.00133,-49.48,,,,,,,
152.87,-0.00131,-46.28,,,,,,,
152.89,-0.00128,-43.16,,,,,,,
152.92,-0.00126,-39.98,,,,,,,
152.94,-0.00123,-36.74,,,,,,,
152.97,-0.00121,-33.51,,,,,,,
153.0,-0.00118,-30.3,,,,,,,
153.02,-0.00116,-27.35,,,,,,,
153.05,-0.00113,-24.35,,,,,,,
153.08,-0.00111,-21.26,,,,,,,
153.1,-0.00108,-18.34,,,,,,,
153.13,-0.00106,-15.56,,,,,,,
153.15,-0.00103,-12.72,,,,,,,
153.18,-0.001,-9.84,,,,,,,
153.21,-0.00098,-7.04,,,,,,,
153.23,-0.00095,-4.22,,,,,,,
153.26,-0.00093,-1.3,,,,,,,
153.29,-0.0009,1.35,,,,,,,
153.31,-0.00088,4.06,,,,,,,
153.34,-0.00085,6.64,,,,,,,
153.36,-0.00083,8.86,,,,,,,
153.39,-0.0008,11.24,,,,,,,
153.41,-0.00078,13.54,,,,,,,
153.44,-0.00075,15.91,,,,,,,
153.46,-0.00072,18.34,,,,,,,
153.49,-0.0007,21.03,,,,,,,
153.53,-0.00067,23.56,,,,,,,
153.56,-0.00065,25.46,,,,,,,
153.61,-0.00062,27.27,,,,,,,
153.66,-0.0006,29.35,,,,,,,
153.71,-0.00057,31.76,,,,,,,
153.74,-0.00055,34.11,,,,,,,
153.77,-0.00052,36.96,,,,,,,
153.79,-0.0005,40.04,,,,,,,
153.81,-0.00047,42.96,,,,,,,
153.83,-0.00045,45.72,,,,,,,
153.84,-0.00042,48.32,,,,,,,
153.87,-0.0004,51.02,,,,,,,
153.89,-0.00037,53.58,,,,,,,
153.92,-0.00034,55.84,,,,,,,
153.94,-0.00032,57.86,,,,,,,
153.97,-0.00029,59.78,,,,,,,
154.0,-0.00027,61.64,,,,,,,
154.03,-0.00024,63.43,,,,,,,
154.06,-0.00022,65.33,,,,,,,
386.35,-0.0002,74.27,,,,,,,
386.38,-0.00018,76.23,,,,,,,
386.41,-0.00015,78.19,,,,,,,
386.44,-0.00012,80.16,,,,,,,
386.47,-0.0001,82.08,,,,,,,
386.49,-7e-05,84.17,,,,,,,
386.51,-5e-05,86.69,,,,,,,
386.53,-2e-05,89.12,,,,,,,
386.55,0.0,91.59,,,,,,,
386.56,3e-05,93.9,,,,,,,
386.58,5e-05,96.24,,,,,,,
386.6,8e-05,98.64,,,,,,,
386.61,0.0001,100.89,,,,,,,
386.63,0.00013,103.04,,,,,,,
386.65,0.00016,105.16,,,,,,,
386.66,0.00018,107.36,,,,,,,
386.68,0.00021,109.36,,,,,,,
386.7,0.00023,111.09,,,,,,,
386.72,0.00026,112.77,,,,,,,
386.74,0.00028,114.46,,,,,,,
386.76,0.00031,116.03,,,,,,,
386.78,0.00034,117.44,,,,,,,
386.8,0.00036,118.91,,,,,,,
386.82,0.00039,120.3,,,,,,,
