Repository: janzenchoi/phd_code

# MOGA NEML

The repository contains code for calibrating the constitutive parameters of phenomenological creep models. The code combines the multi-objective genetic algorithm (MOGA) implemented in Pymoo with the nuclear engineering material model library (NEML). The following README was last updated on the 19th of December, 2023.

## Reading an experimental dataset (`read_data`)

The `read_data` function reads experimental data into the `Interface` class.
* `file_path`: This argument defines the path to the experimental data. Note that this path appends the `input_path` value defined when initialising the `Interface` class.

File: moga_neml/scripts/data/fatigue/AirPlate_950_1E-3_B-13.csv (part 1 of 4)
time,strain,stress,temperature,type,strain_rate,max_strain,title,youngs,poissons
0.0,2e-05,4.49,950,fatigue,0.001,0.00305,B-13,144000,0.3
0.05,5e-05,9.46,,,,,,,
0.08,8e-05,13.35,,,,,,,
0.11,0.0001,17.22,,,,,,,
0.13,0.00013,21.18,,,,,,,
0.16,0.00015,25.24,,,,,,,
0.19,0.00018,28.49,,,,,,,
0.22,0.0002,32.32,,,,,,,
0.25,0.00023,35.78,,,,,,,
0.28,0.00025,38.89,,,,,,,
0.31,0.00028,41.96,,,,,,,
0.35,0.0003,45.68,,,,,,,
0.39,0.00033,49.15,,,,,,,
0.44,0.00035,53.05,,,,,,,
0.48,0.00038,57.29,,,,,,,
0.52,0.00041,61.8,,,,,,,
0.54,0.00043,65.38,,,,,,,
0.57,0.00046,69.27,,,,,,,
0.59,0.00048,72.92,,,,,,,
0.61,0.00051,76.67,,,,,,,
0.64,0.00053,80.44,,,,,,,
0.66,0.00056,83.75,,,,,,,
0.68,0.00058,87.18,,,,,,,
0.7,0.00061,90.88,,,,,,,
0.72,0.00063,94.06,,,,,,,
0.75,0.00066,97.33,,,,,,,
0.77,0.00069,100.53,,,,,,,
0.78,0.0007,102.0,,,,,,,
0.79,0.00071,103.73,,,,,,,
0.82,0.00074,106.85,,,,,,,
0.85,0.00076,109.99,,,,,,,
0.88,0.00079,113.43,,,,,,,
0.91,0.00081,116.61,,,,,,,
0.94,0.00084,119.86,,,,,,,
0.97,0.00086,123.12,,,,,,,
1.01,0.00089,126.65,,,,,,,
1.04,0.00091,130.01,,,,,,,
1.07,0.00094,133.34,,,,,,,
1.1,0.00096,137.09,,,,,,,
1.13,0.00099,140.29,,,,,,,
1.16,0.00102,143.42,,,,,,,
1.19,0.00104,146.71,,,,,,,
1.22,0.00107,150.28,,,,,,,
1.24,0.00109,153.23,,,,,,,
1.27,0.00112,156.21,,,,,,,
1.29,0.00114,159.33,,,,,,,
1.32,0.00117,162.11,,,,,,,
1.34,0.0012,164.45,,,,,,,
1.35,0.00122,165.07,,,,,,,
1.36,0.00125,164.34,,,,,,,
1.36,0.00128,164.74,,,,,,,
1.37,0.0013,165.15,,,,,,,
1.37,0.00134,165.27,,,,,,,
1.38,0.00136,165.5,,,,,,,
1.38,0.00139,165.74,,,,,,,
1.38,0.00141,165.96,,,,,,,
1.39,0.00145,166.31,,,,,,,
1.39,0.00148,166.23,,,,,,,
1.39,0.00151,166.55,,,,,,,
1.4,0.00154,166.47,,,,,,,
1.4,0.00156,166.65,,,,,,,
1.41,0.00159,166.68,,,,,,,
1.41,0.00162,166.84,,,,,,,
1.42,0.00165,166.92,,,,,,,
1.42,0.00167,166.9,,,,,,,
1.43,0.0017,167.04,,,,,,,
1.44,0.00173,166.9,,,,,,,
1.45,0.00175,166.31,,,,,,,
1.48,0.00178,164.53,,,,,,,
1.55,0.00175,155.24,,,,,,,
1.59,0.00172,151.18,,,,,,,
1.77,0.00175,153.75,,,,,,,
1.78,0.00176,155.18,,,,,,,
1.8,0.00178,156.67,,,,,,,
1.82,0.0018,159.72,,,,,,,
1.85,0.00183,162.35,,,,,,,
1.87,0.00185,164.65,,,,,,,
1.89,0.00188,166.7,,,,,,,
1.92,0.0019,167.97,,,,,,,
1.96,0.00193,167.69,,,,,,,
2.1,0.0019,153.41,,,,,,,
2.13,0.00188,148.09,,,,,,,
2.15,0.00185,143.28,,,,,,,
2.18,0.00183,138.68,,,,,,,
2.2,0.0018,134.26,,,,,,,
2.22,0.00178,130.08,,,,,,,
2.24,0.00175,126.04,,,,,,,
2.26,0.00173,122.09,,,,,,,
2.28,0.0017,118.16,,,,,,,
2.31,0.00168,114.15,,,,,,,
2.33,0.00165,110.3,,,,,,,
2.35,0.00162,106.6,,,,,,,
2.38,0.0016,102.58,,,,,,,
2.4,0.00157,98.97,,,,,,,
2.42,0.00155,95.17,,,,,,,
2.45,0.00152,91.43,,,,,,,
2.48,0.0015,87.7,,,,,,,
2.5,0.00147,84.08,,,,,,,
2.53,0.00145,80.16,,,,,,,
2.56,0.00142,76.19,,,,,,,
2.58,0.0014,72.57,,,,,,,
2.61,0.00137,68.86,,,,,,,
2.64,0.00135,65.53,,,,,,,
2.67,0.00132,61.95,,,,,,,
2.7,0.00129,57.71,,,,,,,
2.73,0.00127,53.97,,,,,,,
2.75,0.00124,50.7,,,,,,,
2.78,0.00122,47.15,,,,,,,
2.78,0.00122,46.94,,,,,,,
2.81,0.00119,43.23,,,,,,,
2.84,0.00117,39.53,,,,,,,
2.86,0.00114,36.07,,,,,,,
2.89,0.00111,32.56,,,,,,,
2.92,0.00109,28.98,,,,,,,
2.95,0.00106,25.51,,,,,,,
2.98,0.00104,22.14,,,,,,,
3.0,0.00101,18.71,,,,,,,
3.03,0.00099,15.25,,,,,,,
3.06,0.00096,11.84,,,,,,,
3.09,0.00094,8.36,,,,,,,
3.11,0.00091,4.85,,,,,,,
3.14,0.00089,1.85,,,,,,,
3.17,0.00086,-1.76,,,,,,,
3.2,0.00084,-5.21,,,,,,,
3.22,0.00081,-8.34,,,,,,,
3.25,0.00079,-11.48,,,,,,,
3.28,0.00076,-15.18,,,,,,,
3.31,0.00073,-18.34,,,,,,,
3.34,0.00071,-21.02,,,,,,,
3.39,0.00068,-23.82,,,,,,,
3.43,0.00066,-26.9,,,,,,,
3.48,0.00063,-30.09,,,,,,,
3.52,0.00061,-33.04,,,,,,,
3.56,0.00058,-37.15,,,,,,,
3.59,0.00056,-40.92,,,,,,,
3.62,0.00053,-44.75,,,,,,,
3.64,0.00051,-48.57,,,,,,,
3.66,0.00048,-51.9,,,,,,,
3.68,0.00046,-55.41,,,,,,,
3.7,0.00043,-58.73,,,,,,,
3.72,0.0004,-61.87,,,,,,,
3.74,0.00038,-65.27,,,,,,,
3.76,0.00035,-67.97,,,,,,,
3.78,0.00033,-70.69,,,,,,,
3.78,0.00033,-71.05,,,,,,,
3.81,0.0003,-73.83,,,,,,,
3.83,0.00027,-77.0,,,,,,,
3.86,0.00025,-79.65,,,,,,,
3.88,0.00022,-82.18,,,,,,,
3.92,0.0002,-85.23,,,,,,,
3.95,0.00017,-87.97,,,,,,,
3.98,0.00015,-90.43,,,,,,,
4.01,0.00012,-93.37,,,,,,,
4.05,0.0001,-96.32,,,,,,,
4.07,7e-05,-98.87,,,,,,,
4.11,4e-05,-101.9,,,,,,,
4.14,2e-05,-104.4,,,,,,,
4.16,-1e-05,-107.0,,,,,,,
4.2,-3e-05,-110.8,,,,,,,
4.22,-6e-05,-113.0,,,,,,,
4.25,-8e-05,-116.1,,,,,,,
4.28,-0.00011,-119.2,,,,,,,
4.3,-0.00013,-122.2,,,,,,,
4.33,-0.00016,-125.9,,,,,,,
4.34,-0.00018,-128.6,,,,,,,
4.36,-0.00021,-131.2,,,,,,,
4.38,-0.00024,-134.6,,,,,,,
4.4,-0.00026,-137.7,,,,,,,
4.42,-0.00029,-139.8,,,,,,,
4.43,-0.00031,-141.4,,,,,,,
4.44,-0.00034,-142.9,,,,,,,
4.45,-0.00037,-144.0,,,,,,,
4.47,-0.00039,-144.8,,,,,,,
4.47,-0.00042,-145.6,,,,,,,
4.48,-0.00045,-146.2,,,,,,,
4.49,-0.00048,-146.7,,,,,,,
4.49,-0.0005,-147.3,,,,,,,
4.49,-0.00053,-147.9,,,,,,,
4.5,-0.00055,-148.5,,,,,,,
4.51,-0.00058,-149.1,,,,,,,
4.51,-0.00061,-149.6,,,,,,,
4.52,-0.00064,-150.3,,,,,,,
4.53,-0.00066,-151.0,,,,,,,
4.54,-0.00069,-151.7,,,,,,,
4.55,-0.00072,-152.2,,,,,,,
4.57,-0.00074,-152.6,,,,,,,
4.58,-0.00077,-152.6,,,,,,,
4.61,-0.00079,-152.2,,,,,,,
4.69,-0.00082,-149.5,,,,,,,
4.78,-0.00084,-147.5,,,,,,,
4.79,-0.00084,-147.6,,,,,,,
4.86,-0.00087,-149.5,,,,,,,
4.89,-0.00089,-151.6,,,,,,,
4.92,-0.00092,-153.3,,,,,,,
4.94,-0.00094,-155.5,,,,,,,
4.97,-0.00097,-158.0,,,,,,,
5.0,-0.001,-160.5,,,,,,,
5.03,-0.00102,-162.5,,,,,,,
5.05,-0.00105,-164.1,,,,,,,
5.06,-0.00107,-165.6,,,,,,,
5.08,-0.0011,-161.1,,,,,,,
5.09,-0.00113,-161.5,,,,,,,
5.09,-0.00115,-161.8,,,,,,,
5.09,-0.00119,-162.0,,,,,,,
5.1,-0.00122,-162.2,,,,,,,
5.1,-0.00125,-162.4,,,,,,,
5.1,-0.00128,-162.6,,,,,,,
5.1,-0.00131,-162.8,,,,,,,
5.11,-0.00134,-163.3,,,,,,,
5.11,-0.00137,-163.3,,,,,,,
5.12,-0.00139,-163.7,,,,,,,
5.12,-0.00142,-163.8,,,,,,,
5.14,-0.00145,-163.9,,,,,,,
5.16,-0.00147,-163.0,,,,,,,
5.19,-0.0015,-160.3,,,,,,,
5.27,-0.00147,-148.9,,,,,,,
5.33,-0.00145,-143.2,,,,,,,
5.47,-0.00147,-142.7,,,,,,,
5.5,-0.0015,-145.3,,,,,,,
5.53,-0.00152,-148.0,,,,,,,
5.56,-0.00155,-150.7,,,,,,,
5.59,-0.00158,-153.1,,,,,,,
5.61,-0.0016,-155.6,,,,,,,
5.63,-0.00163,-158.1,,,,,,,
5.66,-0.00165,-160.3,,,,,,,
5.68,-0.00168,-162.4,,,,,,,
5.7,-0.0017,-164.4,,,,,,,
5.72,-0.00173,-166.4,,,,,,,
5.74,-0.00176,-168.4,,,,,,,
5.76,-0.00178,-170.0,,,,,,,
5.78,-0.0018,-171.4,,,,,,,
5.78,-0.00181,-171.6,,,,,,,
5.8,-0.00183,-165.9,,,,,,,
5.81,-0.00187,-166.3,,,,,,,
5.81,-0.0019,-166.5,,,,,,,
5.81,-0.00192,-166.6,,,,,,,
5.82,-0.00195,-166.9,,,,,,,
5.82,-0.00198,-167.3,,,,,,,
5.82,-0.00201,-167.5,,,,,,,
5.83,-0.00204,-167.8,,,,,,,
5.83,-0.00207,-168.1,,,,,,,
5.84,-0.00209,-168.3,,,,,,,
5.85,-0.00212,-168.0,,,,,,,
5.88,-0.00214,-167.0,,,,,,,
5.98,-0.00212,-146.6,,,,,,,
6.0,-0.00209,-140.8,,,,,,,
6.01,-0.00206,-135.7,,,,,,,
6.03,-0.00204,-130.8,,,,,,,
6.04,-0.00201,-126.4,,,,,,,
6.06,-0.00198,-122.0,,,,,,,
6.07,-0.00196,-117.7,,,,,,,
6.09,-0.00193,-113.6,,,,,,,
6.1,-0.00191,-109.9,,,,,,,
6.11,-0.00188,-106.2,,,,,,,
6.13,-0.00185,-102.3,,,,,,,
6.15,-0.00183,-98.67,,,,,,,
6.16,-0.0018,-94.84,,,,,,,
6.18,-0.00178,-91.33,,,,,,,
6.2,-0.00175,-88.1,,,,,,,
6.21,-0.00172,-84.68,,,,,,,
6.24,-0.0017,-80.99,,,,,,,
6.26,-0.00167,-77.48,,,,,,,
6.28,-0.00165,-74.07,,,,,,,
6.3,-0.00162,-70.49,,,,,,,
6.33,-0.0016,-66.77,,,,,,,
6.36,-0.00157,-62.9,,,,,,,
6.39,-0.00155,-59.42,,,,,,,
6.42,-0.00152,-56.26,,,,,,,
6.45,-0.0015,-52.53,,,,,,,
6.48,-0.00147,-48.78,,,,,,,
6.5,-0.00145,-45.31,,,,,,,
6.54,-0.00142,-41.45,,,,,,,
6.56,-0.00139,-38.13,,,,,,,
6.59,-0.00137,-34.53,,,,,,,
6.62,-0.00134,-30.57,,,,,,,
6.65,-0.00132,-27.23,,,,,,,
6.68,-0.00129,-23.94,,,,,,,
6.71,-0.00127,-20.2,,,,,,,
6.74,-0.00124,-16.6,,,,,,,
6.76,-0.00122,-12.99,,,,,,,
6.78,-0.0012,-10.92,,,,,,,
6.79,-0.00119,-9.21,,,,,,,
6.82,-0.00116,-5.66,,,,,,,
6.85,-0.00114,-2.44,,,,,,,
6.87,-0.00111,1.03,,,,,,,
6.9,-0.00109,4.38,,,,,,,
6.93,-0.00106,7.73,,,,,,,
6.95,-0.00104,11.14,,,,,,,
6.98,-0.00101,14.21,,,,,,,
7.01,-0.00099,17.42,,,,,,,
7.03,-0.00096,20.49,,,,,,,
7.06,-0.00093,23.86,,,,,,,
7.09,-0.00091,27.01,,,,,,,
7.11,-0.00088,29.75,,,,,,,
7.14,-0.00086,32.94,,,,,,,
7.17,-0.00083,35.95,,,,,,,
7.19,-0.00081,38.52,,,,,,,
7.22,-0.00078,41.04,,,,,,,
7.25,-0.00076,43.51,,,,,,,
7.29,-0.00073,45.86,,,,,,,
7.33,-0.00071,48.34,,,,,,,
7.37,-0.00068,51.18,,,,,,,
7.4,-0.00066,53.94,,,,,,,
7.44,-0.00063,56.99,,,,,,,
7.47,-0.00061,60.37,,,,,,,
7.5,-0.00058,63.38,,,,,,,
7.53,-0.00055,66.59,,,,,,,
7.55,-0.00053,69.55,,,,,,,
7.58,-0.0005,72.47,,,,,,,
7.6,-0.00048,75.36,,,,,,,
7.63,-0.00045,78.42,,,,,,,
7.65,-0.00043,81.21,,,,,,,
7.67,-0.0004,84.2,,,,,,,
7.7,-0.00038,86.89,,,,,,,
7.72,-0.00035,89.6,,,,,,,
7.74,-0.00032,92.06,,,,,,,
7.77,-0.0003,94.66,,,,,,,
7.78,-0.00028,96.09,,,,,,,
7.79,-0.00027,97.13,,,,,,,
7.81,-0.00025,99.17,,,,,,,
7.84,-0.00022,101.63,,,,,,,
7.87,-0.0002,103.88,,,,,,,
7.9,-0.00017,106.0,,,,,,,
7.92,-0.00015,108.0,,,,,,,
7.95,-0.00012,110.23,,,,,,,
7.99,-0.0001,112.26,,,,,,,
8.01,-7e-05,114.12,,,,,,,
8.04,-5e-05,115.92,,,,,,,
8.07,-2e-05,117.99,,,,,,,
8.1,0.0,119.95,,,,,,,
8.13,3e-05,122.02,,,,,,,
8.16,6e-05,124.16,,,,,,,
8.18,8e-05,126.06,,,,,,,
8.21,0.00011,128.01,,,,,,,
8.24,0.00013,130.16,,,,,,,
8.27,0.00016,132.03,,,,,,,
8.29,0.00018,134.03,,,,,,,
8.32,0.00021,136.02,,,,,,,
8.34,0.00023,137.72,,,,,,,
8.37,0.00026,139.56,,,,,,,
8.39,0.00028,141.13,,,,,,,
8.41,0.00031,142.91,,,,,,,
8.44,0.00033,144.75,,,,,,,
8.46,0.00036,146.59,,,,,,,
8.48,0.00039,148.26,,,,,,,
8.5,0.00041,149.97,,,,,,,
8.52,0.00044,151.76,,,,,,,
8.54,0.00046,153.42,,,,,,,
8.56,0.00049,155.02,,,,,,,
8.58,0.00051,156.33,,,,,,,
8.59,0.00054,157.39,,,,,,,
8.6,0.00057,158.27,,,,,,,
8.61,0.00059,159.04,,,,,,,
8.63,0.00062,158.86,,,,,,,
8.64,0.00065,159.92,,,,,,,
8.65,0.00067,160.68,,,,,,,
8.67,0.0007,161.38,,,,,,,
8.68,0.00072,161.95,,,,,,,
8.69,0.00075,162.56,,,,,,,
8.7,0.00077,162.66,,,,,,,
8.72,0.0008,163.0,,,,,,,
8.73,0.00083,163.08,,,,,,,
8.75,0.00085,163.25,,,,,,,
8.77,0.00088,163.28,,,,,,,
8.78,0.00089,162.98,,,,,,,
8.79,0.0009,162.91,,,,,,,
8.8,0.00093,162.79,,,,,,,
8.82,0.00095,162.32,,,,,,,
8.86,0.00098,161.45,,,,,,,
8.9,0.001,160.27,,,,,,,
8.95,0.00103,159.52,,,,,,,
8.99,0.00105,159.37,,,,,,,
9.03,0.00108,160.01,,,,,,,
9.06,0.00111,160.98,,,,,,,
9.09,0.00113,161.95,,,,,,,
9.12,0.00116,163.07,,,,,,,
9.14,0.00118,164.1,,,,,,,
9.17,0.00121,165.34,,,,,,,
9.19,0.00123,166.36,,,,,,,
9.21,0.00126,167.41,,,,,,,
9.24,0.00129,168.51,,,,,,,
9.26,0.00131,169.59,,,,,,,
9.28,0.00134,170.52,,,,,,,
9.31,0.00136,171.52,,,,,,,
9.33,0.00139,172.06,,,,,,,
9.35,0.00141,172.89,,,,,,,
9.37,0.00144,173.63,,,,,,,
9.39,0.00146,174.12,,,,,,,
9.41,0.00149,174.76,,,,,,,
9.43,0.00152,175.17,,,,,,,
9.45,0.00154,175.62,,,,,,,
9.48,0.00157,175.7,,,,,,,
9.49,0.00159,175.94,,,,,,,
9.51,0.00162,175.99,,,,,,,
9.53,0.00164,176.09,,,,,,,
9.56,0.00167,175.91,,,,,,,
9.58,0.0017,175.83,,,,,,,
9.61,0.00172,175.61,,,,,,,
9.63,0.00175,175.23,,,,,,,
9.66,0.00177,174.97,,,,,,,
9.68,0.0018,174.61,,,,,,,
9.71,0.00182,174.32,,,,,,,
9.73,0.00185,173.86,,,,,,,
9.76,0.00187,173.37,,,,,,,
9.78,0.0019,173.1,,,,,,,
9.78,0.0019,173.15,,,,,,,
9.81,0.00193,172.75,,,,,,,
9.84,0.00195,172.39,,,,,,,
9.86,0.00198,172.17,,,,,,,
9.89,0.002,171.86,,,,,,,
9.91,0.00203,171.56,,,,,,,
9.94,0.00205,171.31,,,,,,,
9.96,0.00208,171.12,,,,,,,
9.99,0.0021,170.77,,,,,,,
10.01,0.00213,170.43,,,,,,,
10.03,0.00216,170.16,,,,,,,
10.06,0.00218,169.74,,,,,,,
10.08,0.00221,169.01,,,,,,,
10.11,0.00223,167.48,,,,,,,
10.17,0.00226,161.35,,,,,,,
10.23,0.00223,148.05,,,,,,,
10.26,0.00221,141.35,,,,,,,
10.28,0.00218,135.76,,,,,,,
10.3,0.00215,130.81,,,,,,,
10.32,0.00213,126.18,,,,,,,
10.34,0.0021,121.47,,,,,,,
10.36,0.00208,117.2,,,,,,,
10.37,0.00205,113.12,,,,,,,
10.39,0.00202,109.0,,,,,,,
10.41,0.002,105.13,,,,,,,
10.43,0.00197,101.17,,,,,,,
10.45,0.00195,97.21,,,,,,,
10.47,0.00192,93.49,,,,,,,
10.49,0.0019,89.94,,,,,,,
10.51,0.00187,86.26,,,,,,,
10.53,0.00184,82.57,,,,,,,
10.55,0.00182,79.05,,,,,,,
10.58,0.00179,75.38,,,,,,,
10.6,0.00177,71.95,,,,,,,
10.63,0.00174,68.25,,,,,,,
10.66,0.00172,64.88,,,,,,,
10.68,0.00169,60.9,,,,,,,
10.71,0.00167,57.64,,,,,,,
10.74,0.00164,54.17,,,,,,,
10.77,0.00162,50.43,,,,,,,
10.78,0.0016,48.76,,,,,,,
10.79,0.00159,47.05,,,,,,,
10.82,0.00156,43.76,,,,,,,
10.85,0.00154,40.26,,,,,,,
10.88,0.00151,36.62,,,,,,,
10.91,0.00149,33.34,,,,,,,
10.93,0.00146,30.01,,,,,,,
10.96,0.00144,26.82,,,,,,,
10.98,0.00141,23.72,,,,,,,
11.01,0.00139,20.46,,,,,,,
11.04,0.00136,17.23,,,,,,,
11.07,0.00134,13.65,,,,,,,
11.09,0.00131,10.72,,,,,,,
11.12,0.00128,7.17,,,,,,,
11.15,0.00126,3.9,,,,,,,
11.18,0.00123,0.8,,,,,,,
11.2,0.00121,-2.08,,,,,,,
11.23,0.00118,-5.33,,,,,,,
11.26,0.00116,-8.35,,,,,,,
11.29,0.00113,-11.31,,,,,,,
11.32,0.00111,-14.33,,,,,,,
11.34,0.00108,-17.22,,,,,,,
11.38,0.00106,-19.99,,,,,,,
11.41,0.00103,-22.19,,,,,,,
11.46,0.001,-24.84,,,,,,,
11.51,0.00098,-27.48,,,,,,,
11.55,0.00095,-30.46,,,,,,,
11.59,0.00093,-33.11,,,,,,,
11.62,0.0009,-36.49,,,,,,,
11.66,0.00088,-39.75,,,,,,,
11.68,0.00085,-42.96,,,,,,,
11.7,0.00083,-46.33,,,,,,,
11.72,0.0008,-49.3,,,,,,,
11.74,0.00078,-52.63,,,,,,,
11.76,0.00075,-55.47,,,,,,,
11.78,0.00072,-57.96,,,,,,,
11.8,0.0007,-60.72,,,,,,,
11.82,0.00067,-63.06,,,,,,,
11.84,0.00065,-65.53,,,,,,,
11.86,0.00062,-67.85,,,,,,,
11.89,0.0006,-69.9,,,,,,,
11.91,0.00057,-72.01,,,,,,,
11.94,0.00054,-74.13,,,,,,,
11.97,0.00052,-76.2,,,,,,,
11.99,0.00049,-78.05,,,,,,,
12.02,0.00047,-79.87,,,,,,,
12.05,0.00044,-81.82,,,,,,,
12.08,0.00042,-83.75,,,,,,,
12.11,0.00039,-85.49,,,,,,,
12.14,0.00037,-87.5,,,,,,,
12.17,0.00034,-89.29,,,,,,,
12.2,0.00032,-91.27,,,,,,,
12.23,0.00029,-93.19,,,,,,,
12.26,0.00027,-94.87,,,,,,,
12.28,0.00024,-96.97,,,,,,,
12.31,0.00021,-98.9,,,,,,,
12.34,0.00019,-100.8,,,,,,,
12.36,0.00016,-102.7,,,,,,,
12.39,0.00014,-104.5,,,,,,,
12.41,0.00011,-106.8,,,,,,,
12.43,9e-05,-109.0,,,,,,,
12.45,6e-05,-111.0,,,,,,,
12.47,4e-05,-113.3,,,,,,,
12.49,1e-05,-115.6,,,,,,,
12.51,-2e-05,-117.7,,,,,,,
12.53,-4e-05,-119.7,,,,,,,
12.55,-7e-05,-121.9,,,,,,,
12.56,-9e-05,-123.8,,,,,,,
12.58,-0.00012,-125.7,,,,,,,
12.6,-0.00014,-127.6,,,,,,,
12.61,-0.00017,-129.5,,,,,,,
12.63,-0.0002,-131.2,,,,,,,
12.65,-0.00022,-132.8,,,,,,,
12.66,-0.00025,-134.4,,,,,,,
12.68,-0.00027,-135.8,,,,,,,
12.69,-0.0003,-137.2,,,,,,,
12.71,-0.00032,-138.7,,,,,,,
12.73,-0.00035,-139.9,,,,,,,
12.75,-0.00038,-141.1,,,,,,,
12.77,-0.0004,-142.3,,,,,,,
12.78,-0.00042,-143.0,,,,,,,
12.78,-0.00043,-143.3,,,,,,,
12.81,-0.00045,-144.1,,,,,,,
12.82,-0.00048,-144.9,,,,,,,
12.84,-0.00051,-145.6,,,,,,,
12.86,-0.00053,-146.2,,,,,,,
12.89,-0.00056,-146.6,,,,,,,
12.91,-0.00058,-147.2,,,,,,,
12.94,-0.00061,-147.5,,,,,,,
12.96,-0.00063,-147.9,,,,,,,
12.98,-0.00066,-148.1,,,,,,,
13.01,-0.00069,-148.4,,,,,,,
13.04,-0.00071,-148.8,,,,,,,
13.06,-0.00074,-149.1,,,,,,,
13.09,-0.00076,-149.4,,,,,,,
13.11,-0.00079,-149.6,,,,,,,
13.14,-0.00081,-149.9,,,,,,,
13.16,-0.00084,-150.2,,,,,,,
13.19,-0.00086,-150.6,,,,,,,
13.21,-0.00089,-151.0,,,,,,,
13.24,-0.00092,-151.2,,,,,,,
13.26,-0.00094,-151.5,,,,,,,
13.29,-0.00097,-152.0,,,,,,,
13.32,-0.00099,-152.3,,,,,,,
13.34,-0.00102,-152.7,,,,,,,
13.37,-0.00104,-152.9,,,,,,,
13.4,-0.00107,-153.4,,,,,,,
13.42,-0.00109,-153.7,,,,,,,
13.44,-0.00112,-154.2,,,,,,,
13.47,-0.00114,-154.6,,,,,,,
13.5,-0.00117,-155.0,,,,,,,
13.52,-0.0012,-155.5,,,,,,,
13.55,-0.00122,-155.9,,,,,,,
13.57,-0.00125,-156.3,,,,,,,
13.6,-0.00127,-156.7,,,,,,,
13.62,-0.0013,-157.1,,,,,,,
13.64,-0.00132,-157.5,,,,,,,
13.67,-0.00135,-157.8,,,,,,,
13.7,-0.00137,-158.2,,,,,,,
13.72,-0.0014,-158.5,,,,,,,
13.75,-0.00142,-159.0,,,,,,,
13.77,-0.00145,-159.3,,,,,,,
13.78,-0.00146,-159.3,,,,,,,
13.8,-0.00147,-159.8,,,,,,,
13.83,-0.0015,-160.1,,,,,,,
13.85,-0.00153,-160.4,,,,,,,
13.88,-0.00155,-160.9,,,,,,,
13.91,-0.00158,-161.2,,,,,,,
13.93,-0.0016,-161.5,,,,,,,
13.95,-0.00163,-161.8,,,,,,,
13.98,-0.00165,-162.3,,,,,,,
14.0,-0.00168,-162.5,,,,,,,
14.03,-0.00171,-162.9,,,,,,,
14.05,-0.00173,-163.1,,,,,,,
14.07,-0.00176,-163.4,,,,,,,
14.09,-0.00178,-163.6,,,,,,,
14.11,-0.00181,-163.8,,,,,,,
14.14,-0.00183,-163.9,,,,,,,
14.17,-0.00186,-164.0,,,,,,,
14.19,-0.00188,-164.0,,,,,,,
14.22,-0.00191,-164.0,,,,,,,
14.24,-0.00194,-164.1,,,,,,,
14.26,-0.00196,-164.0,,,,,,,
14.29,-0.00199,-163.9,,,,,,,
14.31,-0.00201,-164.0,,,,,,,
14.34,-0.00204,-163.9,,,,,,,
14.36,-0.00206,-163.8,,,,,,,
14.39,-0.00209,-163.7,,,,,,,
14.41,-0.00211,-163.6,,,,,,,
14.44,-0.00214,-163.5,,,,,,,
14.46,-0.00216,-163.5,,,,,,,
14.49,-0.00219,-162.9,,,,,,,
14.51,-0.00222,-161.6,,,,,,,
14.55,-0.00224,-158.0,,,,,,,
14.65,-0.00222,-139.5,,,,,,,
14.67,-0.00219,-133.3,,,,,,,
14.69,-0.00216,-128.0,,,,,,,
14.71,-0.00214,-122.9,,,,,,,
14.73,-0.00211,-118.1,,,,,,,
14.75,-0.00209,-113.8,,,,,,,
14.77,-0.00206,-109.5,,,,,,,
14.78,-0.00204,-105.8,,,,,,,
14.78,-0.00204,-105.1,,,,,,,
14.8,-0.00201,-101.2,,,,,,,
14.82,-0.00198,-97.5,,,,,,,
14.83,-0.00196,-93.88,,,,,,,
14.85,-0.00193,-90.17,,,,,,,
14.87,-0.00191,-86.91,,,,,,,
14.89,-0.00188,-82.81,,,,,,,
14.91,-0.00186,-79.4,,,,,,,
14.93,-0.00183,-75.67,,,,,,,
14.95,-0.00181,-72.19,,,,,,,
14.98,-0.00178,-68.77,,,,,,,
15.0,-0.00176,-65.06,,,,,,,
15.03,-0.00173,-61.53,,,,,,,
15.05,-0.00171,-58.08,,,,,,,
15.08,-0.00168,-54.51,,,,,,,
15.11,-0.00165,-51.35,,,,,,,
15.14,-0.00163,-47.63,,,,,,,
15.16,-0.0016,-44.05,,,,,,,
15.19,-0.00158,-40.63,,,,,,,
15.22,-0.00155,-36.99,,,,,,,
15.25,-0.00153,-33.53,,,,,,,
15.28,-0.0015,-30.41,,,,,,,
15.3,-0.00148,-26.99,,,,,,,
15.33,-0.00145,-23.56,,,,,,,
15.36,-0.00143,-20.14,,,,,,,
15.39,-0.0014,-16.9,,,,,,,
15.42,-0.00137,-13.49,,,,,,,
15.44,-0.00135,-10.12,,,,,,,
15.47,-0.00132,-6.83,,,,,,,
15.5,-0.0013,-3.37,,,,,,,
15.53,-0.00127,-0.13,,,,,,,
15.56,-0.00125,3.38,,,,,,,
15.58,-0.00122,6.46,,,,,,,
15.61,-0.0012,9.55,,,,,,,
15.64,-0.00117,12.71,,,,,,,
15.66,-0.00115,15.89,,,,,,,
15.69,-0.00112,19.1,,,,,,,
15.71,-0.0011,21.98,,,,,,,
15.74,-0.00107,24.8,,,,,,,
15.77,-0.00104,27.83,,,,,,,
15.78,-0.00103,29.3,,,,,,,
15.79,-0.00102,30.7,,,,,,,
15.82,-0.00099,33.52,,,,,,,
15.85,-0.00097,36.32,,,,,,,
15.87,-0.00094,38.98,,,,,,,
15.9,-0.00092,41.44,,,,,,,
15.93,-0.00089,43.75,,,,,,,
15.97,-0.00087,45.87,,,,,,,
16.01,-0.00084,48.18,,,,,,,
16.04,-0.00082,50.51,,,,,,,
16.08,-0.00079,53.05,,,,,,,
16.11,-0.00076,55.51,,,,,,,
16.14,-0.00074,58.31,,,,,,,
16.17,-0.00071,61.01,,,,,,,
16.19,-0.00069,63.77,,,,,,,
16.22,-0.00066,66.16,,,,,,,
16.24,-0.00064,68.8,,,,,,,
16.27,-0.00061,71.29,,,,,,,
16.29,-0.00059,73.81,,,,,,,
16.32,-0.00056,76.35,,,,,,,
16.34,-0.00054,78.81,,,,,,,
16.36,-0.00051,81.57,,,,,,,
16.39,-0.00048,83.64,,,,,,,
16.41,-0.00046,85.97,,,,,,,
16.43,-0.00043,88.05,,,,,,,
16.45,-0.00041,90.03,,,,,,,
16.48,-0.00038,92.04,,,,,,,
16.5,-0.00036,93.93,,,,,,,
16.52,-0.00033,95.75,,,,,,,
16.55,-0.00031,97.42,,,,,,,
16.58,-0.00028,99.24,,,,,,,
16.6,-0.00026,100.81,,,,,,,
36.67,-0.00024,120.99,,,,,,,
36.69,-0.00021,122.39,,,,,,,
36.71,-0.00019,123.46,,,,,,,
36.74,-0.00016,124.77,,,,,,,
36.76,-0.00014,126.04,,,,,,,
36.78,-0.00012,126.87,,,,,,,
36.78,-0.00011,126.99,,,,,,,
36.81,-8e-05,128.11,,,,,,,
36.83,-6e-05,129.35,,,,,,,
36.85,-3e-05,130.69,,,,,,,
36.87,-1e-05,131.85,,,,,,,
36.89,2e-05,133.15,,,,,,,
36.91,4e-05,134.49,,,,,,,
36.93,7e-05,135.78,,,,,,,
36.95,9e-05,137.13,,,,,,,
36.97,0.00012,138.28,,,,,,,
36.99,0.00015,139.58,,,,,,,
37.0,0.00017,140.64,,,,,,,
37.02,0.0002,141.77,,,,,,,
37.04,0.00022,142.65,,,,,,,
37.06,0.00025,143.55,,,,,,,
37.08,0.00027,144.47,,,,,,,
37.09,0.0003,145.21,,,,,,,
37.11,0.00033,146.12,,,,,,,
37.13,0.00035,146.61,,,,,,,
37.15,0.00038,147.29,,,,,,,
37.17,0.0004,147.72,,,,,,,
37.19,0.00043,148.06,,,,,,,
37.2,0.00045,148.46,,,,,,,
37.23,0.00048,148.69,,,,,,,
37.25,0.0005,148.82,,,,,,,
37.27,0.00053,148.92,,,,,,,
37.29,0.00056,149.01,,,,,,,
37.31,0.00058,148.89,,,,,,,
37.33,0.00061,148.73,,,,,,,
37.36,0.00063,148.49,,,,,,,
37.38,0.00066,148.35,,,,,,,
37.41,0.00068,148.11,,,,,,,
37.43,0.00071,147.91,,,,,,,
37.45,0.00073,147.62,,,,,,,
37.48,0.00076,147.22,,,,,,,
37.51,0.00078,147.04,,,,,,,
37.53,0.00081,146.72,,,,,,,
37.56,0.00083,146.58,,,,,,,
37.58,0.00086,146.35,,,,,,,
37.61,0.00089,146.34,,,,,,,
37.64,0.00091,146.13,,,,,,,
37.67,0.00094,146.1,,,,,,,
37.69,0.00096,146.03,,,,,,,
37.72,0.00099,146.2,,,,,,,
37.75,0.00101,146.17,,,,,,,
37.77,0.00104,146.23,,,,,,,
37.78,0.00104,146.41,,,,,,,
37.8,0.00106,146.53,,,,,,,
37.83,0.00109,146.62,,,,,,,
37.85,0.00111,146.82,,,,,,,
37.88,0.00114,147.22,,,,,,,
37.9,0.00117,147.41,,,,,,,
37.93,0.00119,147.76,,,,,,,
37.95,0.00122,147.91,,,,,,,
37.98,0.00124,148.14,,,,,,,
38.0,0.00127,148.28,,,,,,,
38.03,0.00129,148.54,,,,,,,
38.06,0.00132,148.76,,,,,,,
38.08,0.00134,148.78,,,,,,,
38.11,0.00137,149.09,,,,,,,
38.13,0.00139,149.27,,,,,,,
38.16,0.00142,149.45,,,,,,,
38.19,0.00145,149.72,,,,,,,
38.21,0.00147,149.9,,,,,,,
38.24,0.0015,150.16,,,,,,,
38.26,0.00152,150.49,,,,,,,
38.28,0.00155,150.54,,,,,,,
38.31,0.00157,150.67,,,,,,,
38.33,0.0016,150.94,,,,,,,
38.36,0.00163,151.08,,,,,,,
38.38,0.00165,151.14,,,,,,,
38.41,0.00168,151.32,,,,,,,
38.43,0.0017,151.45,,,,,,,
38.46,0.00173,151.56,,,,,,,
38.48,0.00175,151.65,,,,,,,
38.51,0.00178,151.62,,,,,,,
38.53,0.0018,151.67,,,,,,,
38.56,0.00183,151.74,,,,,,,
38.58,0.00185,151.78,,,,,,,
38.61,0.00188,151.81,,,,,,,
38.63,0.0019,151.82,,,,,,,
38.66,0.00193,151.88,,,,,,,
38.68,0.00196,151.99,,,,,,,
38.71,0.00198,151.96,,,,,,,
38.73,0.00201,151.99,,,,,,,
38.76,0.00203,152.1,,,,,,,
38.78,0.00205,152.17,,,,,,,
38.79,0.00206,152.16,,,,,,,
38.81,0.00208,152.16,,,,,,,
38.84,0.00211,152.07,,,,,,,
38.86,0.00214,152.27,,,,,,,
38.89,0.00216,152.31,,,,,,,
38.91,0.00219,152.38,,,,,,,
38.94,0.00221,152.38,,,,,,,
38.96,0.00224,152.39,,,,,,,
38.99,0.00226,152.42,,,,,,,
39.01,0.00229,152.37,,,,,,,
39.03,0.00231,152.4,,,,,,,
39.06,0.00234,152.4,,,,,,,
39.08,0.00237,152.27,,,,,,,
39.11,0.00239,152.1,,,,,,,
39.14,0.00242,152.11,,,,,,,
39.16,0.00244,151.93,,,,,,,
39.19,0.00247,151.93,,,,,,,
39.21,0.00249,151.91,,,,,,,
39.24,0.00252,151.88,,,,,,,
39.26,0.00254,151.93,,,,,,,
39.29,0.00257,151.8,,,,,,,
39.32,0.00259,151.82,,,,,,,
39.34,0.00262,151.85,,,,,,,
39.37,0.00265,151.8,,,,,,,
39.4,0.00267,152.08,,,,,,,
39.42,0.0027,151.97,,,,,,,
39.44,0.00272,152.18,,,,,,,
39.47,0.00275,152.21,,,,,,,
39.49,0.00277,152.17,,,,,,,
39.52,0.0028,151.67,,,,,,,
39.54,0.00283,150.81,,,,,,,
39.58,0.00285,147.97,,,,,,,
39.68,0.00283,128.79,,,,,,,
39.71,0.0028,123.08,,,,,,,
39.73,0.00277,118.17,,,,,,,
39.75,0.00275,113.31,,,,,,,
39.77,0.00272,108.55,,,,,,,
39.78,0.0027,105.2,,,,,,,
39.78,0.0027,103.94,,,,,,,
39.8,0.00267,99.93,,,,,,,
39.82,0.00265,96.1,,,,,,,
39.84,0.00262,92.16,,,,,,,
39.86,0.0026,88.32,,,,,,,
39.87,0.00257,84.66,,,,,,,
39.89,0.00254,81.09,,,,,,,
39.91,0.00252,77.51,,,,,,,
39.93,0.00249,73.73,,,,,,,
39.95,0.00247,70.31,,,,,,,
39.98,0.00244,66.78,,,,,,,
40.0,0.00242,63.43,,,,,,,
40.02,0.00239,59.82,,,,,,,
40.05,0.00237,56.44,,,,,,,
40.07,0.00234,53.1,,,,,,,
40.1,0.00231,49.81,,,,,,,
40.12,0.00229,46.56,,,,,,,
40.15,0.00226,43.43,,,,,,,
40.18,0.00224,40.12,,,,,,,
40.21,0.00221,36.44,,,,,,,
40.23,0.00219,33.36,,,,,,,
40.26,0.00216,30.41,,,,,,,
40.29,0.00214,27.04,,,,,,,
40.32,0.00211,23.68,,,,,,,
40.34,0.00208,20.72,,,,,,,
40.37,0.00206,17.55,,,,,,,
40.4,0.00203,14.67,,,,,,,
40.42,0.00201,11.68,,,,,,,
40.45,0.00198,8.68,,,,,,,
40.48,0.00196,5.68,,,,,,,
40.5,0.00193,2.78,,,,,,,
40.53,0.00191,0.12,,,,,,,
40.56,0.00188,-2.98,,,,,,,
40.58,0.00185,-5.87,,,,,,,
40.61,0.00183,-8.54,,,,,,,
40.64,0.0018,-11.15,,,,,,,
40.66,0.00178,-13.9,,,,,,,
40.69,0.00175,-16.63,,,,,,,
40.72,0.00173,-19.14,,,,,,,
40.75,0.0017,-20.97,,,,,,,
40.78,0.00168,-22.58,,,,,,,
40.78,0.00168,-22.58,,,,,,,
40.82,0.00165,-24.38,,,,,,,
40.87,0.00163,-26.43,,,,,,,
40.91,0.0016,-28.36,,,,,,,
40.95,0.00158,-30.65,,,,,,,
40.99,0.00155,-33.13,,,,,,,
41.02,0.00153,-36.26,,,,,,,
41.05,0.0015,-39.34,,,,,,,
41.07,0.00147,-42.6,,,,,,,
41.1,0.00145,-45.41,,,,,,,
41.12,0.00142,-48.26,,,,,,,
41.14,0.0014,-50.88,,,,,,,
41.16,0.00137,-53.37,,,,,,,
41.18,0.00135,-55.73,,,,,,,
41.19,0.00132,-57.84,,,,,,,
41.22,0.00129,-60.21,,,,,,,
41.24,0.00127,-62.17,,,,,,,
41.26,0.00124,-63.97,,,,,,,
41.28,0.00122,-65.95,,,,,,,
41.31,0.00119,-67.47,,,,,,,
41.33,0.00117,-69.27,,,,,,,
41.36,0.00114,-70.82,,,,,,,
41.39,0.00112,-72.34,,,,,,,
41.42,0.00109,-74.07,,,,,,,
41.44,0.00107,-75.55,,,,,,,
41.48,0.00104,-77.21,,,,,,,
41.5,0.00101,-78.62,,,,,,,
41.53,0.00099,-80.13,,,,,,,
41.56,0.00096,-81.75,,,,,,,
41.59,0.00094,-83.35,,,,,,,
41.61,0.00091,-84.82,,,,,,,
41.64,0.00089,-86.3,,,,,,,
41.67,0.00086,-88.0,,,,,,,
41.7,0.00084,-89.45,,,,,,,
41.72,0.00081,-90.93,,,,,,,
41.75,0.00079,-92.47,,,,,,,
41.78,0.00076,-94.18,,,,,,,
41.78,0.00075,-94.51,,,,,,,
41.8,0.00073,-95.7,,,,,,,
41.83,0.00071,-97.4,,,,,,,
41.85,0.00068,-99.19,,,,,,,
41.87,0.00066,-100.9,,,,,,,
41.89,0.00063,-103.0,,,,,,,
41.91,0.00061,-104.7,,,,,,,
41.93,0.00058,-106.4,,,,,,,
41.95,0.00056,-108.4,,,,,,,
41.97,0.00053,-110.3,,,,,,,
41.99,0.0005,-111.8,,,,,,,
42.0,0.00048,-113.6,,,,,,,
42.02,0.00045,-115.1,,,,,,,
42.04,0.00043,-116.7,,,,,,,
42.05,0.0004,-118.2,,,,,,,
42.07,0.00038,-119.9,,,,,,,
42.09,0.00035,-121.3,,,,,,,
42.11,0.00033,-122.5,,,,,,,
42.12,0.0003,-123.8,,,,,,,
42.14,0.00027,-124.9,,,,,,,
42.16,0.00025,-126.1,,,,,,,
42.17,0.00022,-127.0,,,,,,,
42.19,0.0002,-127.9,,,,,,,
42.21,0.00017,-128.7,,,,,,,
42.23,0.00014,-129.6,,,,,,,
42.25,0.00012,-130.2,,,,,,,
42.27,9e-05,-130.8,,,,,,,
42.29,7e-05,-131.1,,,,,,,
42.31,4e-05,-131.6,,,,,,,
42.34,2e-05,-132.0,,,,,,,
42.36,-1e-05,-132.1,,,,,,,
42.38,-4e-05,-132.5,,,,,,,
42.41,-6e-05,-132.5,,,,,,,
42.43,-9e-05,-132.7,,,,,,,
42.46,-0.00011,-132.8,,,,,,,
42.49,-0.00014,-133.0,,,,,,,
42.51,-0.00016,-133.2,,,,,,,
42.54,-0.00019,-133.4,,,,,,,
42.57,-0.00021,-133.5,,,,,,,
42.59,-0.00024,-133.8,,,,,,,
42.62,-0.00027,-134.0,,,,,,,
42.65,-0.00029,-134.3,,,,,,,
42.67,-0.00032,-134.8,,,,,,,
42.7,-0.00034,-135.1,,,,,,,
42.73,-0.00037,-135.6,,,,,,,
42.75,-0.00039,-136.0,,,,,,,
42.78,-0.00042,-136.4,,,,,,,
42.78,-0.00042,-136.5,,,,,,,
42.8,-0.00044,-136.8,,,,,,,
42.83,-0.00047,-137.3,,,,,,,
42.85,-0.00049,-137.7,,,,,,,
42.88,-0.00052,-138.2,,,,,,,
42.9,-0.00055,-138.6,,,,,,,
42.93,-0.00057,-139.1,,,,,,,
42.95,-0.0006,-139.4,,,,,,,
42.98,-0.00062,-139.9,,,,,,,
43.0,-0.00065,-140.3,,,,,,,
43.02,-0.00067,-140.5,,,,,,,
43.05,-0.0007,-140.7,,,,,,,
43.07,-0.00072,-141.1,,,,,,,
43.1,-0.00075,-141.4,,,,,,,
43.12,-0.00078,-141.7,,,,,,,
43.15,-0.0008,-141.9,,,,,,,
43.17,-0.00083,-142.1,,,,,,,
43.2,-0.00085,-142.2,,,,,,,
43.22,-0.00088,-142.5,,,,,,,
43.25,-0.0009,-142.6,,,,,,,
43.27,-0.00093,-142.8,,,,,,,
43.3,-0.00095,-143.0,,,,,,,
43.32,-0.00098,-143.2,,,,,,,
43.35,-0.001,-143.3,,,,,,,
43.37,-0.00103,-143.5,,,,,,,
43.39,-0.00105,-143.7,,,,,,,
43.43,-0.00108,-143.7,,,,,,,
43.45,-0.0011,-143.9,,,,,,,
43.47,-0.00113,-144.0,,,,,,,
43.5,-0.00116,-144.3,,,,,,,
43.52,-0.00118,-144.3,,,,,,,
43.55,-0.00121,-144.5,,,,,,,
43.58,-0.00123,-144.5,,,,,,,
43.6,-0.00126,-144.7,,,,,,,
43.62,-0.00128,-144.9,,,,,,,
43.65,-0.00131,-145.1,,,,,,,
43.68,-0.00133,-145.2,,,,,,,
43.71,-0.00136,-145.4,,,,,,,
43.73,-0.00139,-145.6,,,,,,,
43.76,-0.00141,-145.9,,,,,,,
43.78,-0.00143,-146.1,,,,,,,
43.79,-0.00144,-146.2,,,,,,,
43.81,-0.00146,-146.4,,,,,,,
43.83,-0.00149,-146.6,,,,,,,
43.86,-0.00151,-146.8,,,,,,,
43.88,-0.00154,-147.1,,,,,,,
43.9,-0.00157,-147.2,,,,,,,
43.93,-0.00159,-147.6,,,,,,,
43.96,-0.00162,-147.7,,,,,,,
43.98,-0.00164,-147.8,,,,,,,
44.0,-0.00167,-148.0,,,,,,,
44.02,-0.00169,-148.1,,,,,,,
44.05,-0.00172,-148.2,,,,,,,
44.08,-0.00174,-148.2,,,,,,,
44.1,-0.00177,-148.2,,,,,,,
44.12,-0.00179,-148.3,,,,,,,
44.15,-0.00182,-148.4,,,,,,,
44.18,-0.00185,-148.4,,,,,,,
44.2,-0.00187,-148.6,,,,,,,
44.23,-0.0019,-148.5,,,,,,,
44.26,-0.00192,-148.6,,,,,,,
44.28,-0.00195,-148.6,,,,,,,
44.31,-0.00197,-148.7,,,,,,,
44.34,-0.002,-148.7,,,,,,,
44.36,-0.00202,-148.8,,,,,,,
44.39,-0.00205,-148.9,,,,,,,
44.42,-0.00208,-149.0,,,,,,,
44.44,-0.0021,-149.3,,,,,,,
44.47,-0.00213,-149.4,,,,,,,
44.5,-0.00215,-149.7,,,,,,,
44.52,-0.00218,-150.0,,,,,,,
44.55,-0.0022,-150.1,,,,,,,
44.57,-0.00223,-150.4,,,,,,,
44.6,-0.00225,-150.5,,,,,,,
44.62,-0.00228,-150.7,,,,,,,
44.64,-0.00231,-151.0,,,,,,,
44.67,-0.00233,-151.1,,,,,,,
44.69,-0.00236,-151.3,,,,,,,
44.72,-0.00238,-151.5,,,,,,,
44.74,-0.00241,-151.5,,,,,,,
44.76,-0.00243,-151.6,,,,,,,
44.78,-0.00245,-151.6,,,,,,,
44.79,-0.00246,-151.6,,,,,,,
44.81,-0.00248,-151.5,,,,,,,
44.83,-0.00251,-151.6,,,,,,,
44.86,-0.00254,-151.5,,,,,,,
44.89,-0.00256,-151.3,,,,,,,
44.91,-0.00259,-151.2,,,,,,,
44.93,-0.00261,-151.1,,,,,,,
44.96,-0.00264,-150.9,,,,,,,
44.99,-0.00266,-150.8,,,,,,,
45.01,-0.00269,-150.6,,,,,,,
45.04,-0.00271,-150.4,,,,,,,
45.07,-0.00274,-150.1,,,,,,,
45.09,-0.00276,-150.1,,,,,,,
45.12,-0.00279,-149.7,,,,,,,
45.15,-0.00281,-148.8,,,,,,,
45.18,-0.00284,-146.9,,,,,,,
45.29,-0.00281,-125.6,,,,,,,
45.32,-0.00279,-119.5,,,,,,,
45.34,-0.00276,-114.5,,,,,,,
45.36,-0.00274,-110.1,,,,,,,
45.37,-0.00271,-105.4,,,,,,,
45.39,-0.00269,-101.1,,,,,,,
45.41,-0.00266,-97.08,,,,,,,
45.43,-0.00264,-93.02,,,,,,,
45.44,-0.00261,-88.83,,,,,,,
45.46,-0.00258,-84.68,,,,,,,
45.48,-0.00256,-80.96,,,,,,,
45.5,-0.00253,-77.46,,,,,,,
45.52,-0.00251,-73.81,,,,,,,
45.54,-0.00248,-70.22,,,,,,,
45.56,-0.00245,-66.7,,,,,,,
45.58,-0.00243,-62.97,,,,,,,
45.6,-0.0024,-59.68,,,,,,,
45.63,-0.00238,-56.23,,,,,,,
45.66,-0.00235,-52.59,,,,,,,
45.68,-0.00233,-49.14,,,,,,,
45.71,-0.0023,-45.37,,,,,,,
45.74,-0.00228,-41.32,,,,,,,
45.77,-0.00225,-37.72,,,,,,,
45.78,-0.00224,-36.61,,,,,,,
45.8,-0.00223,-34.51,,,,,,,
45.82,-0.0022,-31.49,,,,,,,
45.85,-0.00217,-28.37,,,,,,,
45.87,-0.00215,-25.29,,,,,,,
45.9,-0.00212,-22.23,,,,,,,
45.92,-0.0021,-19.29,,,,,,,
45.95,-0.00207,-16.28,,,,,,,
45.97,-0.00205,-13.29,,,,,,,
46.0,-0.00202,-10.39,,,,,,,
46.02,-0.002,-7.61,,,,,,,
46.05,-0.00197,-4.86,,,,,,,
46.08,-0.00194,-1.86,,,,,,,
46.1,-0.00192,1.0,,,,,,,
46.13,-0.00189,3.67,,,,,,,
46.16,-0.00187,6.51,,,,,,,
46.19,-0.00184,9.33,,,,,,,
46.21,-0.00182,12.23,,,,,,,
46.24,-0.00179,14.97,,,,,,,
46.27,-0.00177,17.73,,,,,,,
46.29,-0.00174,20.24,,,,,,,
46.32,-0.00172,23.06,,,,,,,
46.35,-0.00169,25.84,,,,,,,
46.38,-0.00166,28.29,,,,,,,
46.4,-0.00164,31.02,,,,,,,
46.43,-0.00161,33.47,,,,,,,
46.45,-0.00159,36.01,,,,,,,
46.48,-0.00156,38.32,,,,,,,
46.51,-0.00154,40.49,,,,,,,
46.54,-0.00151,42.75,,,,,,,
46.57,-0.00149,44.68,,,,,,,
46.61,-0.00146,46.66,,,,,,,
46.65,-0.00144,48.69,,,,,,,
46.68,-0.00141,50.89,,,,,,,
46.72,-0.00138,53.06,,,,,,,
46.75,-0.00136,55.73,,,,,,,
46.78,-0.00133,57.92,,,,,,,
46.78,-0.00133,58.05,,,,,,,
46.81,-0.00131,60.85,,,,,,,
46.84,-0.00128,63.29,,,,,,,
46.87,-0.00126,65.83,,,,,,,
46.89,-0.00123,68.33,,,,,,,
46.91,-0.00121,70.56,,,,,,,
46.94,-0.00118,72.9,,,,,,,
46.96,-0.00116,75.24,,,,,,,
46.99,-0.00113,77.49,,,,,,,
47.01,-0.0011,80.07,,,,,,,
47.03,-0.00108,82.09,,,,,,,
47.05,-0.00105,84.28,,,,,,,
47.07,-0.00103,86.32,,,,,,,
47.09,-0.001,88.24,,,,,,,
47.11,-0.00098,90.08,,,,,,,
47.14,-0.00095,91.71,,,,,,,
47.16,-0.00093,93.43,,,,,,,
47.19,-0.0009,95.01,,,,,,,
47.21,-0.00087,96.41,,,,,,,
47.24,-0.00085,97.89,,,,,,,
47.27,-0.00082,99.23,,,,,,,
47.29,-0.0008,100.5,,,,,,,
47.32,-0.00077,101.92,,,,,,,
47.35,-0.00075,103.12,,,,,,,
47.38,-0.00072,104.47,,,,,,,
47.4,-0.0007,105.71,,,,,,,
47.43,-0.00067,107.01,,,,,,,
47.46,-0.00065,107.96,,,,,,,
47.48,-0.00062,109.28,,,,,,,
47.51,-0.0006,110.46,,,,,,,
47.53,-0.00057,111.66,,,,,,,
47.56,-0.00055,112.85,,,,,,,
47.59,-0.00052,113.97,,,,,,,
47.61,-0.00049,115.19,,,,,,,
47.64,-0.00047,116.47,,,,,,,
47.66,-0.00044,117.5,,,,,,,
47.69,-0.00042,118.66,,,,,,,
47.72,-0.00039,119.87,,,,,,,
47.74,-0.00037,120.99,,,,,,,
47.77,-0.00034,122.21,,,,,,,
47.78,-0.00032,122.83,,,,,,,
47.79,-0.00032,123.17,,,,,,,
47.81,-0.00029,124.34,,,,,,,
47.84,-0.00026,125.62,,,,,,,
47.86,-0.00024,126.94,,,,,,,
86.33,0.00296,148.01,,,,,,,
86.35,0.00298,147.97,,,,,,,
86.38,0.00301,147.17,,,,,,,
86.41,0.00303,145.27,,,,,,,
86.54,0.00301,123.41,,,,,,,
86.57,0.00298,118.2,,,,,,,
86.59,0.00296,113.05,,,,,,,
86.61,0.00293,108.51,,,,,,,
86.62,0.00291,104.38,,,,,,,
86.64,0.00288,100.57,,,,,,,
86.66,0.00285,96.56,,,,,,,
86.68,0.00283,92.69,,,,,,,
86.7,0.0028,88.89,,,,,,,
86.71,0.00278,85.18,,,,,,,
86.74,0.00275,81.53,,,,,,,
86.75,0.00273,78.13,,,,,,,
86.77,0.0027,74.85,,,,,,,
86.78,0.00269,73.57,,,,,,,
86.79,0.00267,71.4,,,,,,,
86.82,0.00265,68.33,,,,,,,
86.84,0.00262,64.83,,,,,,,
86.86,0.0026,61.47,,,,,,,
86.89,0.00257,58.26,,,,,,,
86.92,0.00255,55.12,,,,,,,
86.94,0.00252,51.74,,,,,,,
86.97,0.0025,48.42,,,,,,,
87.0,0.00247,45.19,,,,,,,
87.03,0.00245,42.04,,,,,,,
87.05,0.00242,38.69,,,,,,,
87.08,0.00239,35.52,,,,,,,
87.11,0.00237,32.41,,,,,,,
87.14,0.00234,29.21,,,,,,,
87.16,0.00232,26.35,,,,,,,
87.19,0.00229,23.22,,,,,,,
87.22,0.00227,20.24,,,,,,,
87.24,0.00224,17.32,,,,,,,
87.27,0.00222,14.32,,,,,,,
87.3,0.00219,11.39,,,,,,,
87.32,0.00217,8.58,,,,,,,
87.35,0.00214,5.68,,,,,,,
87.37,0.00211,3.03,,,,,,,
87.4,0.00209,0.2,,,,,,,
87.43,0.00206,-2.35,,,,,,,
87.45,0.00204,-5.23,,,,,,,
87.48,0.00201,-7.92,,,,,,,
87.51,0.00199,-10.35,,,,,,,
87.53,0.00196,-12.94,,,,,,,
87.56,0.00194,-15.25,,,,,,,
87.59,0.00191,-17.61,,,,,,,
87.61,0.00189,-19.5,,,,,,,
87.65,0.00186,-21.32,,,,,,,
87.69,0.00183,-22.96,,,,,,,
87.74,0.00181,-24.86,,,,,,,
87.78,0.00178,-26.75,,,,,,,
87.78,0.00178,-27.02,,,,,,,
87.82,0.00176,-28.75,,,,,,,
87.86,0.00173,-31.12,,,,,,,
87.89,0.00171,-34.03,,,,,,,
87.92,0.00168,-36.98,,,,,,,
87.94,0.00166,-39.9,,,,,,,
87.96,0.00163,-42.86,,,,,,,
87.98,0.00161,-45.47,,,,,,,
88.0,0.00158,-48.24,,,,,,,
88.02,0.00156,-50.68,,,,,,,
88.04,0.00153,-53.07,,,,,,,
88.06,0.0015,-55.24,,,,,,,
88.08,0.00148,-57.39,,,,,,,
88.11,0.00145,-59.58,,,,,,,
88.13,0.00143,-61.52,,,,,,,
88.15,0.0014,-63.41,,,,,,,
88.18,0.00138,-65.3,,,,,,,
88.2,0.00135,-66.93,,,,,,,
88.23,0.00133,-68.28,,,,,,,
88.26,0.0013,-70.13,,,,,,,
88.28,0.00128,-71.68,,,,,,,
88.31,0.00125,-73.12,,,,,,,
88.34,0.00122,-74.7,,,,,,,
88.37,0.0012,-76.44,,,,,,,
88.4,0.00117,-78.08,,,,,,,
88.43,0.00115,-79.39,,,,,,,
88.46,0.00112,-81.13,,,,,,,
88.49,0.0011,-82.66,,,,,,,
88.51,0.00107,-84.27,,,,,,,
88.54,0.00105,-85.71,,,,,,,
88.57,0.00102,-87.28,,,,,,,
88.59,0.001,-88.77,,,,,,,
88.62,0.00097,-90.55,,,,,,,
88.65,0.00094,-92.28,,,,,,,
88.67,0.00092,-93.66,,,,,,,
88.69,0.00089,-95.21,,,,,,,
88.72,0.00087,-96.84,,,,,,,
88.75,0.00084,-98.86,,,,,,,
88.77,0.00082,-100.7,,,,,,,
88.78,0.0008,-101.7,,,,,,,
88.79,0.00079,-102.6,,,,,,,
88.81,0.00076,-104.7,,,,,,,
88.83,0.00074,-106.3,,,,,,,
88.85,0.00071,-108.4,,,,,,,
88.87,0.00069,-110.0,,,,,,,
88.89,0.00066,-112.0,,,,,,,
88.9,0.00064,-113.7,,,,,,,
88.92,0.00061,-115.6,,,,,,,
88.94,0.00058,-117.1,,,,,,,
88.95,0.00056,-118.5,,,,,,,
88.97,0.00053,-120.0,,,,,,,
88.99,0.00051,-121.4,,,,,,,
89.01,0.00048,-122.8,,,,,,,
89.02,0.00046,-124.1,,,,,,,
89.04,0.00043,-125.2,,,,,,,
89.06,0.0004,-126.2,,,,,,,
89.07,0.00038,-127.2,,,,,,,
89.09,0.00035,-128.0,,,,,,,
89.11,0.00033,-128.9,,,,,,,
89.13,0.0003,-129.7,,,,,,,
89.15,0.00028,-130.2,,,,,,,
89.17,0.00025,-130.7,,,,,,,
89.19,0.00022,-131.3,,,,,,,
89.21,0.0002,-131.5,,,,,,,
89.23,0.00017,-131.8,,,,,,,
89.25,0.00015,-132.1,,,,,,,
89.27,0.00012,-132.2,,,,,,,
89.29,0.0001,-132.2,,,,,,,
89.32,7e-05,-132.1,,,,,,,
89.34,5e-05,-132.1,,,,,,,
89.36,2e-05,-132.0,,,,,,,
89.39,-0.0,-131.8,,,,,,,
89.42,-3e-05,-131.7,,,,,,,
89.44,-6e-05,-131.5,,,,,,,
89.47,-8e-05,-131.4,,,,,,,
89.49,-0.00011,-131.3,,,,,,,
89.52,-0.00013,-131.2,,,,,,,
89.55,-0.00016,-131.2,,,,,,,
89.57,-0.00018,-131.0,,,,,,,
89.6,-0.00021,-131.2,,,,,,,
89.63,-0.00023,-131.1,,,,,,,
89.66,-0.00026,-131.2,,,,,,,
89.68,-0.00028,-131.3,,,,,,,
89.71,-0.00031,-131.4,,,,,,,
89.73,-0.00034,-131.6,,,,,,,
89.76,-0.00036,-131.8,,,,,,,
89.78,-0.00038,-131.9,,,,,,,
89.79,-0.00039,-132.0,,,,,,,
89.82,-0.00041,-132.3,,,,,,,
89.84,-0.00044,-132.6,,,,,,,
89.87,-0.00046,-133.0,,,,,,,
89.9,-0.00049,-133.3,,,,,,,
89.93,-0.00051,-133.7,,,,,,,
89.95,-0.00054,-134.1,,,,,,,
89.98,-0.00057,-134.6,,,,,,,
90.0,-0.00059,-135.0,,,,,,,
90.03,-0.00062,-135.5,,,,,,,
90.06,-0.00064,-136.0,,,,,,,
90.08,-0.00067,-136.5,,,,,,,
90.1,-0.00069,-136.9,,,,,,,
90.13,-0.00072,-137.4,,,,,,,
90.16,-0.00075,-137.8,,,,,,,
90.18,-0.00077,-138.2,,,,,,,
90.2,-0.0008,-138.6,,,,,,,
90.23,-0.00082,-139.1,,,,,,,
90.25,-0.00085,-139.3,,,,,,,
90.27,-0.00087,-139.7,,,,,,,
90.3,-0.0009,-140.0,,,,,,,
90.32,-0.00092,-140.3,,,,,,,
90.35,-0.00095,-140.6,,,,,,,
90.37,-0.00098,-140.9,,,,,,,
90.39,-0.001,-140.9,,,,,,,
90.42,-0.00103,-141.2,,,,,,,
90.45,-0.00105,-141.4,,,,,,,
90.47,-0.00108,-141.4,,,,,,,
90.5,-0.0011,-141.6,,,,,,,
90.52,-0.00113,-141.8,,,,,,,
90.54,-0.00116,-141.8,,,,,,,
90.57,-0.00118,-141.9,,,,,,,
90.6,-0.00121,-142.0,,,,,,,
90.63,-0.00123,-142.0,,,,,,,
90.65,-0.00126,-142.2,,,,,,,
90.67,-0.00128,-142.2,,,,,,,
90.7,-0.00131,-142.3,,,,,,,
90.73,-0.00133,-142.3,,,,,,,
90.75,-0.00136,-142.3,,,,,,,
90.77,-0.00138,-142.3,,,,,,,
90.78,-0.00139,-142.3,,,,,,,
90.8,-0.00141,-142.4,,,,,,,
90.83,-0.00144,-142.5,,,,,,,
90.86,-0.00146,-142.6,,,,,,,
90.89,-0.00149,-142.8,,,,,,,
90.91,-0.00151,-143.1,,,,,,,
90.93,-0.00154,-143.2,,,,,,,
90.95,-0.00156,-143.5,,,,,,,
90.98,-0.00159,-143.6,,,,,,,
91.01,-0.00161,-144.1,,,,,,,
91.04,-0.00164,-144.2,,,,,,,
91.06,-0.00167,-144.3,,,,,,,
91.09,-0.00169,-144.6,,,,,,,
91.11,-0.00172,-145.0,,,,,,,
91.14,-0.00174,-145.1,,,,,,,
91.17,-0.00177,-145.4,,,,,,,
91.19,-0.00179,-145.6,,,,,,,
91.22,-0.00182,-145.9,,,,,,,
91.24,-0.00185,-146.0,,,,,,,
91.27,-0.00187,-146.4,,,,,,,
91.29,-0.0019,-146.6,,,,,,,
91.32,-0.00192,-146.9,,,,,,,
91.34,-0.00195,-147.0,,,,,,,
91.36,-0.00197,-147.1,,,,,,,
91.39,-0.002,-147.3,,,,,,,
91.41,-0.00202,-147.3,,,,,,,
91.44,-0.00205,-147.4,,,,,,,
91.46,-0.00208,-147.5,,,,,,,
91.48,-0.0021,-147.4,,,,,,,
91.51,-0.00213,-147.4,,,,,,,
91.53,-0.00215,-147.5,,,,,,,
91.56,-0.00218,-147.5,,,,,,,
91.58,-0.0022,-147.3,,,,,,,
91.61,-0.00223,-147.2,,,,,,,
91.63,-0.00225,-147.1,,,,,,,
91.66,-0.00228,-147.0,,,,,,,
91.68,-0.0023,-146.9,,,,,,,
91.71,-0.00233,-146.6,,,,,,,
91.74,-0.00236,-146.7,,,,,,,
91.76,-0.00238,-146.5,,,,,,,
91.78,-0.0024,-146.4,,,,,,,
91.79,-0.00241,-146.4,,,,,,,
91.81,-0.00243,-146.3,,,,,,,
91.84,-0.00246,-146.2,,,,,,,
91.87,-0.00248,-146.2,,,,,,,
91.9,-0.00251,-146.4,,,,,,,
91.92,-0.00253,-146.3,,,,,,,
91.94,-0.00256,-146.3,,,,,,,
91.97,-0.00259,-146.5,,,,,,,
91.99,-0.00261,-146.5,,,,,,,
92.02,-0.00264,-146.6,,,,,,,
92.04,-0.00266,-146.7,,,,,,,
92.07,-0.00269,-146.7,,,,,,,
92.09,-0.00271,-146.7,,,,,,,
92.12,-0.00274,-146.6,,,,,,,
92.14,-0.00276,-146.7,,,,,,,
92.17,-0.00279,-146.6,,,,,,,
92.2,-0.00281,-146.7,,,,,,,
92.22,-0.00284,-146.6,,,,,,,
92.25,-0.00287,-146.7,,,,,,,
92.28,-0.00289,-146.5,,,,,,,
92.3,-0.00292,-146.7,,,,,,,
92.33,-0.00294,-146.8,,,,,,,
92.36,-0.00297,-146.6,,,,,,,
92.38,-0.00299,-146.3,,,,,,,
92.41,-0.00302,-144.8,,,,,,,
92.56,-0.00299,-120.2,,,,,,,
92.58,-0.00297,-114.7,,,,,,,
92.6,-0.00294,-110.0,,,,,,,
92.62,-0.00292,-105.5,,,,,,,
92.64,-0.00289,-101.1,,,,,,,
92.66,-0.00287,-97.0,,,,,,,
92.67,-0.00284,-92.99,,,,,,,
92.69,-0.00281,-88.97,,,,,,,
92.71,-0.00279,-85.14,,,,,,,
92.73,-0.00276,-81.22,,,,,,,
92.75,-0.00274,-77.9,,,,,,,
92.77,-0.00271,-74.33,,,,,,,
92.78,-0.00269,-71.56,,,,,,,
92.79,-0.00269,-70.5,,,,,,,
92.81,-0.00266,-67.15,,,,,,,
92.83,-0.00263,-63.98,,,,,,,
92.85,-0.00261,-60.49,,,,,,,
92.88,-0.00258,-56.73,,,,,,,
92.9,-0.00256,-53.37,,,,,,,
92.93,-0.00253,-49.84,,,,,,,
92.95,-0.00251,-46.78,,,,,,,
92.98,-0.00248,-43.53,,,,,,,
93.01,-0.00245,-40.06,,,,,,,
93.04,-0.00243,-36.69,,,,,,,
93.06,-0.0024,-33.59,,,,,,,
93.09,-0.00238,-30.13,,,,,,,
93.12,-0.00235,-26.65,,,,,,,
93.15,-0.00233,-23.43,,,,,,,
93.18,-0.0023,-20.23,,,,,,,
93.2,-0.00228,-17.03,,,,,,,
93.23,-0.00225,-13.68,,,,,,,
93.26,-0.00222,-10.67,,,,,,,
93.28,-0.0022,-7.69,,,,,,,
93.31,-0.00217,-4.72,,,,,,,
93.33,-0.00215,-1.83,,,,,,,
93.36,-0.00212,1.0,,,,,,,
93.39,-0.0021,3.81,,,,,,,
93.41,-0.00207,6.62,,,,,,,
93.44,-0.00205,9.43,,,,,,,
93.46,-0.00202,12.19,,,,,,,
93.49,-0.002,14.93,,,,,,,
93.52,-0.00197,17.65,,,,,,,
93.54,-0.00194,20.44,,,,,,,
93.57,-0.00192,23.2,,,,,,,
93.6,-0.00189,25.93,,,,,,,
93.62,-0.00187,28.41,,,,,,,
93.65,-0.00184,31.14,,,,,,,
93.68,-0.00182,33.69,,,,,,,
93.7,-0.00179,35.93,,,,,,,
93.73,-0.00177,38.24,,,,,,,
93.75,-0.00174,40.34,,,,,,,
93.78,-0.00172,42.15,,,,,,,
93.78,-0.00171,42.28,,,,,,,
93.82,-0.00169,44.15,,,,,,,
93.85,-0.00166,46.08,,,,,,,
93.9,-0.00164,48.26,,,,,,,
