Repository: janzenchoi/phd_code

# MOGA NEML

The repository contains code for calibrating the constitutive parameters of phenomenological creep models. The code combines the multi-objective genetic algorithm (MOGA) implemented in Pymoo with the nuclear engineering material model library (NEML). The following README was last updated on the 19th of December, 2023.

## Reading an experimental dataset (`read_data`)

The `read_data` function reads experimental data into the `Interface` class.
* `file_path`: This argument defines the path to the experimental data. Note that this path appends the `input_path` value defined when initialising the `Interface` class.

File: moga_neml/scripts/data/fatigue/AirPlate_950_1E-3_E-12.csv (part 1 of 4)
time,strain,stress,temperature,type,strain_rate,max_strain,title,youngs,poissons
0.0,5e-05,9.25,950,fatigue,0.001,0.00504,E-12,144000,0.3
0.06,0.0001,16.95,,,,,,,
0.1,0.00015,23.24,,,,,,,
0.17,0.0002,29.45,,,,,,,
0.26,0.00025,37.1,,,,,,,
0.3,0.00027,39.31,,,,,,,
0.36,0.0003,44.09,,,,,,,
0.4,0.00036,51.81,,,,,,,
0.44,0.00041,59.96,,,,,,,
0.47,0.00046,65.55,,,,,,,
0.53,0.00051,72.64,,,,,,,
0.58,0.00056,78.41,,,,,,,
0.66,0.00061,85.21,,,,,,,
0.73,0.00066,92.17,,,,,,,
0.8,0.00071,98.85,,,,,,,
0.8,0.00072,99.54,,,,,,,
0.85,0.00076,105.22,,,,,,,
0.89,0.00081,112.15,,,,,,,
0.92,0.00086,118.45,,,,,,,
0.96,0.00091,125.23,,,,,,,
0.99,0.00096,132.02,,,,,,,
1.03,0.00101,138.27,,,,,,,
1.07,0.00106,144.09,,,,,,,
1.11,0.00112,150.57,,,,,,,
1.15,0.00117,155.29,,,,,,,
1.18,0.00122,159.58,,,,,,,
1.22,0.00127,162.24,,,,,,,
1.24,0.00132,163.27,,,,,,,
1.25,0.00137,164.15,,,,,,,
1.27,0.00142,164.51,,,,,,,
1.3,0.00147,164.8,,,,,,,
1.3,0.00148,164.87,,,,,,,
1.39,0.00152,161.58,,,,,,,
1.52,0.00157,160.07,,,,,,,
1.57,0.00162,162.98,,,,,,,
1.62,0.00167,166.15,,,,,,,
1.66,0.00173,169.17,,,,,,,
1.7,0.00178,171.82,,,,,,,
1.74,0.00183,173.35,,,,,,,
1.76,0.00188,173.92,,,,,,,
1.78,0.00193,173.92,,,,,,,
1.79,0.00198,173.16,,,,,,,
1.8,0.00202,172.64,,,,,,,
1.8,0.00203,172.45,,,,,,,
1.82,0.00209,171.82,,,,,,,
2.08,0.00214,147.29,,,,,,,
2.14,0.00219,150.11,,,,,,,
2.18,0.00224,153.16,,,,,,,
2.22,0.00229,156.1,,,,,,,
2.26,0.00234,158.66,,,,,,,
2.3,0.00239,160.6,,,,,,,
2.3,0.00239,160.7,,,,,,,
2.34,0.00244,161.84,,,,,,,
2.39,0.00249,162.79,,,,,,,
2.43,0.00254,163.08,,,,,,,
2.48,0.00259,163.24,,,,,,,
2.53,0.00264,163.1,,,,,,,
2.57,0.00269,162.4,,,,,,,
2.62,0.00274,161.91,,,,,,,
2.67,0.00279,161.33,,,,,,,
2.73,0.00284,160.7,,,,,,,
2.77,0.00289,159.86,,,,,,,
2.8,0.00292,159.45,,,,,,,
2.82,0.00295,158.93,,,,,,,
2.88,0.003,158.26,,,,,,,
2.93,0.00305,157.56,,,,,,,
2.98,0.0031,156.85,,,,,,,
3.03,0.00315,156.35,,,,,,,
3.07,0.0032,155.47,,,,,,,
3.12,0.00325,154.75,,,,,,,
3.17,0.0033,154.08,,,,,,,
3.22,0.00335,153.41,,,,,,,
3.27,0.0034,152.72,,,,,,,
3.3,0.00343,152.16,,,,,,,
3.31,0.00345,151.86,,,,,,,
3.36,0.0035,150.85,,,,,,,
3.42,0.00355,149.71,,,,,,,
3.47,0.0036,148.56,,,,,,,
3.53,0.00365,147.95,,,,,,,
3.58,0.0037,147.28,,,,,,,
3.63,0.00375,146.82,,,,,,,
3.68,0.0038,146.69,,,,,,,
3.73,0.00385,146.45,,,,,,,
3.78,0.0039,146.38,,,,,,,
3.8,0.00392,146.43,,,,,,,
3.83,0.00395,146.35,,,,,,,
3.88,0.004,146.1,,,,,,,
3.92,0.00405,145.82,,,,,,,
3.98,0.0041,145.35,,,,,,,
4.03,0.00416,145.01,,,,,,,
4.08,0.00421,144.64,,,,,,,
4.13,0.00426,144.52,,,,,,,
4.18,0.00431,144.27,,,,,,,
4.23,0.00436,144.15,,,,,,,
4.28,0.00441,143.38,,,,,,,
4.3,0.00442,142.69,,,,,,,
4.46,0.00436,115.1,,,,,,,
4.49,0.00431,106.56,,,,,,,
4.52,0.00425,97.97,,,,,,,
4.56,0.0042,90.88,,,,,,,
4.6,0.00415,83.04,,,,,,,
4.64,0.0041,75.33,,,,,,,
4.69,0.00405,69.0,,,,,,,
4.75,0.004,60.71,,,,,,,
4.8,0.00395,54.6,,,,,,,
4.8,0.00395,54.46,,,,,,,
4.86,0.0039,47.66,,,,,,,
4.91,0.00385,40.65,,,,,,,
4.97,0.0038,33.28,,,,,,,
5.02,0.00375,27.76,,,,,,,
5.08,0.0037,20.43,,,,,,,
5.13,0.00365,14.9,,,,,,,
5.19,0.0036,7.78,,,,,,,
5.24,0.00354,2.26,,,,,,,
5.29,0.00349,-3.18,,,,,,,
5.3,0.00349,-4.43,,,,,,,
5.36,0.00344,-8.02,,,,,,,
5.48,0.00339,-12.32,,,,,,,
5.57,0.00334,-19.22,,,,,,,
5.62,0.00329,-24.88,,,,,,,
5.67,0.00324,-31.65,,,,,,,
5.7,0.00319,-37.15,,,,,,,
5.73,0.00314,-41.68,,,,,,,
5.78,0.00309,-47.52,,,,,,,
5.8,0.00307,-49.09,,,,,,,
5.84,0.00304,-51.95,,,,,,,
5.89,0.00299,-56.23,,,,,,,
5.95,0.00294,-61.58,,,,,,,
5.98,0.00288,-66.5,,,,,,,
6.02,0.00283,-72.6,,,,,,,
6.04,0.00278,-77.19,,,,,,,
6.08,0.00273,-82.25,,,,,,,
6.11,0.00268,-86.29,,,,,,,
6.14,0.00263,-90.2,,,,,,,
6.17,0.00258,-93.51,,,,,,,
6.22,0.00253,-96.85,,,,,,,
6.26,0.00247,-99.15,,,,,,,
6.3,0.00243,-101.13,,,,,,,
6.3,0.00242,-101.31,,,,,,,
6.36,0.00237,-103.66,,,,,,,
6.41,0.00232,-105.0,,,,,,,
6.47,0.00227,-107.2,,,,,,,
6.51,0.00222,-108.77,,,,,,,
6.56,0.00217,-110.47,,,,,,,
6.62,0.00212,-112.26,,,,,,,
6.66,0.00207,-113.91,,,,,,,
6.72,0.00201,-115.37,,,,,,,
6.76,0.00196,-116.55,,,,,,,
6.8,0.00193,-117.76,,,,,,,
6.82,0.00191,-118.23,,,,,,,
6.86,0.00186,-119.44,,,,,,,
6.91,0.00181,-120.43,,,,,,,
6.96,0.00176,-121.34,,,,,,,
7.02,0.00171,-122.32,,,,,,,
7.06,0.00166,-123.41,,,,,,,
7.1,0.00161,-124.05,,,,,,,
7.16,0.00156,-124.6,,,,,,,
7.21,0.00151,-125.31,,,,,,,
7.26,0.00146,-125.89,,,,,,,
7.3,0.00142,-126.3,,,,,,,
7.31,0.00141,-126.43,,,,,,,
7.36,0.00136,-126.74,,,,,,,
7.41,0.00131,-127.32,,,,,,,
7.46,0.00126,-127.71,,,,,,,
7.51,0.00121,-128.14,,,,,,,
7.57,0.00115,-128.7,,,,,,,
7.62,0.0011,-129.07,,,,,,,
7.66,0.00105,-129.58,,,,,,,
7.71,0.001,-130.06,,,,,,,
7.76,0.00095,-130.59,,,,,,,
7.8,0.00092,-130.72,,,,,,,
7.82,0.0009,-130.57,,,,,,,
7.87,0.00085,-130.76,,,,,,,
7.91,0.0008,-130.91,,,,,,,
7.96,0.00075,-130.69,,,,,,,
8.02,0.0007,-130.67,,,,,,,
8.07,0.00065,-130.52,,,,,,,
8.12,0.0006,-130.77,,,,,,,
8.17,0.00055,-130.83,,,,,,,
8.22,0.00049,-131.13,,,,,,,
8.27,0.00044,-131.39,,,,,,,
8.3,0.00042,-131.38,,,,,,,
8.31,0.00039,-131.32,,,,,,,
8.37,0.00034,-131.27,,,,,,,
8.42,0.00029,-131.73,,,,,,,
8.47,0.00024,-131.94,,,,,,,
8.53,0.00019,-131.92,,,,,,,
8.57,0.00014,-132.25,,,,,,,
8.62,9e-05,-132.16,,,,,,,
8.66,4e-05,-132.29,,,,,,,
8.72,-1e-05,-132.09,,,,,,,
8.77,-6e-05,-131.79,,,,,,,
8.8,-9e-05,-131.86,,,,,,,
8.82,-0.00012,-131.96,,,,,,,
8.87,-0.00017,-132.03,,,,,,,
8.93,-0.00022,-132.03,,,,,,,
8.98,-0.00027,-132.38,,,,,,,
9.03,-0.00032,-132.4,,,,,,,
9.08,-0.00037,-132.31,,,,,,,
9.13,-0.00042,-132.29,,,,,,,
9.18,-0.00047,-132.34,,,,,,,
9.23,-0.00053,-132.41,,,,,,,
9.28,-0.00058,-132.38,,,,,,,
9.3,-0.00059,-132.46,,,,,,,
9.34,-0.00063,-132.5,,,,,,,
9.38,-0.00068,-132.65,,,,,,,
9.43,-0.00073,-132.73,,,,,,,
9.49,-0.00078,-132.88,,,,,,,
9.53,-0.00083,-133.0,,,,,,,
9.6,-0.00088,-133.12,,,,,,,
9.64,-0.00093,-133.31,,,,,,,
9.69,-0.00098,-133.5,,,,,,,
9.73,-0.00103,-133.38,,,,,,,
9.79,-0.00108,-133.34,,,,,,,
9.8,-0.0011,-133.45,,,,,,,
9.84,-0.00113,-133.46,,,,,,,
9.89,-0.00118,-133.49,,,,,,,
9.93,-0.00123,-133.38,,,,,,,
9.98,-0.00128,-133.32,,,,,,,
10.04,-0.00133,-133.02,,,,,,,
10.09,-0.00138,-133.13,,,,,,,
10.15,-0.00144,-133.28,,,,,,,
10.19,-0.00149,-133.73,,,,,,,
10.24,-0.00154,-134.09,,,,,,,
10.3,-0.00159,-134.11,,,,,,,
10.3,-0.00159,-133.91,,,,,,,
10.34,-0.00164,-134.11,,,,,,,
10.4,-0.00169,-134.03,,,,,,,
10.44,-0.00174,-134.06,,,,,,,
10.49,-0.00179,-133.97,,,,,,,
10.55,-0.00184,-133.94,,,,,,,
10.6,-0.00189,-134.04,,,,,,,
10.64,-0.00194,-134.01,,,,,,,
10.69,-0.00199,-133.98,,,,,,,
10.75,-0.00205,-134.05,,,,,,,
10.8,-0.0021,-134.05,,,,,,,
10.8,-0.0021,-133.91,,,,,,,
10.85,-0.00215,-133.83,,,,,,,
10.9,-0.0022,-134.02,,,,,,,
10.95,-0.00225,-134.21,,,,,,,
11.0,-0.0023,-134.42,,,,,,,
11.06,-0.00235,-134.84,,,,,,,
11.1,-0.0024,-134.95,,,,,,,
11.16,-0.00245,-135.49,,,,,,,
11.2,-0.0025,-135.61,,,,,,,
11.25,-0.00255,-135.76,,,,,,,
11.3,-0.0026,-135.75,,,,,,,
11.3,-0.0026,-135.81,,,,,,,
11.36,-0.00265,-135.97,,,,,,,
11.4,-0.0027,-135.99,,,,,,,
11.45,-0.00275,-135.82,,,,,,,
11.5,-0.0028,-135.94,,,,,,,
11.55,-0.00286,-135.69,,,,,,,
11.6,-0.00291,-135.56,,,,,,,
11.65,-0.00296,-135.34,,,,,,,
11.7,-0.00301,-135.17,,,,,,,
11.76,-0.00306,-135.07,,,,,,,
11.8,-0.0031,-134.94,,,,,,,
11.81,-0.00311,-135.04,,,,,,,
11.85,-0.00316,-135.15,,,,,,,
11.91,-0.00321,-135.01,,,,,,,
11.96,-0.00326,-135.28,,,,,,,
12.01,-0.00331,-135.47,,,,,,,
12.06,-0.00336,-135.53,,,,,,,
12.11,-0.00341,-135.86,,,,,,,
12.16,-0.00346,-135.92,,,,,,,
12.21,-0.00351,-135.82,,,,,,,
12.26,-0.00357,-135.84,,,,,,,
12.3,-0.00361,-135.81,,,,,,,
12.31,-0.00362,-135.87,,,,,,,
12.36,-0.00367,-135.68,,,,,,,
12.42,-0.00372,-135.7,,,,,,,
12.46,-0.00377,-135.65,,,,,,,
12.52,-0.00382,-135.52,,,,,,,
12.57,-0.00387,-135.54,,,,,,,
12.62,-0.00392,-135.77,,,,,,,
12.67,-0.00397,-135.77,,,,,,,
12.72,-0.00402,-135.62,,,,,,,
12.77,-0.00407,-135.71,,,,,,,
12.8,-0.00411,-135.62,,,,,,,
12.82,-0.00412,-135.73,,,,,,,
12.87,-0.00418,-135.92,,,,,,,
12.92,-0.00423,-136.07,,,,,,,
12.97,-0.00428,-136.2,,,,,,,
13.02,-0.00433,-136.28,,,,,,,
13.07,-0.00438,-136.1,,,,,,,
13.15,-0.00443,-130.57,,,,,,,
13.21,-0.00438,-117.61,,,,,,,
13.26,-0.00433,-106.2,,,,,,,
13.29,-0.00428,-98.07,,,,,,,
13.3,-0.00427,-95.13,,,,,,,
13.33,-0.00422,-89.14,,,,,,,
13.36,-0.00417,-82.35,,,,,,,
13.4,-0.00412,-74.26,,,,,,,
13.44,-0.00407,-68.52,,,,,,,
13.49,-0.00402,-60.79,,,,,,,
13.55,-0.00397,-53.66,,,,,,,
13.6,-0.00392,-47.31,,,,,,,
13.66,-0.00387,-40.73,,,,,,,
13.72,-0.00382,-34.17,,,,,,,
13.77,-0.00377,-27.69,,,,,,,
13.8,-0.00374,-24.06,,,,,,,
13.82,-0.00372,-21.34,,,,,,,
13.88,-0.00367,-15.24,,,,,,,
13.93,-0.00362,-8.94,,,,,,,
13.98,-0.00357,-3.31,,,,,,,
14.04,-0.00351,3.13,,,,,,,
14.09,-0.00346,8.14,,,,,,,
14.14,-0.00341,13.68,,,,,,,
14.2,-0.00336,19.56,,,,,,,
14.25,-0.00331,24.45,,,,,,,
14.3,-0.00326,29.44,,,,,,,
14.3,-0.00326,29.42,,,,,,,
14.37,-0.00321,33.3,,,,,,,
14.45,-0.00316,37.12,,,,,,,
14.55,-0.00311,41.36,,,,,,,
14.61,-0.00306,47.59,,,,,,,
14.64,-0.00301,53.54,,,,,,,
14.68,-0.00296,58.92,,,,,,,
14.71,-0.00291,62.88,,,,,,,
14.76,-0.00286,67.62,,,,,,,
14.8,-0.00282,70.27,,,,,,,
14.82,-0.00281,71.02,,,,,,,
14.88,-0.00276,74.34,,,,,,,
14.94,-0.00271,77.92,,,,,,,
15.0,-0.00266,81.64,,,,,,,
15.06,-0.00261,85.37,,,,,,,
15.11,-0.00255,89.5,,,,,,,
15.16,-0.0025,94.14,,,,,,,
15.19,-0.00245,98.63,,,,,,,
15.22,-0.0024,102.7,,,,,,,
15.26,-0.00235,107.26,,,,,,,
15.29,-0.0023,111.04,,,,,,,
15.3,-0.00228,112.41,,,,,,,
15.32,-0.00225,114.49,,,,,,,
15.36,-0.0022,117.14,,,,,,,
15.39,-0.00215,119.55,,,,,,,
15.44,-0.0021,121.7,,,,,,,
15.48,-0.00205,123.22,,,,,,,
15.52,-0.002,124.28,,,,,,,
15.57,-0.00195,125.19,,,,,,,
15.62,-0.0019,125.73,,,,,,,
15.67,-0.00185,126.21,,,,,,,
15.72,-0.0018,126.68,,,,,,,
15.77,-0.00174,127.2,,,,,,,
15.8,-0.00171,127.73,,,,,,,
15.82,-0.00169,127.9,,,,,,,
15.87,-0.00164,128.43,,,,,,,
15.92,-0.00159,128.87,,,,,,,
15.97,-0.00154,129.3,,,,,,,
16.02,-0.00149,129.46,,,,,,,
16.07,-0.00144,129.91,,,,,,,
16.12,-0.00139,130.49,,,,,,,
16.17,-0.00134,130.75,,,,,,,
16.22,-0.00129,131.02,,,,,,,
16.27,-0.00124,131.31,,,,,,,
16.3,-0.00121,131.67,,,,,,,
16.32,-0.00119,131.59,,,,,,,
16.37,-0.00114,131.72,,,,,,,
16.42,-0.00109,131.93,,,,,,,
16.47,-0.00103,132.02,,,,,,,
16.52,-0.00098,131.97,,,,,,,
16.57,-0.00093,131.86,,,,,,,
16.62,-0.00088,131.85,,,,,,,
16.67,-0.00083,132.04,,,,,,,
16.72,-0.00078,131.91,,,,,,,
16.77,-0.00073,131.88,,,,,,,
16.8,-0.0007,131.95,,,,,,,
16.83,-0.00068,132.14,,,,,,,
16.88,-0.00063,132.21,,,,,,,
16.93,-0.00058,132.14,,,,,,,
16.98,-0.00053,132.38,,,,,,,
17.03,-0.00048,132.36,,,,,,,
17.08,-0.00043,132.4,,,,,,,
17.13,-0.00038,132.43,,,,,,,
17.18,-0.00033,132.44,,,,,,,
17.23,-0.00028,132.35,,,,,,,
17.27,-0.00023,132.24,,,,,,,
17.3,-0.0002,132.34,,,,,,,
17.32,-0.00017,132.35,,,,,,,
17.37,-0.00012,132.2,,,,,,,
17.43,-7e-05,131.94,,,,,,,
17.48,-2e-05,131.9,,,,,,,
17.53,3e-05,131.51,,,,,,,
17.58,8e-05,131.2,,,,,,,
17.64,0.00013,131.05,,,,,,,
17.69,0.00018,131.14,,,,,,,
17.74,0.00023,131.28,,,,,,,
17.79,0.00028,131.59,,,,,,,
17.8,0.00029,131.71,,,,,,,
17.84,0.00033,131.94,,,,,,,
17.89,0.00038,132.23,,,,,,,
17.94,0.00043,132.73,,,,,,,
17.99,0.00048,132.92,,,,,,,
18.04,0.00053,133.32,,,,,,,
18.09,0.00058,133.31,,,,,,,
18.14,0.00063,133.39,,,,,,,
18.19,0.00068,133.41,,,,,,,
18.24,0.00073,133.43,,,,,,,
18.29,0.00079,133.31,,,,,,,
18.3,0.0008,133.48,,,,,,,
18.34,0.00084,133.31,,,,,,,
18.39,0.00089,133.22,,,,,,,
18.44,0.00094,132.98,,,,,,,
18.49,0.00099,133.06,,,,,,,
18.54,0.00104,133.26,,,,,,,
18.59,0.00109,133.2,,,,,,,
18.64,0.00114,132.92,,,,,,,
18.69,0.00119,132.96,,,,,,,
18.74,0.00124,132.79,,,,,,,
18.79,0.00129,132.76,,,,,,,
18.8,0.0013,132.92,,,,,,,
18.85,0.00134,132.64,,,,,,,
18.9,0.00139,132.65,,,,,,,
18.95,0.00144,133.04,,,,,,,
19.0,0.00149,133.15,,,,,,,
19.05,0.00154,133.29,,,,,,,
19.09,0.00159,133.39,,,,,,,
19.15,0.00164,133.32,,,,,,,
19.2,0.00169,133.37,,,,,,,
19.24,0.00175,133.48,,,,,,,
19.3,0.0018,133.5,,,,,,,
19.3,0.0018,133.51,,,,,,,
19.35,0.00185,133.43,,,,,,,
19.4,0.0019,133.64,,,,,,,
19.45,0.00195,133.92,,,,,,,
19.5,0.002,134.38,,,,,,,
19.55,0.00205,134.75,,,,,,,
19.6,0.0021,134.85,,,,,,,
19.65,0.00215,135.21,,,,,,,
19.7,0.0022,135.15,,,,,,,
19.75,0.00225,135.27,,,,,,,
19.8,0.0023,135.29,,,,,,,
19.8,0.0023,135.2,,,,,,,
19.85,0.00235,135.3,,,,,,,
19.9,0.0024,135.18,,,,,,,
19.96,0.00245,135.22,,,,,,,
20.01,0.00251,135.4,,,,,,,
20.06,0.00256,135.73,,,,,,,
20.1,0.00261,135.72,,,,,,,
20.15,0.00266,135.89,,,,,,,
20.2,0.00271,135.94,,,,,,,
20.25,0.00276,135.72,,,,,,,
20.3,0.0028,135.74,,,,,,,
20.31,0.00281,135.82,,,,,,,
20.36,0.00286,135.71,,,,,,,
20.41,0.00291,135.51,,,,,,,
20.46,0.00296,135.49,,,,,,,
20.51,0.00301,135.27,,,,,,,
20.56,0.00306,135.44,,,,,,,
20.61,0.00311,135.3,,,,,,,
20.66,0.00316,135.44,,,,,,,
20.71,0.00321,135.6,,,,,,,
20.76,0.00326,135.57,,,,,,,
20.8,0.00331,135.68,,,,,,,
20.81,0.00332,135.66,,,,,,,
20.87,0.00337,135.75,,,,,,,
20.92,0.00342,135.97,,,,,,,
20.97,0.00347,135.97,,,,,,,
21.02,0.00352,136.13,,,,,,,
21.07,0.00357,136.42,,,,,,,
21.12,0.00362,136.56,,,,,,,
21.17,0.00367,136.7,,,,,,,
21.22,0.00372,136.55,,,,,,,
21.27,0.00377,136.47,,,,,,,
21.3,0.0038,136.67,,,,,,,
21.32,0.00382,136.71,,,,,,,
21.37,0.00387,136.71,,,,,,,
21.42,0.00392,136.7,,,,,,,
21.47,0.00398,136.65,,,,,,,
21.52,0.00403,136.87,,,,,,,
21.57,0.00408,136.78,,,,,,,
21.62,0.00413,136.7,,,,,,,
21.67,0.00418,136.58,,,,,,,
21.73,0.00423,136.75,,,,,,,
21.78,0.00428,136.99,,,,,,,
21.8,0.00431,136.96,,,,,,,
21.82,0.00433,136.82,,,,,,,
21.87,0.00438,136.86,,,,,,,
21.93,0.00443,136.81,,,,,,,
21.98,0.00448,136.81,,,,,,,
22.03,0.00453,136.82,,,,,,,
22.08,0.00458,137.0,,,,,,,
22.16,0.00463,132.14,,,,,,,
22.24,0.00458,116.45,,,,,,,
22.28,0.00453,106.45,,,,,,,
22.3,0.0045,101.55,,,,,,,
22.31,0.00448,98.49,,,,,,,
22.35,0.00443,91.11,,,,,,,
22.38,0.00438,84.06,,,,,,,
22.42,0.00433,77.22,,,,,,,
22.47,0.00428,70.3,,,,,,,
22.51,0.00423,64.22,,,,,,,
22.57,0.00418,57.94,,,,,,,
22.62,0.00413,51.92,,,,,,,
22.68,0.00408,45.32,,,,,,,
22.74,0.00403,38.93,,,,,,,
22.79,0.00398,32.76,,,,,,,
22.8,0.00397,32.0,,,,,,,
22.84,0.00393,27.22,,,,,,,
22.9,0.00388,20.97,,,,,,,
22.95,0.00383,15.59,,,,,,,
23.0,0.00378,10.2,,,,,,,
23.05,0.00373,4.69,,,,,,,
23.11,0.00367,-0.71,,,,,,,
23.17,0.00362,-5.93,,,,,,,
23.27,0.00357,-8.22,,,,,,,
23.3,0.00356,-9.44,,,,,,,
23.36,0.00352,-12.4,,,,,,,
23.43,0.00347,-17.37,,,,,,,
23.51,0.00342,-24.07,,,,,,,
23.55,0.00337,-29.15,,,,,,,
23.59,0.00332,-35.65,,,,,,,
23.62,0.00327,-40.6,,,,,,,
23.65,0.00322,-44.3,,,,,,,
23.69,0.00317,-48.64,,,,,,,
23.75,0.00312,-53.12,,,,,,,
23.79,0.00307,-57.58,,,,,,,
23.8,0.00306,-58.61,,,,,,,
23.82,0.00302,-61.31,,,,,,,
23.86,0.00296,-67.04,,,,,,,
23.9,0.00291,-72.28,,,,,,,
23.94,0.00286,-76.39,,,,,,,
23.96,0.00281,-79.4,,,,,,,
24.01,0.00276,-83.46,,,,,,,
24.05,0.00271,-87.16,,,,,,,
24.09,0.00266,-89.93,,,,,,,
24.13,0.00261,-92.1,,,,,,,
24.18,0.00256,-94.46,,,,,,,
24.23,0.00251,-96.44,,,,,,,
24.29,0.00246,-98.67,,,,,,,
24.3,0.00243,-99.0,,,,,,,
24.34,0.0024,-100.54,,,,,,,
24.39,0.00235,-102.73,,,,,,,
24.44,0.0023,-104.74,,,,,,,
24.49,0.00225,-106.8,,,,,,,
24.54,0.0022,-108.51,,,,,,,
24.59,0.00215,-110.05,,,,,,,
24.63,0.0021,-111.5,,,,,,,
24.68,0.00205,-113.22,,,,,,,
24.73,0.002,-114.59,,,,,,,
24.78,0.00195,-115.87,,,,,,,
24.8,0.00193,-116.42,,,,,,,
24.83,0.0019,-117.02,,,,,,,
24.88,0.00185,-117.94,,,,,,,
24.93,0.0018,-118.88,,,,,,,
24.98,0.00174,-119.72,,,,,,,
25.03,0.00169,-120.29,,,,,,,
25.08,0.00164,-120.58,,,,,,,
25.13,0.00159,-121.19,,,,,,,
25.18,0.00154,-121.68,,,,,,,
25.24,0.00149,-122.16,,,,,,,
25.29,0.00144,-122.83,,,,,,,
25.3,0.00143,-122.71,,,,,,,
25.34,0.00138,-123.21,,,,,,,
25.38,0.00133,-123.35,,,,,,,
25.45,0.00128,-123.8,,,,,,,
25.49,0.00123,-124.14,,,,,,,
25.54,0.00118,-124.53,,,,,,,
25.58,0.00113,-124.62,,,,,,,
25.64,0.00108,-124.85,,,,,,,
25.69,0.00103,-124.94,,,,,,,
25.74,0.00098,-125.2,,,,,,,
25.79,0.00093,-125.39,,,,,,,
25.8,0.00092,-125.35,,,,,,,
25.84,0.00088,-125.61,,,,,,,
25.89,0.00083,-126.03,,,,,,,
25.95,0.00078,-126.42,,,,,,,
25.99,0.00073,-126.69,,,,,,,
26.05,0.00068,-127.01,,,,,,,
26.1,0.00062,-127.2,,,,,,,
26.14,0.00057,-127.22,,,,,,,
26.2,0.00052,-127.12,,,,,,,
26.24,0.00047,-127.44,,,,,,,
26.3,0.00042,-127.56,,,,,,,
26.3,0.00042,-127.41,,,,,,,
26.35,0.00037,-127.61,,,,,,,
26.4,0.00032,-128.02,,,,,,,
26.45,0.00027,-128.15,,,,,,,
26.5,0.00022,-128.34,,,,,,,
26.55,0.00017,-128.45,,,,,,,
26.6,0.00012,-128.36,,,,,,,
26.65,7e-05,-128.84,,,,,,,
26.7,2e-05,-128.86,,,,,,,
26.75,-3e-05,-129.16,,,,,,,
26.8,-8e-05,-129.27,,,,,,,
26.8,-9e-05,-129.08,,,,,,,
26.85,-0.00013,-128.97,,,,,,,
26.9,-0.00018,-128.93,,,,,,,
26.95,-0.00023,-128.81,,,,,,,
27.0,-0.00028,-128.83,,,,,,,
27.05,-0.00033,-129.3,,,,,,,
27.1,-0.00038,-129.36,,,,,,,
27.15,-0.00044,-129.57,,,,,,,
27.2,-0.00049,-129.44,,,,,,,
27.26,-0.00054,-129.42,,,,,,,
27.3,-0.00058,-129.44,,,,,,,
27.3,-0.00059,-129.63,,,,,,,
27.35,-0.00064,-129.9,,,,,,,
27.4,-0.00069,-129.94,,,,,,,
27.46,-0.00074,-130.07,,,,,,,
27.51,-0.00079,-130.27,,,,,,,
27.55,-0.00084,-130.44,,,,,,,
27.6,-0.00089,-130.51,,,,,,,
27.65,-0.00094,-130.68,,,,,,,
27.7,-0.00099,-130.59,,,,,,,
27.75,-0.00104,-130.55,,,,,,,
27.8,-0.00109,-130.39,,,,,,,
27.85,-0.00115,-130.52,,,,,,,
27.91,-0.0012,-130.39,,,,,,,
27.96,-0.00125,-130.4,,,,,,,
28.02,-0.0013,-130.41,,,,,,,
28.06,-0.00135,-130.66,,,,,,,
28.12,-0.0014,-131.0,,,,,,,
28.17,-0.00145,-131.32,,,,,,,
28.22,-0.0015,-131.36,,,,,,,
28.26,-0.00155,-131.4,,,,,,,
28.3,-0.00159,-131.15,,,,,,,
28.31,-0.0016,-131.38,,,,,,,
28.36,-0.00165,-131.2,,,,,,,
28.42,-0.0017,-130.97,,,,,,,
28.47,-0.00175,-131.07,,,,,,,
28.52,-0.0018,-131.06,,,,,,,
28.57,-0.00186,-131.33,,,,,,,
28.62,-0.00191,-131.42,,,,,,,
28.67,-0.00196,-131.67,,,,,,,
28.73,-0.00201,-131.84,,,,,,,
28.78,-0.00206,-132.3,,,,,,,
28.8,-0.00209,-132.41,,,,,,,
28.82,-0.00211,-132.77,,,,,,,
28.87,-0.00216,-132.92,,,,,,,
28.93,-0.00221,-132.88,,,,,,,
28.98,-0.00226,-133.37,,,,,,,
29.03,-0.00231,-133.59,,,,,,,
29.08,-0.00236,-133.7,,,,,,,
29.13,-0.00241,-133.66,,,,,,,
29.18,-0.00247,-133.83,,,,,,,
29.23,-0.00252,-133.58,,,,,,,
29.28,-0.00257,-133.5,,,,,,,
29.3,-0.00259,-133.43,,,,,,,
29.33,-0.00262,-133.6,,,,,,,
29.38,-0.00267,-133.78,,,,,,,
29.43,-0.00272,-133.69,,,,,,,
29.49,-0.00277,-134.18,,,,,,,
29.53,-0.00282,-134.17,,,,,,,
29.59,-0.00287,-134.26,,,,,,,
29.64,-0.00293,-134.4,,,,,,,
29.68,-0.00298,-134.2,,,,,,,
29.74,-0.00303,-134.11,,,,,,,
29.79,-0.00308,-134.36,,,,,,,
29.8,-0.0031,-134.12,,,,,,,
29.83,-0.00313,-134.19,,,,,,,
29.88,-0.00318,-133.96,,,,,,,
29.95,-0.00323,-133.91,,,,,,,
29.99,-0.00328,-134.17,,,,,,,
30.04,-0.00333,-134.45,,,,,,,
30.09,-0.00338,-134.95,,,,,,,
30.14,-0.00343,-135.05,,,,,,,
30.19,-0.00348,-134.95,,,,,,,
30.24,-0.00353,-135.28,,,,,,,
30.3,-0.00358,-135.53,,,,,,,
30.3,-0.00359,-135.41,,,,,,,
30.35,-0.00363,-135.81,,,,,,,
30.38,-0.00368,-136.04,,,,,,,
30.44,-0.00373,-135.89,,,,,,,
30.5,-0.00379,-136.08,,,,,,,
30.54,-0.00384,-136.13,,,,,,,
30.59,-0.00389,-136.26,,,,,,,
30.64,-0.00394,-136.19,,,,,,,
30.69,-0.00399,-136.1,,,,,,,
30.75,-0.00404,-136.09,,,,,,,
30.8,-0.00408,-136.17,,,,,,,
30.81,-0.00409,-136.38,,,,,,,
30.86,-0.00414,-137.02,,,,,,,
30.91,-0.00419,-137.56,,,,,,,
30.94,-0.00424,-138.15,,,,,,,
31.0,-0.00429,-138.12,,,,,,,
31.05,-0.00434,-138.24,,,,,,,
31.1,-0.00439,-137.98,,,,,,,
31.14,-0.00445,-137.88,,,,,,,
31.2,-0.0045,-137.6,,,,,,,
31.25,-0.00455,-137.47,,,,,,,
31.3,-0.00459,-136.84,,,,,,,
31.31,-0.0046,-136.65,,,,,,,
31.45,-0.00455,-113.18,,,,,,,
31.49,-0.0045,-104.02,,,,,,,
31.52,-0.00444,-95.84,,,,,,,
31.56,-0.00439,-87.81,,,,,,,
31.6,-0.00434,-80.7,,,,,,,
31.64,-0.00429,-74.29,,,,,,,
31.7,-0.00424,-66.06,,,,,,,
31.74,-0.00419,-60.52,,,,,,,
31.8,-0.00414,-53.27,,,,,,,
31.8,-0.00413,-52.97,,,,,,,
31.86,-0.00409,-45.79,,,,,,,
31.91,-0.00404,-40.39,,,,,,,
31.97,-0.00398,-33.51,,,,,,,
32.03,-0.00393,-26.71,,,,,,,
32.08,-0.00388,-20.7,,,,,,,
32.13,-0.00383,-14.57,,,,,,,
32.18,-0.00378,-8.71,,,,,,,
32.24,-0.00373,-3.44,,,,,,,
32.29,-0.00368,1.94,,,,,,,
32.3,-0.00366,3.36,,,,,,,
32.34,-0.00363,7.23,,,,,,,
32.4,-0.00358,12.99,,,,,,,
32.45,-0.00353,18.08,,,,,,,
32.5,-0.00347,22.6,,,,,,,
32.55,-0.00342,27.27,,,,,,,
32.6,-0.00337,31.77,,,,,,,
32.69,-0.00332,35.3,,,,,,,
32.79,-0.00327,38.84,,,,,,,
32.8,-0.00326,39.31,,,,,,,
32.86,-0.00322,43.61,,,,,,,
32.9,-0.00317,49.87,,,,,,,
32.94,-0.00312,55.68,,,,,,,
32.97,-0.00307,61.05,,,,,,,
33.02,-0.00302,65.41,,,,,,,
33.07,-0.00297,69.39,,,,,,,
33.13,-0.00292,72.57,,,,,,,
33.19,-0.00287,75.66,,,,,,,
33.25,-0.00282,79.29,,,,,,,
33.3,-0.00278,82.57,,,,,,,
33.32,-0.00277,83.48,,,,,,,
33.37,-0.00272,87.24,,,,,,,
33.42,-0.00266,91.68,,,,,,,
33.46,-0.00261,95.95,,,,,,,
33.49,-0.00256,100.41,,,,,,,
33.52,-0.00251,104.53,,,,,,,
33.55,-0.00246,108.75,,,,,,,
33.59,-0.00241,112.27,,,,,,,
33.62,-0.00236,115.61,,,,,,,
33.66,-0.00231,118.0,,,,,,,
33.7,-0.00226,120.12,,,,,,,
33.74,-0.00221,121.85,,,,,,,
33.78,-0.00216,123.19,,,,,,,
33.8,-0.00214,123.61,,,,,,,
33.83,-0.00211,123.91,,,,,,,
33.87,-0.00206,124.62,,,,,,,
33.93,-0.00201,125.01,,,,,,,
33.98,-0.00196,125.42,,,,,,,
34.03,-0.0019,125.94,,,,,,,
34.08,-0.00185,126.64,,,,,,,
34.13,-0.0018,127.22,,,,,,,
34.18,-0.00175,127.77,,,,,,,
34.23,-0.0017,128.17,,,,,,,
34.28,-0.00165,128.57,,,,,,,
34.3,-0.00163,128.85,,,,,,,
34.33,-0.0016,129.1,,,,,,,
34.38,-0.00155,129.39,,,,,,,
34.43,-0.0015,129.65,,,,,,,
34.48,-0.00145,130.03,,,,,,,
34.53,-0.0014,130.5,,,,,,,
34.58,-0.00135,130.61,,,,,,,
34.63,-0.0013,131.01,,,,,,,
34.68,-0.00125,131.25,,,,,,,
34.73,-0.0012,131.37,,,,,,,
34.78,-0.00115,131.46,,,,,,,
34.8,-0.00112,131.45,,,,,,,
34.83,-0.0011,131.34,,,,,,,
34.88,-0.00105,131.48,,,,,,,
34.93,-0.001,131.6,,,,,,,
34.98,-0.00095,131.7,,,,,,,
35.03,-0.0009,131.64,,,,,,,
35.07,-0.00084,131.7,,,,,,,
35.12,-0.00079,131.75,,,,,,,
35.17,-0.00074,131.73,,,,,,,
35.22,-0.00069,131.52,,,,,,,
35.27,-0.00064,131.18,,,,,,,
35.3,-0.00062,131.19,,,,,,,
35.33,-0.00059,131.05,,,,,,,
35.38,-0.00054,131.17,,,,,,,
35.43,-0.00049,131.36,,,,,,,
35.48,-0.00044,131.28,,,,,,,
35.53,-0.00039,131.25,,,,,,,
35.58,-0.00034,131.59,,,,,,,
35.63,-0.00029,131.64,,,,,,,
35.68,-0.00024,131.69,,,,,,,
35.73,-0.00019,131.91,,,,,,,
35.78,-0.00014,132.02,,,,,,,
35.8,-0.00012,132.03,,,,,,,
35.83,-9e-05,132.09,,,,,,,
74.72,-4e-05,132.44,,,,,,,
74.76,1e-05,132.56,,,,,,,
74.8,5e-05,132.52,,,,,,,
74.82,7e-05,132.3,,,,,,,
74.87,0.00012,132.38,,,,,,,
74.92,0.00017,132.29,,,,,,,
74.97,0.00022,132.51,,,,,,,
75.03,0.00027,132.88,,,,,,,
75.08,0.00032,133.18,,,,,,,
75.13,0.00037,133.51,,,,,,,
75.18,0.00042,133.63,,,,,,,
75.22,0.00047,133.73,,,,,,,
75.28,0.00052,133.84,,,,,,,
75.3,0.00054,133.93,,,,,,,
75.33,0.00057,133.82,,,,,,,
75.38,0.00062,133.81,,,,,,,
75.43,0.00068,134.01,,,,,,,
75.48,0.00073,133.88,,,,,,,
75.54,0.00078,133.81,,,,,,,
75.58,0.00083,134.06,,,,,,,
75.63,0.00088,134.18,,,,,,,
75.68,0.00093,134.18,,,,,,,
75.73,0.00098,134.43,,,,,,,
75.79,0.00103,134.68,,,,,,,
75.8,0.00105,134.92,,,,,,,
75.84,0.00108,135.18,,,,,,,
75.89,0.00113,135.1,,,,,,,
75.94,0.00118,135.37,,,,,,,
75.99,0.00123,135.55,,,,,,,
76.03,0.00128,135.36,,,,,,,
76.08,0.00133,135.48,,,,,,,
76.13,0.00138,135.28,,,,,,,
76.18,0.00144,135.18,,,,,,,
76.24,0.00149,135.29,,,,,,,
76.29,0.00154,135.24,,,,,,,
76.3,0.00155,135.2,,,,,,,
76.34,0.00159,134.93,,,,,,,
76.39,0.00164,135.16,,,,,,,
76.44,0.00169,135.11,,,,,,,
76.49,0.00174,135.03,,,,,,,
76.54,0.00179,135.14,,,,,,,
76.59,0.00184,135.33,,,,,,,
76.64,0.00189,135.37,,,,,,,
76.7,0.00194,135.46,,,,,,,
76.74,0.00199,135.53,,,,,,,
76.8,0.00204,135.49,,,,,,,
76.8,0.00205,135.62,,,,,,,
76.85,0.00209,135.67,,,,,,,
76.9,0.00215,135.92,,,,,,,
76.94,0.0022,136.16,,,,,,,
76.99,0.00225,136.25,,,,,,,
77.04,0.0023,136.19,,,,,,,
77.09,0.00235,135.94,,,,,,,
77.14,0.0024,136.0,,,,,,,
77.19,0.00245,135.77,,,,,,,
77.25,0.0025,135.57,,,,,,,
77.3,0.00255,135.67,,,,,,,
77.35,0.0026,135.67,,,,,,,
77.4,0.00265,135.86,,,,,,,
77.45,0.0027,136.04,,,,,,,
77.5,0.00275,136.18,,,,,,,
77.55,0.0028,136.34,,,,,,,
77.6,0.00285,136.27,,,,,,,
77.65,0.0029,136.26,,,,,,,
77.7,0.00296,136.08,,,,,,,
77.75,0.00301,135.92,,,,,,,
77.8,0.00305,135.92,,,,,,,
77.8,0.00306,135.81,,,,,,,
77.85,0.00311,135.78,,,,,,,
77.91,0.00316,136.01,,,,,,,
77.96,0.00321,136.34,,,,,,,
78.01,0.00326,136.45,,,,,,,
78.06,0.00331,136.74,,,,,,,
78.11,0.00336,136.89,,,,,,,
78.15,0.00341,136.96,,,,,,,
78.2,0.00346,136.85,,,,,,,
78.25,0.00351,136.75,,,,,,,
78.3,0.00355,136.52,,,,,,,
78.31,0.00356,136.43,,,,,,,
78.36,0.00361,136.58,,,,,,,
78.41,0.00366,136.5,,,,,,,
78.46,0.00372,136.59,,,,,,,
78.51,0.00377,136.74,,,,,,,
78.56,0.00382,137.02,,,,,,,
78.61,0.00387,137.2,,,,,,,
78.66,0.00392,137.49,,,,,,,
78.71,0.00397,137.43,,,,,,,
78.76,0.00402,137.56,,,,,,,
78.8,0.00406,137.62,,,,,,,
78.81,0.00407,137.5,,,,,,,
78.86,0.00412,137.6,,,,,,,
78.92,0.00417,137.27,,,,,,,
78.96,0.00422,137.26,,,,,,,
79.01,0.00427,137.46,,,,,,,
79.07,0.00432,137.58,,,,,,,
79.12,0.00437,137.62,,,,,,,
79.16,0.00442,137.68,,,,,,,
79.22,0.00448,137.72,,,,,,,
79.27,0.00453,137.84,,,,,,,
79.3,0.00456,138.06,,,,,,,
79.31,0.00458,138.12,,,,,,,
79.37,0.00463,138.16,,,,,,,
79.42,0.00468,138.08,,,,,,,
79.47,0.00473,138.13,,,,,,,
79.52,0.00478,137.93,,,,,,,
79.57,0.00483,137.9,,,,,,,
79.62,0.00488,137.87,,,,,,,
79.67,0.00493,137.67,,,,,,,
79.72,0.00498,137.63,,,,,,,
79.78,0.00503,135.04,,,,,,,
79.8,0.00504,132.85,,,,,,,
79.88,0.00498,116.31,,,,,,,
79.92,0.00493,106.66,,,,,,,
79.96,0.00488,98.58,,,,,,,
79.99,0.00483,91.17,,,,,,,
80.03,0.00478,84.07,,,,,,,
80.06,0.00473,77.07,,,,,,,
80.11,0.00468,70.37,,,,,,,
80.16,0.00463,63.67,,,,,,,
80.22,0.00458,57.35,,,,,,,
80.28,0.00452,50.63,,,,,,,
80.3,0.0045,48.0,,,,,,,
80.33,0.00447,44.73,,,,,,,
80.38,0.00442,39.05,,,,,,,
80.44,0.00437,33.1,,,,,,,
80.49,0.00432,27.78,,,,,,,
80.54,0.00427,21.83,,,,,,,
80.59,0.00422,16.63,,,,,,,
80.65,0.00417,10.75,,,,,,,
80.71,0.00412,5.37,,,,,,,
80.75,0.00407,1.0,,,,,,,
80.8,0.00403,-3.45,,,,,,,
80.81,0.00402,-4.73,,,,,,,
80.89,0.00397,-7.81,,,,,,,
81.01,0.00392,-12.43,,,,,,,
81.07,0.00387,-15.98,,,,,,,
81.16,0.00382,-21.72,,,,,,,
81.21,0.00377,-26.01,,,,,,,
81.26,0.00372,-33.55,,,,,,,
81.29,0.00366,-39.09,,,,,,,
81.3,0.00364,-41.16,,,,,,,
81.31,0.00361,-43.41,,,,,,,
81.35,0.00356,-48.93,,,,,,,
81.39,0.00351,-52.62,,,,,,,
81.43,0.00346,-56.92,,,,,,,
81.47,0.00341,-62.47,,,,,,,
81.51,0.00336,-67.28,,,,,,,
81.54,0.00331,-71.4,,,,,,,
81.57,0.00326,-74.76,,,,,,,
81.61,0.00321,-78.98,,,,,,,
81.65,0.00316,-82.59,,,,,,,
81.69,0.00311,-85.19,,,,,,,
81.74,0.00305,-88.44,,,,,,,
81.78,0.003,-90.62,,,,,,,
81.8,0.00298,-91.61,,,,,,,
81.83,0.00295,-93.13,,,,,,,
81.89,0.0029,-95.5,,,,,,,
81.93,0.00285,-97.77,,,,,,,
81.99,0.0028,-100.54,,,,,,,
82.04,0.00275,-102.73,,,,,,,
82.08,0.0027,-104.88,,,,,,,
82.12,0.00265,-106.75,,,,,,,
82.17,0.0026,-108.2,,,,,,,
82.23,0.00255,-109.81,,,,,,,
82.28,0.0025,-111.11,,,,,,,
82.3,0.00248,-112.0,,,,,,,
82.33,0.00245,-113.15,,,,,,,
82.37,0.0024,-114.26,,,,,,,
82.42,0.00235,-115.41,,,,,,,
82.47,0.0023,-116.42,,,,,,,
82.53,0.00225,-117.26,,,,,,,
82.58,0.0022,-118.12,,,,,,,
82.63,0.00215,-119.0,,,,,,,
82.67,0.0021,-119.87,,,,,,,
82.72,0.00205,-120.5,,,,,,,
82.78,0.002,-120.87,,,,,,,
82.8,0.00198,-121.14,,,,,,,
82.83,0.00195,-121.61,,,,,,,
82.87,0.0019,-122.51,,,,,,,
82.92,0.00185,-122.84,,,,,,,
82.97,0.0018,-123.4,,,,,,,
83.02,0.00175,-123.47,,,,,,,
83.06,0.00169,-123.31,,,,,,,
83.12,0.00164,-123.57,,,,,,,
83.16,0.00159,-123.64,,,,,,,
83.22,0.00154,-123.98,,,,,,,
83.28,0.00149,-124.31,,,,,,,
83.3,0.00147,-124.33,,,,,,,
83.33,0.00144,-124.73,,,,,,,
83.37,0.00139,-125.33,,,,,,,
83.43,0.00134,-125.64,,,,,,,
83.49,0.00129,-125.83,,,,,,,
83.53,0.00124,-126.28,,,,,,,
83.58,0.00119,-126.7,,,,,,,
83.63,0.00113,-126.66,,,,,,,
83.68,0.00108,-126.83,,,,,,,
83.73,0.00103,-126.96,,,,,,,
83.78,0.00098,-127.08,,,,,,,
83.8,0.00096,-127.02,,,,,,,
83.84,0.00093,-127.2,,,,,,,
83.89,0.00088,-127.39,,,,,,,
83.93,0.00083,-127.34,,,,,,,
83.98,0.00078,-127.75,,,,,,,
84.03,0.00073,-127.76,,,,,,,
84.08,0.00068,-127.97,,,,,,,
84.13,0.00063,-128.05,,,,,,,
84.18,0.00058,-128.03,,,,,,,
84.24,0.00052,-127.95,,,,,,,
84.29,0.00047,-127.86,,,,,,,
84.3,0.00046,-127.75,,,,,,,
84.34,0.00042,-127.89,,,,,,,
84.39,0.00037,-127.95,,,,,,,
84.44,0.00032,-128.13,,,,,,,
84.49,0.00027,-128.33,,,,,,,
84.54,0.00022,-128.58,,,,,,,
84.59,0.00017,-128.68,,,,,,,
84.65,0.00012,-129.0,,,,,,,
84.69,7e-05,-129.2,,,,,,,
84.74,2e-05,-129.35,,,,,,,
84.79,-4e-05,-129.37,,,,,,,
84.8,-5e-05,-129.39,,,,,,,
84.84,-9e-05,-129.58,,,,,,,
84.89,-0.00014,-129.58,,,,,,,
84.94,-0.00019,-129.55,,,,,,,
84.99,-0.00024,-129.43,,,,,,,
85.04,-0.00029,-129.72,,,,,,,
85.09,-0.00034,-129.63,,,,,,,
85.14,-0.00039,-129.27,,,,,,,
85.2,-0.00044,-129.33,,,,,,,
85.25,-0.00049,-129.21,,,,,,,
85.3,-0.00054,-129.26,,,,,,,
85.3,-0.00054,-129.16,,,,,,,
85.35,-0.00059,-129.56,,,,,,,
85.4,-0.00064,-129.59,,,,,,,
85.44,-0.00069,-129.65,,,,,,,
85.49,-0.00074,-129.75,,,,,,,
85.55,-0.00079,-129.41,,,,,,,
85.6,-0.00084,-129.24,,,,,,,
85.65,-0.00089,-129.4,,,,,,,
85.7,-0.00094,-129.59,,,,,,,
85.75,-0.00099,-130.04,,,,,,,
85.8,-0.00104,-130.39,,,,,,,
85.8,-0.00104,-130.48,,,,,,,
85.85,-0.00109,-130.99,,,,,,,
85.9,-0.00115,-131.31,,,,,,,
85.96,-0.0012,-131.5,,,,,,,
86.0,-0.00125,-131.61,,,,,,,
86.06,-0.0013,-131.66,,,,,,,
86.1,-0.00135,-131.47,,,,,,,
86.15,-0.0014,-131.44,,,,,,,
86.21,-0.00145,-131.34,,,,,,,
86.25,-0.0015,-131.2,,,,,,,
86.3,-0.00154,-131.25,,,,,,,
86.31,-0.00155,-131.41,,,,,,,
86.36,-0.0016,-131.57,,,,,,,
86.42,-0.00165,-131.67,,,,,,,
86.46,-0.00171,-131.92,,,,,,,
86.52,-0.00176,-132.26,,,,,,,
86.56,-0.00181,-132.39,,,,,,,
86.62,-0.00186,-132.81,,,,,,,
86.66,-0.00191,-132.88,,,,,,,
86.72,-0.00196,-133.06,,,,,,,
86.77,-0.00201,-133.16,,,,,,,
86.8,-0.00204,-133.19,,,,,,,
86.81,-0.00206,-133.11,,,,,,,
86.87,-0.00211,-133.28,,,,,,,
86.91,-0.00216,-133.2,,,,,,,
86.97,-0.00221,-133.29,,,,,,,
87.01,-0.00226,-133.21,,,,,,,
87.06,-0.00232,-133.43,,,,,,,
87.11,-0.00237,-133.38,,,,,,,
87.17,-0.00242,-133.37,,,,,,,
87.22,-0.00247,-133.31,,,,,,,
87.27,-0.00252,-133.55,,,,,,,
87.3,-0.00254,-133.53,,,,,,,
87.33,-0.00257,-133.64,,,,,,,
87.38,-0.00262,-133.9,,,,,,,
87.42,-0.00267,-133.91,,,,,,,
87.48,-0.00272,-134.2,,,,,,,
87.53,-0.00277,-134.27,,,,,,,
87.57,-0.00282,-134.36,,,,,,,
87.63,-0.00287,-134.52,,,,,,,
87.68,-0.00293,-134.8,,,,,,,
87.73,-0.00298,-134.89,,,,,,,
87.78,-0.00303,-134.87,,,,,,,
87.8,-0.00305,-134.92,,,,,,,
87.83,-0.00308,-134.81,,,,,,,
87.88,-0.00313,-135.19,,,,,,,
87.92,-0.00318,-135.33,,,,,,,
87.98,-0.00323,-135.23,,,,,,,
88.03,-0.00328,-135.26,,,,,,,
88.09,-0.00333,-135.35,,,,,,,
88.13,-0.00338,-135.35,,,,,,,
88.18,-0.00343,-135.44,,,,,,,
88.23,-0.00348,-135.67,,,,,,,
88.28,-0.00353,-135.66,,,,,,,
88.3,-0.00356,-135.64,,,,,,,
88.34,-0.00359,-135.7,,,,,,,
88.39,-0.00364,-135.46,,,,,,,
88.44,-0.00369,-135.33,,,,,,,
88.48,-0.00374,-135.41,,,,,,,
88.53,-0.00379,-135.36,,,,,,,
88.59,-0.00384,-135.66,,,,,,,
88.64,-0.00389,-135.78,,,,,,,
88.68,-0.00394,-135.62,,,,,,,
88.75,-0.00399,-135.67,,,,,,,
88.79,-0.00405,-135.68,,,,,,,
88.8,-0.00405,-135.74,,,,,,,
88.86,-0.0041,-136.03,,,,,,,
88.91,-0.00415,-136.44,,,,,,,
88.95,-0.0042,-136.77,,,,,,,
89.0,-0.00425,-137.18,,,,,,,
89.06,-0.0043,-137.59,,,,,,,
89.1,-0.00436,-137.85,,,,,,,
89.15,-0.00441,-137.93,,,,,,,
89.2,-0.00446,-137.95,,,,,,,
89.25,-0.00451,-138.12,,,,,,,
89.3,-0.00456,-138.02,,,,,,,
89.3,-0.00456,-138.07,,,,,,,
89.35,-0.00461,-137.94,,,,,,,
89.4,-0.00466,-137.7,,,,,,,
89.45,-0.00471,-137.47,,,,,,,
89.5,-0.00476,-137.18,,,,,,,
89.56,-0.00481,-136.69,,,,,,,
89.62,-0.00486,-137.01,,,,,,,
89.65,-0.00491,-137.3,,,,,,,
89.72,-0.00496,-137.49,,,,,,,
89.76,-0.00502,-136.21,,,,,,,
89.8,-0.00503,-133.01,,,,,,,
89.89,-0.00496,-113.21,,,,,,,
89.93,-0.00491,-104.82,,,,,,,
89.96,-0.00486,-95.99,,,,,,,
90.0,-0.00481,-87.79,,,,,,,
90.04,-0.00476,-80.19,,,,,,,
90.08,-0.00471,-73.03,,,,,,,
90.12,-0.00466,-66.76,,,,,,,
90.16,-0.00461,-60.29,,,,,,,
90.22,-0.00456,-53.9,,,,,,,
90.28,-0.00451,-46.9,,,,,,,
90.3,-0.00448,-44.36,,,,,,,
90.34,-0.00446,-40.35,,,,,,,
90.38,-0.00441,-35.21,,,,,,,
90.45,-0.00436,-27.74,,,,,,,
90.49,-0.00431,-22.87,,,,,,,
90.55,-0.00426,-16.04,,,,,,,
90.6,-0.00421,-10.65,,,,,,,
90.66,-0.00415,-4.47,,,,,,,
90.71,-0.0041,1.19,,,,,,,
90.77,-0.00405,6.74,,,,,,,
90.8,-0.00402,10.25,,,,,,,
90.81,-0.004,11.57,,,,,,,
90.87,-0.00395,17.48,,,,,,,
90.92,-0.0039,22.1,,,,,,,
90.97,-0.00385,26.9,,,,,,,
91.02,-0.0038,31.21,,,,,,,
91.11,-0.00375,35.14,,,,,,,
91.21,-0.0037,38.48,,,,,,,
91.28,-0.00365,43.34,,,,,,,
91.3,-0.00364,44.99,,,,,,,
91.33,-0.00359,50.21,,,,,,,
91.37,-0.00354,56.09,,,,,,,
91.39,-0.00349,60.5,,,,,,,
91.44,-0.00344,65.08,,,,,,,
91.49,-0.00339,69.0,,,,,,,
91.55,-0.00334,72.24,,,,,,,
91.61,-0.00329,75.43,,,,,,,
91.67,-0.00324,78.77,,,,,,,
91.73,-0.00319,82.25,,,,,,,
91.79,-0.00314,86.1,,,,,,,
91.8,-0.00313,86.96,,,,,,,
91.83,-0.00309,89.76,,,,,,,
91.88,-0.00304,94.63,,,,,,,
91.91,-0.00299,98.99,,,,,,,
91.94,-0.00294,103.46,,,,,,,
91.97,-0.00289,106.92,,,,,,,
92.01,-0.00284,110.82,,,,,,,
92.04,-0.00279,113.87,,,,,,,
92.08,-0.00274,116.85,,,,,,,
92.12,-0.00269,119.05,,,,,,,
92.16,-0.00264,120.89,,,,,,,
92.21,-0.00258,122.64,,,,,,,
92.26,-0.00253,123.85,,,,,,,
92.3,-0.00248,124.81,,,,,,,
92.3,-0.00248,124.96,,,,,,,
92.35,-0.00243,125.9,,,,,,,
92.4,-0.00238,126.54,,,,,,,
92.45,-0.00233,127.33,,,,,,,
92.5,-0.00228,128.0,,,,,,,
92.55,-0.00223,128.66,,,,,,,
92.6,-0.00218,129.13,,,,,,,
92.65,-0.00213,129.38,,,,,,,
92.7,-0.00208,129.89,,,,,,,
92.75,-0.00203,130.1,,,,,,,
92.8,-0.00198,130.33,,,,,,,
92.8,-0.00198,130.24,,,,,,,
92.85,-0.00193,130.7,,,,,,,
92.9,-0.00188,130.91,,,,,,,
92.95,-0.00183,130.87,,,,,,,
93.0,-0.00178,131.06,,,,,,,
93.04,-0.00172,131.12,,,,,,,
93.09,-0.00167,131.12,,,,,,,
93.14,-0.00162,131.16,,,,,,,
93.2,-0.00157,130.92,,,,,,,
93.25,-0.00152,130.87,,,,,,,
93.3,-0.00147,131.18,,,,,,,
93.3,-0.00147,131.06,,,,,,,
93.35,-0.00142,131.27,,,,,,,
93.4,-0.00137,131.57,,,,,,,
93.45,-0.00132,131.67,,,,,,,
93.5,-0.00127,132.1,,,,,,,
93.55,-0.00122,132.14,,,,,,,
93.6,-0.00117,132.39,,,,,,,
93.65,-0.00112,132.42,,,,,,,
93.7,-0.00107,132.37,,,,,,,
93.75,-0.00102,132.01,,,,,,,
93.8,-0.00097,132.09,,,,,,,
93.8,-0.00096,132.24,,,,,,,
93.85,-0.00091,132.21,,,,,,,
93.91,-0.00086,132.17,,,,,,,
93.95,-0.00081,132.3,,,,,,,
94.0,-0.00076,132.53,,,,,,,
94.05,-0.00071,132.52,,,,,,,
94.1,-0.00066,132.37,,,,,,,
94.16,-0.00061,132.01,,,,,,,
94.2,-0.00056,132.07,,,,,,,
94.26,-0.00051,131.82,,,,,,,
94.3,-0.00047,131.85,,,,,,,
94.31,-0.00046,131.79,,,,,,,
94.36,-0.00041,131.93,,,,,,,
94.41,-0.00036,132.17,,,,,,,
94.46,-0.00031,132.41,,,,,,,
94.52,-0.00025,132.71,,,,,,,
94.56,-0.0002,132.96,,,,,,,
94.61,-0.00015,133.47,,,,,,,
94.66,-0.0001,133.66,,,,,,,
174.74,-6e-05,131.98,,,,,,,
174.78,-1e-05,131.95,,,,,,,
174.8,-0.0,131.9,,,,,,,
174.84,4e-05,131.89,,,,,,,
174.89,9e-05,131.95,,,,,,,
174.94,0.00014,132.22,,,,,,,
174.99,0.00019,132.21,,,,,,,
175.05,0.00024,132.39,,,,,,,
175.1,0.00029,132.91,,,,,,,
175.15,0.00034,133.07,,,,,,,
175.19,0.00039,133.13,,,,,,,
175.24,0.00044,133.37,,,,,,,
175.29,0.00049,133.55,,,,,,,
175.3,0.0005,133.51,,,,,,,
175.34,0.00054,133.44,,,,,,,
175.39,0.00059,133.51,,,,,,,
175.44,0.00064,133.5,,,,,,,
175.49,0.00069,133.6,,,,,,,
175.54,0.00074,133.76,,,,,,,
175.59,0.00079,133.61,,,,,,,
175.64,0.00084,133.73,,,,,,,
175.69,0.0009,133.68,,,,,,,
175.75,0.00095,133.43,,,,,,,
175.8,0.001,133.57,,,,,,,
175.8,0.001,133.5,,,,,,,
175.85,0.00105,133.67,,,,,,,
175.9,0.0011,133.72,,,,,,,
175.95,0.00115,133.96,,,,,,,
176.0,0.0012,133.98,,,,,,,
176.05,0.00125,134.31,,,,,,,
176.1,0.0013,134.51,,,,,,,
176.15,0.00135,134.61,,,,,,,
176.2,0.0014,134.55,,,,,,,
176.25,0.00145,134.45,,,,,,,
176.3,0.0015,134.62,,,,,,,
176.3,0.0015,134.49,,,,,,,
176.35,0.00155,134.55,,,,,,,
176.4,0.0016,134.56,,,,,,,
176.45,0.00165,134.71,,,,,,,
176.5,0.00171,134.71,,,,,,,
176.55,0.00176,134.79,,,,,,,
176.6,0.00181,134.69,,,,,,,
176.65,0.00186,134.78,,,,,,,
176.71,0.00191,134.74,,,,,,,
176.75,0.00196,134.87,,,,,,,
176.8,0.002,134.92,,,,,,,
176.81,0.00201,135.04,,,,,,,
176.85,0.00206,135.06,,,,,,,
176.9,0.00211,135.21,,,,,,,
176.95,0.00216,135.28,,,,,,,
177.0,0.00221,135.56,,,,,,,
177.06,0.00226,135.57,,,,,,,
177.1,0.00231,135.26,,,,,,,
177.16,0.00236,134.94,,,,,,,
177.21,0.00241,134.96,,,,,,,
177.26,0.00246,135.25,,,,,,,
177.3,0.00251,135.49,,,,,,,
177.31,0.00251,135.75,,,,,,,
177.36,0.00257,135.84,,,,,,,
177.41,0.00262,136.03,,,,,,,
177.46,0.00267,136.26,,,,,,,
177.51,0.00272,136.24,,,,,,,
177.56,0.00277,136.29,,,,,,,
177.61,0.00282,136.47,,,,,,,
177.66,0.00287,136.55,,,,,,,
177.71,0.00292,136.6,,,,,,,
177.77,0.00297,136.48,,,,,,,
177.8,0.00301,136.52,,,,,,,
177.82,0.00302,136.53,,,,,,,
177.86,0.00307,136.87,,,,,,,
177.91,0.00312,137.13,,,,,,,
177.96,0.00317,137.21,,,,,,,
178.01,0.00322,136.99,,,,,,,
178.06,0.00327,136.89,,,,,,,
178.11,0.00332,136.85,,,,,,,
178.16,0.00337,136.9,,,,,,,
178.22,0.00342,136.72,,,,,,,
178.27,0.00347,136.86,,,,,,,
178.3,0.00351,136.95,,,,,,,
178.32,0.00352,136.97,,,,,,,
178.37,0.00358,137.13,,,,,,,
178.42,0.00363,137.34,,,,,,,
178.47,0.00368,137.38,,,,,,,
178.52,0.00373,137.31,,,,,,,
178.57,0.00378,137.3,,,,,,,
178.62,0.00383,137.68,,,,,,,
178.67,0.00388,137.6,,,,,,,
178.72,0.00393,137.76,,,,,,,
178.77,0.00398,137.85,,,,,,,
178.8,0.00401,137.88,,,,,,,
178.82,0.00403,138.0,,,,,,,
178.87,0.00408,138.02,,,,,,,
178.92,0.00413,138.04,,,,,,,
178.97,0.00418,138.2,,,,,,,
179.02,0.00423,138.58,,,,,,,
179.07,0.00428,138.46,,,,,,,
179.11,0.00433,138.58,,,,,,,
179.16,0.00438,138.28,,,,,,,
179.22,0.00444,137.71,,,,,,,
179.27,0.00449,137.37,,,,,,,
179.3,0.00452,137.16,,,,,,,
179.32,0.00454,137.27,,,,,,,
179.37,0.00459,136.91,,,,,,,
179.43,0.00464,137.09,,,,,,,
179.48,0.00469,137.19,,,,,,,
179.53,0.00474,137.43,,,,,,,
179.59,0.00479,138.18,,,,,,,
179.63,0.00484,138.38,,,,,,,
179.68,0.0049,138.88,,,,,,,
179.73,0.00495,139.22,,,,,,,
179.78,0.005,139.0,,,,,,,
179.8,0.00501,138.21,,,,,,,
179.96,0.00495,110.79,,,,,,,
179.99,0.00489,102.21,,,,,,,
180.02,0.00484,94.49,,,,,,,
180.06,0.00479,87.88,,,,,,,
180.1,0.00474,80.38,,,,,,,
180.14,0.00469,73.8,,,,,,,
180.19,0.00464,67.17,,,,,,,
180.24,0.00459,60.85,,,,,,,
180.3,0.00454,54.59,,,,,,,
180.3,0.00454,54.05,,,,,,,
180.36,0.00449,47.94,,,,,,,
180.41,0.00444,42.41,,,,,,,
180.46,0.00439,36.71,,,,,,,
180.51,0.00434,30.81,,,,,,,
180.57,0.00429,25.06,,,,,,,
180.62,0.00424,19.8,,,,,,,
180.67,0.00419,14.74,,,,,,,
180.73,0.00414,9.03,,,,,,,
180.78,0.00409,4.57,,,,,,,
180.8,0.00407,2.13,,,,,,,
180.84,0.00403,-1.05,,,,,,,
180.89,0.00398,-5.3,,,,,,,
180.99,0.00393,-8.13,,,,,,,
181.09,0.00388,-12.39,,,,,,,
181.17,0.00383,-17.34,,,,,,,
181.24,0.00378,-22.58,,,,,,,
181.29,0.00373,-27.15,,,,,,,
181.3,0.00373,-28.82,,,,,,,
181.33,0.00368,-33.6,,,,,,,
181.36,0.00363,-39.7,,,,,,,
181.39,0.00358,-43.73,,,,,,,
181.43,0.00353,-48.79,,,,,,,
181.47,0.00348,-52.86,,,,,,,
181.51,0.00343,-57.56,,,,,,,
181.55,0.00337,-62.81,,,,,,,
181.59,0.00332,-67.84,,,,,,,
181.62,0.00327,-71.68,,,,,,,
181.65,0.00322,-75.48,,,,,,,
181.69,0.00317,-79.72,,,,,,,
181.74,0.00312,-83.5,,,,,,,
181.78,0.00306,-86.57,,,,,,,
181.8,0.00304,-88.1,,,,,,,
181.82,0.00301,-89.48,,,,,,,
181.87,0.00296,-91.77,,,,,,,
181.92,0.00291,-93.98,,,,,,,
181.97,0.00286,-96.19,,,,,,,
182.02,0.00281,-98.51,,,,,,,
182.07,0.00276,-100.82,,,,,,,
182.13,0.00271,-103.08,,,,,,,
182.18,0.00265,-104.7,,,,,,,
182.22,0.0026,-106.66,,,,,,,
182.27,0.00255,-108.49,,,,,,,
182.3,0.00253,-109.51,,,,,,,
182.32,0.0025,-110.06,,,,,,,
182.37,0.00245,-111.81,,,,,,,
182.42,0.0024,-113.36,,,,,,,
182.47,0.00235,-114.74,,,,,,,
182.52,0.0023,-116.1,,,,,,,
182.57,0.00225,-117.26,,,,,,,
182.63,0.0022,-118.39,,,,,,,
182.68,0.00215,-119.27,,,,,,,
182.72,0.0021,-120.09,,,,,,,
182.77,0.00205,-120.8,,,,,,,
182.8,0.00202,-121.4,,,,,,,
182.82,0.002,-121.67,,,,,,,
182.86,0.00195,-122.11,,,,,,,
182.92,0.0019,-122.76,,,,,,,
182.96,0.00185,-122.82,,,,,,,
183.02,0.0018,-123.15,,,,,,,
183.06,0.00175,-123.44,,,,,,,
183.12,0.00169,-123.69,,,,,,,
183.17,0.00164,-123.97,,,,,,,
183.23,0.00159,-124.18,,,,,,,
183.27,0.00154,-124.5,,,,,,,
183.3,0.00151,-124.68,,,,,,,
183.33,0.00149,-124.8,,,,,,,
183.38,0.00143,-125.0,,,,,,,
183.43,0.00138,-125.17,,,,,,,
183.48,0.00133,-125.41,,,,,,,
183.53,0.00128,-125.69,,,,,,,
183.57,0.00123,-125.8,,,,,,,
183.62,0.00118,-126.0,,,,,,,
183.68,0.00113,-126.28,,,,,,,
183.73,0.00108,-126.39,,,,,,,
183.78,0.00103,-126.6,,,,,,,
183.8,0.00101,-126.65,,,,,,,
