Repository: janzenchoi/phd_code

# MOGA NEML

The repository contains code for calibrating the constitutive parameters of phenomenological creep models. The code combines the multi-objective genetic algorithm (MOGA) implemented in Pymoo with the nuclear engineering material model library (NEML). The following README was last updated on the 19th of December, 2023.

## Reading an experimental dataset (`read_data`)

The `read_data` function reads experimental data into the `Interface` class.
* `file_path`: This argument defines the path to the experimental data. Note that this path appends the `input_path` value defined when initialising the `Interface` class.

File: moga_neml/scripts/data/fatigue/AirPlate_950_1E-3_E-13.csv (part 1 of 4)
time,strain,stress,temperature,type,strain_rate,max_strain,title,youngs,poissons
0.0,5e-05,8.63,950,fatigue,0.001,0.00503,E-13,144000,0.3
0.05,0.0001,15.57,,,,,,,
0.1,0.00015,22.51,,,,,,,
0.16,0.0002,29.72,,,,,,,
0.25,0.00025,35.91,,,,,,,
0.3,0.00028,39.11,,,,,,,
0.36,0.0003,42.99,,,,,,,
0.41,0.00036,51.48,,,,,,,
0.44,0.00041,57.03,,,,,,,
0.47,0.00046,63.75,,,,,,,
0.51,0.00051,70.24,,,,,,,
0.58,0.00056,77.01,,,,,,,
0.65,0.00061,84.0,,,,,,,
0.72,0.00066,90.28,,,,,,,
0.8,0.00071,98.48,,,,,,,
0.85,0.00076,105.12,,,,,,,
0.89,0.00081,112.09,,,,,,,
0.93,0.00086,119.37,,,,,,,
0.96,0.00091,125.87,,,,,,,
1.0,0.00096,131.84,,,,,,,
1.03,0.00102,138.32,,,,,,,
1.07,0.00107,144.58,,,,,,,
1.11,0.00112,150.34,,,,,,,
1.15,0.00117,155.78,,,,,,,
1.19,0.00122,159.82,,,,,,,
1.22,0.00127,163.28,,,,,,,
1.25,0.00132,165.38,,,,,,,
1.27,0.00137,165.89,,,,,,,
1.29,0.00142,166.31,,,,,,,
1.3,0.00146,166.29,,,,,,,
1.31,0.00147,166.38,,,,,,,
1.35,0.00153,165.56,,,,,,,
1.52,0.00158,160.15,,,,,,,
1.58,0.00163,162.96,,,,,,,
1.63,0.00168,166.93,,,,,,,
1.67,0.00173,169.39,,,,,,,
1.71,0.00178,172.42,,,,,,,
1.74,0.00183,173.91,,,,,,,
1.77,0.00188,174.94,,,,,,,
1.79,0.00193,169.1,,,,,,,
1.8,0.00199,169.24,,,,,,,
1.8,0.00201,169.34,,,,,,,
1.81,0.00204,169.27,,,,,,,
1.97,0.00209,156.09,,,,,,,
2.07,0.00214,154.55,,,,,,,
2.13,0.00219,156.07,,,,,,,
2.17,0.00224,158.8,,,,,,,
2.22,0.00229,161.02,,,,,,,
2.26,0.00235,162.67,,,,,,,
2.3,0.0024,163.93,,,,,,,
2.3,0.0024,164.64,,,,,,,
2.34,0.00245,165.05,,,,,,,
2.38,0.0025,165.57,,,,,,,
2.43,0.00255,165.94,,,,,,,
2.48,0.0026,165.5,,,,,,,
2.53,0.00265,164.59,,,,,,,
2.57,0.0027,163.8,,,,,,,
2.62,0.00275,163.24,,,,,,,
2.67,0.0028,162.22,,,,,,,
2.73,0.00285,161.32,,,,,,,
2.77,0.0029,160.8,,,,,,,
2.8,0.00292,160.51,,,,,,,
2.83,0.00295,159.95,,,,,,,
2.87,0.003,158.83,,,,,,,
2.92,0.00305,158.34,,,,,,,
2.98,0.0031,157.04,,,,,,,
3.02,0.00315,156.55,,,,,,,
3.07,0.0032,156.24,,,,,,,
3.12,0.00325,155.46,,,,,,,
3.17,0.0033,154.59,,,,,,,
3.23,0.00335,153.63,,,,,,,
3.28,0.0034,152.93,,,,,,,
3.3,0.00343,153.19,,,,,,,
3.33,0.00345,152.32,,,,,,,
3.38,0.00351,152.36,,,,,,,
3.43,0.00356,152.25,,,,,,,
3.48,0.00361,151.68,,,,,,,
3.53,0.00366,151.25,,,,,,,
3.58,0.00371,150.68,,,,,,,
3.63,0.00376,150.13,,,,,,,
3.68,0.00381,149.43,,,,,,,
3.73,0.00386,148.89,,,,,,,
3.78,0.00391,148.23,,,,,,,
3.8,0.00393,148.3,,,,,,,
3.83,0.00396,148.03,,,,,,,
3.88,0.00401,147.29,,,,,,,
3.94,0.00406,147.53,,,,,,,
3.99,0.00411,147.23,,,,,,,
4.03,0.00416,146.95,,,,,,,
4.09,0.00421,146.81,,,,,,,
4.14,0.00426,146.59,,,,,,,
4.19,0.00432,146.61,,,,,,,
4.24,0.00437,146.31,,,,,,,
4.28,0.00442,145.99,,,,,,,
4.3,0.00443,145.27,,,,,,,
4.45,0.00437,118.3,,,,,,,
4.48,0.00431,109.25,,,,,,,
4.52,0.00426,101.12,,,,,,,
4.55,0.00421,93.73,,,,,,,
4.59,0.00416,85.96,,,,,,,
4.63,0.00411,78.48,,,,,,,
4.68,0.00406,71.74,,,,,,,
4.73,0.00401,64.74,,,,,,,
4.79,0.00396,58.13,,,,,,,
4.8,0.00395,56.42,,,,,,,
4.84,0.00391,50.95,,,,,,,
4.9,0.00386,44.56,,,,,,,
4.95,0.00381,37.66,,,,,,,
5.01,0.00376,31.45,,,,,,,
5.06,0.00371,25.13,,,,,,,
5.11,0.00366,18.9,,,,,,,
5.17,0.00361,13.14,,,,,,,
5.22,0.00356,6.88,,,,,,,
5.28,0.00351,1.65,,,,,,,
5.3,0.00348,-1.28,,,,,,,
5.34,0.00346,-4.73,,,,,,,
5.45,0.00341,-7.94,,,,,,,
5.55,0.00335,-13.65,,,,,,,
5.61,0.0033,-18.93,,,,,,,
5.66,0.00325,-25.68,,,,,,,
5.71,0.0032,-30.84,,,,,,,
5.75,0.00315,-37.58,,,,,,,
5.79,0.0031,-42.91,,,,,,,
5.8,0.00308,-44.79,,,,,,,
5.83,0.00304,-47.59,,,,,,,
5.88,0.00299,-51.73,,,,,,,
5.92,0.00294,-55.65,,,,,,,
5.96,0.00289,-61.1,,,,,,,
6.01,0.00284,-67.8,,,,,,,
6.03,0.00279,-70.88,,,,,,,
6.07,0.00274,-76.91,,,,,,,
6.09,0.00269,-80.12,,,,,,,
6.14,0.00264,-85.08,,,,,,,
6.16,0.00258,-87.9,,,,,,,
6.21,0.00253,-91.79,,,,,,,
6.25,0.00248,-93.58,,,,,,,
6.3,0.00244,-96.32,,,,,,,
6.31,0.00243,-96.15,,,,,,,
6.34,0.00238,-97.66,,,,,,,
6.4,0.00233,-99.92,,,,,,,
6.45,0.00228,-101.6,,,,,,,
6.52,0.00223,-104.1,,,,,,,
6.55,0.00218,-106.1,,,,,,,
6.61,0.00213,-107.9,,,,,,,
6.66,0.00208,-110.0,,,,,,,
6.71,0.00203,-111.6,,,,,,,
6.76,0.00198,-113.4,,,,,,,
6.8,0.00193,-114.7,,,,,,,
6.8,0.00193,-114.5,,,,,,,
6.85,0.00188,-116.1,,,,,,,
6.9,0.00182,-116.8,,,,,,,
6.95,0.00177,-118.2,,,,,,,
7.01,0.00172,-119.4,,,,,,,
7.04,0.00167,-120.1,,,,,,,
7.09,0.00162,-120.5,,,,,,,
7.16,0.00157,-121.2,,,,,,,
7.19,0.00152,-121.6,,,,,,,
7.26,0.00147,-123.2,,,,,,,
7.3,0.00143,-124.2,,,,,,,
7.31,0.00142,-124.2,,,,,,,
7.35,0.00137,-124.6,,,,,,,
7.4,0.00132,-125.6,,,,,,,
7.45,0.00127,-126.3,,,,,,,
7.5,0.00122,-127.0,,,,,,,
7.55,0.00117,-127.7,,,,,,,
7.6,0.00112,-128.6,,,,,,,
7.65,0.00106,-128.8,,,,,,,
7.7,0.00101,-129.1,,,,,,,
7.75,0.00096,-129.3,,,,,,,
7.8,0.00091,-129.2,,,,,,,
7.85,0.00086,-129.1,,,,,,,
7.91,0.00081,-129.2,,,,,,,
7.95,0.00076,-129.2,,,,,,,
8.0,0.00071,-129.4,,,,,,,
8.06,0.00066,-129.1,,,,,,,
8.1,0.0006,-128.9,,,,,,,
8.15,0.00055,-129.1,,,,,,,
8.21,0.0005,-129.0,,,,,,,
8.26,0.00045,-129.3,,,,,,,
8.3,0.00041,-129.3,,,,,,,
8.31,0.0004,-129.1,,,,,,,
8.36,0.00035,-129.6,,,,,,,
8.41,0.0003,-129.1,,,,,,,
8.46,0.00025,-129.3,,,,,,,
8.51,0.0002,-129.6,,,,,,,
8.56,0.00015,-129.9,,,,,,,
8.61,0.0001,-130.4,,,,,,,
8.66,5e-05,-130.2,,,,,,,
8.71,-0.0,-130.4,,,,,,,
8.76,-5e-05,-130.4,,,,,,,
8.8,-9e-05,-130.6,,,,,,,
8.81,-0.0001,-130.2,,,,,,,
8.86,-0.00015,-130.6,,,,,,,
8.91,-0.0002,-130.5,,,,,,,
8.97,-0.00025,-130.7,,,,,,,
9.02,-0.00031,-130.6,,,,,,,
9.07,-0.00036,-131.0,,,,,,,
9.11,-0.00041,-130.9,,,,,,,
9.16,-0.00046,-131.2,,,,,,,
9.22,-0.00051,-131.1,,,,,,,
9.27,-0.00056,-131.2,,,,,,,
9.3,-0.00059,-131.4,,,,,,,
9.31,-0.00061,-131.5,,,,,,,
9.36,-0.00066,-131.6,,,,,,,
9.42,-0.00071,-131.8,,,,,,,
9.47,-0.00076,-131.9,,,,,,,
9.52,-0.00081,-131.6,,,,,,,
9.57,-0.00086,-131.8,,,,,,,
9.62,-0.00091,-132.4,,,,,,,
9.67,-0.00096,-132.1,,,,,,,
9.72,-0.00101,-132.2,,,,,,,
9.77,-0.00106,-132.2,,,,,,,
9.8,-0.0011,-132.3,,,,,,,
9.81,-0.00111,-132.2,,,,,,,
9.87,-0.00116,-132.3,,,,,,,
9.92,-0.00122,-132.3,,,,,,,
9.97,-0.00127,-131.6,,,,,,,
10.02,-0.00132,-131.9,,,,,,,
10.07,-0.00137,-131.8,,,,,,,
10.12,-0.00142,-132.0,,,,,,,
10.18,-0.00147,-132.4,,,,,,,
10.22,-0.00152,-132.1,,,,,,,
10.27,-0.00157,-132.0,,,,,,,
10.3,-0.0016,-131.9,,,,,,,
10.31,-0.00162,-132.2,,,,,,,
10.37,-0.00167,-132.0,,,,,,,
10.43,-0.00172,-131.7,,,,,,,
10.48,-0.00177,-131.5,,,,,,,
10.52,-0.00182,-131.8,,,,,,,
10.58,-0.00188,-131.6,,,,,,,
10.62,-0.00193,-131.8,,,,,,,
10.68,-0.00198,-131.8,,,,,,,
10.73,-0.00203,-132.3,,,,,,,
10.78,-0.00208,-131.8,,,,,,,
10.8,-0.0021,-131.8,,,,,,,
10.83,-0.00213,-132.0,,,,,,,
10.89,-0.00218,-132.2,,,,,,,
10.94,-0.00224,-131.7,,,,,,,
10.99,-0.00229,-132.4,,,,,,,
11.04,-0.00234,-132.1,,,,,,,
11.09,-0.00239,-132.6,,,,,,,
11.14,-0.00244,-132.9,,,,,,,
11.18,-0.00249,-132.9,,,,,,,
11.24,-0.00254,-133.2,,,,,,,
11.3,-0.00259,-133.9,,,,,,,
11.3,-0.0026,-133.5,,,,,,,
11.33,-0.00264,-133.6,,,,,,,
11.39,-0.00269,-134.0,,,,,,,
11.44,-0.00274,-134.0,,,,,,,
11.49,-0.00279,-133.7,,,,,,,
11.54,-0.00284,-133.7,,,,,,,
11.6,-0.0029,-133.4,,,,,,,
11.64,-0.00295,-133.7,,,,,,,
11.7,-0.003,-133.6,,,,,,,
11.75,-0.00305,-133.8,,,,,,,
11.79,-0.0031,-134.6,,,,,,,
11.8,-0.00311,-134.0,,,,,,,
11.84,-0.00315,-134.0,,,,,,,
11.89,-0.0032,-134.3,,,,,,,
11.95,-0.00325,-134.0,,,,,,,
12.0,-0.0033,-134.1,,,,,,,
12.05,-0.00335,-133.9,,,,,,,
12.1,-0.0034,-134.0,,,,,,,
12.14,-0.00345,-134.5,,,,,,,
12.19,-0.0035,-134.7,,,,,,,
12.24,-0.00355,-134.3,,,,,,,
12.29,-0.0036,-134.3,,,,,,,
12.3,-0.00361,-133.9,,,,,,,
12.35,-0.00365,-133.8,,,,,,,
12.4,-0.0037,-133.9,,,,,,,
12.45,-0.00375,-133.6,,,,,,,
12.5,-0.0038,-133.9,,,,,,,
12.55,-0.00385,-133.7,,,,,,,
12.6,-0.00391,-133.5,,,,,,,
12.65,-0.00396,-133.4,,,,,,,
12.7,-0.00401,-133.8,,,,,,,
12.75,-0.00406,-133.8,,,,,,,
12.8,-0.00411,-133.4,,,,,,,
12.8,-0.00411,-133.6,,,,,,,
12.85,-0.00416,-134.1,,,,,,,
12.9,-0.00421,-134.0,,,,,,,
12.95,-0.00426,-133.6,,,,,,,
13.01,-0.00431,-133.9,,,,,,,
13.06,-0.00436,-134.2,,,,,,,
13.13,-0.00441,-131.4,,,,,,,
13.23,-0.00436,-112.5,,,,,,,
13.27,-0.00431,-102.8,,,,,,,
13.3,-0.00426,-94.35,,,,,,,
13.3,-0.00426,-94.32,,,,,,,
13.34,-0.00421,-86.66,,,,,,,
13.37,-0.00416,-79.19,,,,,,,
13.41,-0.00411,-71.62,,,,,,,
13.46,-0.00406,-63.85,,,,,,,
13.51,-0.00401,-57.2,,,,,,,
13.56,-0.00396,-50.54,,,,,,,
13.62,-0.00391,-44.03,,,,,,,
13.68,-0.00385,-37.65,,,,,,,
13.73,-0.0038,-30.78,,,,,,,
13.78,-0.00375,-24.99,,,,,,,
13.8,-0.00374,-23.18,,,,,,,
13.84,-0.0037,-18.89,,,,,,,
13.89,-0.00365,-12.94,,,,,,,
13.95,-0.0036,-6.26,,,,,,,
14.0,-0.00355,-0.35,,,,,,,
14.05,-0.0035,4.95,,,,,,,
14.11,-0.00345,10.77,,,,,,,
14.16,-0.0034,16.6,,,,,,,
14.21,-0.00335,21.9,,,,,,,
14.27,-0.0033,27.4,,,,,,,
14.3,-0.00327,30.65,,,,,,,
14.32,-0.00325,32.66,,,,,,,
14.4,-0.0032,36.5,,,,,,,
14.49,-0.00315,40.22,,,,,,,
14.57,-0.0031,45.15,,,,,,,
14.62,-0.00305,51.73,,,,,,,
14.65,-0.003,57.08,,,,,,,
14.68,-0.00295,62.19,,,,,,,
14.72,-0.0029,66.37,,,,,,,
14.77,-0.00285,70.41,,,,,,,
14.8,-0.00282,71.89,,,,,,,
14.83,-0.0028,73.8,,,,,,,
14.9,-0.00275,77.15,,,,,,,
14.96,-0.0027,80.64,,,,,,,
15.02,-0.00264,83.83,,,,,,,
15.07,-0.00259,88.52,,,,,,,
15.12,-0.00254,92.51,,,,,,,
15.16,-0.00249,97.38,,,,,,,
15.19,-0.00244,102.32,,,,,,,
15.23,-0.00239,106.55,,,,,,,
15.26,-0.00234,110.32,,,,,,,
15.29,-0.00229,114.01,,,,,,,
15.3,-0.00228,114.56,,,,,,,
15.33,-0.00224,117.39,,,,,,,
15.36,-0.00219,119.73,,,,,,,
15.4,-0.00214,122.21,,,,,,,
15.45,-0.00209,124.25,,,,,,,
15.49,-0.00204,125.29,,,,,,,
15.54,-0.00198,126.43,,,,,,,
15.59,-0.00193,127.44,,,,,,,
15.64,-0.00188,127.85,,,,,,,
15.68,-0.00183,128.67,,,,,,,
15.73,-0.00178,129.47,,,,,,,
15.78,-0.00173,129.87,,,,,,,
15.8,-0.00171,129.52,,,,,,,
15.83,-0.00168,129.66,,,,,,,
15.88,-0.00163,130.18,,,,,,,
15.93,-0.00158,130.41,,,,,,,
15.98,-0.00153,130.23,,,,,,,
16.03,-0.00148,130.51,,,,,,,
16.08,-0.00143,130.75,,,,,,,
16.13,-0.00138,131.23,,,,,,,
16.18,-0.00133,131.37,,,,,,,
16.23,-0.00128,131.85,,,,,,,
16.28,-0.00123,132.21,,,,,,,
16.3,-0.00121,131.88,,,,,,,
16.33,-0.00118,132.45,,,,,,,
16.38,-0.00113,132.42,,,,,,,
16.43,-0.00108,132.67,,,,,,,
16.48,-0.00102,132.7,,,,,,,
16.53,-0.00097,132.31,,,,,,,
16.57,-0.00092,132.05,,,,,,,
16.63,-0.00087,132.02,,,,,,,
16.68,-0.00082,131.85,,,,,,,
16.73,-0.00077,131.74,,,,,,,
16.78,-0.00072,131.7,,,,,,,
16.8,-0.0007,131.73,,,,,,,
16.84,-0.00067,132.29,,,,,,,
16.88,-0.00062,131.97,,,,,,,
16.93,-0.00057,132.36,,,,,,,
16.98,-0.00052,132.6,,,,,,,
17.04,-0.00047,133.11,,,,,,,
17.09,-0.00042,133.04,,,,,,,
17.13,-0.00037,133.62,,,,,,,
17.18,-0.00032,133.77,,,,,,,
17.23,-0.00027,133.43,,,,,,,
17.27,-0.00022,133.24,,,,,,,
17.3,-0.0002,133.26,,,,,,,
17.33,-0.00017,133.36,,,,,,,
17.38,-0.00012,132.79,,,,,,,
17.44,-7e-05,132.8,,,,,,,
17.49,-2e-05,132.75,,,,,,,
17.54,3e-05,132.77,,,,,,,
17.6,8e-05,133.04,,,,,,,
17.65,0.00013,132.89,,,,,,,
17.69,0.00018,133.27,,,,,,,
17.75,0.00023,133.41,,,,,,,
17.8,0.00029,134.24,,,,,,,
17.84,0.00034,134.23,,,,,,,
17.9,0.00039,134.84,,,,,,,
17.94,0.00044,135.18,,,,,,,
17.99,0.00049,135.04,,,,,,,
18.05,0.00054,135.27,,,,,,,
18.1,0.00059,135.24,,,,,,,
18.15,0.00064,135.69,,,,,,,
18.2,0.00069,135.45,,,,,,,
18.25,0.00075,135.43,,,,,,,
18.3,0.0008,135.37,,,,,,,
18.3,0.0008,135.58,,,,,,,
18.35,0.00085,135.15,,,,,,,
18.4,0.0009,134.96,,,,,,,
18.44,0.00095,134.98,,,,,,,
18.51,0.001,135.02,,,,,,,
18.56,0.00105,134.74,,,,,,,
18.6,0.0011,135.16,,,,,,,
18.66,0.00116,134.82,,,,,,,
18.71,0.00121,135.44,,,,,,,
18.76,0.00126,135.64,,,,,,,
18.8,0.0013,135.63,,,,,,,
18.81,0.00131,135.36,,,,,,,
18.86,0.00136,135.49,,,,,,,
18.91,0.00141,135.44,,,,,,,
18.96,0.00146,135.12,,,,,,,
19.01,0.00151,135.68,,,,,,,
19.06,0.00156,135.77,,,,,,,
19.11,0.00161,135.62,,,,,,,
19.16,0.00166,135.63,,,,,,,
19.21,0.00171,136.12,,,,,,,
19.26,0.00176,136.3,,,,,,,
19.3,0.0018,136.77,,,,,,,
19.31,0.00181,136.81,,,,,,,
19.36,0.00186,136.56,,,,,,,
19.41,0.00191,136.25,,,,,,,
19.46,0.00196,136.35,,,,,,,
19.51,0.00201,136.11,,,,,,,
19.56,0.00206,136.18,,,,,,,
19.61,0.00211,135.76,,,,,,,
19.66,0.00216,135.66,,,,,,,
19.72,0.00222,135.37,,,,,,,
19.77,0.00227,135.71,,,,,,,
19.8,0.0023,135.86,,,,,,,
19.82,0.00232,135.58,,,,,,,
19.87,0.00237,135.95,,,,,,,
19.92,0.00242,136.22,,,,,,,
19.97,0.00247,136.26,,,,,,,
20.02,0.00252,136.72,,,,,,,
20.07,0.00257,136.45,,,,,,,
20.12,0.00262,136.75,,,,,,,
20.17,0.00267,136.62,,,,,,,
20.22,0.00272,136.47,,,,,,,
20.27,0.00277,136.7,,,,,,,
20.3,0.0028,136.66,,,,,,,
20.32,0.00282,136.46,,,,,,,
20.38,0.00287,136.76,,,,,,,
20.42,0.00292,137.17,,,,,,,
20.47,0.00297,136.96,,,,,,,
20.53,0.00303,136.98,,,,,,,
20.57,0.00308,137.53,,,,,,,
20.62,0.00313,137.87,,,,,,,
20.67,0.00318,137.78,,,,,,,
20.72,0.00323,137.79,,,,,,,
20.77,0.00328,137.83,,,,,,,
20.8,0.0033,137.55,,,,,,,
20.82,0.00333,137.34,,,,,,,
20.87,0.00338,137.7,,,,,,,
20.93,0.00343,138.0,,,,,,,
20.97,0.00348,138.17,,,,,,,
21.03,0.00353,138.12,,,,,,,
21.08,0.00358,138.48,,,,,,,
21.12,0.00363,138.87,,,,,,,
21.18,0.00368,138.76,,,,,,,
21.23,0.00373,138.57,,,,,,,
21.28,0.00378,138.59,,,,,,,
21.3,0.00381,138.67,,,,,,,
21.33,0.00384,138.69,,,,,,,
21.38,0.00389,139.16,,,,,,,
21.43,0.00394,139.03,,,,,,,
21.48,0.00399,138.7,,,,,,,
21.53,0.00404,138.76,,,,,,,
21.58,0.00409,139.25,,,,,,,
21.63,0.00414,138.66,,,,,,,
21.68,0.00419,138.96,,,,,,,
21.73,0.00424,138.61,,,,,,,
21.78,0.00429,138.93,,,,,,,
21.8,0.00431,138.83,,,,,,,
21.83,0.00434,138.85,,,,,,,
21.88,0.00439,138.95,,,,,,,
21.93,0.00444,138.73,,,,,,,
21.98,0.00449,138.95,,,,,,,
22.03,0.00454,138.75,,,,,,,
22.08,0.00459,138.51,,,,,,,
22.27,0.00454,109.86,,,,,,,
22.3,0.0045,102.03,,,,,,,
22.31,0.00449,101.59,,,,,,,
22.34,0.00444,92.73,,,,,,,
22.38,0.00439,85.65,,,,,,,
22.42,0.00434,78.3,,,,,,,
22.46,0.00429,71.98,,,,,,,
22.51,0.00424,65.63,,,,,,,
22.57,0.00418,58.76,,,,,,,
22.62,0.00413,52.26,,,,,,,
22.68,0.00408,45.97,,,,,,,
22.73,0.00403,40.31,,,,,,,
22.78,0.00398,33.9,,,,,,,
22.8,0.00397,32.04,,,,,,,
22.84,0.00393,28.08,,,,,,,
22.88,0.00388,23.15,,,,,,,
22.94,0.00383,17.09,,,,,,,
23.0,0.00378,10.79,,,,,,,
23.04,0.00373,6.84,,,,,,,
23.1,0.00368,1.49,,,,,,,
23.16,0.00363,-3.69,,,,,,,
23.27,0.00357,-7.05,,,,,,,
23.3,0.00356,-8.02,,,,,,,
23.36,0.00352,-11.35,,,,,,,
23.44,0.00347,-15.93,,,,,,,
23.5,0.00342,-20.69,,,,,,,
23.56,0.00337,-27.46,,,,,,,
23.6,0.00332,-33.3,,,,,,,
23.63,0.00327,-36.49,,,,,,,
23.66,0.00322,-41.89,,,,,,,
23.71,0.00317,-47.2,,,,,,,
23.75,0.00312,-52.0,,,,,,,
23.79,0.00307,-57.63,,,,,,,
23.8,0.00304,-59.11,,,,,,,
23.82,0.00302,-62.2,,,,,,,
23.85,0.00297,-65.55,,,,,,,
23.89,0.00291,-70.65,,,,,,,
23.92,0.00286,-74.84,,,,,,,
23.96,0.00281,-78.72,,,,,,,
23.99,0.00276,-81.3,,,,,,,
24.04,0.00271,-84.8,,,,,,,
24.08,0.00266,-86.77,,,,,,,
24.13,0.00261,-89.39,,,,,,,
24.18,0.00256,-91.77,,,,,,,
24.24,0.00251,-93.9,,,,,,,
24.29,0.00246,-96.46,,,,,,,
24.3,0.00244,-96.68,,,,,,,
24.34,0.00241,-98.65,,,,,,,
24.38,0.00236,-100.1,,,,,,,
24.44,0.00231,-102.7,,,,,,,
24.49,0.00226,-104.6,,,,,,,
24.54,0.00221,-106.5,,,,,,,
24.58,0.00216,-107.9,,,,,,,
24.63,0.00211,-109.7,,,,,,,
24.69,0.00205,-112.1,,,,,,,
24.74,0.002,-112.8,,,,,,,
24.77,0.00195,-114.0,,,,,,,
24.8,0.00194,-114.5,,,,,,,
24.83,0.0019,-115.7,,,,,,,
24.89,0.00185,-116.2,,,,,,,
24.92,0.0018,-116.8,,,,,,,
24.98,0.00175,-118.1,,,,,,,
25.03,0.0017,-119.3,,,,,,,
25.09,0.00165,-119.8,,,,,,,
25.12,0.0016,-120.1,,,,,,,
25.17,0.00155,-121.2,,,,,,,
25.22,0.0015,-122.2,,,,,,,
25.27,0.00145,-122.2,,,,,,,
25.3,0.00142,-122.7,,,,,,,
25.32,0.0014,-122.8,,,,,,,
25.37,0.00134,-123.4,,,,,,,
25.43,0.00129,-123.8,,,,,,,
25.48,0.00124,-123.8,,,,,,,
25.54,0.00119,-124.5,,,,,,,
25.59,0.00114,-124.4,,,,,,,
25.63,0.00109,-125.0,,,,,,,
25.68,0.00103,-125.1,,,,,,,
25.73,0.00098,-125.2,,,,,,,
25.79,0.00093,-125.3,,,,,,,
25.8,0.00091,-124.9,,,,,,,
25.84,0.00088,-125.2,,,,,,,
25.9,0.00083,-125.3,,,,,,,
25.94,0.00077,-125.9,,,,,,,
26.0,0.00072,-125.8,,,,,,,
26.05,0.00067,-125.8,,,,,,,
26.1,0.00062,-126.0,,,,,,,
26.15,0.00057,-126.5,,,,,,,
26.2,0.00052,-126.5,,,,,,,
26.25,0.00047,-126.9,,,,,,,
26.3,0.00042,-126.9,,,,,,,
26.3,0.00041,-126.7,,,,,,,
26.35,0.00037,-127.5,,,,,,,
26.4,0.00032,-127.3,,,,,,,
26.45,0.00027,-127.6,,,,,,,
26.5,0.00022,-127.9,,,,,,,
26.55,0.00017,-127.7,,,,,,,
26.6,0.00012,-128.1,,,,,,,
26.65,7e-05,-128.0,,,,,,,
26.7,2e-05,-128.3,,,,,,,
26.75,-4e-05,-129.2,,,,,,,
26.8,-8e-05,-128.9,,,,,,,
26.8,-9e-05,-129.4,,,,,,,
26.85,-0.00014,-129.4,,,,,,,
26.9,-0.00019,-129.3,,,,,,,
26.95,-0.00024,-129.5,,,,,,,
27.0,-0.00029,-129.3,,,,,,,
27.06,-0.00034,-129.4,,,,,,,
27.11,-0.00039,-129.1,,,,,,,
27.16,-0.00044,-129.4,,,,,,,
27.21,-0.00049,-129.6,,,,,,,
27.26,-0.00054,-129.7,,,,,,,
27.3,-0.00059,-129.7,,,,,,,
27.3,-0.00059,-129.6,,,,,,,
27.35,-0.00064,-129.4,,,,,,,
27.4,-0.00069,-129.7,,,,,,,
27.45,-0.00074,-129.6,,,,,,,
27.5,-0.00079,-129.1,,,,,,,
27.55,-0.00084,-129.1,,,,,,,
27.61,-0.00089,-129.1,,,,,,,
27.66,-0.00094,-129.4,,,,,,,
27.71,-0.001,-129.1,,,,,,,
27.76,-0.00105,-129.7,,,,,,,
27.8,-0.00109,-129.6,,,,,,,
27.81,-0.0011,-129.8,,,,,,,
27.86,-0.00115,-130.1,,,,,,,
27.92,-0.0012,-130.0,,,,,,,
27.97,-0.00125,-130.4,,,,,,,
28.02,-0.0013,-130.3,,,,,,,
28.07,-0.00135,-130.9,,,,,,,
28.12,-0.0014,-131.7,,,,,,,
28.16,-0.00145,-132.0,,,,,,,
28.22,-0.0015,-131.8,,,,,,,
28.26,-0.00155,-132.1,,,,,,,
28.3,-0.00159,-132.1,,,,,,,
28.31,-0.0016,-132.2,,,,,,,
28.36,-0.00165,-131.4,,,,,,,
28.41,-0.0017,-131.8,,,,,,,
28.47,-0.00175,-131.4,,,,,,,
28.52,-0.00181,-131.6,,,,,,,
28.57,-0.00186,-131.8,,,,,,,
28.62,-0.00191,-132.0,,,,,,,
28.67,-0.00196,-132.4,,,,,,,
28.72,-0.00201,-132.6,,,,,,,
28.76,-0.00206,-132.4,,,,,,,
28.8,-0.0021,-132.5,,,,,,,
28.82,-0.00211,-132.0,,,,,,,
28.87,-0.00216,-132.3,,,,,,,
28.92,-0.00221,-132.3,,,,,,,
28.98,-0.00226,-131.8,,,,,,,
29.03,-0.00231,-131.9,,,,,,,
29.08,-0.00236,-132.4,,,,,,,
29.13,-0.00242,-132.8,,,,,,,
29.18,-0.00247,-132.7,,,,,,,
29.22,-0.00252,-133.1,,,,,,,
29.27,-0.00257,-133.1,,,,,,,
29.3,-0.00259,-133.5,,,,,,,
29.32,-0.00262,-133.3,,,,,,,
29.38,-0.00267,-133.0,,,,,,,
29.42,-0.00272,-133.1,,,,,,,
29.48,-0.00277,-133.2,,,,,,,
29.53,-0.00282,-133.0,,,,,,,
29.58,-0.00287,-132.8,,,,,,,
29.63,-0.00292,-133.0,,,,,,,
29.68,-0.00297,-133.2,,,,,,,
29.73,-0.00302,-133.1,,,,,,,
29.78,-0.00307,-133.4,,,,,,,
29.8,-0.00309,-133.6,,,,,,,
29.83,-0.00312,-133.3,,,,,,,
29.89,-0.00318,-133.6,,,,,,,
29.93,-0.00323,-133.3,,,,,,,
29.98,-0.00328,-133.5,,,,,,,
30.04,-0.00333,-133.3,,,,,,,
30.09,-0.00338,-133.9,,,,,,,
30.14,-0.00343,-134.0,,,,,,,
30.19,-0.00348,-134.1,,,,,,,
30.24,-0.00353,-134.5,,,,,,,
30.29,-0.00358,-134.5,,,,,,,
30.3,-0.00359,-135.1,,,,,,,
30.34,-0.00363,-135.0,,,,,,,
30.39,-0.00368,-135.5,,,,,,,
30.44,-0.00373,-135.5,,,,,,,
30.49,-0.00378,-136.1,,,,,,,
30.54,-0.00383,-136.3,,,,,,,
30.59,-0.00388,-136.0,,,,,,,
30.64,-0.00393,-135.7,,,,,,,
30.69,-0.00399,-135.7,,,,,,,
30.74,-0.00404,-136.0,,,,,,,
30.79,-0.00409,-136.0,,,,,,,
30.8,-0.00409,-136.1,,,,,,,
30.85,-0.00414,-136.0,,,,,,,
30.89,-0.00419,-135.7,,,,,,,
30.94,-0.00424,-135.9,,,,,,,
30.99,-0.00429,-136.0,,,,,,,
31.04,-0.00434,-135.6,,,,,,,
31.09,-0.00439,-135.6,,,,,,,
31.14,-0.00444,-135.9,,,,,,,
31.2,-0.00449,-135.7,,,,,,,
31.25,-0.00454,-136.2,,,,,,,
31.3,-0.00459,-135.6,,,,,,,
31.3,-0.00459,-135.8,,,,,,,
31.46,-0.00454,-108.6,,,,,,,
31.5,-0.00449,-100.0,,,,,,,
31.53,-0.00444,-92.31,,,,,,,
31.57,-0.00439,-83.5,,,,,,,
31.61,-0.00434,-76.21,,,,,,,
31.66,-0.00429,-68.19,,,,,,,
31.7,-0.00423,-62.21,,,,,,,
31.75,-0.00418,-55.68,,,,,,,
31.8,-0.00414,-49.75,,,,,,,
31.81,-0.00413,-48.37,,,,,,,
31.87,-0.00408,-41.24,,,,,,,
31.92,-0.00403,-35.41,,,,,,,
31.98,-0.00398,-28.5,,,,,,,
32.03,-0.00393,-22.53,,,,,,,
32.08,-0.00388,-16.92,,,,,,,
32.13,-0.00383,-11.19,,,,,,,
32.18,-0.00378,-5.27,,,,,,,
32.24,-0.00373,0.44,,,,,,,
32.29,-0.00368,5.4,,,,,,,
32.3,-0.00366,6.33,,,,,,,
32.34,-0.00363,10.31,,,,,,,
32.39,-0.00358,15.38,,,,,,,
32.45,-0.00353,20.68,,,,,,,
32.5,-0.00347,26.06,,,,,,,
32.56,-0.00342,31.23,,,,,,,
32.62,-0.00337,34.74,,,,,,,
32.71,-0.00332,38.35,,,,,,,
32.8,-0.00328,41.88,,,,,,,
32.81,-0.00327,42.58,,,,,,,
32.86,-0.00322,47.89,,,,,,,
32.9,-0.00317,54.32,,,,,,,
32.93,-0.00312,59.45,,,,,,,
32.97,-0.00307,63.77,,,,,,,
33.01,-0.00302,68.07,,,,,,,
33.07,-0.00297,71.68,,,,,,,
33.13,-0.00292,74.81,,,,,,,
33.2,-0.00287,78.31,,,,,,,
33.26,-0.00282,81.92,,,,,,,
33.3,-0.00278,84.34,,,,,,,
33.31,-0.00277,85.02,,,,,,,
33.37,-0.00272,89.22,,,,,,,
33.41,-0.00267,94.15,,,,,,,
33.44,-0.00262,98.74,,,,,,,
33.48,-0.00256,103.26,,,,,,,
33.51,-0.00251,107.55,,,,,,,
33.54,-0.00246,111.3,,,,,,,
33.58,-0.00241,114.73,,,,,,,
33.61,-0.00236,117.46,,,,,,,
33.65,-0.00231,120.04,,,,,,,
33.69,-0.00226,121.58,,,,,,,
33.74,-0.00221,123.35,,,,,,,
33.78,-0.00216,124.36,,,,,,,
33.8,-0.00214,124.8,,,,,,,
33.83,-0.00211,125.42,,,,,,,
33.88,-0.00206,126.17,,,,,,,
33.93,-0.00201,127.18,,,,,,,
33.98,-0.00196,127.95,,,,,,,
34.03,-0.00191,128.59,,,,,,,
34.08,-0.00185,129.11,,,,,,,
34.13,-0.0018,129.82,,,,,,,
34.18,-0.00175,129.96,,,,,,,
34.23,-0.0017,130.93,,,,,,,
34.27,-0.00165,131.18,,,,,,,
34.3,-0.00163,131.31,,,,,,,
34.33,-0.0016,131.26,,,,,,,
34.38,-0.00155,131.58,,,,,,,
34.42,-0.0015,131.76,,,,,,,
34.47,-0.00145,132.19,,,,,,,
34.53,-0.0014,131.79,,,,,,,
34.57,-0.00135,132.11,,,,,,,
34.63,-0.0013,131.7,,,,,,,
34.68,-0.00125,131.54,,,,,,,
34.73,-0.0012,131.67,,,,,,,
34.78,-0.00114,131.92,,,,,,,
34.8,-0.00112,131.85,,,,,,,
34.83,-0.00109,131.7,,,,,,,
34.88,-0.00104,131.86,,,,,,,
34.93,-0.00099,132.3,,,,,,,
34.98,-0.00094,132.21,,,,,,,
35.03,-0.00089,132.15,,,,,,,
35.08,-0.00084,132.44,,,,,,,
35.13,-0.00079,132.8,,,,,,,
35.18,-0.00074,133.0,,,,,,,
35.23,-0.00069,132.86,,,,,,,
35.28,-0.00064,133.13,,,,,,,
35.3,-0.00062,133.31,,,,,,,
35.34,-0.00059,133.69,,,,,,,
35.38,-0.00054,133.21,,,,,,,
35.43,-0.00049,133.15,,,,,,,
35.48,-0.00044,133.57,,,,,,,
35.53,-0.00038,133.43,,,,,,,
35.58,-0.00033,133.09,,,,,,,
35.64,-0.00028,133.55,,,,,,,
35.69,-0.00023,133.36,,,,,,,
35.74,-0.00018,133.45,,,,,,,
35.78,-0.00013,133.52,,,,,,,
35.8,-0.00012,133.46,,,,,,,
35.84,-8e-05,133.73,,,,,,,
74.71,-4e-05,134.58,,,,,,,
74.76,1e-05,134.23,,,,,,,
74.8,5e-05,133.91,,,,,,,
74.81,6e-05,133.61,,,,,,,
74.87,0.00011,133.11,,,,,,,
74.92,0.00016,133.11,,,,,,,
74.97,0.00021,133.8,,,,,,,
75.02,0.00026,133.45,,,,,,,
75.07,0.00031,133.7,,,,,,,
75.11,0.00036,134.01,,,,,,,
75.17,0.00041,134.34,,,,,,,
75.22,0.00046,134.53,,,,,,,
75.27,0.00051,134.97,,,,,,,
75.3,0.00054,135.15,,,,,,,
75.32,0.00056,135.73,,,,,,,
75.37,0.00061,135.15,,,,,,,
75.42,0.00066,135.49,,,,,,,
75.47,0.00071,135.35,,,,,,,
75.52,0.00077,135.56,,,,,,,
75.57,0.00082,135.84,,,,,,,
75.62,0.00087,135.72,,,,,,,
75.67,0.00092,135.39,,,,,,,
75.72,0.00097,135.56,,,,,,,
75.77,0.00102,135.56,,,,,,,
75.8,0.00105,135.57,,,,,,,
75.82,0.00107,135.65,,,,,,,
75.88,0.00112,135.32,,,,,,,
75.93,0.00117,135.77,,,,,,,
75.98,0.00122,135.86,,,,,,,
76.03,0.00127,135.57,,,,,,,
76.08,0.00132,135.66,,,,,,,
76.13,0.00137,135.89,,,,,,,
76.18,0.00142,136.3,,,,,,,
76.22,0.00147,136.34,,,,,,,
76.27,0.00152,136.59,,,,,,,
76.3,0.00155,136.37,,,,,,,
76.32,0.00157,136.24,,,,,,,
76.38,0.00162,136.54,,,,,,,
76.43,0.00167,136.42,,,,,,,
76.48,0.00172,136.57,,,,,,,
76.53,0.00178,136.48,,,,,,,
76.58,0.00183,136.85,,,,,,,
76.63,0.00188,136.86,,,,,,,
76.68,0.00193,136.89,,,,,,,
76.73,0.00198,137.25,,,,,,,
76.77,0.00203,137.57,,,,,,,
76.8,0.00205,137.45,,,,,,,
76.83,0.00208,137.74,,,,,,,
76.88,0.00213,137.35,,,,,,,
76.93,0.00218,137.0,,,,,,,
76.98,0.00223,136.79,,,,,,,
77.03,0.00228,137.44,,,,,,,
77.09,0.00233,137.1,,,,,,,
77.13,0.00239,137.83,,,,,,,
77.19,0.00244,137.81,,,,,,,
77.24,0.00249,138.08,,,,,,,
77.29,0.00254,138.51,,,,,,,
77.3,0.00256,138.41,,,,,,,
77.34,0.00259,138.72,,,,,,,
77.38,0.00264,138.65,,,,,,,
77.44,0.00269,138.84,,,,,,,
77.48,0.00274,138.44,,,,,,,
77.54,0.0028,138.88,,,,,,,
77.59,0.00285,138.26,,,,,,,
77.64,0.0029,138.09,,,,,,,
77.69,0.00295,138.07,,,,,,,
77.74,0.003,137.87,,,,,,,
77.8,0.00305,138.46,,,,,,,
77.8,0.00305,137.89,,,,,,,
77.84,0.0031,138.35,,,,,,,
77.89,0.00315,138.14,,,,,,,
77.95,0.0032,138.16,,,,,,,
78.0,0.00325,138.07,,,,,,,
78.05,0.0033,139.01,,,,,,,
78.1,0.00335,138.69,,,,,,,
78.15,0.0034,138.71,,,,,,,
78.2,0.00345,139.07,,,,,,,
78.25,0.0035,139.14,,,,,,,
78.3,0.00355,139.08,,,,,,,
78.3,0.00356,138.9,,,,,,,
78.35,0.00361,139.04,,,,,,,
78.4,0.00366,138.85,,,,,,,
78.45,0.00371,139.28,,,,,,,
78.5,0.00376,138.72,,,,,,,
78.55,0.00381,139.14,,,,,,,
78.6,0.00386,139.43,,,,,,,
78.65,0.00391,139.04,,,,,,,
78.7,0.00396,138.77,,,,,,,
78.75,0.00401,139.05,,,,,,,
78.8,0.00406,138.73,,,,,,,
78.8,0.00406,138.91,,,,,,,
78.86,0.00411,138.93,,,,,,,
78.91,0.00416,138.89,,,,,,,
78.96,0.00421,139.1,,,,,,,
79.01,0.00426,139.1,,,,,,,
79.06,0.00431,139.15,,,,,,,
79.11,0.00436,139.16,,,,,,,
79.16,0.00441,139.65,,,,,,,
79.21,0.00447,139.96,,,,,,,
79.26,0.00452,140.01,,,,,,,
79.3,0.00456,139.86,,,,,,,
79.31,0.00457,140.22,,,,,,,
79.35,0.00462,140.3,,,,,,,
79.4,0.00467,139.76,,,,,,,
79.46,0.00472,139.88,,,,,,,
79.5,0.00477,139.75,,,,,,,
79.55,0.00482,138.96,,,,,,,
79.6,0.00487,139.08,,,,,,,
79.66,0.00492,138.68,,,,,,,
79.71,0.00497,138.54,,,,,,,
79.78,0.00502,136.3,,,,,,,
79.8,0.00503,134.0,,,,,,,
79.89,0.00497,117.49,,,,,,,
79.93,0.00492,108.14,,,,,,,
79.96,0.00487,100.2,,,,,,,
80.0,0.00482,92.78,,,,,,,
80.04,0.00477,85.11,,,,,,,
80.08,0.00472,78.03,,,,,,,
80.12,0.00467,71.61,,,,,,,
80.18,0.00462,64.77,,,,,,,
80.23,0.00456,58.13,,,,,,,
80.29,0.00451,52.6,,,,,,,
80.3,0.0045,50.85,,,,,,,
80.34,0.00446,46.79,,,,,,,
80.38,0.00441,42.28,,,,,,,
80.44,0.00436,35.77,,,,,,,
80.49,0.00431,30.04,,,,,,,
80.55,0.00426,25.04,,,,,,,
80.61,0.00421,18.82,,,,,,,
80.66,0.00416,13.57,,,,,,,
80.71,0.00411,8.55,,,,,,,
80.77,0.00405,3.84,,,,,,,
80.8,0.00403,-0.01,,,,,,,
80.83,0.004,-2.28,,,,,,,
80.89,0.00395,-5.7,,,,,,,
81.01,0.0039,-8.83,,,,,,,
81.09,0.00385,-13.31,,,,,,,
81.17,0.0038,-18.29,,,,,,,
81.23,0.00375,-23.53,,,,,,,
81.27,0.0037,-28.27,,,,,,,
81.3,0.00367,-32.19,,,,,,,
81.32,0.00365,-34.25,,,,,,,
81.35,0.0036,-40.76,,,,,,,
81.39,0.00354,-46.2,,,,,,,
81.43,0.00349,-50.68,,,,,,,
81.46,0.00344,-55.23,,,,,,,
81.5,0.00339,-60.73,,,,,,,
81.52,0.00334,-64.94,,,,,,,
81.55,0.00329,-69.16,,,,,,,
81.6,0.00324,-74.05,,,,,,,
81.63,0.00319,-77.36,,,,,,,
81.67,0.00313,-80.91,,,,,,,
81.71,0.00308,-83.81,,,,,,,
81.76,0.00303,-86.16,,,,,,,
81.8,0.00299,-88.74,,,,,,,
81.8,0.00298,-88.72,,,,,,,
81.85,0.00293,-90.94,,,,,,,
81.9,0.00288,-93.06,,,,,,,
81.95,0.00283,-95.06,,,,,,,
82.0,0.00278,-97.1,,,,,,,
82.05,0.00273,-99.56,,,,,,,
82.11,0.00268,-101.9,,,,,,,
82.15,0.00263,-103.8,,,,,,,
82.21,0.00258,-106.3,,,,,,,
82.26,0.00253,-108.0,,,,,,,
82.3,0.00249,-109.7,,,,,,,
82.31,0.00247,-109.9,,,,,,,
82.36,0.00242,-111.8,,,,,,,
82.41,0.00237,-113.2,,,,,,,
82.46,0.00232,-114.6,,,,,,,
82.51,0.00227,-116.3,,,,,,,
82.57,0.00221,-117.2,,,,,,,
82.6,0.00216,-118.3,,,,,,,
82.65,0.00211,-119.2,,,,,,,
82.7,0.00206,-119.7,,,,,,,
82.77,0.00201,-120.1,,,,,,,
82.8,0.00197,-121.3,,,,,,,
82.82,0.00196,-121.5,,,,,,,
82.85,0.00191,-121.5,,,,,,,
82.92,0.00186,-122.0,,,,,,,
82.96,0.00181,-122.9,,,,,,,
83.02,0.00176,-122.9,,,,,,,
83.06,0.0017,-123.4,,,,,,,
83.12,0.00165,-123.5,,,,,,,
83.15,0.0016,-123.8,,,,,,,
83.21,0.00155,-124.4,,,,,,,
83.26,0.0015,-124.1,,,,,,,
83.3,0.00146,-124.6,,,,,,,
83.31,0.00145,-124.7,,,,,,,
83.37,0.0014,-124.2,,,,,,,
83.42,0.00135,-124.4,,,,,,,
83.47,0.0013,-124.5,,,,,,,
83.52,0.00124,-124.8,,,,,,,
83.57,0.00119,-125.6,,,,,,,
83.62,0.00114,-125.8,,,,,,,
83.68,0.00109,-126.2,,,,,,,
83.73,0.00104,-126.1,,,,,,,
83.77,0.00099,-126.2,,,,,,,
83.8,0.00097,-126.7,,,,,,,
83.82,0.00094,-126.8,,,,,,,
83.87,0.00089,-126.6,,,,,,,
83.92,0.00084,-127.3,,,,,,,
83.97,0.00079,-127.1,,,,,,,
84.02,0.00074,-127.2,,,,,,,
84.07,0.00069,-127.2,,,,,,,
84.12,0.00064,-127.3,,,,,,,
84.18,0.00059,-127.7,,,,,,,
84.23,0.00054,-128.0,,,,,,,
84.28,0.00049,-127.8,,,,,,,
84.3,0.00046,-128.1,,,,,,,
84.33,0.00044,-128.3,,,,,,,
84.37,0.00039,-127.9,,,,,,,
84.42,0.00034,-128.0,,,,,,,
84.48,0.00029,-128.0,,,,,,,
84.52,0.00024,-128.1,,,,,,,
84.58,0.00019,-128.6,,,,,,,
84.63,0.00013,-128.4,,,,,,,
84.68,8e-05,-128.9,,,,,,,
84.72,3e-05,-128.9,,,,,,,
84.77,-2e-05,-128.9,,,,,,,
84.8,-4e-05,-129.0,,,,,,,
84.83,-7e-05,-128.7,,,,,,,
84.88,-0.00012,-129.1,,,,,,,
84.93,-0.00017,-128.9,,,,,,,
84.98,-0.00022,-128.6,,,,,,,
85.03,-0.00027,-129.2,,,,,,,
85.08,-0.00032,-129.7,,,,,,,
85.13,-0.00037,-129.5,,,,,,,
85.18,-0.00042,-129.8,,,,,,,
85.23,-0.00047,-129.5,,,,,,,
85.28,-0.00052,-129.5,,,,,,,
85.3,-0.00054,-129.7,,,,,,,
85.33,-0.00057,-129.3,,,,,,,
85.38,-0.00062,-129.6,,,,,,,
85.43,-0.00067,-129.8,,,,,,,
85.48,-0.00072,-130.1,,,,,,,
85.53,-0.00078,-130.0,,,,,,,
85.58,-0.00083,-129.8,,,,,,,
85.64,-0.00088,-130.1,,,,,,,
85.69,-0.00093,-130.4,,,,,,,
85.74,-0.00098,-130.8,,,,,,,
85.79,-0.00103,-131.0,,,,,,,
85.8,-0.00104,-131.3,,,,,,,
85.84,-0.00108,-131.4,,,,,,,
85.89,-0.00113,-131.9,,,,,,,
85.93,-0.00118,-131.9,,,,,,,
85.98,-0.00123,-131.9,,,,,,,
86.04,-0.00128,-131.8,,,,,,,
86.09,-0.00133,-131.4,,,,,,,
86.13,-0.00138,-131.4,,,,,,,
86.19,-0.00143,-131.3,,,,,,,
86.23,-0.00149,-131.0,,,,,,,
86.29,-0.00154,-130.8,,,,,,,
86.3,-0.00155,-131.0,,,,,,,
86.35,-0.00159,-130.9,,,,,,,
86.4,-0.00164,-130.7,,,,,,,
86.46,-0.00169,-130.9,,,,,,,
86.49,-0.00174,-131.3,,,,,,,
86.54,-0.00179,-131.6,,,,,,,
86.6,-0.00185,-131.7,,,,,,,
86.65,-0.0019,-132.3,,,,,,,
86.71,-0.00195,-132.1,,,,,,,
86.74,-0.002,-132.2,,,,,,,
86.8,-0.00205,-132.2,,,,,,,
86.8,-0.00206,-132.3,,,,,,,
86.85,-0.0021,-131.8,,,,,,,
86.91,-0.00216,-131.6,,,,,,,
86.96,-0.00221,-131.9,,,,,,,
87.01,-0.00226,-131.4,,,,,,,
87.06,-0.00231,-131.3,,,,,,,
87.11,-0.00236,-131.4,,,,,,,
87.17,-0.00241,-131.7,,,,,,,
87.22,-0.00246,-132.2,,,,,,,
87.28,-0.00251,-132.8,,,,,,,
87.3,-0.00254,-132.9,,,,,,,
87.32,-0.00256,-132.6,,,,,,,
87.37,-0.00261,-133.1,,,,,,,
87.42,-0.00266,-133.5,,,,,,,
87.47,-0.00272,-133.2,,,,,,,
87.52,-0.00277,-133.3,,,,,,,
87.56,-0.00282,-134.2,,,,,,,
87.62,-0.00287,-134.1,,,,,,,
87.67,-0.00292,-134.0,,,,,,,
87.72,-0.00297,-133.7,,,,,,,
87.77,-0.00302,-134.1,,,,,,,
87.8,-0.00305,-134.3,,,,,,,
87.82,-0.00307,-134.2,,,,,,,
87.87,-0.00312,-133.7,,,,,,,
87.92,-0.00317,-133.6,,,,,,,
87.97,-0.00322,-134.2,,,,,,,
88.02,-0.00327,-134.1,,,,,,,
88.07,-0.00332,-134.3,,,,,,,
88.12,-0.00337,-134.6,,,,,,,
88.17,-0.00342,-134.1,,,,,,,
88.22,-0.00347,-134.2,,,,,,,
88.28,-0.00352,-134.4,,,,,,,
88.3,-0.00355,-134.6,,,,,,,
88.32,-0.00358,-134.6,,,,,,,
88.38,-0.00363,-134.9,,,,,,,
88.43,-0.00368,-134.6,,,,,,,
88.48,-0.00373,-135.2,,,,,,,
88.53,-0.00378,-135.3,,,,,,,
88.57,-0.00383,-135.7,,,,,,,
88.64,-0.00388,-135.3,,,,,,,
88.68,-0.00393,-135.6,,,,,,,
88.73,-0.00398,-135.4,,,,,,,
88.77,-0.00403,-135.5,,,,,,,
88.8,-0.00406,-135.9,,,,,,,
88.82,-0.00408,-135.3,,,,,,,
88.88,-0.00413,-135.4,,,,,,,
88.93,-0.00419,-135.3,,,,,,,
88.98,-0.00424,-135.7,,,,,,,
89.03,-0.00429,-135.5,,,,,,,
89.08,-0.00434,-135.3,,,,,,,
89.13,-0.00439,-135.5,,,,,,,
89.18,-0.00444,-135.8,,,,,,,
89.23,-0.00449,-136.1,,,,,,,
89.29,-0.00454,-136.1,,,,,,,
89.3,-0.00455,-136.3,,,,,,,
89.34,-0.00459,-136.2,,,,,,,
89.39,-0.00464,-136.0,,,,,,,
89.44,-0.00469,-136.3,,,,,,,
89.49,-0.00474,-136.8,,,,,,,
89.54,-0.00479,-136.8,,,,,,,
89.59,-0.00484,-137.0,,,,,,,
89.64,-0.00489,-137.0,,,,,,,
89.69,-0.00495,-137.0,,,,,,,
89.74,-0.005,-136.2,,,,,,,
89.8,-0.00503,-131.9,,,,,,,
89.9,-0.00494,-109.8,,,,,,,
89.94,-0.00489,-101.4,,,,,,,
89.97,-0.00484,-92.68,,,,,,,
90.01,-0.00479,-85.39,,,,,,,
90.05,-0.00474,-77.53,,,,,,,
90.09,-0.00469,-70.88,,,,,,,
90.13,-0.00464,-64.52,,,,,,,
90.18,-0.00459,-58.02,,,,,,,
90.24,-0.00454,-50.73,,,,,,,
90.3,-0.00449,-44.39,,,,,,,
90.36,-0.00444,-37.91,,,,,,,
90.41,-0.00439,-31.73,,,,,,,
90.46,-0.00434,-25.85,,,,,,,
90.51,-0.00429,-19.66,,,,,,,
90.57,-0.00424,-14.0,,,,,,,
90.62,-0.00419,-8.93,,,,,,,
90.67,-0.00414,-3.45,,,,,,,
90.72,-0.00409,1.49,,,,,,,
90.77,-0.00404,6.88,,,,,,,
90.8,-0.00401,9.23,,,,,,,
90.83,-0.00399,12.37,,,,,,,
90.88,-0.00393,17.29,,,,,,,
90.94,-0.00388,22.85,,,,,,,
90.99,-0.00383,27.94,,,,,,,
91.05,-0.00378,33.11,,,,,,,
91.12,-0.00373,36.51,,,,,,,
91.22,-0.00368,39.4,,,,,,,
91.3,-0.00363,44.25,,,,,,,
91.3,-0.00363,43.93,,,,,,,
91.35,-0.00358,50.19,,,,,,,
91.38,-0.00353,55.49,,,,,,,
91.41,-0.00348,60.73,,,,,,,
91.45,-0.00343,65.11,,,,,,,
91.5,-0.00338,69.19,,,,,,,
91.56,-0.00332,72.36,,,,,,,
91.63,-0.00327,75.41,,,,,,,
91.69,-0.00322,78.94,,,,,,,
91.75,-0.00317,83.04,,,,,,,
91.8,-0.00313,86.04,,,,,,,
91.81,-0.00312,86.67,,,,,,,
91.85,-0.00307,91.02,,,,,,,
91.89,-0.00302,95.57,,,,,,,
91.92,-0.00297,99.95,,,,,,,
91.96,-0.00292,104.38,,,,,,,
91.99,-0.00287,107.82,,,,,,,
92.02,-0.00282,111.47,,,,,,,
92.06,-0.00277,114.69,,,,,,,
92.1,-0.00272,117.26,,,,,,,
92.14,-0.00267,119.82,,,,,,,
92.18,-0.00262,121.24,,,,,,,
92.23,-0.00257,122.97,,,,,,,
92.27,-0.00251,123.94,,,,,,,
92.3,-0.00249,124.53,,,,,,,
92.32,-0.00246,125.07,,,,,,,
92.37,-0.00241,126.06,,,,,,,
92.42,-0.00236,126.95,,,,,,,
92.47,-0.00231,127.56,,,,,,,
92.52,-0.00226,128.19,,,,,,,
92.57,-0.00221,128.68,,,,,,,
92.62,-0.00216,129.52,,,,,,,
92.67,-0.00211,130.46,,,,,,,
92.72,-0.00206,131.13,,,,,,,
92.76,-0.00201,131.71,,,,,,,
92.8,-0.00197,131.88,,,,,,,
92.82,-0.00196,132.46,,,,,,,
92.87,-0.00191,132.45,,,,,,,
92.92,-0.00186,132.88,,,,,,,
92.97,-0.00181,132.59,,,,,,,
93.02,-0.00176,132.75,,,,,,,
93.07,-0.00171,133.31,,,,,,,
93.12,-0.00166,133.91,,,,,,,
93.17,-0.00161,134.39,,,,,,,
93.22,-0.00155,134.63,,,,,,,
93.27,-0.0015,134.9,,,,,,,
93.3,-0.00147,134.72,,,,,,,
93.32,-0.00145,134.83,,,,,,,
93.37,-0.0014,134.94,,,,,,,
93.42,-0.00135,135.01,,,,,,,
93.47,-0.0013,135.57,,,,,,,
93.51,-0.00125,135.13,,,,,,,
93.56,-0.0012,134.96,,,,,,,
93.62,-0.00115,135.4,,,,,,,
93.67,-0.0011,134.96,,,,,,,
93.72,-0.00105,135.13,,,,,,,
93.77,-0.001,134.38,,,,,,,
93.8,-0.00096,134.36,,,,,,,
93.82,-0.00095,134.69,,,,,,,
93.86,-0.0009,134.03,,,,,,,
93.91,-0.00085,134.3,,,,,,,
93.96,-0.0008,134.24,,,,,,,
94.02,-0.00075,133.9,,,,,,,
94.07,-0.0007,133.72,,,,,,,
94.13,-0.00065,133.39,,,,,,,
94.17,-0.00059,133.96,,,,,,,
94.23,-0.00054,134.2,,,,,,,
94.28,-0.00049,134.93,,,,,,,
94.3,-0.00047,134.6,,,,,,,
94.33,-0.00044,134.92,,,,,,,
94.38,-0.00039,135.23,,,,,,,
94.43,-0.00034,135.47,,,,,,,
94.48,-0.00029,136.01,,,,,,,
94.52,-0.00024,135.95,,,,,,,
94.57,-0.00019,135.92,,,,,,,
94.62,-0.00014,135.61,,,,,,,
94.67,-9e-05,135.52,,,,,,,
174.74,-6e-05,135.27,,,,,,,
174.8,-1e-05,135.15,,,,,,,
174.8,0.0,135.12,,,,,,,
174.85,5e-05,135.2,,,,,,,
174.9,0.0001,135.04,,,,,,,
174.95,0.00015,134.78,,,,,,,
175.0,0.0002,134.53,,,,,,,
175.05,0.00025,134.71,,,,,,,
175.1,0.0003,134.39,,,,,,,
175.15,0.00035,135.14,,,,,,,
175.19,0.0004,134.92,,,,,,,
175.25,0.00045,134.52,,,,,,,
175.3,0.0005,134.65,,,,,,,
175.3,0.0005,134.58,,,,,,,
175.35,0.00055,134.42,,,,,,,
175.4,0.0006,134.62,,,,,,,
175.44,0.00065,134.53,,,,,,,
175.5,0.0007,135.3,,,,,,,
175.56,0.00075,135.27,,,,,,,
175.6,0.0008,135.57,,,,,,,
175.65,0.00085,135.93,,,,,,,
175.7,0.00091,135.91,,,,,,,
175.75,0.00096,136.03,,,,,,,
175.8,0.001,136.04,,,,,,,
175.81,0.00101,136.2,,,,,,,
175.86,0.00106,136.52,,,,,,,
175.91,0.00111,136.63,,,,,,,
175.96,0.00116,136.52,,,,,,,
176.01,0.00121,136.44,,,,,,,
176.06,0.00126,136.87,,,,,,,
176.11,0.00131,137.05,,,,,,,
176.16,0.00136,136.65,,,,,,,
176.21,0.00141,136.84,,,,,,,
176.26,0.00146,136.98,,,,,,,
176.3,0.0015,136.74,,,,,,,
176.31,0.00151,136.71,,,,,,,
176.35,0.00156,136.49,,,,,,,
176.41,0.00161,136.57,,,,,,,
176.45,0.00166,136.78,,,,,,,
176.51,0.00171,136.34,,,,,,,
176.56,0.00176,136.28,,,,,,,
176.61,0.00182,136.5,,,,,,,
176.67,0.00187,136.34,,,,,,,
176.72,0.00192,136.91,,,,,,,
176.77,0.00197,137.11,,,,,,,
176.8,0.002,137.17,,,,,,,
176.82,0.00202,137.61,,,,,,,
176.86,0.00207,137.44,,,,,,,
176.91,0.00212,137.72,,,,,,,
176.96,0.00217,138.0,,,,,,,
177.01,0.00222,137.77,,,,,,,
177.06,0.00227,138.19,,,,,,,
177.11,0.00232,137.6,,,,,,,
177.16,0.00237,137.64,,,,,,,
177.21,0.00242,137.77,,,,,,,
177.26,0.00247,137.61,,,,,,,
177.3,0.00251,137.68,,,,,,,
177.31,0.00252,137.7,,,,,,,
177.36,0.00257,137.61,,,,,,,
177.42,0.00262,137.77,,,,,,,
177.46,0.00267,137.74,,,,,,,
177.51,0.00273,137.58,,,,,,,
177.58,0.00278,137.9,,,,,,,
177.62,0.00283,137.61,,,,,,,
177.67,0.00288,138.3,,,,,,,
177.72,0.00293,137.73,,,,,,,
177.77,0.00298,138.07,,,,,,,
177.8,0.00301,138.32,,,,,,,
177.82,0.00303,138.31,,,,,,,
177.87,0.00308,138.55,,,,,,,
177.92,0.00313,138.26,,,,,,,
177.97,0.00318,138.69,,,,,,,
178.02,0.00324,138.91,,,,,,,
178.08,0.00329,139.1,,,,,,,
178.12,0.00334,138.82,,,,,,,
178.18,0.00339,138.59,,,,,,,
178.23,0.00344,138.5,,,,,,,
178.28,0.00349,138.69,,,,,,,
178.3,0.00351,138.94,,,,,,,
178.33,0.00354,138.73,,,,,,,
178.37,0.00359,139.04,,,,,,,
178.43,0.00364,138.58,,,,,,,
178.48,0.00369,138.11,,,,,,,
178.53,0.00374,137.94,,,,,,,
178.59,0.00379,138.09,,,,,,,
178.63,0.00384,138.09,,,,,,,
178.68,0.0039,137.95,,,,,,,
178.74,0.00395,138.45,,,,,,,
178.79,0.004,138.13,,,,,,,
178.8,0.00401,138.56,,,,,,,
178.84,0.00405,138.29,,,,,,,
178.89,0.0041,138.47,,,,,,,
178.93,0.00415,139.11,,,,,,,
178.99,0.0042,138.98,,,,,,,
179.04,0.00425,139.2,,,,,,,
179.09,0.0043,139.58,,,,,,,
179.14,0.00435,139.94,,,,,,,
179.19,0.0044,140.11,,,,,,,
179.24,0.00445,140.14,,,,,,,
179.29,0.0045,140.1,,,,,,,
179.3,0.00452,140.33,,,,,,,
179.34,0.00455,140.37,,,,,,,
179.39,0.0046,140.09,,,,,,,
179.44,0.00465,140.34,,,,,,,
179.49,0.0047,139.86,,,,,,,
179.54,0.00475,140.06,,,,,,,
179.59,0.0048,140.16,,,,,,,
179.64,0.00485,139.76,,,,,,,
179.69,0.00491,139.53,,,,,,,
179.74,0.00496,140.23,,,,,,,
179.8,0.00501,139.27,,,,,,,
179.8,0.00501,139.44,,,,,,,
179.95,0.00496,113.62,,,,,,,
179.98,0.0049,105.32,,,,,,,
180.02,0.00485,97.35,,,,,,,
180.06,0.0048,89.7,,,,,,,
180.09,0.00475,82.74,,,,,,,
180.14,0.0047,75.22,,,,,,,
180.19,0.00465,68.49,,,,,,,
180.24,0.0046,61.83,,,,,,,
180.3,0.00455,54.64,,,,,,,
180.3,0.00455,54.65,,,,,,,
180.35,0.0045,48.03,,,,,,,
180.41,0.00445,41.49,,,,,,,
180.46,0.0044,35.65,,,,,,,
180.51,0.00435,29.51,,,,,,,
180.57,0.0043,23.59,,,,,,,
180.62,0.00425,17.64,,,,,,,
180.67,0.00419,12.31,,,,,,,
180.73,0.00414,6.46,,,,,,,
180.78,0.00409,0.59,,,,,,,
180.8,0.00408,-0.53,,,,,,,
180.83,0.00404,-3.47,,,,,,,
180.9,0.00399,-6.97,,,,,,,
181.03,0.00394,-10.18,,,,,,,
181.12,0.00389,-15.52,,,,,,,
181.18,0.00384,-19.59,,,,,,,
181.23,0.00379,-23.59,,,,,,,
181.28,0.00374,-30.04,,,,,,,
181.3,0.0037,-32.11,,,,,,,
181.32,0.00369,-34.95,,,,,,,
181.35,0.00364,-40.73,,,,,,,
181.38,0.00359,-45.11,,,,,,,
181.43,0.00354,-50.79,,,,,,,
181.46,0.00349,-54.79,,,,,,,
181.5,0.00343,-60.48,,,,,,,
181.53,0.00338,-65.31,,,,,,,
181.57,0.00333,-70.48,,,,,,,
181.59,0.00328,-73.25,,,,,,,
181.63,0.00323,-77.33,,,,,,,
181.67,0.00318,-80.74,,,,,,,
181.72,0.00313,-83.72,,,,,,,
181.77,0.00308,-87.32,,,,,,,
181.8,0.00303,-88.98,,,,,,,
181.8,0.00302,-88.78,,,,,,,
181.85,0.00298,-91.88,,,,,,,
181.9,0.00293,-93.74,,,,,,,
181.96,0.00288,-95.8,,,,,,,
182.0,0.00283,-97.72,,,,,,,
182.05,0.00278,-99.07,,,,,,,
182.11,0.00272,-101.5,,,,,,,
182.15,0.00267,-103.0,,,,,,,
182.21,0.00262,-105.7,,,,,,,
182.26,0.00257,-107.4,,,,,,,
182.3,0.00253,-108.7,,,,,,,
182.31,0.00252,-109.4,,,,,,,
182.36,0.00247,-111.3,,,,,,,
182.4,0.00242,-113.1,,,,,,,
182.46,0.00237,-114.9,,,,,,,
182.51,0.00232,-115.9,,,,,,,
182.55,0.00227,-117.4,,,,,,,
182.6,0.00222,-118.6,,,,,,,
182.65,0.00217,-119.6,,,,,,,
182.7,0.00211,-119.8,,,,,,,
182.75,0.00206,-120.6,,,,,,,
182.8,0.00201,-121.4,,,,,,,
182.8,0.00201,-121.9,,,,,,,
182.86,0.00196,-122.8,,,,,,,
182.91,0.00191,-122.8,,,,,,,
182.95,0.00186,-123.2,,,,,,,
183.0,0.00181,-123.7,,,,,,,
183.05,0.00176,-124.4,,,,,,,
183.1,0.00171,-124.4,,,,,,,
183.15,0.00166,-124.7,,,,,,,
183.2,0.00161,-124.8,,,,,,,
183.26,0.00156,-125.3,,,,,,,
183.3,0.00151,-124.8,,,,,,,
183.31,0.00151,-125.1,,,,,,,
183.36,0.00146,-125.2,,,,,,,
183.41,0.00141,-125.5,,,,,,,
183.46,0.00135,-126.2,,,,,,,
183.51,0.0013,-126.3,,,,,,,
183.56,0.00125,-126.4,,,,,,,
183.61,0.0012,-126.6,,,,,,,
183.66,0.00115,-127.1,,,,,,,
183.71,0.0011,-126.9,,,,,,,
183.75,0.00105,-126.9,,,,,,,
183.8,0.001,-126.7,,,,,,,
183.81,0.001,-127.2,,,,,,,
183.86,0.00095,-126.9,,,,,,,
183.9,0.0009,-127.1,,,,,,,
183.96,0.00085,-126.7,,,,,,,
184.01,0.0008,-126.6,,,,,,,
184.06,0.00075,-126.7,,,,,,,
184.1,0.0007,-126.7,,,,,,,
184.16,0.00065,-126.5,,,,,,,
184.21,0.0006,-126.3,,,,,,,
184.26,0.00055,-126.3,,,,,,,
184.3,0.00051,-125.6,,,,,,,
184.31,0.0005,-125.9,,,,,,,
184.36,0.00045,-126.0,,,,,,,
184.41,0.00039,-126.2,,,,,,,
184.47,0.00034,-126.1,,,,,,,
184.51,0.00029,-126.7,,,,,,,
184.56,0.00024,-126.5,,,,,,,
184.6,0.00019,-126.8,,,,,,,
184.66,0.00014,-127.0,,,,,,,
