Repository: janzenchoi/phd_code

# MOGA NEML

The repository contains code for calibrating the constitutive parameters of phenomenological creep models. The code combines the multi-objective genetic algorithm (MOGA) implemented in Pymoo with the nuclear engineering material model library (NEML). The following README was last updated on the 19th of December, 2023.

## Reading an experimental dataset (`read_data`)

The `read_data` function reads experimental data into the `Interface` class.
* `file_path`: This argument defines the path to the experimental data. Note that this path appends the `input_path` value defined when initialising the `Interface` class.

File: moga_neml/scripts/data/fatigue/AirPlate_950_1E-3_E-28.csv (part 1 of 6)
time,strain,stress,temperature,type,strain_rate,max_strain,title,youngs,poissons
0.0,5e-05,18.4,950,fatigue,0.001,0.01008,E-28,144000,0.3
0.06,0.0001,25.23,,,,,,,
0.12,0.00015,31.42,,,,,,,
0.18,0.0002,37.45,,,,,,,
0.25,0.00025,42.91,,,,,,,
0.27,0.00026,43.95,,,,,,,
0.33,0.0003,49.35,,,,,,,
0.39,0.00036,55.85,,,,,,,
0.44,0.00041,62.2,,,,,,,
0.49,0.00046,69.02,,,,,,,
0.54,0.00051,75.54,,,,,,,
0.59,0.00056,82.05,,,,,,,
0.64,0.00061,88.01,,,,,,,
0.7,0.00066,94.01,,,,,,,
0.76,0.00071,100.44,,,,,,,
0.77,0.00071,100.6,,,,,,,
0.83,0.00076,106.15,,,,,,,
0.89,0.00081,112.61,,,,,,,
0.95,0.00086,118.64,,,,,,,
1.0,0.00091,125.14,,,,,,,
1.06,0.00096,131.21,,,,,,,
1.12,0.00101,137.74,,,,,,,
1.17,0.00106,144.41,,,,,,,
1.21,0.00111,150.86,,,,,,,
1.25,0.00116,156.78,,,,,,,
1.27,0.00119,159.64,,,,,,,
1.28,0.00121,160.96,,,,,,,
1.31,0.00126,163.22,,,,,,,
1.32,0.00131,163.96,,,,,,,
1.33,0.00137,164.81,,,,,,,
1.34,0.00142,165.19,,,,,,,
1.35,0.00148,165.66,,,,,,,
1.36,0.00153,165.84,,,,,,,
1.37,0.00159,166.21,,,,,,,
1.37,0.00164,166.29,,,,,,,
1.38,0.00169,166.23,,,,,,,
1.4,0.00174,165.71,,,,,,,
1.42,0.00179,164.67,,,,,,,
1.53,0.00174,144.4,,,,,,,
1.77,0.00177,147.8,,,,,,,
1.78,0.00179,149.29,,,,,,,
1.82,0.00184,154.32,,,,,,,
1.86,0.00189,159.0,,,,,,,
1.9,0.00194,163.22,,,,,,,
1.94,0.00199,166.85,,,,,,,
1.98,0.00204,169.88,,,,,,,
2.02,0.0021,172.51,,,,,,,
2.06,0.00215,174.14,,,,,,,
2.09,0.0022,174.63,,,,,,,
2.11,0.00225,173.27,,,,,,,
2.13,0.0023,172.3,,,,,,,
2.13,0.00236,172.3,,,,,,,
2.14,0.00241,172.07,,,,,,,
2.15,0.00246,171.83,,,,,,,
2.16,0.00252,171.55,,,,,,,
2.18,0.00257,169.8,,,,,,,
2.27,0.00258,155.09,,,,,,,
2.37,0.00252,140.24,,,,,,,
2.52,0.00257,141.52,,,,,,,
2.57,0.00262,146.04,,,,,,,
2.61,0.00267,149.93,,,,,,,
2.65,0.00272,153.75,,,,,,,
2.69,0.00277,156.59,,,,,,,
2.72,0.00282,159.24,,,,,,,
2.76,0.00287,161.52,,,,,,,
2.77,0.00287,161.7,,,,,,,
2.81,0.00292,163.05,,,,,,,
2.85,0.00297,164.46,,,,,,,
2.89,0.00302,165.2,,,,,,,
2.94,0.00307,165.79,,,,,,,
2.98,0.00313,166.05,,,,,,,
3.03,0.00318,165.84,,,,,,,
3.07,0.00323,165.58,,,,,,,
3.12,0.00328,164.96,,,,,,,
3.17,0.00333,164.31,,,,,,,
3.22,0.00338,163.48,,,,,,,
3.27,0.00342,162.85,,,,,,,
3.27,0.00343,162.65,,,,,,,
3.32,0.00348,161.83,,,,,,,
3.37,0.00353,161.06,,,,,,,
3.42,0.00358,160.35,,,,,,,
3.47,0.00363,159.73,,,,,,,
3.52,0.00368,159.11,,,,,,,
3.57,0.00373,158.53,,,,,,,
3.62,0.00378,157.92,,,,,,,
3.67,0.00383,157.35,,,,,,,
3.72,0.00388,156.69,,,,,,,
3.77,0.00393,156.19,,,,,,,
3.82,0.00398,155.42,,,,,,,
3.87,0.00403,154.67,,,,,,,
3.92,0.00408,154.02,,,,,,,
3.97,0.00413,153.18,,,,,,,
4.02,0.00418,152.59,,,,,,,
4.07,0.00423,152.12,,,,,,,
4.12,0.00428,151.89,,,,,,,
4.17,0.00433,151.37,,,,,,,
4.22,0.00439,150.92,,,,,,,
4.27,0.00443,150.75,,,,,,,
4.27,0.00444,150.54,,,,,,,
4.32,0.00449,150.15,,,,,,,
4.37,0.00454,149.61,,,,,,,
4.42,0.00459,149.04,,,,,,,
4.47,0.00464,148.39,,,,,,,
4.52,0.00469,148.01,,,,,,,
4.57,0.00474,147.69,,,,,,,
4.63,0.00479,147.24,,,,,,,
4.68,0.00484,147.11,,,,,,,
4.73,0.00489,146.81,,,,,,,
4.77,0.00493,146.81,,,,,,,
4.78,0.00494,146.41,,,,,,,
4.83,0.00499,146.58,,,,,,,
4.88,0.00504,146.52,,,,,,,
4.93,0.00509,146.44,,,,,,,
4.98,0.00514,146.54,,,,,,,
5.03,0.00519,146.54,,,,,,,
5.08,0.00524,146.31,,,,,,,
5.13,0.00529,146.23,,,,,,,
5.18,0.00534,146.12,,,,,,,
5.23,0.00539,145.92,,,,,,,
5.27,0.00543,146.1,,,,,,,
5.28,0.00545,145.84,,,,,,,
5.33,0.0055,145.63,,,,,,,
5.38,0.00555,145.71,,,,,,,
5.43,0.0056,145.57,,,,,,,
5.48,0.00565,145.42,,,,,,,
5.53,0.0057,145.34,,,,,,,
5.59,0.00575,145.06,,,,,,,
5.64,0.0058,144.95,,,,,,,
5.69,0.00585,145.08,,,,,,,
5.74,0.0059,145.33,,,,,,,
5.77,0.00593,145.53,,,,,,,
5.78,0.00595,145.24,,,,,,,
5.83,0.006,145.37,,,,,,,
5.88,0.00605,144.98,,,,,,,
5.93,0.0061,144.63,,,,,,,
5.98,0.00615,144.32,,,,,,,
6.03,0.0062,143.91,,,,,,,
6.08,0.00626,143.52,,,,,,,
6.13,0.00631,142.86,,,,,,,
6.18,0.00636,142.5,,,,,,,
6.23,0.00641,142.1,,,,,,,
6.27,0.00644,142.07,,,,,,,
6.29,0.00646,141.91,,,,,,,
6.34,0.00651,141.67,,,,,,,
6.4,0.00656,141.81,,,,,,,
6.45,0.00661,142.4,,,,,,,
6.5,0.00666,142.52,,,,,,,
6.55,0.00671,142.82,,,,,,,
6.59,0.00676,142.96,,,,,,,
6.64,0.00681,143.1,,,,,,,
6.69,0.00686,143.27,,,,,,,
6.74,0.00691,143.41,,,,,,,
6.77,0.00693,143.58,,,,,,,
6.79,0.00696,143.17,,,,,,,
6.84,0.00701,143.21,,,,,,,
6.89,0.00706,143.55,,,,,,,
6.94,0.00711,143.48,,,,,,,
6.98,0.00716,143.2,,,,,,,
7.03,0.00722,142.67,,,,,,,
7.08,0.00727,142.21,,,,,,,
7.14,0.00732,141.23,,,,,,,
7.2,0.00737,140.67,,,,,,,
7.25,0.00742,140.72,,,,,,,
7.27,0.00743,140.74,,,,,,,
7.3,0.00747,140.86,,,,,,,
7.35,0.00752,140.87,,,,,,,
7.4,0.00757,141.1,,,,,,,
7.45,0.00762,141.38,,,,,,,
7.5,0.00767,141.81,,,,,,,
7.55,0.00772,142.23,,,,,,,
7.6,0.00777,142.04,,,,,,,
7.65,0.00782,142.14,,,,,,,
7.7,0.00787,142.08,,,,,,,
7.75,0.00792,141.98,,,,,,,
7.77,0.00794,142.32,,,,,,,
7.8,0.00797,141.94,,,,,,,
7.85,0.00802,142.12,,,,,,,
7.9,0.00807,141.72,,,,,,,
7.95,0.00812,141.77,,,,,,,
8.0,0.00817,141.73,,,,,,,
8.05,0.00822,141.78,,,,,,,
8.1,0.00827,141.99,,,,,,,
8.15,0.00833,142.13,,,,,,,
8.2,0.00838,142.11,,,,,,,
8.25,0.00843,142.28,,,,,,,
8.27,0.00844,142.41,,,,,,,
8.3,0.00848,142.16,,,,,,,
8.35,0.00853,141.99,,,,,,,
8.41,0.00858,142.09,,,,,,,
8.46,0.00863,142.2,,,,,,,
8.51,0.00868,142.24,,,,,,,
8.56,0.00873,142.31,,,,,,,
8.61,0.00878,142.55,,,,,,,
8.66,0.00883,142.58,,,,,,,
8.71,0.00888,142.65,,,,,,,
8.75,0.00893,142.56,,,,,,,
8.77,0.00894,142.82,,,,,,,
8.8,0.00898,142.63,,,,,,,
8.86,0.00903,142.67,,,,,,,
8.91,0.00908,142.6,,,,,,,
8.96,0.00913,142.52,,,,,,,
9.01,0.00918,142.7,,,,,,,
9.06,0.00923,142.6,,,,,,,
9.11,0.00928,142.51,,,,,,,
9.16,0.00933,142.36,,,,,,,
9.21,0.00938,142.22,,,,,,,
9.26,0.00944,141.61,,,,,,,
9.27,0.00944,141.42,,,,,,,
9.33,0.00949,134.98,,,,,,,
9.43,0.00944,115.93,,,,,,,
9.46,0.00938,106.89,,,,,,,
9.5,0.00933,98.59,,,,,,,
9.53,0.00928,91.03,,,,,,,
9.57,0.00923,83.33,,,,,,,
9.6,0.00918,76.75,,,,,,,
9.64,0.00913,69.94,,,,,,,
9.69,0.00908,63.51,,,,,,,
9.73,0.00903,57.37,,,,,,,
9.77,0.009,53.88,,,,,,,
9.79,0.00898,50.78,,,,,,,
9.84,0.00893,44.35,,,,,,,
9.9,0.00888,37.79,,,,,,,
9.96,0.00883,31.62,,,,,,,
10.01,0.00878,25.28,,,,,,,
10.06,0.00873,19.43,,,,,,,
10.12,0.00868,13.5,,,,,,,
10.17,0.00863,7.65,,,,,,,
10.23,0.00858,1.74,,,,,,,
10.27,0.00854,-2.03,,,,,,,
10.28,0.00853,-3.58,,,,,,,
10.33,0.00848,-8.66,,,,,,,
10.39,0.00843,-13.3,,,,,,,
10.47,0.00837,-16.87,,,,,,,
10.57,0.00832,-21.01,,,,,,,
10.64,0.00827,-26.99,,,,,,,
10.7,0.00822,-33.22,,,,,,,
10.73,0.00817,-38.93,,,,,,,
10.77,0.00813,-43.43,,,,,,,
10.77,0.00812,-43.99,,,,,,,
10.81,0.00807,-48.58,,,,,,,
10.85,0.00802,-52.6,,,,,,,
10.9,0.00797,-56.38,,,,,,,
10.95,0.00792,-60.02,,,,,,,
11.01,0.00787,-63.45,,,,,,,
11.07,0.00782,-66.85,,,,,,,
11.13,0.00777,-70.33,,,,,,,
11.19,0.00772,-73.83,,,,,,,
11.24,0.00767,-77.41,,,,,,,
11.27,0.00765,-79.01,,,,,,,
11.29,0.00762,-81.34,,,,,,,
11.34,0.00757,-86.13,,,,,,,
11.38,0.00752,-90.53,,,,,,,
11.42,0.00746,-95.29,,,,,,,
11.45,0.00741,-99.63,,,,,,,
11.48,0.00736,-103.48,,,,,,,
11.52,0.00731,-107.27,,,,,,,
11.55,0.00726,-111.19,,,,,,,
11.58,0.00721,-113.85,,,,,,,
11.61,0.00716,-116.18,,,,,,,
11.64,0.00711,-118.77,,,,,,,
11.68,0.00706,-120.39,,,,,,,
11.72,0.00701,-121.67,,,,,,,
11.77,0.00696,-122.43,,,,,,,
11.77,0.00696,-122.56,,,,,,,
11.8,0.00691,-123.33,,,,,,,
11.85,0.00686,-123.66,,,,,,,
11.9,0.00681,-123.56,,,,,,,
11.95,0.00676,-123.57,,,,,,,
12.01,0.0067,-123.49,,,,,,,
12.05,0.00665,-123.75,,,,,,,
12.11,0.0066,-123.94,,,,,,,
12.16,0.00655,-124.41,,,,,,,
12.22,0.0065,-124.8,,,,,,,
12.26,0.00645,-125.53,,,,,,,
12.27,0.00645,-125.3,,,,,,,
12.32,0.0064,-125.98,,,,,,,
12.36,0.00635,-126.33,,,,,,,
12.41,0.0063,-126.91,,,,,,,
12.47,0.00625,-127.5,,,,,,,
12.52,0.0062,-128.1,,,,,,,
12.57,0.00615,-128.75,,,,,,,
12.61,0.0061,-129.39,,,,,,,
12.66,0.00605,-129.78,,,,,,,
12.71,0.006,-130.23,,,,,,,
12.76,0.00595,-130.56,,,,,,,
12.77,0.00594,-130.36,,,,,,,
12.81,0.0059,-130.84,,,,,,,
12.85,0.00585,-131.05,,,,,,,
12.9,0.0058,-131.12,,,,,,,
12.95,0.00574,-131.05,,,,,,,
13.0,0.00569,-130.98,,,,,,,
13.05,0.00564,-130.53,,,,,,,
13.1,0.00559,-130.32,,,,,,,
13.15,0.00554,-129.96,,,,,,,
13.2,0.00549,-129.84,,,,,,,
13.26,0.00544,-129.7,,,,,,,
13.27,0.00544,-129.59,,,,,,,
13.31,0.00539,-129.94,,,,,,,
13.36,0.00534,-130.27,,,,,,,
13.41,0.00529,-130.62,,,,,,,
13.46,0.00524,-130.93,,,,,,,
13.51,0.00519,-131.52,,,,,,,
13.56,0.00514,-131.76,,,,,,,
13.61,0.00509,-132.07,,,,,,,
13.66,0.00504,-132.27,,,,,,,
13.71,0.00499,-132.41,,,,,,,
13.76,0.00494,-132.65,,,,,,,
13.77,0.00493,-132.47,,,,,,,
13.81,0.00489,-132.73,,,,,,,
13.86,0.00484,-132.77,,,,,,,
13.91,0.00479,-133.04,,,,,,,
13.95,0.00474,-133.03,,,,,,,
14.01,0.00469,-133.05,,,,,,,
14.05,0.00463,-132.97,,,,,,,
14.11,0.00458,-132.99,,,,,,,
14.16,0.00453,-133.1,,,,,,,
14.21,0.00448,-132.96,,,,,,,
14.26,0.00443,-132.94,,,,,,,
14.27,0.00442,-132.82,,,,,,,
14.31,0.00438,-132.91,,,,,,,
14.36,0.00433,-133.01,,,,,,,
14.41,0.00428,-133.11,,,,,,,
14.46,0.00423,-133.27,,,,,,,
14.51,0.00418,-133.6,,,,,,,
14.56,0.00413,-133.94,,,,,,,
14.61,0.00408,-134.09,,,,,,,
14.66,0.00403,-134.32,,,,,,,
14.71,0.00398,-134.68,,,,,,,
14.76,0.00393,-134.91,,,,,,,
14.77,0.00392,-134.6,,,,,,,
14.81,0.00388,-135.01,,,,,,,
14.86,0.00383,-135.09,,,,,,,
14.91,0.00378,-135.1,,,,,,,
14.96,0.00373,-135.24,,,,,,,
15.01,0.00368,-135.31,,,,,,,
15.06,0.00362,-135.33,,,,,,,
15.11,0.00357,-135.33,,,,,,,
15.16,0.00352,-135.46,,,,,,,
15.21,0.00347,-135.43,,,,,,,
15.26,0.00342,-135.52,,,,,,,
15.27,0.00342,-135.37,,,,,,,
15.31,0.00337,-135.51,,,,,,,
15.36,0.00332,-135.42,,,,,,,
15.41,0.00327,-135.56,,,,,,,
15.46,0.00322,-135.56,,,,,,,
15.51,0.00317,-135.87,,,,,,,
15.56,0.00312,-135.7,,,,,,,
15.61,0.00307,-135.69,,,,,,,
15.66,0.00302,-135.8,,,,,,,
15.71,0.00297,-135.64,,,,,,,
15.76,0.00292,-135.85,,,,,,,
15.77,0.00291,-135.5,,,,,,,
15.81,0.00287,-135.87,,,,,,,
15.86,0.00282,-135.88,,,,,,,
15.91,0.00277,-135.98,,,,,,,
15.96,0.00272,-136.09,,,,,,,
16.01,0.00267,-136.19,,,,,,,
16.06,0.00261,-136.22,,,,,,,
16.11,0.00256,-136.29,,,,,,,
16.16,0.00251,-136.44,,,,,,,
16.21,0.00246,-136.65,,,,,,,
16.26,0.00241,-136.56,,,,,,,
16.27,0.00241,-136.3,,,,,,,
16.32,0.00236,-136.26,,,,,,,
16.37,0.00231,-136.45,,,,,,,
16.42,0.00226,-136.69,,,,,,,
16.47,0.00221,-137.11,,,,,,,
16.52,0.00216,-137.51,,,,,,,
16.57,0.00211,-137.89,,,,,,,
16.62,0.00206,-138.21,,,,,,,
16.67,0.00201,-138.53,,,,,,,
16.72,0.00196,-138.81,,,,,,,
16.77,0.00191,-138.96,,,,,,,
16.77,0.00191,-139.08,,,,,,,
16.82,0.00186,-139.38,,,,,,,
16.87,0.00181,-139.54,,,,,,,
16.92,0.00175,-139.7,,,,,,,
16.97,0.0017,-139.62,,,,,,,
17.02,0.00165,-139.69,,,,,,,
17.07,0.0016,-139.81,,,,,,,
17.12,0.00155,-139.85,,,,,,,
17.17,0.0015,-139.83,,,,,,,
17.22,0.00145,-140.09,,,,,,,
17.27,0.00141,-140.06,,,,,,,
17.27,0.0014,-140.16,,,,,,,
17.32,0.00135,-140.18,,,,,,,
17.37,0.0013,-140.13,,,,,,,
17.42,0.00125,-140.16,,,,,,,
17.47,0.0012,-140.06,,,,,,,
17.52,0.00115,-139.91,,,,,,,
17.57,0.0011,-139.94,,,,,,,
17.62,0.00105,-139.83,,,,,,,
17.67,0.001,-139.77,,,,,,,
17.72,0.00095,-139.77,,,,,,,
17.77,0.0009,-139.6,,,,,,,
17.77,0.0009,-139.76,,,,,,,
17.83,0.00085,-139.87,,,,,,,
17.88,0.0008,-140.21,,,,,,,
17.93,0.00075,-140.54,,,,,,,
17.98,0.00069,-140.62,,,,,,,
18.03,0.00064,-140.87,,,,,,,
18.08,0.00059,-141.21,,,,,,,
18.13,0.00054,-141.31,,,,,,,
18.18,0.00049,-141.46,,,,,,,
18.22,0.00044,-141.71,,,,,,,
18.27,0.0004,-141.84,,,,,,,
18.27,0.00039,-141.98,,,,,,,
18.32,0.00034,-142.11,,,,,,,
18.37,0.00029,-142.02,,,,,,,
18.42,0.00024,-141.93,,,,,,,
18.47,0.00019,-141.92,,,,,,,
18.52,0.00014,-141.86,,,,,,,
18.58,9e-05,-141.62,,,,,,,
18.63,4e-05,-141.69,,,,,,,
18.68,-1e-05,-141.74,,,,,,,
18.72,-6e-05,-141.86,,,,,,,
18.77,-0.00011,-141.77,,,,,,,
18.77,-0.00011,-141.84,,,,,,,
18.82,-0.00016,-141.84,,,,,,,
18.87,-0.00021,-141.59,,,,,,,
18.92,-0.00027,-141.35,,,,,,,
18.98,-0.00032,-141.18,,,,,,,
19.03,-0.00037,-140.98,,,,,,,
19.08,-0.00042,-141.06,,,,,,,
19.13,-0.00047,-141.22,,,,,,,
19.18,-0.00052,-141.13,,,,,,,
19.24,-0.00057,-141.43,,,,,,,
19.27,-0.0006,-141.52,,,,,,,
19.28,-0.00062,-141.51,,,,,,,
19.33,-0.00067,-141.93,,,,,,,
19.38,-0.00072,-142.03,,,,,,,
19.43,-0.00077,-142.13,,,,,,,
19.48,-0.00082,-142.33,,,,,,,
19.54,-0.00087,-142.69,,,,,,,
19.59,-0.00092,-142.86,,,,,,,
19.63,-0.00097,-142.92,,,,,,,
19.68,-0.00102,-143.19,,,,,,,
19.73,-0.00107,-143.17,,,,,,,
19.77,-0.00111,-143.08,,,,,,,
19.78,-0.00112,-142.89,,,,,,,
19.83,-0.00117,-143.17,,,,,,,
19.88,-0.00123,-143.1,,,,,,,
19.93,-0.00128,-143.01,,,,,,,
19.98,-0.00133,-142.78,,,,,,,
20.03,-0.00138,-142.6,,,,,,,
20.08,-0.00143,-142.2,,,,,,,
20.13,-0.00148,-142.21,,,,,,,
20.19,-0.00153,-142.3,,,,,,,
20.24,-0.00158,-142.4,,,,,,,
20.27,-0.00161,-142.59,,,,,,,
20.29,-0.00163,-142.69,,,,,,,
20.34,-0.00168,-142.83,,,,,,,
20.39,-0.00173,-143.03,,,,,,,
20.44,-0.00178,-143.17,,,,,,,
20.49,-0.00183,-143.25,,,,,,,
20.54,-0.00188,-143.22,,,,,,,
20.59,-0.00193,-143.28,,,,,,,
20.64,-0.00198,-143.39,,,,,,,
20.69,-0.00203,-143.64,,,,,,,
20.74,-0.00208,-143.84,,,,,,,
20.77,-0.00211,-143.86,,,,,,,
20.79,-0.00214,-143.99,,,,,,,
20.84,-0.00219,-144.09,,,,,,,
20.89,-0.00224,-143.99,,,,,,,
20.94,-0.00229,-144.05,,,,,,,
20.99,-0.00234,-144.11,,,,,,,
21.04,-0.00239,-144.15,,,,,,,
21.09,-0.00244,-144.41,,,,,,,
21.14,-0.00249,-144.39,,,,,,,
21.19,-0.00254,-144.46,,,,,,,
21.24,-0.00259,-144.46,,,,,,,
21.27,-0.00262,-144.45,,,,,,,
21.29,-0.00264,-144.48,,,,,,,
21.34,-0.00269,-144.4,,,,,,,
21.39,-0.00274,-144.18,,,,,,,
21.45,-0.00279,-144.4,,,,,,,
21.5,-0.00284,-144.45,,,,,,,
21.54,-0.00289,-144.63,,,,,,,
21.59,-0.00294,-144.44,,,,,,,
21.64,-0.00299,-144.67,,,,,,,
21.69,-0.00304,-144.57,,,,,,,
21.74,-0.00309,-144.55,,,,,,,
21.77,-0.00312,-144.65,,,,,,,
21.8,-0.00314,-144.6,,,,,,,
21.84,-0.0032,-144.62,,,,,,,
21.89,-0.00325,-144.79,,,,,,,
21.94,-0.0033,-144.73,,,,,,,
21.99,-0.00335,-144.67,,,,,,,
22.05,-0.0034,-144.8,,,,,,,
22.1,-0.00345,-144.82,,,,,,,
22.15,-0.0035,-144.95,,,,,,,
22.2,-0.00355,-144.94,,,,,,,
22.25,-0.0036,-145.34,,,,,,,
22.27,-0.00362,-145.36,,,,,,,
22.29,-0.00365,-145.49,,,,,,,
22.34,-0.0037,-145.46,,,,,,,
22.39,-0.00375,-145.52,,,,,,,
22.44,-0.0038,-145.48,,,,,,,
22.49,-0.00385,-145.24,,,,,,,
22.54,-0.0039,-145.28,,,,,,,
22.59,-0.00395,-145.17,,,,,,,
22.65,-0.004,-145.07,,,,,,,
22.7,-0.00405,-145.01,,,,,,,
22.75,-0.0041,-144.9,,,,,,,
22.77,-0.00412,-145.19,,,,,,,
22.8,-0.00415,-145.15,,,,,,,
22.85,-0.0042,-145.45,,,,,,,
22.91,-0.00425,-145.68,,,,,,,
22.96,-0.00431,-145.98,,,,,,,
23.01,-0.00436,-146.39,,,,,,,
23.05,-0.00441,-146.61,,,,,,,
23.1,-0.00446,-146.74,,,,,,,
23.15,-0.00451,-146.61,,,,,,,
23.2,-0.00456,-146.82,,,,,,,
23.25,-0.00461,-146.58,,,,,,,
23.27,-0.00462,-146.65,,,,,,,
23.3,-0.00466,-146.65,,,,,,,
23.35,-0.00471,-146.47,,,,,,,
23.41,-0.00476,-146.37,,,,,,,
23.46,-0.00481,-146.43,,,,,,,
23.51,-0.00486,-146.47,,,,,,,
23.56,-0.00491,-146.71,,,,,,,
23.61,-0.00496,-146.96,,,,,,,
23.66,-0.00501,-147.16,,,,,,,
23.71,-0.00506,-147.26,,,,,,,
23.76,-0.00511,-147.58,,,,,,,
23.77,-0.00512,-147.6,,,,,,,
23.81,-0.00517,-147.64,,,,,,,
23.86,-0.00522,-147.75,,,,,,,
23.91,-0.00527,-147.86,,,,,,,
23.96,-0.00532,-147.79,,,,,,,
24.01,-0.00537,-147.8,,,,,,,
24.06,-0.00542,-147.97,,,,,,,
24.11,-0.00547,-147.92,,,,,,,
24.16,-0.00552,-147.76,,,,,,,
24.21,-0.00557,-147.82,,,,,,,
24.26,-0.00562,-147.61,,,,,,,
24.27,-0.00563,-147.71,,,,,,,
24.31,-0.00567,-147.57,,,,,,,
24.36,-0.00572,-147.66,,,,,,,
24.42,-0.00577,-147.51,,,,,,,
24.47,-0.00582,-147.49,,,,,,,
24.52,-0.00587,-147.42,,,,,,,
24.57,-0.00592,-147.87,,,,,,,
24.62,-0.00598,-147.86,,,,,,,
24.67,-0.00603,-148.03,,,,,,,
24.71,-0.00608,-148.24,,,,,,,
24.77,-0.00613,-148.09,,,,,,,
24.82,-0.00618,-148.02,,,,,,,
24.87,-0.00623,-148.11,,,,,,,
24.92,-0.00628,-148.14,,,,,,,
24.97,-0.00633,-148.26,,,,,,,
25.02,-0.00638,-148.35,,,,,,,
25.07,-0.00643,-148.49,,,,,,,
25.13,-0.00648,-148.48,,,,,,,
25.17,-0.00653,-148.81,,,,,,,
25.22,-0.00658,-148.91,,,,,,,
25.27,-0.00663,-149.17,,,,,,,
25.27,-0.00663,-149.09,,,,,,,
25.32,-0.00668,-149.23,,,,,,,
25.38,-0.00673,-149.24,,,,,,,
25.43,-0.00678,-149.42,,,,,,,
25.47,-0.00683,-149.75,,,,,,,
25.52,-0.00689,-149.98,,,,,,,
25.57,-0.00694,-150.05,,,,,,,
25.62,-0.00699,-149.81,,,,,,,
25.67,-0.00704,-149.85,,,,,,,
25.72,-0.00709,-149.38,,,,,,,
25.76,-0.00714,-148.99,,,,,,,
25.77,-0.00714,-149.0,,,,,,,
25.81,-0.00719,-148.48,,,,,,,
25.87,-0.00724,-147.89,,,,,,,
25.92,-0.00729,-147.45,,,,,,,
25.97,-0.00734,-147.4,,,,,,,
26.02,-0.00739,-147.26,,,,,,,
26.08,-0.00744,-147.21,,,,,,,
26.13,-0.00749,-147.45,,,,,,,
26.18,-0.00754,-147.61,,,,,,,
26.23,-0.00759,-147.94,,,,,,,
26.27,-0.00762,-148.05,,,,,,,
26.28,-0.00764,-147.97,,,,,,,
26.33,-0.00769,-148.49,,,,,,,
26.38,-0.00774,-148.87,,,,,,,
26.43,-0.00779,-148.82,,,,,,,
26.48,-0.00785,-148.8,,,,,,,
26.53,-0.0079,-148.95,,,,,,,
26.58,-0.00795,-148.88,,,,,,,
26.63,-0.008,-148.69,,,,,,,
26.68,-0.00805,-148.56,,,,,,,
26.73,-0.0081,-148.57,,,,,,,
26.77,-0.00813,-148.47,,,,,,,
26.78,-0.00815,-148.48,,,,,,,
26.83,-0.0082,-148.43,,,,,,,
26.88,-0.00825,-148.25,,,,,,,
26.93,-0.0083,-148.11,,,,,,,
26.99,-0.00835,-148.22,,,,,,,
27.04,-0.0084,-148.3,,,,,,,
27.09,-0.00845,-148.55,,,,,,,
27.14,-0.0085,-148.73,,,,,,,
27.19,-0.00855,-148.89,,,,,,,
27.24,-0.0086,-149.2,,,,,,,
27.27,-0.00863,-149.32,,,,,,,
27.29,-0.00865,-149.34,,,,,,,
27.34,-0.0087,-149.46,,,,,,,
27.39,-0.00875,-149.61,,,,,,,
27.44,-0.0088,-149.75,,,,,,,
27.49,-0.00886,-149.85,,,,,,,
27.54,-0.00891,-150.0,,,,,,,
27.59,-0.00896,-150.25,,,,,,,
27.64,-0.00901,-150.26,,,,,,,
27.69,-0.00906,-150.32,,,,,,,
27.74,-0.00911,-150.3,,,,,,,
27.77,-0.00914,-150.22,,,,,,,
27.79,-0.00916,-150.07,,,,,,,
27.83,-0.00921,-149.78,,,,,,,
27.88,-0.00926,-149.49,,,,,,,
27.94,-0.00931,-149.41,,,,,,,
27.99,-0.00936,-149.29,,,,,,,
28.04,-0.00941,-148.97,,,,,,,
28.11,-0.00946,-145.95,,,,,,,
28.24,-0.00941,-120.36,,,,,,,
28.27,-0.00938,-115.18,,,,,,,
28.29,-0.00936,-110.18,,,,,,,
28.32,-0.00931,-101.8,,,,,,,
28.35,-0.00926,-94.11,,,,,,,
28.39,-0.00921,-86.7,,,,,,,
28.42,-0.00916,-79.8,,,,,,,
28.46,-0.00911,-73.02,,,,,,,
28.51,-0.00906,-66.21,,,,,,,
28.56,-0.00901,-59.27,,,,,,,
28.61,-0.00896,-53.11,,,,,,,
28.67,-0.0089,-46.49,,,,,,,
28.73,-0.00885,-39.74,,,,,,,
28.77,-0.00882,-35.23,,,,,,,
28.78,-0.0088,-33.51,,,,,,,
28.84,-0.00875,-27.06,,,,,,,
28.89,-0.0087,-20.83,,,,,,,
28.95,-0.00865,-14.26,,,,,,,
29.0,-0.0086,-8.34,,,,,,,
29.05,-0.00855,-2.14,,,,,,,
29.1,-0.0085,3.4,,,,,,,
29.15,-0.00845,9.13,,,,,,,
29.2,-0.0084,14.33,,,,,,,
29.26,-0.00835,19.92,,,,,,,
29.27,-0.00834,20.65,,,,,,,
29.31,-0.0083,24.58,,,,,,,
29.36,-0.00825,29.74,,,,,,,
29.41,-0.0082,34.44,,,,,,,
29.47,-0.00815,38.42,,,,,,,
29.55,-0.0081,42.11,,,,,,,
29.63,-0.00804,47.15,,,,,,,
29.69,-0.00799,52.24,,,,,,,
29.75,-0.00794,58.17,,,,,,,
29.77,-0.00793,59.46,,,,,,,
29.8,-0.00789,62.85,,,,,,,
29.84,-0.00784,68.13,,,,,,,
29.89,-0.00779,73.24,,,,,,,
29.93,-0.00774,78.05,,,,,,,
29.98,-0.00769,82.45,,,,,,,
30.04,-0.00764,86.34,,,,,,,
30.09,-0.00759,90.13,,,,,,,
30.14,-0.00754,93.72,,,,,,,
30.2,-0.00749,97.4,,,,,,,
30.26,-0.00744,101.15,,,,,,,
30.27,-0.00743,101.34,,,,,,,
30.31,-0.00739,104.35,,,,,,,
30.36,-0.00734,107.43,,,,,,,
30.41,-0.00729,110.5,,,,,,,
30.47,-0.00724,113.86,,,,,,,
30.52,-0.00718,116.78,,,,,,,
30.57,-0.00713,119.52,,,,,,,
30.61,-0.00708,122.94,,,,,,,
30.65,-0.00703,126.37,,,,,,,
30.69,-0.00698,129.66,,,,,,,
30.72,-0.00693,132.92,,,,,,,
30.76,-0.00688,136.01,,,,,,,
30.77,-0.00687,136.62,,,,,,,
30.79,-0.00683,138.39,,,,,,,
30.82,-0.00678,140.75,,,,,,,
30.86,-0.00673,142.48,,,,,,,
30.89,-0.00668,143.97,,,,,,,
30.92,-0.00663,145.05,,,,,,,
30.96,-0.00658,145.81,,,,,,,
31.0,-0.00653,145.82,,,,,,,
31.04,-0.00647,145.59,,,,,,,
31.08,-0.00642,144.81,,,,,,,
31.13,-0.00637,143.98,,,,,,,
31.18,-0.00632,142.82,,,,,,,
31.23,-0.00627,141.44,,,,,,,
31.27,-0.00624,140.72,,,,,,,
31.29,-0.00622,140.58,,,,,,,
31.34,-0.00617,139.99,,,,,,,
31.39,-0.00612,139.69,,,,,,,
31.44,-0.00607,139.7,,,,,,,
31.49,-0.00602,139.63,,,,,,,
31.54,-0.00597,139.57,,,,,,,
31.59,-0.00592,139.58,,,,,,,
31.64,-0.00587,139.61,,,,,,,
31.69,-0.00582,139.59,,,,,,,
31.74,-0.00577,139.65,,,,,,,
31.77,-0.00574,139.7,,,,,,,
31.79,-0.00572,139.79,,,,,,,
31.84,-0.00567,139.92,,,,,,,
31.89,-0.00561,140.03,,,,,,,
31.94,-0.00556,140.22,,,,,,,
31.99,-0.00551,140.33,,,,,,,
32.04,-0.00546,140.44,,,,,,,
32.09,-0.00541,140.61,,,,,,,
32.14,-0.00536,140.68,,,,,,,
32.19,-0.00531,140.84,,,,,,,
32.24,-0.00526,140.88,,,,,,,
32.27,-0.00524,140.88,,,,,,,
32.29,-0.00521,140.9,,,,,,,
32.34,-0.00516,141.02,,,,,,,
32.39,-0.00511,141.25,,,,,,,
32.44,-0.00506,141.33,,,,,,,
32.49,-0.00501,141.5,,,,,,,
32.54,-0.00496,141.59,,,,,,,
32.59,-0.00491,141.74,,,,,,,
32.64,-0.00486,142.11,,,,,,,
32.69,-0.00481,142.05,,,,,,,
32.74,-0.00476,142.12,,,,,,,
32.77,-0.00473,142.16,,,,,,,
32.79,-0.00471,142.21,,,,,,,
32.83,-0.00466,142.06,,,,,,,
32.88,-0.00461,141.97,,,,,,,
32.93,-0.00456,141.77,,,,,,,
32.98,-0.0045,141.35,,,,,,,
33.03,-0.00445,141.3,,,,,,,
33.08,-0.0044,140.96,,,,,,,
33.14,-0.00435,140.63,,,,,,,
33.19,-0.0043,140.61,,,,,,,
33.24,-0.00425,140.63,,,,,,,
33.27,-0.00423,140.61,,,,,,,
33.29,-0.0042,140.86,,,,,,,
33.34,-0.00415,141.05,,,,,,,
33.4,-0.0041,141.25,,,,,,,
33.45,-0.00405,141.67,,,,,,,
33.5,-0.004,141.95,,,,,,,
33.55,-0.00395,142.39,,,,,,,
33.59,-0.0039,142.98,,,,,,,
33.64,-0.00385,143.07,,,,,,,
33.69,-0.0038,143.2,,,,,,,
33.73,-0.00375,143.32,,,,,,,
33.77,-0.00372,143.01,,,,,,,
33.78,-0.0037,142.88,,,,,,,
33.83,-0.00365,142.55,,,,,,,
33.88,-0.0036,142.49,,,,,,,
33.93,-0.00355,142.19,,,,,,,
33.98,-0.0035,142.12,,,,,,,
34.04,-0.00345,141.68,,,,,,,
34.08,-0.0034,141.61,,,,,,,
34.14,-0.00334,141.48,,,,,,,
34.19,-0.00329,141.53,,,,,,,
34.24,-0.00324,141.35,,,,,,,
34.27,-0.00322,141.38,,,,,,,
34.3,-0.00319,141.33,,,,,,,
34.35,-0.00314,141.53,,,,,,,
34.4,-0.00309,141.76,,,,,,,
34.45,-0.00304,142.07,,,,,,,
34.5,-0.00299,142.43,,,,,,,
34.55,-0.00294,142.76,,,,,,,
34.6,-0.00289,142.82,,,,,,,
34.65,-0.00284,143.09,,,,,,,
34.7,-0.00279,143.25,,,,,,,
34.75,-0.00274,143.27,,,,,,,
34.77,-0.00272,143.44,,,,,,,
34.8,-0.00269,143.54,,,,,,,
34.85,-0.00264,143.69,,,,,,,
34.9,-0.00259,143.65,,,,,,,
34.95,-0.00254,144.21,,,,,,,
35.0,-0.00248,144.22,,,,,,,
35.05,-0.00243,144.45,,,,,,,
35.1,-0.00238,144.83,,,,,,,
35.15,-0.00233,144.81,,,,,,,
35.2,-0.00228,144.96,,,,,,,
35.24,-0.00223,145.07,,,,,,,
35.27,-0.00221,145.04,,,,,,,
35.29,-0.00218,145.03,,,,,,,
35.34,-0.00213,144.8,,,,,,,
35.39,-0.00208,144.55,,,,,,,
35.44,-0.00203,144.15,,,,,,,
35.49,-0.00198,143.68,,,,,,,
35.54,-0.00193,143.29,,,,,,,
35.6,-0.00188,143.2,,,,,,,
35.65,-0.00183,143.05,,,,,,,
35.7,-0.00178,142.98,,,,,,,
35.75,-0.00173,143.22,,,,,,,
35.77,-0.00171,143.11,,,,,,,
35.8,-0.00168,143.43,,,,,,,
35.85,-0.00163,143.37,,,,,,,
35.9,-0.00158,143.5,,,,,,,
35.95,-0.00153,143.96,,,,,,,
36.0,-0.00148,143.9,,,,,,,
36.05,-0.00142,144.11,,,,,,,
36.1,-0.00137,144.2,,,,,,,
36.15,-0.00132,144.4,,,,,,,
36.2,-0.00127,144.38,,,,,,,
36.25,-0.00122,144.58,,,,,,,
36.27,-0.00121,144.39,,,,,,,
36.3,-0.00117,144.38,,,,,,,
36.35,-0.00112,144.29,,,,,,,
36.4,-0.00107,144.18,,,,,,,
36.45,-0.00102,144.02,,,,,,,
36.51,-0.00097,143.95,,,,,,,
36.56,-0.00092,144.07,,,,,,,
36.61,-0.00087,144.3,,,,,,,
36.66,-0.00082,144.56,,,,,,,
36.71,-0.00077,144.64,,,,,,,
36.76,-0.00072,145.14,,,,,,,
36.77,-0.00071,145.09,,,,,,,
36.81,-0.00067,145.37,,,,,,,
36.86,-0.00061,145.55,,,,,,,
36.9,-0.00056,145.67,,,,,,,
36.96,-0.00051,145.47,,,,,,,
37.0,-0.00046,145.47,,,,,,,
37.05,-0.00041,145.35,,,,,,,
37.1,-0.00036,145.28,,,,,,,
37.15,-0.00031,145.25,,,,,,,
37.21,-0.00026,145.12,,,,,,,
37.26,-0.00021,145.12,,,,,,,
37.27,-0.0002,145.16,,,,,,,
37.31,-0.00016,145.09,,,,,,,
37.36,-0.00011,145.29,,,,,,,
37.41,-6e-05,145.22,,,,,,,
37.46,-1e-05,145.23,,,,,,,
37.52,4e-05,145.24,,,,,,,
37.57,9e-05,145.24,,,,,,,
37.62,0.00014,145.41,,,,,,,
37.67,0.00019,145.66,,,,,,,
37.72,0.00024,145.96,,,,,,,
37.77,0.00029,146.14,,,,,,,
37.77,0.00029,146.22,,,,,,,
37.82,0.00034,146.62,,,,,,,
37.87,0.00039,146.67,,,,,,,
37.91,0.00044,146.52,,,,,,,
37.96,0.00049,146.53,,,,,,,
38.01,0.00054,146.47,,,,,,,
38.06,0.00059,146.4,,,,,,,
38.11,0.00064,146.23,,,,,,,
38.17,0.0007,146.3,,,,,,,
38.22,0.00075,146.2,,,,,,,
38.27,0.00079,146.19,,,,,,,
38.27,0.0008,146.31,,,,,,,
38.32,0.00085,146.08,,,,,,,
38.37,0.0009,146.35,,,,,,,
38.42,0.00095,146.12,,,,,,,
38.47,0.001,146.39,,,,,,,
38.52,0.00105,146.35,,,,,,,
38.57,0.0011,146.17,,,,,,,
38.62,0.00115,146.16,,,,,,,
38.67,0.0012,146.16,,,,,,,
38.73,0.00125,146.3,,,,,,,
38.77,0.00129,146.41,,,,,,,
38.78,0.0013,146.37,,,,,,,
38.83,0.00135,146.76,,,,,,,
38.88,0.0014,147.05,,,,,,,
38.92,0.00145,147.22,,,,,,,
38.97,0.0015,147.36,,,,,,,
39.02,0.00156,147.54,,,,,,,
39.07,0.00161,147.49,,,,,,,
39.12,0.00166,147.24,,,,,,,
39.17,0.00171,147.25,,,,,,,
39.22,0.00176,147.08,,,,,,,
39.27,0.0018,147.07,,,,,,,
39.28,0.00181,147.13,,,,,,,
39.33,0.00186,146.95,,,,,,,
39.38,0.00191,146.89,,,,,,,
39.43,0.00196,147.3,,,,,,,
39.48,0.00201,147.47,,,,,,,
39.53,0.00206,147.49,,,,,,,
39.58,0.00211,147.58,,,,,,,
39.62,0.00216,147.72,,,,,,,
39.67,0.00221,147.74,,,,,,,
39.72,0.00226,147.49,,,,,,,
39.77,0.00231,147.21,,,,,,,
39.77,0.00232,147.11,,,,,,,
39.82,0.00237,146.79,,,,,,,
39.88,0.00242,146.7,,,,,,,
39.93,0.00247,146.52,,,,,,,
39.98,0.00252,146.5,,,,,,,
40.04,0.00257,146.56,,,,,,,
40.08,0.00262,146.89,,,,,,,
40.13,0.00267,147.28,,,,,,,
40.18,0.00272,147.23,,,,,,,
40.23,0.00277,147.35,,,,,,,
40.27,0.00281,147.47,,,,,,,
40.28,0.00282,147.42,,,,,,,
40.33,0.00287,147.39,,,,,,,
40.38,0.00292,147.59,,,,,,,
40.43,0.00297,147.67,,,,,,,
40.48,0.00302,147.91,,,,,,,
40.53,0.00307,147.76,,,,,,,
40.58,0.00312,147.87,,,,,,,
40.63,0.00317,148.2,,,,,,,
40.68,0.00322,147.95,,,,,,,
40.73,0.00327,148.19,,,,,,,
40.77,0.00331,148.17,,,,,,,
40.78,0.00332,148.04,,,,,,,
40.83,0.00338,148.22,,,,,,,
40.88,0.00343,148.14,,,,,,,
40.94,0.00348,147.93,,,,,,,
40.99,0.00353,148.01,,,,,,,
41.04,0.00358,148.29,,,,,,,
41.09,0.00363,148.54,,,,,,,
41.14,0.00368,148.73,,,,,,,
41.19,0.00373,148.91,,,,,,,
41.24,0.00378,148.95,,,,,,,
41.27,0.00381,149.06,,,,,,,
41.29,0.00383,149.09,,,,,,,
41.34,0.00388,148.86,,,,,,,
41.39,0.00393,148.71,,,,,,,
41.44,0.00398,148.71,,,,,,,
41.49,0.00403,148.67,,,,,,,
41.54,0.00408,148.62,,,,,,,
41.59,0.00413,148.67,,,,,,,
41.64,0.00418,148.8,,,,,,,
41.7,0.00424,149.06,,,,,,,
41.75,0.00429,149.13,,,,,,,
41.77,0.00431,149.41,,,,,,,
41.79,0.00434,149.3,,,,,,,
41.84,0.00439,149.38,,,,,,,
41.89,0.00444,149.6,,,,,,,
41.94,0.00449,149.79,,,,,,,
41.99,0.00454,149.65,,,,,,,
42.04,0.00459,149.65,,,,,,,
42.09,0.00464,149.51,,,,,,,
42.14,0.00469,149.21,,,,,,,
42.19,0.00474,148.94,,,,,,,
42.24,0.00479,148.98,,,,,,,
42.27,0.00481,148.81,,,,,,,
42.29,0.00484,148.59,,,,,,,
42.35,0.00489,148.62,,,,,,,
42.4,0.00494,149.06,,,,,,,
42.45,0.00499,149.13,,,,,,,
42.5,0.00504,149.34,,,,,,,
42.54,0.00509,149.54,,,,,,,
42.59,0.00514,149.63,,,,,,,
42.64,0.00519,149.45,,,,,,,
42.69,0.00524,149.33,,,,,,,
42.74,0.00529,148.95,,,,,,,
42.77,0.00532,149.0,,,,,,,
42.79,0.00534,148.77,,,,,,,
42.84,0.00539,148.19,,,,,,,
42.89,0.00544,147.91,,,,,,,
42.94,0.00549,147.77,,,,,,,
43.0,0.00555,147.72,,,,,,,
43.04,0.0056,147.72,,,,,,,
43.1,0.00565,147.6,,,,,,,
43.15,0.0057,147.62,,,,,,,
43.2,0.00575,147.88,,,,,,,
43.25,0.0058,147.96,,,,,,,
43.27,0.00582,147.92,,,,,,,
43.3,0.00585,147.84,,,,,,,
43.35,0.0059,147.95,,,,,,,
43.41,0.00595,147.99,,,,,,,
43.46,0.006,148.23,,,,,,,
43.51,0.00605,148.61,,,,,,,
43.56,0.0061,148.95,,,,,,,
43.61,0.00615,149.09,,,,,,,
43.65,0.0062,149.38,,,,,,,
43.7,0.00625,149.45,,,,,,,
43.75,0.0063,149.45,,,,,,,
43.77,0.00631,149.67,,,,,,,
43.8,0.00635,149.51,,,,,,,
43.85,0.00641,149.58,,,,,,,
43.9,0.00646,149.53,,,,,,,
43.95,0.00651,149.4,,,,,,,
44.0,0.00656,149.49,,,,,,,
44.05,0.00661,149.15,,,,,,,
44.11,0.00666,148.91,,,,,,,
44.15,0.00671,148.86,,,,,,,
44.21,0.00676,148.78,,,,,,,
44.26,0.00681,148.88,,,,,,,
44.27,0.00682,148.94,,,,,,,
44.31,0.00686,148.82,,,,,,,
44.36,0.00691,148.89,,,,,,,
44.41,0.00696,148.86,,,,,,,
44.46,0.00701,149.08,,,,,,,
44.51,0.00706,149.3,,,,,,,
44.56,0.00711,149.42,,,,,,,
44.61,0.00716,149.43,,,,,,,
44.66,0.00721,149.5,,,,,,,
44.71,0.00727,149.48,,,,,,,
44.76,0.00732,149.53,,,,,,,
44.77,0.00732,149.74,,,,,,,
44.8,0.00737,149.47,,,,,,,
44.85,0.00742,149.34,,,,,,,
44.9,0.00747,149.04,,,,,,,
44.96,0.00752,148.8,,,,,,,
45.01,0.00757,148.22,,,,,,,
45.06,0.00762,148.23,,,,,,,
45.12,0.00767,148.49,,,,,,,
45.17,0.00772,148.66,,,,,,,
45.22,0.00777,148.68,,,,,,,
45.27,0.00782,148.95,,,,,,,
45.27,0.00782,148.84,,,,,,,
45.32,0.00787,149.12,,,,,,,
45.37,0.00792,149.57,,,,,,,
45.42,0.00797,149.53,,,,,,,
45.46,0.00802,149.53,,,,,,,
45.51,0.00807,149.5,,,,,,,
45.56,0.00812,149.33,,,,,,,
45.61,0.00817,149.17,,,,,,,
45.66,0.00822,148.99,,,,,,,
45.72,0.00828,149.06,,,,,,,
45.77,0.00832,148.97,,,,,,,
45.77,0.00833,148.84,,,,,,,
45.82,0.00838,148.98,,,,,,,
45.87,0.00843,148.72,,,,,,,
45.92,0.00848,148.65,,,,,,,
45.97,0.00853,148.62,,,,,,,
46.02,0.00858,148.68,,,,,,,
46.07,0.00863,148.67,,,,,,,
46.12,0.00868,148.89,,,,,,,
46.17,0.00873,148.88,,,,,,,
46.22,0.00878,148.95,,,,,,,
46.27,0.00883,149.15,,,,,,,
46.27,0.00883,148.97,,,,,,,
46.32,0.00888,149.02,,,,,,,
46.37,0.00893,148.98,,,,,,,
46.42,0.00898,148.99,,,,,,,
46.48,0.00903,149.05,,,,,,,
46.53,0.00908,149.16,,,,,,,
46.58,0.00913,149.16,,,,,,,
46.63,0.00918,149.39,,,,,,,
46.68,0.00923,149.53,,,,,,,
46.73,0.00928,149.48,,,,,,,
46.77,0.00932,149.9,,,,,,,
46.78,0.00933,149.7,,,,,,,
46.83,0.00938,149.76,,,,,,,
46.88,0.00944,149.83,,,,,,,
46.93,0.00949,149.85,,,,,,,
46.98,0.00954,149.92,,,,,,,
47.02,0.00959,150.2,,,,,,,
47.07,0.00964,149.41,,,,,,,
47.15,0.00969,142.98,,,,,,,
47.24,0.00964,124.46,,,,,,,
47.27,0.0096,117.8,,,,,,,
47.28,0.00959,115.24,,,,,,,
47.31,0.00953,106.88,,,,,,,
47.34,0.00948,99.46,,,,,,,
47.37,0.00943,92.56,,,,,,,
47.41,0.00938,86.1,,,,,,,
47.45,0.00933,79.65,,,,,,,
47.49,0.00928,73.82,,,,,,,
47.53,0.00923,67.81,,,,,,,
47.58,0.00918,62.06,,,,,,,
47.64,0.00913,55.97,,,,,,,
47.69,0.00908,50.11,,,,,,,
47.75,0.00903,44.63,,,,,,,
47.77,0.00901,42.73,,,,,,,
47.8,0.00898,39.17,,,,,,,
47.85,0.00893,34.2,,,,,,,
47.9,0.00888,28.76,,,,,,,
47.96,0.00883,23.23,,,,,,,
48.02,0.00878,18.09,,,,,,,
48.07,0.00873,12.59,,,,,,,
48.12,0.00868,7.78,,,,,,,
48.18,0.00863,2.62,,,,,,,
48.23,0.00857,-2.21,,,,,,,
48.27,0.00854,-5.08,,,,,,,
48.29,0.00852,-6.98,,,,,,,
48.35,0.00847,-11.52,,,,,,,
48.43,0.00842,-15.21,,,,,,,
48.52,0.00837,-19.1,,,,,,,
48.61,0.00832,-24.75,,,,,,,
48.66,0.00827,-30.9,,,,,,,
48.7,0.00822,-36.94,,,,,,,
48.73,0.00817,-42.07,,,,,,,
48.77,0.00813,-45.86,,,,,,,
48.77,0.00812,-46.84,,,,,,,
48.82,0.00807,-51.37,,,,,,,
48.87,0.00802,-55.14,,,,,,,
48.92,0.00797,-58.9,,,,,,,
48.99,0.00792,-62.79,,,,,,,
49.05,0.00787,-66.58,,,,,,,
49.11,0.00782,-70.5,,,,,,,
49.16,0.00777,-74.33,,,,,,,
49.21,0.00772,-77.99,,,,,,,
49.27,0.00767,-81.37,,,,,,,
49.27,0.00767,-81.96,,,,,,,
49.32,0.00761,-86.24,,,,,,,
49.37,0.00756,-91.18,,,,,,,
49.4,0.00751,-95.92,,,,,,,
49.44,0.00746,-100.37,,,,,,,
49.47,0.00741,-104.58,,,,,,,
49.5,0.00736,-108.34,,,,,,,
49.53,0.00731,-112.19,,,,,,,
49.56,0.00726,-115.57,,,,,,,
49.6,0.00721,-118.47,,,,,,,
49.63,0.00716,-121.1,,,,,,,
49.67,0.00711,-123.31,,,,,,,
49.71,0.00706,-125.12,,,,,,,
49.75,0.00701,-126.62,,,,,,,
49.77,0.00699,-126.94,,,,,,,
49.79,0.00695,-127.64,,,,,,,
49.83,0.0069,-128.36,,,,,,,
49.88,0.00685,-128.89,,,,,,,
49.93,0.0068,-129.23,,,,,,,
49.98,0.00675,-129.4,,,,,,,
50.03,0.0067,-129.55,,,,,,,
50.08,0.00665,-129.82,,,,,,,
50.13,0.0066,-130.18,,,,,,,
50.19,0.00655,-130.52,,,,,,,
50.24,0.0065,-130.85,,,,,,,
50.27,0.00647,-131.13,,,,,,,
50.29,0.00645,-131.64,,,,,,,
50.34,0.0064,-132.3,,,,,,,
50.39,0.00635,-132.85,,,,,,,
50.44,0.0063,-133.39,,,,,,,
50.49,0.00625,-133.83,,,,,,,
50.53,0.0062,-134.2,,,,,,,
50.58,0.00615,-134.59,,,,,,,
50.63,0.0061,-134.87,,,,,,,
50.68,0.00605,-135.3,,,,,,,
50.73,0.006,-135.59,,,,,,,
50.77,0.00596,-135.48,,,,,,,
50.78,0.00595,-135.82,,,,,,,
50.83,0.0059,-135.92,,,,,,,
50.88,0.00584,-135.85,,,,,,,
50.92,0.00579,-135.8,,,,,,,
50.97,0.00574,-135.86,,,,,,,
51.02,0.00569,-135.79,,,,,,,
51.08,0.00564,-135.77,,,,,,,
51.13,0.00559,-135.86,,,,,,,
51.18,0.00554,-135.94,,,,,,,
51.23,0.00549,-136.41,,,,,,,
51.27,0.00546,-136.51,,,,,,,
51.28,0.00544,-136.69,,,,,,,
51.33,0.00539,-137.04,,,,,,,
51.38,0.00534,-137.29,,,,,,,
51.43,0.00529,-137.82,,,,,,,
51.48,0.00524,-138.19,,,,,,,
51.53,0.00519,-138.38,,,,,,,
51.58,0.00514,-138.49,,,,,,,
51.63,0.00509,-138.54,,,,,,,
51.68,0.00504,-138.6,,,,,,,
51.73,0.00499,-138.48,,,,,,,
51.77,0.00495,-138.22,,,,,,,
51.78,0.00494,-138.48,,,,,,,
51.83,0.00489,-138.34,,,,,,,
51.88,0.00483,-138.48,,,,,,,
51.93,0.00478,-138.28,,,,,,,
51.98,0.00473,-138.42,,,,,,,
52.03,0.00468,-138.44,,,,,,,
52.08,0.00463,-138.31,,,,,,,
52.13,0.00458,-138.31,,,,,,,
52.18,0.00453,-138.26,,,,,,,
52.23,0.00448,-138.5,,,,,,,
52.27,0.00444,-138.27,,,,,,,
52.28,0.00443,-138.59,,,,,,,
52.33,0.00438,-138.66,,,,,,,
52.38,0.00433,-138.5,,,,,,,
52.43,0.00428,-138.52,,,,,,,
52.48,0.00423,-138.45,,,,,,,
52.53,0.00418,-138.45,,,,,,,
52.59,0.00413,-138.65,,,,,,,
52.64,0.00408,-138.96,,,,,,,
52.69,0.00403,-139.46,,,,,,,
52.74,0.00398,-140.04,,,,,,,
52.77,0.00395,-140.12,,,,,,,
52.79,0.00393,-140.51,,,,,,,
52.83,0.00388,-140.74,,,,,,,
52.88,0.00382,-141.01,,,,,,,
52.93,0.00377,-141.22,,,,,,,
52.97,0.00372,-140.82,,,,,,,
53.03,0.00367,-140.78,,,,,,,
53.07,0.00362,-140.35,,,,,,,
53.12,0.00357,-140.19,,,,,,,
53.18,0.00352,-139.85,,,,,,,
53.23,0.00347,-139.47,,,,,,,
53.27,0.00344,-139.19,,,,,,,
53.29,0.00342,-139.33,,,,,,,
53.34,0.00337,-139.55,,,,,,,
53.39,0.00332,-139.94,,,,,,,
53.44,0.00327,-140.25,,,,,,,
53.49,0.00322,-140.46,,,,,,,
53.54,0.00317,-140.84,,,,,,,
53.59,0.00312,-141.2,,,,,,,
53.64,0.00307,-141.36,,,,,,,
53.68,0.00302,-141.42,,,,,,,
53.73,0.00297,-141.64,,,,,,,
53.77,0.00293,-141.42,,,,,,,
53.78,0.00292,-141.64,,,,,,,
53.83,0.00287,-141.58,,,,,,,
53.88,0.00282,-141.46,,,,,,,
53.93,0.00276,-141.14,,,,,,,
53.98,0.00271,-141.13,,,,,,,
54.03,0.00266,-140.87,,,,,,,
54.08,0.00261,-140.56,,,,,,,
54.13,0.00256,-140.73,,,,,,,
54.18,0.00251,-140.86,,,,,,,
54.24,0.00246,-141.23,,,,,,,
54.27,0.00244,-141.09,,,,,,,
54.29,0.00241,-141.38,,,,,,,
54.34,0.00236,-141.68,,,,,,,
54.39,0.00231,-141.85,,,,,,,
54.44,0.00226,-142.1,,,,,,,
54.48,0.00221,-142.22,,,,,,,
54.53,0.00216,-142.33,,,,,,,
54.58,0.00211,-142.28,,,,,,,
54.64,0.00206,-142.38,,,,,,,
54.69,0.00201,-142.5,,,,,,,
54.74,0.00196,-142.72,,,,,,,
54.77,0.00193,-142.59,,,,,,,
54.79,0.00191,-142.91,,,,,,,
54.83,0.00186,-143.06,,,,,,,
54.88,0.00181,-142.82,,,,,,,
54.93,0.00176,-143.28,,,,,,,
54.98,0.00171,-143.11,,,,,,,
55.03,0.00166,-143.03,,,,,,,
55.08,0.00161,-142.85,,,,,,,
55.13,0.00156,-142.7,,,,,,,
55.18,0.00151,-142.75,,,,,,,
55.23,0.00146,-142.84,,,,,,,
55.27,0.00142,-142.62,,,,,,,
55.28,0.0014,-142.77,,,,,,,
55.33,0.00135,-142.5,,,,,,,
55.38,0.0013,-142.57,,,,,,,
55.43,0.00125,-142.82,,,,,,,
55.48,0.0012,-142.85,,,,,,,
55.53,0.00115,-142.9,,,,,,,
55.58,0.0011,-143.01,,,,,,,
55.64,0.00105,-143.02,,,,,,,
55.69,0.001,-143.13,,,,,,,
55.74,0.00095,-143.39,,,,,,,
55.77,0.00092,-143.35,,,,,,,
55.79,0.0009,-143.63,,,,,,,
55.84,0.00085,-143.69,,,,,,,
55.89,0.0008,-143.89,,,,,,,
55.94,0.00075,-143.84,,,,,,,
55.99,0.0007,-144.04,,,,,,,
56.04,0.00065,-144.13,,,,,,,
56.09,0.0006,-144.32,,,,,,,
56.14,0.00055,-144.43,,,,,,,
56.19,0.0005,-144.42,,,,,,,
56.24,0.00045,-144.49,,,,,,,
56.27,0.00042,-144.49,,,,,,,
56.29,0.0004,-144.56,,,,,,,
56.34,0.00034,-144.66,,,,,,,
56.39,0.00029,-144.94,,,,,,,
56.44,0.00024,-145.15,,,,,,,
56.49,0.00019,-145.38,,,,,,,
56.54,0.00014,-145.48,,,,,,,
56.59,9e-05,-145.59,,,,,,,
56.64,4e-05,-145.49,,,,,,,
56.69,-1e-05,-145.45,,,,,,,
56.74,-6e-05,-145.61,,,,,,,
56.77,-9e-05,-145.3,,,,,,,
56.79,-0.00011,-145.39,,,,,,,
56.84,-0.00016,-145.42,,,,,,,
56.89,-0.00021,-145.27,,,,,,,
56.94,-0.00026,-145.26,,,,,,,
57.0,-0.00031,-145.33,,,,,,,
57.05,-0.00036,-145.22,,,,,,,
57.1,-0.00041,-145.52,,,,,,,
57.15,-0.00046,-146.04,,,,,,,
57.19,-0.00051,-146.26,,,,,,,
57.24,-0.00056,-146.47,,,,,,,
57.27,-0.00059,-146.32,,,,,,,
57.29,-0.00061,-146.65,,,,,,,
57.34,-0.00067,-146.63,,,,,,,
57.39,-0.00072,-146.8,,,,,,,
57.44,-0.00077,-146.67,,,,,,,
57.5,-0.00082,-146.56,,,,,,,
57.55,-0.00087,-146.63,,,,,,,
57.6,-0.00092,-146.74,,,,,,,
57.65,-0.00097,-147.01,,,,,,,
57.7,-0.00102,-147.3,,,,,,,
57.75,-0.00107,-147.34,,,,,,,
57.77,-0.00109,-147.11,,,,,,,
57.79,-0.00112,-147.26,,,,,,,
57.85,-0.00117,-147.43,,,,,,,
57.9,-0.00122,-147.44,,,,,,,
57.95,-0.00127,-147.42,,,,,,,
58.0,-0.00132,-147.28,,,,,,,
58.04,-0.00137,-147.45,,,,,,,
58.1,-0.00142,-147.28,,,,,,,
58.15,-0.00147,-147.21,,,,,,,
58.2,-0.00152,-147.21,,,,,,,
58.24,-0.00157,-147.08,,,,,,,
58.27,-0.00159,-146.83,,,,,,,
58.3,-0.00162,-146.96,,,,,,,
58.34,-0.00167,-146.75,,,,,,,
58.4,-0.00173,-146.37,,,,,,,
58.45,-0.00178,-146.48,,,,,,,
58.5,-0.00183,-146.58,,,,,,,
58.55,-0.00188,-146.78,,,,,,,
58.61,-0.00193,-146.74,,,,,,,
58.66,-0.00198,-147.29,,,,,,,
58.71,-0.00203,-147.61,,,,,,,
58.76,-0.00208,-148.09,,,,,,,
58.77,-0.00208,-147.87,,,,,,,
58.81,-0.00213,-148.23,,,,,,,
58.86,-0.00218,-148.54,,,,,,,
58.9,-0.00223,-148.77,,,,,,,
58.95,-0.00228,-148.82,,,,,,,
59.0,-0.00233,-148.7,,,,,,,
59.05,-0.00238,-148.69,,,,,,,
59.1,-0.00243,-148.39,,,,,,,
59.15,-0.00248,-148.34,,,,,,,
59.2,-0.00253,-148.21,,,,,,,
59.25,-0.00258,-147.99,,,,,,,
59.27,-0.0026,-147.86,,,,,,,
59.3,-0.00263,-147.86,,,,,,,
59.35,-0.00268,-147.74,,,,,,,
59.4,-0.00273,-147.71,,,,,,,
59.45,-0.00278,-147.66,,,,,,,
59.5,-0.00284,-147.59,,,,,,,
59.55,-0.00289,-147.55,,,,,,,
59.6,-0.00294,-147.61,,,,,,,
59.66,-0.00299,-147.52,,,,,,,
59.71,-0.00304,-147.64,,,,,,,
59.76,-0.00309,-147.49,,,,,,,
59.77,-0.0031,-147.48,,,,,,,
59.81,-0.00314,-147.56,,,,,,,
59.86,-0.00319,-147.71,,,,,,,
59.91,-0.00324,-147.87,,,,,,,
59.96,-0.00329,-147.75,,,,,,,
60.02,-0.00334,-148.15,,,,,,,
60.07,-0.00339,-148.28,,,,,,,
60.12,-0.00344,-148.53,,,,,,,
60.17,-0.00349,-149.09,,,,,,,
60.21,-0.00354,-149.27,,,,,,,
60.26,-0.00359,-149.63,,,,,,,
60.27,-0.0036,-149.61,,,,,,,
60.31,-0.00364,-149.95,,,,,,,
60.36,-0.0037,-149.93,,,,,,,
60.41,-0.00375,-149.77,,,,,,,
60.46,-0.0038,-149.65,,,,,,,
60.51,-0.00385,-149.53,,,,,,,
60.56,-0.0039,-149.52,,,,,,,
60.61,-0.00395,-149.48,,,,,,,
60.66,-0.004,-149.37,,,,,,,
60.71,-0.00405,-149.4,,,,,,,
60.76,-0.0041,-149.36,,,,,,,
60.77,-0.0041,-149.19,,,,,,,
60.81,-0.00415,-149.43,,,,,,,
60.86,-0.0042,-149.2,,,,,,,
60.91,-0.00425,-149.2,,,,,,,
60.96,-0.0043,-149.21,,,,,,,
61.01,-0.00435,-149.23,,,,,,,
61.06,-0.0044,-149.17,,,,,,,
61.11,-0.00445,-149.35,,,,,,,
61.16,-0.0045,-149.15,,,,,,,
61.21,-0.00455,-149.05,,,,,,,
61.26,-0.0046,-148.82,,,,,,,
61.27,-0.00461,-148.76,,,,,,,
61.31,-0.00465,-148.72,,,,,,,
61.36,-0.0047,-148.42,,,,,,,
61.42,-0.00476,-148.26,,,,,,,
61.47,-0.00481,-148.5,,,,,,,
61.52,-0.00486,-148.53,,,,,,,
61.57,-0.00491,-148.66,,,,,,,
61.62,-0.00496,-148.69,,,,,,,
61.67,-0.00501,-148.96,,,,,,,
61.72,-0.00506,-149.11,,,,,,,
61.77,-0.00511,-149.17,,,,,,,
61.77,-0.00511,-149.19,,,,,,,
61.82,-0.00516,-149.34,,,,,,,
61.87,-0.00521,-149.4,,,,,,,
61.92,-0.00526,-149.46,,,,,,,
61.97,-0.00531,-149.67,,,,,,,
62.02,-0.00536,-149.76,,,,,,,
62.07,-0.00541,-149.79,,,,,,,
62.12,-0.00546,-150.03,,,,,,,
62.17,-0.00551,-150.09,,,,,,,
62.23,-0.00556,-150.35,,,,,,,
62.27,-0.00561,-150.25,,,,,,,
62.27,-0.00561,-150.34,,,,,,,
62.33,-0.00566,-150.55,,,,,,,
62.37,-0.00571,-150.54,,,,,,,
62.42,-0.00576,-150.64,,,,,,,
62.47,-0.00582,-150.66,,,,,,,
62.52,-0.00587,-150.75,,,,,,,
62.57,-0.00592,-150.75,,,,,,,
62.62,-0.00597,-150.58,,,,,,,
62.67,-0.00602,-150.23,,,,,,,
62.72,-0.00607,-150.04,,,,,,,
62.77,-0.00611,-149.9,,,,,,,
62.77,-0.00612,-149.92,,,,,,,
62.82,-0.00617,-149.83,,,,,,,
62.87,-0.00622,-149.56,,,,,,,
62.92,-0.00627,-149.3,,,,,,,
62.97,-0.00632,-149.43,,,,,,,
63.03,-0.00637,-149.52,,,,,,,
63.08,-0.00642,-149.39,,,,,,,
63.13,-0.00647,-149.54,,,,,,,
63.18,-0.00652,-149.75,,,,,,,
63.23,-0.00657,-150.05,,,,,,,
63.27,-0.00661,-149.91,,,,,,,
63.28,-0.00662,-150.01,,,,,,,
63.33,-0.00668,-149.97,,,,,,,
63.38,-0.00673,-150.2,,,,,,,
63.43,-0.00678,-150.36,,,,,,,
63.48,-0.00683,-150.57,,,,,,,
63.53,-0.00688,-150.85,,,,,,,
63.58,-0.00693,-151.0,,,,,,,
63.63,-0.00698,-151.06,,,,,,,
63.68,-0.00703,-151.01,,,,,,,
63.73,-0.00708,-151.21,,,,,,,
63.77,-0.00711,-151.3,,,,,,,
63.79,-0.00713,-151.34,,,,,,,
63.84,-0.00718,-151.54,,,,,,,
