Repository: janzenchoi/phd_code

# MOGA NEML

The repository contains code for calibrating the constitutive parameters of phenomenological creep models. The code combines the multi-objective genetic algorithm (MOGA) implemented in Pymoo with the nuclear engineering material model library (NEML). The following README was last updated on the 19th of December, 2023.

## Reading an experimental dataset (`read_data`)

The `read_data` function reads experimental data into the `Interface` class.
* `file_path`: This argument defines the path to the experimental data. Note that this path appends the `input_path` value defined when initialising the `Interface` class.

File: moga_neml/scripts/data/fatigue/AirPlate_950_1E-4_J-2.csv (part 1 of 8)
time,strain,stress,temperature,type,strain_rate,max_strain,title,youngs,poissons
0.0,5e-05,2.32,950,fatigue,0.0001,0.01002,J-2,144000,0.3
0.43,8e-05,7.89,,,,,,,
0.52,0.0001,8.96,,,,,,,
1.15,0.00015,16.65,,,,,,,
1.43,0.00015,20.42,,,,,,,
1.97,0.00021,26.2,,,,,,,
2.43,0.00024,34.03,,,,,,,
3.05,0.00031,40.33,,,,,,,
3.43,0.00033,45.87,,,,,,,
3.48,0.00036,47.65,,,,,,,
3.72,0.00041,53.07,,,,,,,
4.13,0.00046,57.66,,,,,,,
4.68,0.00051,63.93,,,,,,,
5.22,0.00056,69.43,,,,,,,
5.43,0.00056,71.97,,,,,,,
5.73,0.00061,74.85,,,,,,,
6.35,0.00067,80.95,,,,,,,
6.43,0.00065,82.06,,,,,,,
7.4,0.00077,92.05,,,,,,,
7.43,0.00075,92.35,,,,,,,
7.92,0.00082,96.88,,,,,,,
8.38,0.00087,102.54,,,,,,,
8.43,0.00086,102.88,,,,,,,
8.88,0.00092,106.09,,,,,,,
9.43,0.00095,110.15,,,,,,,
9.92,0.00102,114.26,,,,,,,
10.35,0.00107,115.92,,,,,,,
10.43,0.00106,115.97,,,,,,,
10.85,0.00112,115.95,,,,,,,
11.32,0.00117,115.32,,,,,,,
11.8,0.00123,114.25,,,,,,,
12.32,0.00128,114.02,,,,,,,
12.43,0.00127,114.19,,,,,,,
12.78,0.00133,113.0,,,,,,,
13.33,0.00138,112.09,,,,,,,
13.83,0.00143,111.18,,,,,,,
14.27,0.00148,108.92,,,,,,,
14.43,0.00148,108.09,,,,,,,
14.72,0.00153,107.3,,,,,,,
15.21,0.00158,105.96,,,,,,,
15.43,0.00159,105.21,,,,,,,
16.25,0.00169,104.31,,,,,,,
16.43,0.00169,103.79,,,,,,,
16.7,0.00174,102.75,,,,,,,
17.23,0.00179,101.17,,,,,,,
17.43,0.0018,100.57,,,,,,,
17.8,0.00184,99.74,,,,,,,
18.43,0.00189,99.48,,,,,,,
18.81,0.00194,99.23,,,,,,,
19.26,0.00199,98.95,,,,,,,
19.43,0.002,98.6,,,,,,,
19.78,0.00204,98.04,,,,,,,
20.26,0.0021,97.56,,,,,,,
20.86,0.00215,98.25,,,,,,,
21.31,0.0022,97.91,,,,,,,
21.43,0.0022,97.56,,,,,,,
21.91,0.00225,97.76,,,,,,,
22.35,0.0023,97.32,,,,,,,
22.43,0.0023,97.33,,,,,,,
23.38,0.0024,95.68,,,,,,,
23.43,0.0024,95.95,,,,,,,
23.86,0.00245,96.52,,,,,,,
24.4,0.00251,97.46,,,,,,,
24.43,0.0025,97.44,,,,,,,
25.33,0.00261,95.1,,,,,,,
25.43,0.0026,94.54,,,,,,,
25.88,0.00266,93.24,,,,,,,
26.41,0.00271,91.63,,,,,,,
26.43,0.0027,91.63,,,,,,,
26.93,0.00276,90.49,,,,,,,
28.05,0.00286,91.04,,,,,,,
28.43,0.00291,93.91,,,,,,,
28.48,0.00291,93.95,,,,,,,
28.98,0.00297,93.57,,,,,,,
29.4,0.00302,92.43,,,,,,,
29.43,0.00301,92.22,,,,,,,
30.43,0.00311,92.3,,,,,,,
30.48,0.00312,92.22,,,,,,,
30.96,0.00317,91.66,,,,,,,
31.43,0.00321,91.17,,,,,,,
31.5,0.00322,91.13,,,,,,,
32.03,0.00327,90.68,,,,,,,
32.51,0.00332,90.77,,,,,,,
33.11,0.00338,90.85,,,,,,,
33.43,0.00341,92.3,,,,,,,
33.58,0.00343,92.68,,,,,,,
34.0,0.00348,92.28,,,,,,,
34.43,0.00351,91.26,,,,,,,
35.04,0.00358,90.72,,,,,,,
35.43,0.00361,89.44,,,,,,,
35.55,0.00363,89.21,,,,,,,
36.11,0.00368,87.93,,,,,,,
36.43,0.00371,88.01,,,,,,,
36.55,0.00373,87.91,,,,,,,
37.43,0.00381,87.49,,,,,,,
37.61,0.00383,87.52,,,,,,,
38.13,0.00389,87.36,,,,,,,
38.43,0.00391,87.65,,,,,,,
38.7,0.00394,88.79,,,,,,,
39.43,0.00401,91.14,,,,,,,
39.66,0.00404,91.22,,,,,,,
40.18,0.00409,91.91,,,,,,,
40.43,0.0041,92.19,,,,,,,
40.73,0.00414,92.31,,,,,,,
41.2,0.00419,92.1,,,,,,,
41.7,0.00424,90.67,,,,,,,
42.21,0.00429,91.47,,,,,,,
42.43,0.00431,90.83,,,,,,,
42.75,0.00435,90.55,,,,,,,
43.23,0.0044,88.87,,,,,,,
43.43,0.00441,88.26,,,,,,,
44.25,0.0045,89.81,,,,,,,
44.43,0.00452,89.12,,,,,,,
44.78,0.00455,88.58,,,,,,,
45.36,0.0046,88.97,,,,,,,
45.43,0.0046,89.24,,,,,,,
45.84,0.00465,91.71,,,,,,,
46.43,0.00471,90.76,,,,,,,
46.86,0.00475,91.58,,,,,,,
47.39,0.0048,93.05,,,,,,,
47.43,0.00481,93.23,,,,,,,
47.73,0.00485,92.22,,,,,,,
48.34,0.0049,89.49,,,,,,,
48.89,0.00496,89.86,,,,,,,
49.39,0.00501,90.03,,,,,,,
49.43,0.00501,90.12,,,,,,,
49.89,0.00506,90.44,,,,,,,
50.39,0.00511,91.44,,,,,,,
50.86,0.00516,89.97,,,,,,,
51.41,0.00521,89.9,,,,,,,
51.43,0.00521,89.93,,,,,,,
51.89,0.00526,89.24,,,,,,,
52.43,0.0053,90.72,,,,,,,
52.46,0.00531,90.89,,,,,,,
53.43,0.0054,92.0,,,,,,,
53.51,0.00541,92.04,,,,,,,
53.92,0.00546,92.83,,,,,,,
54.43,0.0055,93.13,,,,,,,
54.46,0.00552,93.17,,,,,,,
54.91,0.00557,92.4,,,,,,,
55.49,0.00562,91.64,,,,,,,
56.04,0.00567,93.23,,,,,,,
56.43,0.00571,93.03,,,,,,,
56.49,0.00572,92.69,,,,,,,
57.01,0.00577,91.4,,,,,,,
57.43,0.0058,91.22,,,,,,,
58.04,0.00587,90.95,,,,,,,
58.43,0.0059,90.39,,,,,,,
58.53,0.00592,90.19,,,,,,,
59.09,0.00597,89.1,,,,,,,
59.43,0.006,90.23,,,,,,,
59.52,0.00603,90.14,,,,,,,
60.43,0.0061,91.13,,,,,,,
60.51,0.00613,90.86,,,,,,,
61.07,0.00618,88.63,,,,,,,
61.43,0.00621,88.04,,,,,,,
61.59,0.00623,87.6,,,,,,,
62.09,0.00628,88.39,,,,,,,
62.62,0.00633,89.65,,,,,,,
63.06,0.00638,89.43,,,,,,,
63.43,0.0064,88.56,,,,,,,
63.59,0.00643,88.88,,,,,,,
64.12,0.00648,89.15,,,,,,,
64.67,0.00654,91.23,,,,,,,
65.22,0.00659,91.41,,,,,,,
65.43,0.00659,91.41,,,,,,,
65.76,0.00664,91.53,,,,,,,
66.21,0.00669,92.22,,,,,,,
66.43,0.00669,91.52,,,,,,,
67.24,0.00679,91.56,,,,,,,
67.43,0.00679,91.52,,,,,,,
67.75,0.00684,90.98,,,,,,,
68.25,0.00689,89.91,,,,,,,
68.43,0.00689,89.89,,,,,,,
68.82,0.00695,90.03,,,,,,,
69.43,0.00698,90.46,,,,,,,
69.79,0.00705,90.99,,,,,,,
70.32,0.0071,91.15,,,,,,,
70.43,0.00709,91.1,,,,,,,
70.84,0.00715,91.29,,,,,,,
71.32,0.0072,91.03,,,,,,,
71.79,0.00725,90.14,,,,,,,
72.4,0.0073,90.62,,,,,,,
72.43,0.00728,90.72,,,,,,,
72.82,0.00735,91.7,,,,,,,
73.4,0.00741,90.25,,,,,,,
73.43,0.00738,90.34,,,,,,,
74.39,0.00751,92.95,,,,,,,
74.43,0.00749,92.75,,,,,,,
74.87,0.00756,92.89,,,,,,,
75.43,0.00759,93.02,,,,,,,
75.45,0.00761,93.08,,,,,,,
76.43,0.00768,92.2,,,,,,,
76.45,0.00772,92.19,,,,,,,
77.04,0.00777,92.51,,,,,,,
77.43,0.00778,92.42,,,,,,,
77.47,0.00782,92.28,,,,,,,
78.04,0.00787,91.94,,,,,,,
78.55,0.00792,92.21,,,,,,,
79.05,0.00797,92.35,,,,,,,
79.43,0.00799,91.98,,,,,,,
79.47,0.00802,91.86,,,,,,,
80.02,0.00808,90.6,,,,,,,
80.43,0.00808,90.43,,,,,,,
81.09,0.00818,90.51,,,,,,,
81.43,0.00819,89.87,,,,,,,
81.55,0.00823,90.15,,,,,,,
82.12,0.00828,90.66,,,,,,,
82.43,0.00829,91.68,,,,,,,
82.6,0.00833,91.7,,,,,,,
83.43,0.00839,91.26,,,,,,,
83.62,0.00843,90.97,,,,,,,
84.17,0.00848,90.38,,,,,,,
84.43,0.00849,91.49,,,,,,,
84.67,0.00853,91.7,,,,,,,
85.19,0.00859,92.26,,,,,,,
85.74,0.00864,91.91,,,,,,,
86.22,0.00869,92.68,,,,,,,
86.43,0.00869,92.7,,,,,,,
86.75,0.00874,93.06,,,,,,,
87.19,0.00879,93.29,,,,,,,
87.43,0.00878,92.43,,,,,,,
88.29,0.00889,92.45,,,,,,,
88.43,0.00889,92.37,,,,,,,
88.74,0.00895,92.04,,,,,,,
89.29,0.009,91.99,,,,,,,
89.43,0.00898,92.11,,,,,,,
90.3,0.0091,93.33,,,,,,,
90.43,0.00909,93.28,,,,,,,
90.69,0.00915,93.43,,,,,,,
91.29,0.0092,92.96,,,,,,,
91.43,0.00918,93.13,,,,,,,
91.67,0.00925,92.96,,,,,,,
92.43,0.00928,90.7,,,,,,,
92.84,0.00935,90.9,,,,,,,
93.32,0.0094,91.18,,,,,,,
93.43,0.00939,90.89,,,,,,,
94.08,0.00935,78.53,,,,,,,
94.43,0.00933,72.1,,,,,,,
95.15,0.00925,61.14,,,,,,,
95.43,0.00922,57.17,,,,,,,
95.68,0.0092,53.7,,,,,,,
96.24,0.00915,45.92,,,,,,,
96.43,0.00913,43.55,,,,,,,
96.76,0.0091,38.98,,,,,,,
97.43,0.00904,32.49,,,,,,,
97.78,0.00899,28.08,,,,,,,
98.33,0.00894,22.72,,,,,,,
98.43,0.00894,21.95,,,,,,,
98.86,0.00889,17.86,,,,,,,
99.38,0.00884,12.39,,,,,,,
100.13,0.00879,8.86,,,,,,,
100.43,0.00877,5.63,,,,,,,
100.73,0.00873,1.7,,,,,,,
101.16,0.00868,-2.0,,,,,,,
101.43,0.00867,-4.08,,,,,,,
102.03,0.00858,-14.29,,,,,,,
102.36,0.00853,-18.57,,,,,,,
102.43,0.00853,-18.95,,,,,,,
102.91,0.00848,-22.97,,,,,,,
103.43,0.00843,-26.91,,,,,,,
103.48,0.00843,-27.48,,,,,,,
104.41,0.00833,-33.79,,,,,,,
104.43,0.00833,-33.94,,,,,,,
104.91,0.00828,-37.68,,,,,,,
105.43,0.00823,-42.01,,,,,,,
105.53,0.00823,-42.99,,,,,,,
106.0,0.00818,-47.43,,,,,,,
106.48,0.00813,-51.42,,,,,,,
107.04,0.00807,-57.25,,,,,,,
107.43,0.00803,-59.8,,,,,,,
107.56,0.00802,-60.51,,,,,,,
108.08,0.00797,-63.03,,,,,,,
108.43,0.00792,-64.43,,,,,,,
109.13,0.00787,-67.29,,,,,,,
109.43,0.00783,-68.87,,,,,,,
109.55,0.00782,-69.36,,,,,,,
110.08,0.00777,-71.74,,,,,,,
110.43,0.00773,-73.24,,,,,,,
110.6,0.00771,-73.91,,,,,,,
111.43,0.00762,-75.53,,,,,,,
111.5,0.00761,-75.38,,,,,,,
112.01,0.00756,-74.92,,,,,,,
112.43,0.00752,-75.26,,,,,,,
112.51,0.00751,-75.13,,,,,,,
113.06,0.00746,-76.12,,,,,,,
113.51,0.00741,-77.36,,,,,,,
114.09,0.00736,-77.76,,,,,,,
114.43,0.00732,-79.0,,,,,,,
114.58,0.0073,-79.33,,,,,,,
115.11,0.00725,-79.88,,,,,,,
115.58,0.0072,-81.02,,,,,,,
116.18,0.00715,-81.39,,,,,,,
116.43,0.00712,-82.15,,,,,,,
116.68,0.00709,-82.81,,,,,,,
117.16,0.00704,-83.39,,,,,,,
117.43,0.00702,-83.64,,,,,,,
118.15,0.00694,-83.88,,,,,,,
118.43,0.00691,-84.0,,,,,,,
118.64,0.00689,-83.47,,,,,,,
119.23,0.00684,-84.16,,,,,,,
119.43,0.00681,-84.88,,,,,,,
119.73,0.00679,-84.49,,,,,,,
120.43,0.00672,-83.9,,,,,,,
120.68,0.00668,-84.3,,,,,,,
121.18,0.00663,-83.21,,,,,,,
121.43,0.00661,-82.62,,,,,,,
121.69,0.00658,-83.07,,,,,,,
122.23,0.00653,-82.57,,,,,,,
122.68,0.00648,-82.59,,,,,,,
123.21,0.00643,-82.73,,,,,,,
123.43,0.00641,-82.65,,,,,,,
123.66,0.00638,-82.9,,,,,,,
124.14,0.00633,-83.27,,,,,,,
124.43,0.00631,-82.23,,,,,,,
125.21,0.00622,-81.96,,,,,,,
125.43,0.0062,-82.3,,,,,,,
125.69,0.00617,-82.21,,,,,,,
126.23,0.00612,-82.31,,,,,,,
126.43,0.00611,-82.61,,,,,,,
127.26,0.00602,-82.12,,,,,,,
127.43,0.006,-82.45,,,,,,,
127.73,0.00597,-82.48,,,,,,,
128.21,0.00592,-81.55,,,,,,,
128.43,0.00589,-81.14,,,,,,,
128.74,0.00586,-81.6,,,,,,,
129.43,0.0058,-82.13,,,,,,,
129.76,0.00576,-82.19,,,,,,,
130.31,0.00571,-83.38,,,,,,,
130.43,0.0057,-83.59,,,,,,,
130.81,0.00566,-83.52,,,,,,,
131.29,0.00561,-83.31,,,,,,,
131.79,0.00556,-82.61,,,,,,,
132.31,0.00551,-82.22,,,,,,,
132.43,0.0055,-82.61,,,,,,,
132.84,0.00546,-83.78,,,,,,,
133.33,0.00541,-83.25,,,,,,,
133.43,0.0054,-83.08,,,,,,,
134.31,0.0053,-84.11,,,,,,,
134.43,0.0053,-83.65,,,,,,,
134.91,0.00525,-84.46,,,,,,,
135.39,0.0052,-84.93,,,,,,,
135.43,0.0052,-84.99,,,,,,,
135.86,0.00515,-85.1,,,,,,,
136.43,0.0051,-82.5,,,,,,,
136.93,0.00505,-83.35,,,,,,,
137.37,0.005,-83.51,,,,,,,
137.43,0.005,-83.34,,,,,,,
137.84,0.00495,-84.05,,,,,,,
138.41,0.0049,-84.08,,,,,,,
138.88,0.00485,-83.97,,,,,,,
139.39,0.0048,-84.2,,,,,,,
139.43,0.0048,-84.22,,,,,,,
139.87,0.00475,-83.88,,,,,,,
140.43,0.0047,-84.11,,,,,,,
140.96,0.00464,-84.48,,,,,,,
141.42,0.00459,-84.99,,,,,,,
141.43,0.0046,-84.86,,,,,,,
142.01,0.00454,-85.36,,,,,,,
142.43,0.0045,-87.08,,,,,,,
142.47,0.00449,-87.14,,,,,,,
143.43,0.00441,-86.28,,,,,,,
143.57,0.00439,-87.06,,,,,,,
144.03,0.00434,-89.62,,,,,,,
144.43,0.00431,-90.41,,,,,,,
144.49,0.00428,-90.31,,,,,,,
145.08,0.00423,-89.58,,,,,,,
145.56,0.00418,-90.84,,,,,,,
146.06,0.00413,-88.09,,,,,,,
146.43,0.00409,-86.79,,,,,,,
146.52,0.00408,-86.2,,,,,,,
147.06,0.00403,-85.56,,,,,,,
147.43,0.00401,-85.87,,,,,,,
148.07,0.00392,-86.04,,,,,,,
148.43,0.0039,-85.43,,,,,,,
148.57,0.00387,-85.32,,,,,,,
149.06,0.00382,-85.15,,,,,,,
149.43,0.00381,-84.93,,,,,,,
149.69,0.00377,-85.12,,,,,,,
150.43,0.00371,-86.73,,,,,,,
150.67,0.00367,-87.2,,,,,,,
151.12,0.00362,-87.1,,,,,,,
151.43,0.00361,-86.88,,,,,,,
151.72,0.00357,-87.05,,,,,,,
152.43,0.00351,-87.66,,,,,,,
152.62,0.00347,-87.17,,,,,,,
153.19,0.00342,-85.84,,,,,,,
153.43,0.00339,-86.11,,,,,,,
153.71,0.00337,-85.29,,,,,,,
154.24,0.00331,-87.01,,,,,,,
154.72,0.00326,-87.01,,,,,,,
155.23,0.00321,-87.88,,,,,,,
155.43,0.0032,-88.1,,,,,,,
155.69,0.00316,-87.99,,,,,,,
156.23,0.00311,-87.69,,,,,,,
156.43,0.0031,-87.88,,,,,,,
157.27,0.00301,-89.2,,,,,,,
157.43,0.00299,-88.95,,,,,,,
157.68,0.00296,-88.79,,,,,,,
158.31,0.00291,-86.45,,,,,,,
158.43,0.0029,-87.01,,,,,,,
158.78,0.00286,-87.29,,,,,,,
159.43,0.00279,-87.0,,,,,,,
159.73,0.00275,-86.42,,,,,,,
160.29,0.0027,-85.19,,,,,,,
160.43,0.00269,-85.43,,,,,,,
160.83,0.00265,-85.91,,,,,,,
161.29,0.0026,-86.4,,,,,,,
161.87,0.00255,-86.54,,,,,,,
162.33,0.0025,-87.82,,,,,,,
162.43,0.00249,-87.43,,,,,,,
162.86,0.00245,-86.98,,,,,,,
163.34,0.0024,-87.75,,,,,,,
163.43,0.00239,-87.62,,,,,,,
164.39,0.00229,-88.0,,,,,,,
164.43,0.00229,-87.98,,,,,,,
164.89,0.00224,-88.02,,,,,,,
165.41,0.00219,-89.67,,,,,,,
165.43,0.00219,-89.62,,,,,,,
166.36,0.00209,-87.29,,,,,,,
166.43,0.00209,-87.4,,,,,,,
166.89,0.00204,-88.52,,,,,,,
167.41,0.00199,-87.75,,,,,,,
167.43,0.00199,-87.64,,,,,,,
167.94,0.00194,-87.41,,,,,,,
168.48,0.00189,-87.97,,,,,,,
168.96,0.00183,-88.22,,,,,,,
169.43,0.00179,-87.66,,,,,,,
169.51,0.00178,-87.92,,,,,,,
170.03,0.00173,-88.85,,,,,,,
170.43,0.00169,-89.34,,,,,,,
171.08,0.00163,-89.24,,,,,,,
171.43,0.00159,-90.19,,,,,,,
171.51,0.00158,-90.39,,,,,,,
172.03,0.00153,-90.24,,,,,,,
172.43,0.00149,-89.6,,,,,,,
172.59,0.00147,-89.4,,,,,,,
173.43,0.00139,-88.54,,,,,,,
173.58,0.00137,-88.1,,,,,,,
174.13,0.00132,-88.41,,,,,,,
174.43,0.00129,-88.4,,,,,,,
174.6,0.00127,-87.93,,,,,,,
175.13,0.00122,-88.99,,,,,,,
175.65,0.00117,-89.13,,,,,,,
176.13,0.00112,-89.77,,,,,,,
176.43,0.0011,-89.85,,,,,,,
176.6,0.00107,-90.09,,,,,,,
177.13,0.00102,-88.56,,,,,,,
177.7,0.00097,-88.48,,,,,,,
178.15,0.00091,-90.12,,,,,,,
178.43,0.00089,-89.56,,,,,,,
178.76,0.00086,-89.98,,,,,,,
179.21,0.00081,-89.6,,,,,,,
179.43,0.0008,-89.99,,,,,,,
180.26,0.00071,-90.87,,,,,,,
180.43,0.00069,-91.69,,,,,,,
180.73,0.00066,-91.34,,,,,,,
181.28,0.00061,-90.53,,,,,,,
181.43,0.00059,-90.52,,,,,,,
181.73,0.00056,-91.76,,,,,,,
182.43,0.00049,-91.05,,,,,,,
182.81,0.00045,-90.89,,,,,,,
183.29,0.0004,-91.39,,,,,,,
183.43,0.00039,-91.42,,,,,,,
183.74,0.00035,-91.22,,,,,,,
184.31,0.0003,-89.7,,,,,,,
184.78,0.00025,-89.63,,,,,,,
185.26,0.0002,-90.14,,,,,,,
185.43,0.00019,-89.07,,,,,,,
185.84,0.00015,-88.1,,,,,,,
186.39,0.0001,-89.09,,,,,,,
186.43,9e-05,-89.02,,,,,,,
187.38,-1e-05,-89.87,,,,,,,
187.43,-1e-05,-89.71,,,,,,,
187.91,-6e-05,-88.98,,,,,,,
188.36,-0.00011,-88.76,,,,,,,
188.43,-0.00011,-89.0,,,,,,,
188.88,-0.00016,-89.07,,,,,,,
189.48,-0.00021,-88.52,,,,,,,
189.99,-0.00027,-89.38,,,,,,,
190.43,-0.0003,-89.01,,,,,,,
190.51,-0.00032,-89.29,,,,,,,
190.99,-0.00037,-89.13,,,,,,,
191.56,-0.00042,-88.9,,,,,,,
192.01,-0.00047,-89.14,,,,,,,
192.43,-0.0005,-88.21,,,,,,,
192.59,-0.00052,-88.54,,,,,,,
193.08,-0.00057,-89.98,,,,,,,
193.43,-0.0006,-90.27,,,,,,,
194.08,-0.00067,-89.93,,,,,,,
194.43,-0.00071,-90.31,,,,,,,
194.61,-0.00072,-90.2,,,,,,,
195.06,-0.00078,-90.07,,,,,,,
195.43,-0.0008,-90.15,,,,,,,
195.59,-0.00083,-90.06,,,,,,,
196.43,-0.0009,-90.59,,,,,,,
196.63,-0.00093,-90.68,,,,,,,
197.19,-0.00098,-90.3,,,,,,,
197.43,-0.00101,-90.47,,,,,,,
197.64,-0.00103,-90.26,,,,,,,
198.16,-0.00109,-89.24,,,,,,,
198.71,-0.00114,-88.04,,,,,,,
199.21,-0.00119,-89.39,,,,,,,
199.43,-0.0012,-89.77,,,,,,,
199.64,-0.00124,-90.18,,,,,,,
200.16,-0.00129,-89.35,,,,,,,
200.43,-0.00131,-88.44,,,,,,,
201.24,-0.00139,-90.55,,,,,,,
201.43,-0.00141,-91.07,,,,,,,
201.72,-0.00144,-91.58,,,,,,,
202.26,-0.00149,-91.21,,,,,,,
202.43,-0.0015,-91.3,,,,,,,
203.29,-0.0016,-90.93,,,,,,,
203.43,-0.0016,-90.66,,,,,,,
203.77,-0.00165,-90.25,,,,,,,
204.31,-0.0017,-90.26,,,,,,,
204.43,-0.0017,-90.09,,,,,,,
204.81,-0.00175,-89.9,,,,,,,
205.43,-0.0018,-89.62,,,,,,,
205.87,-0.00185,-90.81,,,,,,,
206.36,-0.0019,-91.54,,,,,,,
206.43,-0.00189,-91.49,,,,,,,
206.84,-0.00195,-92.27,,,,,,,
207.37,-0.002,-91.95,,,,,,,
207.92,-0.00206,-92.45,,,,,,,
208.37,-0.00211,-92.77,,,,,,,
208.43,-0.00209,-92.66,,,,,,,
208.91,-0.00216,-92.79,,,,,,,
209.43,-0.00218,-92.62,,,,,,,
209.49,-0.00221,-92.77,,,,,,,
210.43,-0.00228,-92.87,,,,,,,
210.46,-0.00231,-92.9,,,,,,,
210.86,-0.00236,-92.79,,,,,,,
211.43,-0.00239,-91.42,,,,,,,
211.46,-0.00241,-91.35,,,,,,,
211.94,-0.00246,-92.0,,,,,,,
212.43,-0.0025,-89.95,,,,,,,
212.99,-0.00257,-90.14,,,,,,,
213.43,-0.00259,-90.51,,,,,,,
213.47,-0.00262,-90.54,,,,,,,
214.02,-0.00267,-91.13,,,,,,,
214.42,-0.00272,-91.56,,,,,,,
214.94,-0.00277,-88.63,,,,,,,
215.43,-0.00279,-88.41,,,,,,,
215.44,-0.00282,-88.46,,,,,,,
215.97,-0.00287,-88.52,,,,,,,
216.43,-0.00289,-89.92,,,,,,,
216.97,-0.00297,-90.28,,,,,,,
217.43,-0.00299,-90.38,,,,,,,
217.54,-0.00302,-90.61,,,,,,,
218.02,-0.00307,-91.49,,,,,,,
218.43,-0.00309,-90.75,,,,,,,
218.52,-0.00312,-90.48,,,,,,,
219.43,-0.00319,-90.78,,,,,,,
219.57,-0.00322,-90.82,,,,,,,
220.09,-0.00328,-91.74,,,,,,,
220.43,-0.00328,-92.5,,,,,,,
220.62,-0.00333,-93.19,,,,,,,
221.14,-0.00338,-93.81,,,,,,,
221.57,-0.00343,-94.04,,,,,,,
222.01,-0.00348,-91.9,,,,,,,
222.43,-0.00349,-90.02,,,,,,,
222.59,-0.00353,-89.89,,,,,,,
223.1,-0.00358,-90.61,,,,,,,
223.43,-0.00359,-91.58,,,,,,,
224.12,-0.00368,-93.29,,,,,,,
224.43,-0.00368,-93.83,,,,,,,
224.64,-0.00373,-94.54,,,,,,,
225.09,-0.00378,-94.11,,,,,,,
225.43,-0.00378,-93.68,,,,,,,
225.66,-0.00383,-93.57,,,,,,,
226.43,-0.00389,-92.52,,,,,,,
226.62,-0.00393,-91.64,,,,,,,
227.14,-0.00398,-91.17,,,,,,,
227.43,-0.00399,-90.96,,,,,,,
227.67,-0.00404,-90.9,,,,,,,
228.43,-0.00409,-90.41,,,,,,,
228.7,-0.00414,-90.22,,,,,,,
229.24,-0.00419,-90.62,,,,,,,
229.43,-0.00419,-91.24,,,,,,,
229.72,-0.00424,-92.94,,,,,,,
230.24,-0.00429,-93.96,,,,,,,
230.74,-0.00434,-93.08,,,,,,,
231.25,-0.00439,-92.33,,,,,,,
231.43,-0.00439,-92.09,,,,,,,
231.74,-0.00445,-91.89,,,,,,,
232.22,-0.0045,-90.67,,,,,,,
232.43,-0.00449,-90.03,,,,,,,
233.31,-0.0046,-90.85,,,,,,,
233.43,-0.0046,-91.21,,,,,,,
233.77,-0.00465,-90.67,,,,,,,
234.29,-0.0047,-91.1,,,,,,,
234.43,-0.0047,-90.89,,,,,,,
234.84,-0.00475,-90.86,,,,,,,
235.43,-0.00479,-89.7,,,,,,,
235.87,-0.00485,-89.72,,,,,,,
236.34,-0.0049,-89.68,,,,,,,
236.43,-0.00489,-89.75,,,,,,,
236.87,-0.00495,-90.38,,,,,,,
237.36,-0.005,-92.04,,,,,,,
237.91,-0.00505,-92.46,,,,,,,
238.41,-0.00511,-92.03,,,,,,,
238.43,-0.00509,-92.05,,,,,,,
238.86,-0.00516,-91.57,,,,,,,
239.37,-0.00521,-89.69,,,,,,,
239.43,-0.00519,-89.6,,,,,,,
240.42,-0.00531,-90.27,,,,,,,
240.43,-0.00529,-90.32,,,,,,,
240.97,-0.00536,-89.94,,,,,,,
241.43,-0.00539,-91.14,,,,,,,
241.51,-0.00541,-91.27,,,,,,,
242.43,-0.00548,-92.2,,,,,,,
242.49,-0.00552,-92.3,,,,,,,
242.97,-0.00557,-92.55,,,,,,,
243.43,-0.00558,-93.03,,,,,,,
243.51,-0.00562,-93.51,,,,,,,
243.99,-0.00567,-92.66,,,,,,,
244.57,-0.00572,-92.5,,,,,,,
244.99,-0.00577,-93.0,,,,,,,
245.43,-0.00579,-93.17,,,,,,,
245.56,-0.00582,-93.1,,,,,,,
246.06,-0.00588,-93.31,,,,,,,
246.43,-0.00589,-93.41,,,,,,,
247.04,-0.00598,-92.2,,,,,,,
247.43,-0.00599,-90.63,,,,,,,
247.61,-0.00603,-90.49,,,,,,,
248.14,-0.00608,-90.81,,,,,,,
248.43,-0.0061,-90.76,,,,,,,
248.62,-0.00613,-90.21,,,,,,,
249.43,-0.00619,-92.59,,,,,,,
249.66,-0.00623,-92.96,,,,,,,
250.15,-0.00628,-93.89,,,,,,,
250.43,-0.00628,-93.77,,,,,,,
250.62,-0.00633,-93.61,,,,,,,
251.09,-0.00638,-94.17,,,,,,,
251.57,-0.00643,-93.04,,,,,,,
252.14,-0.00649,-91.23,,,,,,,
252.43,-0.00649,-90.89,,,,,,,
252.67,-0.00654,-90.5,,,,,,,
253.14,-0.00659,-91.49,,,,,,,
253.71,-0.00664,-91.34,,,,,,,
254.19,-0.00669,-92.07,,,,,,,
254.43,-0.00669,-92.21,,,,,,,
254.69,-0.00674,-91.77,,,,,,,
255.17,-0.00679,-90.26,,,,,,,
255.43,-0.00679,-89.91,,,,,,,
256.24,-0.00689,-92.96,,,,,,,
256.43,-0.00689,-93.4,,,,,,,
256.71,-0.00694,-93.74,,,,,,,
257.27,-0.00699,-93.11,,,,,,,
257.43,-0.00698,-93.19,,,,,,,
257.71,-0.00704,-92.86,,,,,,,
258.43,-0.00709,-93.98,,,,,,,
258.72,-0.00714,-93.09,,,,,,,
259.24,-0.0072,-92.08,,,,,,,
259.43,-0.00719,-91.33,,,,,,,
259.74,-0.00725,-90.11,,,,,,,
260.3,-0.0073,-90.56,,,,,,,
260.8,-0.00735,-91.68,,,,,,,
261.34,-0.0074,-91.45,,,,,,,
261.43,-0.00738,-91.61,,,,,,,
261.87,-0.00745,-93.04,,,,,,,
262.37,-0.0075,-94.08,,,,,,,
262.43,-0.00748,-94.2,,,,,,,
263.32,-0.0076,-93.87,,,,,,,
263.43,-0.00758,-93.5,,,,,,,
263.92,-0.00766,-94.16,,,,,,,
264.34,-0.00771,-94.09,,,,,,,
264.43,-0.00768,-94.05,,,,,,,
265.42,-0.00781,-93.28,,,,,,,
265.43,-0.00778,-93.32,,,,,,,
265.89,-0.00786,-93.54,,,,,,,
266.42,-0.00791,-93.14,,,,,,,
266.43,-0.00788,-93.17,,,,,,,
266.84,-0.00796,-93.68,,,,,,,
267.44,-0.00801,-92.65,,,,,,,
267.9,-0.00806,-93.74,,,,,,,
268.43,-0.00808,-93.71,,,,,,,
268.45,-0.00812,-93.81,,,,,,,
268.97,-0.00817,-92.73,,,,,,,
269.43,-0.00818,-92.65,,,,,,,
269.97,-0.00827,-92.97,,,,,,,
270.43,-0.00828,-93.33,,,,,,,
270.52,-0.00832,-93.41,,,,,,,
270.95,-0.00837,-91.91,,,,,,,
271.43,-0.00838,-91.08,,,,,,,
271.54,-0.00842,-91.06,,,,,,,
272.43,-0.00849,-91.57,,,,,,,
272.55,-0.00852,-91.56,,,,,,,
273.08,-0.00858,-93.08,,,,,,,
273.43,-0.00858,-93.55,,,,,,,
273.55,-0.00863,-93.48,,,,,,,
274.1,-0.00868,-93.02,,,,,,,
274.59,-0.00873,-92.47,,,,,,,
275.13,-0.00878,-92.18,,,,,,,
275.43,-0.00879,-92.36,,,,,,,
275.58,-0.00883,-91.74,,,,,,,
276.13,-0.00888,-90.35,,,,,,,
276.43,-0.00888,-90.82,,,,,,,
277.17,-0.00898,-93.17,,,,,,,
277.43,-0.00898,-93.71,,,,,,,
277.65,-0.00903,-93.01,,,,,,,
278.13,-0.00908,-91.58,,,,,,,
278.43,-0.00908,-91.48,,,,,,,
279.18,-0.00918,-92.88,,,,,,,
279.43,-0.00919,-92.35,,,,,,,
279.64,-0.00924,-91.61,,,,,,,
280.17,-0.00929,-90.3,,,,,,,
280.43,-0.00928,-90.24,,,,,,,
280.68,-0.00934,-90.96,,,,,,,
281.43,-0.00938,-93.87,,,,,,,
282.26,-0.00933,-77.13,,,,,,,
282.43,-0.00932,-73.52,,,,,,,
282.78,-0.00928,-67.95,,,,,,,
283.29,-0.00923,-59.15,,,,,,,
283.43,-0.00923,-57.36,,,,,,,
284.41,-0.00913,-43.34,,,,,,,
284.43,-0.00913,-42.96,,,,,,,
284.96,-0.00908,-36.06,,,,,,,
285.43,-0.00904,-30.47,,,,,,,
285.44,-0.00903,-30.38,,,,,,,
285.99,-0.00897,-24.3,,,,,,,
286.52,-0.00892,-19.58,,,,,,,
287.08,-0.00887,-13.24,,,,,,,
287.43,-0.00884,-9.1,,,,,,,
287.59,-0.00882,-7.32,,,,,,,
288.09,-0.00877,-1.93,,,,,,,
288.43,-0.00874,1.09,,,,,,,
289.13,-0.00867,7.26,,,,,,,
289.43,-0.00865,10.62,,,,,,,
289.64,-0.00862,12.63,,,,,,,
290.14,-0.00857,16.92,,,,,,,
290.43,-0.00856,19.34,,,,,,,
291.37,-0.00846,27.85,,,,,,,
291.43,-0.00846,28.74,,,,,,,
291.83,-0.00841,30.55,,,,,,,
292.43,-0.00838,35.16,,,,,,,
292.48,-0.00836,35.59,,,,,,,
292.99,-0.00831,39.54,,,,,,,
293.43,-0.00824,48.11,,,,,,,
293.69,-0.00821,50.3,,,,,,,
294.21,-0.00816,54.85,,,,,,,
294.43,-0.00814,56.76,,,,,,,
294.71,-0.0081,58.93,,,,,,,
295.26,-0.00805,61.92,,,,,,,
295.74,-0.008,64.59,,,,,,,
296.24,-0.00795,67.51,,,,,,,
296.43,-0.00793,68.53,,,,,,,
296.74,-0.0079,70.71,,,,,,,
297.26,-0.00785,72.33,,,,,,,
297.43,-0.00784,73.54,,,,,,,
298.28,-0.00775,79.87,,,,,,,
298.43,-0.00774,80.53,,,,,,,
298.78,-0.0077,82.25,,,,,,,
299.29,-0.00765,84.66,,,,,,,
299.43,-0.00763,85.08,,,,,,,
299.73,-0.0076,85.23,,,,,,,
300.43,-0.00753,86.04,,,,,,,
300.71,-0.00749,85.75,,,,,,,
301.26,-0.00744,88.17,,,,,,,
301.43,-0.00743,88.42,,,,,,,
301.72,-0.00739,87.71,,,,,,,
302.21,-0.00734,87.4,,,,,,,
302.71,-0.00729,86.97,,,,,,,
303.18,-0.00724,87.77,,,,,,,
303.43,-0.00722,87.35,,,,,,,
303.69,-0.00719,87.04,,,,,,,
304.18,-0.00714,86.57,,,,,,,
304.73,-0.00708,87.2,,,,,,,
305.22,-0.00703,87.31,,,,,,,
305.43,-0.00701,86.62,,,,,,,
305.79,-0.00698,87.43,,,,,,,
306.23,-0.00693,87.15,,,,,,,
306.43,-0.00691,86.65,,,,,,,
307.26,-0.00683,88.21,,,,,,,
307.43,-0.00682,87.93,,,,,,,
307.78,-0.00678,87.53,,,,,,,
308.28,-0.00673,89.97,,,,,,,
308.43,-0.00671,90.24,,,,,,,
308.73,-0.00667,90.57,,,,,,,
309.43,-0.00662,91.28,,,,,,,
309.78,-0.00657,91.26,,,,,,,
310.24,-0.00652,89.89,,,,,,,
310.43,-0.00652,89.99,,,,,,,
310.79,-0.00647,89.87,,,,,,,
311.29,-0.00642,88.94,,,,,,,
311.78,-0.00636,88.09,,,,,,,
312.26,-0.00631,87.71,,,,,,,
312.43,-0.0063,87.26,,,,,,,
312.79,-0.00626,85.88,,,,,,,
313.33,-0.00621,86.48,,,,,,,
313.43,-0.00621,86.73,,,,,,,
314.34,-0.00611,88.22,,,,,,,
314.43,-0.00611,88.34,,,,,,,
314.83,-0.00606,88.4,,,,,,,
315.33,-0.00601,88.87,,,,,,,
315.43,-0.00601,88.73,,,,,,,
316.31,-0.00591,88.13,,,,,,,
316.43,-0.00591,87.86,,,,,,,
316.83,-0.00586,87.44,,,,,,,
317.36,-0.00581,88.23,,,,,,,
317.43,-0.0058,88.49,,,,,,,
317.79,-0.00576,87.66,,,,,,,
318.43,-0.0057,87.34,,,,,,,
318.86,-0.00565,87.76,,,,,,,
319.33,-0.0056,88.04,,,,,,,
319.43,-0.00561,88.05,,,,,,,
319.83,-0.00555,88.47,,,,,,,
320.37,-0.0055,88.08,,,,,,,
320.84,-0.00545,86.01,,,,,,,
321.36,-0.0054,86.76,,,,,,,
321.43,-0.0054,86.88,,,,,,,
321.86,-0.00535,85.72,,,,,,,
322.37,-0.0053,86.08,,,,,,,
322.43,-0.00532,86.24,,,,,,,
323.36,-0.0052,88.55,,,,,,,
323.43,-0.00521,88.53,,,,,,,
323.97,-0.00515,89.06,,,,,,,
324.42,-0.0051,88.91,,,,,,,
324.43,-0.00511,88.76,,,,,,,
324.96,-0.00505,89.7,,,,,,,
325.44,-0.00499,89.79,,,,,,,
325.91,-0.00494,89.8,,,,,,,
326.43,-0.00491,90.29,,,,,,,
326.47,-0.00489,90.43,,,,,,,
326.96,-0.00484,91.18,,,,,,,
327.43,-0.00481,91.34,,,,,,,
327.87,-0.00474,90.17,,,,,,,
328.43,-0.00472,89.32,,,,,,,
328.44,-0.00469,89.42,,,,,,,
329.01,-0.00464,89.71,,,,,,,
329.43,-0.00461,90.3,,,,,,,
329.94,-0.00454,89.68,,,,,,,
330.43,-0.00451,88.53,,,,,,,
330.47,-0.00449,88.45,,,,,,,
330.99,-0.00444,87.88,,,,,,,
331.43,-0.00441,88.91,,,,,,,
331.5,-0.00438,89.04,,,,,,,
332.43,-0.00431,88.36,,,,,,,
332.52,-0.00428,88.72,,,,,,,
332.97,-0.00423,89.08,,,,,,,
333.43,-0.00421,90.05,,,,,,,
333.49,-0.00418,90.14,,,,,,,
334.09,-0.00413,90.75,,,,,,,
334.52,-0.00408,90.72,,,,,,,
335.06,-0.00403,90.25,,,,,,,
335.43,-0.00401,91.23,,,,,,,
335.54,-0.00398,90.9,,,,,,,
336.09,-0.00393,89.55,,,,,,,
336.43,-0.00392,90.41,,,,,,,
337.09,-0.00383,90.73,,,,,,,
337.43,-0.00381,89.84,,,,,,,
337.62,-0.00377,89.5,,,,,,,
338.07,-0.00372,89.35,,,,,,,
338.43,-0.00372,88.93,,,,,,,
338.6,-0.00367,88.97,,,,,,,
339.43,-0.00362,90.43,,,,,,,
339.59,-0.00357,90.16,,,,,,,
340.0,-0.00352,89.42,,,,,,,
340.43,-0.00352,88.42,,,,,,,
340.54,-0.00347,88.24,,,,,,,
341.43,-0.00342,89.2,,,,,,,
341.64,-0.00337,89.18,,,,,,,
342.14,-0.00332,89.57,,,,,,,
342.43,-0.00332,89.85,,,,,,,
342.64,-0.00327,90.64,,,,,,,
343.17,-0.00322,91.83,,,,,,,
343.69,-0.00317,90.32,,,,,,,
344.15,-0.00312,90.79,,,,,,,
344.43,-0.00312,90.91,,,,,,,
344.72,-0.00306,91.49,,,,,,,
345.17,-0.00301,91.53,,,,,,,
345.43,-0.00302,91.07,,,,,,,
346.24,-0.00291,89.03,,,,,,,
346.43,-0.00291,89.57,,,,,,,
346.7,-0.00286,89.68,,,,,,,
347.25,-0.00281,88.99,,,,,,,
347.43,-0.00282,89.21,,,,,,,
347.74,-0.00276,89.18,,,,,,,
348.43,-0.00272,89.35,,,,,,,
348.8,-0.00265,89.52,,,,,,,
349.34,-0.0026,90.55,,,,,,,
349.43,-0.00262,90.88,,,,,,,
349.79,-0.00255,91.28,,,,,,,
350.32,-0.0025,90.87,,,,,,,
350.82,-0.00245,91.31,,,,,,,
351.4,-0.0024,92.51,,,,,,,
351.43,-0.00242,92.6,,,,,,,
351.79,-0.00235,92.24,,,,,,,
352.32,-0.0023,91.51,,,,,,,
352.43,-0.00232,91.38,,,,,,,
353.38,-0.00219,90.53,,,,,,,
353.43,-0.00222,90.48,,,,,,,
353.92,-0.00214,90.79,,,,,,,
354.43,-0.00212,92.11,,,,,,,
354.47,-0.00209,92.13,,,,,,,
355.43,-0.00201,93.32,,,,,,,
355.48,-0.00199,93.4,,,,,,,
355.97,-0.00193,92.61,,,,,,,
356.43,-0.00192,91.51,,,,,,,
356.48,-0.00188,91.51,,,,,,,
356.99,-0.00183,91.68,,,,,,,
357.58,-0.00178,93.05,,,,,,,
358.0,-0.00173,93.37,,,,,,,
358.43,-0.00172,93.09,,,,,,,
358.6,-0.00168,93.48,,,,,,,
359.07,-0.00163,93.27,,,,,,,
359.43,-0.00161,93.07,,,,,,,
360.08,-0.00152,92.01,,,,,,,
360.43,-0.00152,92.65,,,,,,,
360.62,-0.00147,93.15,,,,,,,
361.08,-0.00142,93.76,,,,,,,
361.43,-0.00141,92.64,,,,,,,
361.58,-0.00137,92.31,,,,,,,
362.43,-0.00131,91.5,,,,,,,
362.62,-0.00127,91.1,,,,,,,
363.13,-0.00122,91.9,,,,,,,
363.43,-0.00121,91.82,,,,,,,
363.62,-0.00117,91.63,,,,,,,
364.1,-0.00112,91.61,,,,,,,
364.72,-0.00107,90.38,,,,,,,
365.17,-0.00102,91.88,,,,,,,
365.43,-0.00102,92.27,,,,,,,
365.72,-0.00097,93.35,,,,,,,
366.15,-0.00092,94.22,,,,,,,
366.63,-0.00086,91.98,,,,,,,
367.23,-0.00081,92.57,,,,,,,
367.43,-0.00081,92.64,,,,,,,
367.68,-0.00076,92.86,,,,,,,
368.12,-0.00071,92.36,,,,,,,
368.43,-0.00071,90.89,,,,,,,
369.28,-0.00061,91.2,,,,,,,
369.43,-0.00061,91.65,,,,,,,
369.68,-0.00055,91.38,,,,,,,
370.32,-0.0005,91.61,,,,,,,
370.43,-0.00051,92.28,,,,,,,
370.85,-0.00045,92.66,,,,,,,
371.43,-0.00041,93.15,,,,,,,
371.75,-0.00035,92.93,,,,,,,
372.32,-0.0003,93.0,,,,,,,
372.43,-0.00031,93.31,,,,,,,
372.85,-0.00025,93.35,,,,,,,
373.35,-0.00019,91.98,,,,,,,
373.93,-0.00014,91.73,,,,,,,
374.43,-0.00011,91.66,,,,,,,
374.43,-9e-05,91.65,,,,,,,
374.85,-4e-05,91.65,,,,,,,
375.37,1e-05,90.43,,,,,,,
375.43,-1e-05,90.15,,,,,,,
376.43,9e-05,93.99,,,,,,,
376.45,0.00011,93.92,,,,,,,
377.0,0.00017,93.35,,,,,,,
377.43,0.00018,92.49,,,,,,,
377.53,0.00022,92.82,,,,,,,
378.05,0.00027,92.99,,,,,,,
378.52,0.00032,93.54,,,,,,,
379.0,0.00037,92.11,,,,,,,
379.43,0.00039,91.31,,,,,,,
379.53,0.00042,91.11,,,,,,,
380.05,0.00047,92.4,,,,,,,
380.62,0.00052,93.29,,,,,,,
381.12,0.00057,94.68,,,,,,,
381.43,0.00058,95.38,,,,,,,
381.58,0.00062,95.21,,,,,,,
382.08,0.00068,93.91,,,,,,,
382.43,0.00069,93.84,,,,,,,
383.12,0.00078,94.65,,,,,,,
383.43,0.00079,94.39,,,,,,,
383.57,0.00083,94.15,,,,,,,
384.13,0.00088,93.49,,,,,,,
384.43,0.00089,93.84,,,,,,,
384.63,0.00093,93.92,,,,,,,
385.43,0.00099,94.3,,,,,,,
385.67,0.00103,94.28,,,,,,,
386.15,0.00109,93.95,,,,,,,
386.43,0.00109,93.74,,,,,,,
386.7,0.00114,94.22,,,,,,,
387.2,0.00119,94.03,,,,,,,
387.73,0.00124,93.7,,,,,,,
388.2,0.00129,93.07,,,,,,,
388.43,0.0013,92.28,,,,,,,
388.76,0.00134,91.76,,,,,,,
389.23,0.0014,91.8,,,,,,,
389.43,0.0014,91.52,,,,,,,
390.28,0.0015,90.16,,,,,,,
390.43,0.0015,89.82,,,,,,,
390.8,0.00155,90.52,,,,,,,
391.38,0.0016,91.64,,,,,,,
391.43,0.0016,91.79,,,,,,,
392.31,0.0017,94.21,,,,,,,
392.43,0.0017,94.01,,,,,,,
392.86,0.00175,94.5,,,,,,,
393.35,0.00181,93.03,,,,,,,
393.43,0.0018,92.79,,,,,,,
393.86,0.00186,92.57,,,,,,,
394.43,0.0019,92.06,,,,,,,
394.91,0.00196,93.26,,,,,,,
395.43,0.002,93.16,,,,,,,
395.45,0.00201,93.2,,,,,,,
395.9,0.00206,94.15,,,,,,,
396.43,0.0021,93.57,,,,,,,
396.96,0.00216,92.95,,,,,,,
397.4,0.00221,92.5,,,,,,,
397.43,0.00221,92.29,,,,,,,
398.01,0.00226,92.4,,,,,,,
398.43,0.0023,92.14,,,,,,,
398.45,0.00231,92.25,,,,,,,
399.43,0.0024,93.44,,,,,,,
399.58,0.00242,94.05,,,,,,,
399.96,0.00247,93.81,,,,,,,
400.43,0.00251,93.31,,,,,,,
400.48,0.00252,93.27,,,,,,,
401.03,0.00257,93.54,,,,,,,
401.54,0.00262,93.57,,,,,,,
402.03,0.00267,94.51,,,,,,,
402.43,0.00271,92.94,,,,,,,
402.51,0.00272,92.95,,,,,,,
403.0,0.00277,92.37,,,,,,,
403.43,0.0028,92.81,,,,,,,
404.03,0.00287,94.49,,,,,,,
404.43,0.00291,92.79,,,,,,,
404.59,0.00293,92.49,,,,,,,
405.11,0.00298,93.87,,,,,,,
405.43,0.00301,93.43,,,,,,,
406.16,0.00308,93.38,,,,,,,
406.43,0.0031,93.53,,,,,,,
406.6,0.00313,93.16,,,,,,,
407.09,0.00318,91.72,,,,,,,
407.43,0.00321,91.31,,,,,,,
407.63,0.00323,90.83,,,,,,,
408.43,0.00331,93.52,,,,,,,
408.73,0.00334,94.12,,,,,,,
409.18,0.00339,93.46,,,,,,,
409.43,0.00341,92.55,,,,,,,
409.73,0.00344,92.31,,,,,,,
410.26,0.00349,92.79,,,,,,,
410.76,0.00354,93.49,,,,,,,
411.19,0.00359,92.45,,,,,,,
411.43,0.00361,91.83,,,,,,,
411.78,0.00364,91.91,,,,,,,
412.26,0.00369,92.39,,,,,,,
412.43,0.00371,92.32,,,,,,,
413.26,0.0038,91.97,,,,,,,
413.43,0.00381,91.91,,,,,,,
413.88,0.00385,92.52,,,,,,,
414.36,0.0039,93.95,,,,,,,
414.43,0.00391,93.96,,,,,,,
414.79,0.00395,93.91,,,,,,,
415.43,0.00401,93.06,,,,,,,
415.88,0.00405,92.46,,,,,,,
416.39,0.0041,94.06,,,,,,,
416.43,0.00411,94.22,,,,,,,
416.86,0.00415,93.62,,,,,,,
417.43,0.00421,94.51,,,,,,,
417.88,0.00425,93.21,,,,,,,
418.39,0.0043,93.36,,,,,,,
418.43,0.0043,93.39,,,,,,,
418.84,0.00436,93.5,,,,,,,
419.43,0.00441,92.0,,,,,,,
419.95,0.00446,92.14,,,,,,,
420.43,0.00451,91.98,,,,,,,
420.44,0.00451,92.06,,,,,,,
421.01,0.00456,93.46,,,,,,,
421.41,0.00461,94.38,,,,,,,
421.43,0.00461,94.39,,,,,,,
422.41,0.00471,93.87,,,,,,,
422.43,0.00471,93.88,,,,,,,
423.03,0.00477,93.14,,,,,,,
423.43,0.00481,92.78,,,,,,,
423.48,0.00482,92.81,,,,,,,
424.04,0.00487,93.02,,,,,,,
424.5,0.00492,92.91,,,,,,,
425.08,0.00497,92.56,,,,,,,
425.43,0.00501,92.98,,,,,,,
425.59,0.00502,93.12,,,,,,,
426.11,0.00507,93.8,,,,,,,
426.43,0.00511,93.36,,,,,,,
427.11,0.00518,92.71,,,,,,,
427.43,0.00521,92.55,,,,,,,
427.63,0.00523,92.44,,,,,,,
428.11,0.00528,92.51,,,,,,,
428.43,0.00531,92.44,,,,,,,
428.69,0.00533,93.2,,,,,,,
429.43,0.00541,95.03,,,,,,,
429.63,0.00543,95.17,,,,,,,
430.16,0.00548,94.52,,,,,,,
430.43,0.00551,94.33,,,,,,,
430.64,0.00553,94.19,,,,,,,
431.43,0.00561,94.53,,,,,,,
431.66,0.00563,94.07,,,,,,,
432.19,0.00569,94.2,,,,,,,
432.43,0.00571,94.04,,,,,,,
432.71,0.00574,94.19,,,,,,,
433.18,0.00579,94.08,,,,,,,
433.69,0.00584,94.12,,,,,,,
434.21,0.00589,93.54,,,,,,,
434.43,0.00591,93.19,,,,,,,
434.68,0.00594,92.58,,,,,,,
435.26,0.00599,91.2,,,,,,,
435.43,0.00601,91.63,,,,,,,
436.29,0.00609,92.69,,,,,,,
436.43,0.00611,93.04,,,,,,,
436.79,0.00614,93.39,,,,,,,
437.29,0.00619,94.05,,,,,,,
437.43,0.00621,94.05,,,,,,,
437.69,0.00624,93.46,,,,,,,
438.43,0.00631,92.52,,,,,,,
438.83,0.00635,92.84,,,,,,,
439.28,0.0064,92.83,,,,,,,
439.43,0.00641,92.24,,,,,,,
439.84,0.00645,91.57,,,,,,,
440.38,0.0065,92.48,,,,,,,
440.84,0.00655,92.74,,,,,,,
441.39,0.0066,92.62,,,,,,,
441.43,0.00661,92.64,,,,,,,
441.87,0.00665,93.34,,,,,,,
442.41,0.0067,94.04,,,,,,,
442.91,0.00676,93.1,,,,,,,
443.24,0.00681,92.36,,,,,,,
443.43,0.00681,91.0,,,,,,,
443.96,0.00686,91.76,,,,,,,
444.43,0.0069,93.17,,,,,,,
444.49,0.00691,93.53,,,,,,,
445.43,0.00701,93.02,,,,,,,
445.43,0.00701,92.93,,,,,,,
445.98,0.00706,94.98,,,,,,,
446.39,0.00711,95.21,,,,,,,
446.43,0.00711,95.11,,,,,,,
446.98,0.00716,94.3,,,,,,,
447.43,0.00721,93.71,,,,,,,
447.99,0.00726,94.78,,,,,,,
448.43,0.0073,95.87,,,,,,,
448.48,0.00731,96.08,,,,,,,
449.03,0.00737,95.25,,,,,,,
449.38,0.00742,95.14,,,,,,,
450.01,0.00747,92.5,,,,,,,
450.43,0.0075,92.33,,,,,,,
450.49,0.00752,92.43,,,,,,,
450.96,0.00757,92.8,,,,,,,
451.43,0.00761,91.07,,,,,,,
451.51,0.00762,91.23,,,,,,,
452.43,0.0077,93.72,,,,,,,
452.56,0.00772,93.89,,,,,,,
453.13,0.00777,93.94,,,,,,,
453.43,0.0078,93.94,,,,,,,
453.54,0.00782,93.97,,,,,,,
454.08,0.00787,93.53,,,,,,,
454.58,0.00792,94.81,,,,,,,
455.14,0.00798,94.01,,,,,,,
455.43,0.008,94.41,,,,,,,
455.64,0.00803,94.71,,,,,,,
456.13,0.00808,94.63,,,,,,,
456.63,0.00813,94.35,,,,,,,
457.11,0.00818,93.36,,,,,,,
457.43,0.00821,93.2,,,,,,,
457.61,0.00823,93.31,,,,,,,
458.13,0.00828,91.82,,,,,,,
458.43,0.00831,91.41,,,,,,,
459.23,0.00839,90.54,,,,,,,
459.43,0.00841,91.49,,,,,,,
459.69,0.00844,91.47,,,,,,,
460.19,0.00849,91.22,,,,,,,
460.43,0.00851,90.57,,,,,,,
460.74,0.00854,90.09,,,,,,,
461.43,0.0086,91.38,,,,,,,
461.74,0.00864,92.53,,,,,,,
462.26,0.00869,91.82,,,,,,,
462.43,0.0087,91.86,,,,,,,
462.79,0.00875,92.78,,,,,,,
463.28,0.0088,92.23,,,,,,,
463.83,0.00885,93.63,,,,,,,
464.31,0.0089,94.4,,,,,,,
464.43,0.0089,94.35,,,,,,,
464.87,0.00895,94.2,,,,,,,
465.32,0.009,94.11,,,,,,,
465.43,0.009,93.97,,,,,,,
466.37,0.0091,93.42,,,,,,,
466.43,0.0091,93.83,,,,,,,
466.86,0.00915,93.7,,,,,,,
467.31,0.0092,92.63,,,,,,,
467.43,0.0092,92.28,,,,,,,
468.41,0.00931,92.67,,,,,,,
468.43,0.00929,92.75,,,,,,,
468.92,0.00936,92.18,,,,,,,
469.43,0.00939,92.73,,,,,,,
469.51,0.00941,93.46,,,,,,,
469.94,0.00946,94.68,,,,,,,
470.52,0.00951,93.48,,,,,,,
470.94,0.00956,95.28,,,,,,,
471.41,0.00961,93.29,,,,,,,
471.43,0.0096,93.08,,,,,,,
471.95,0.00956,84.14,,,,,,,
472.43,0.00952,75.67,,,,,,,
473.05,0.00946,66.62,,,,,,,
473.43,0.00943,61.66,,,,,,,
473.6,0.00941,60.0,,,,,,,
474.13,0.00935,52.88,,,,,,,
474.43,0.00934,48.16,,,,,,,
474.72,0.0093,44.11,,,,,,,
475.43,0.00924,35.87,,,,,,,
475.76,0.0092,31.79,,,,,,,
476.25,0.00915,26.74,,,,,,,
476.43,0.00915,25.14,,,,,,,
476.82,0.0091,21.34,,,,,,,
477.36,0.00905,14.23,,,,,,,
477.92,0.009,10.88,,,,,,,
478.43,0.00898,8.25,,,,,,,
478.7,0.00894,5.37,,,,,,,
479.08,0.00889,0.23,,,,,,,
479.43,0.00888,-2.92,,,,,,,
479.73,0.00884,-5.15,,,,,,,
480.38,0.00874,-15.28,,,,,,,
480.43,0.00875,-16.02,,,,,,,
480.88,0.00869,-20.6,,,,,,,
481.36,0.00864,-23.11,,,,,,,
481.43,0.00865,-23.49,,,,,,,
482.43,0.00854,-30.79,,,,,,,
482.43,0.00853,-30.8,,,,,,,
482.96,0.00848,-35.06,,,,,,,
483.43,0.00844,-38.51,,,,,,,
483.43,0.00843,-38.41,,,,,,,
484.02,0.00838,-41.96,,,,,,,
484.5,0.00833,-47.58,,,,,,,
484.98,0.00828,-50.0,,,,,,,
485.43,0.00825,-53.27,,,,,,,
485.53,0.00823,-54.17,,,,,,,
485.96,0.00818,-57.56,,,,,,,
486.43,0.00815,-59.35,,,,,,,
487.0,0.00808,-63.3,,,,,,,
487.43,0.00805,-65.96,,,,,,,
487.5,0.00803,-66.16,,,,,,,
488.05,0.00797,-69.06,,,,,,,
488.43,0.00794,-70.4,,,,,,,
488.53,0.00792,-70.55,,,,,,,
489.43,0.00784,-73.23,,,,,,,
489.55,0.00782,-73.42,,,,,,,
490.06,0.00777,-75.36,,,,,,,
490.43,0.00774,-75.79,,,,,,,
490.5,0.00772,-75.89,,,,,,,
491.01,0.00767,-76.17,,,,,,,
491.55,0.00762,-77.85,,,,,,,
492.05,0.00757,-79.43,,,,,,,
492.43,0.00753,-81.05,,,,,,,
492.48,0.00752,-81.0,,,,,,,
492.98,0.00747,-81.59,,,,,,,
493.46,0.00742,-82.73,,,,,,,
493.98,0.00737,-84.4,,,,,,,
494.43,0.00733,-83.71,,,,,,,
494.45,0.00732,-83.55,,,,,,,
494.93,0.00727,-82.93,,,,,,,
495.43,0.00723,-83.04,,,,,,,
495.93,0.00716,-81.83,,,,,,,
496.43,0.00712,-80.83,,,,,,,
496.45,0.00711,-80.9,,,,,,,
496.98,0.00706,-82.02,,,,,,,
497.43,0.00702,-81.88,,,,,,,
497.5,0.00701,-81.85,,,,,,,
498.43,0.00692,-82.16,,,,,,,
498.46,0.00691,-82.15,,,,,,,
499.03,0.00685,-81.04,,,,,,,
499.43,0.00682,-81.25,,,,,,,
499.51,0.0068,-81.5,,,,,,,
499.96,0.00675,-81.79,,,,,,,
500.51,0.0067,-81.49,,,,,,,
501.0,0.00665,-81.09,,,,,,,
501.43,0.00661,-81.39,,,,,,,
501.53,0.0066,-81.15,,,,,,,
502.05,0.00655,-82.04,,,,,,,
502.43,0.00651,-83.17,,,,,,,
503.01,0.00645,-81.69,,,,,,,
503.43,0.00642,-83.16,,,,,,,
503.53,0.0064,-83.73,,,,,,,
504.06,0.00634,-83.65,,,,,,,
504.43,0.00631,-83.32,,,,,,,
505.03,0.00624,-82.35,,,,,,,
505.43,0.00621,-81.95,,,,,,,
505.53,0.00619,-82.01,,,,,,,
506.09,0.00614,-84.39,,,,,,,
506.43,0.0061,-84.89,,,,,,,
506.51,0.00609,-84.89,,,,,,,
507.43,0.00601,-84.08,,,,,,,
507.56,0.00599,-83.88,,,,,,,
508.09,0.00594,-83.36,,,,,,,
508.43,0.0059,-83.5,,,,,,,
508.55,0.00589,-83.18,,,,,,,
509.08,0.00584,-82.97,,,,,,,
509.61,0.00579,-83.36,,,,,,,
510.06,0.00574,-83.01,,,,,,,
510.43,0.0057,-82.61,,,,,,,
510.58,0.00568,-82.87,,,,,,,
511.09,0.00563,-84.56,,,,,,,
511.43,0.0056,-84.81,,,,,,,
512.13,0.00553,-85.55,,,,,,,
512.43,0.00551,-85.85,,,,,,,
512.64,0.00548,-86.28,,,,,,,
513.11,0.00543,-85.1,,,,,,,
513.43,0.0054,-84.67,,,,,,,
513.58,0.00538,-84.42,,,,,,,
514.43,0.00529,-85.28,,,,,,,
514.61,0.00528,-84.83,,,,,,,
515.09,0.00523,-83.71,,,,,,,
515.43,0.00519,-83.64,,,,,,,
515.63,0.00518,-83.23,,,,,,,
516.16,0.00513,-83.69,,,,,,,
516.59,0.00508,-83.44,,,,,,,
517.16,0.00502,-84.63,,,,,,,
517.43,0.005,-84.18,,,,,,,
517.66,0.00497,-84.55,,,,,,,
518.13,0.00492,-83.28,,,,,,,
518.73,0.00487,-82.98,,,,,,,
519.19,0.00482,-85.27,,,,,,,
519.43,0.0048,-85.95,,,,,,,
519.64,0.00477,-85.68,,,,,,,
520.21,0.00472,-86.02,,,,,,,
520.43,0.0047,-86.59,,,,,,,
521.21,0.00462,-87.89,,,,,,,
521.43,0.0046,-88.22,,,,,,,
521.72,0.00457,-87.93,,,,,,,
522.23,0.00452,-86.67,,,,,,,
522.43,0.0045,-87.02,,,,,,,
522.72,0.00447,-86.54,,,,,,,
523.43,0.0044,-86.96,,,,,,,
523.73,0.00436,-87.44,,,,,,,
524.24,0.00431,-85.39,,,,,,,
524.43,0.0043,-85.21,,,,,,,
524.79,0.00426,-85.51,,,,,,,
525.26,0.00421,-85.2,,,,,,,
525.72,0.00416,-85.19,,,,,,,
526.27,0.00411,-84.08,,,,,,,
526.43,0.00411,-83.68,,,,,,,
526.79,0.00405,-83.75,,,,,,,
527.34,0.004,-85.37,,,,,,,
527.43,0.00401,-85.09,,,,,,,
528.37,0.0039,-85.46,,,,,,,
528.43,0.00391,-85.75,,,,,,,
528.89,0.00385,-86.66,,,,,,,
529.39,0.0038,-87.2,,,,,,,
529.43,0.00382,-87.39,,,,,,,
530.39,0.0037,-87.55,,,,,,,
530.43,0.00371,-87.66,,,,,,,
530.87,0.00365,-87.11,,,,,,,
531.43,0.00362,-86.44,,,,,,,
531.44,0.0036,-86.55,,,,,,,
531.92,0.00355,-85.88,,,,,,,
532.43,0.00351,-86.35,,,,,,,
532.96,0.00345,-86.06,,,,,,,
533.42,0.00339,-86.86,,,,,,,
533.43,0.00341,-86.9,,,,,,,
533.96,0.00334,-87.18,,,,,,,
534.43,0.00331,-86.73,,,,,,,
534.92,0.00324,-86.99,,,,,,,
535.43,0.00321,-85.54,,,,,,,
535.47,0.00319,-85.43,,,,,,,
535.96,0.00314,-86.15,,,,,,,
536.43,0.00312,-86.54,,,,,,,
536.52,0.00309,-86.86,,,,,,,
537.43,0.00301,-86.99,,,,,,,
537.55,0.00299,-87.72,,,,,,,
538.07,0.00294,-88.58,,,,,,,
538.43,0.00292,-90.49,,,,,,,
538.52,0.00289,-90.42,,,,,,,
539.02,0.00283,-90.24,,,,,,,
539.51,0.00278,-89.97,,,,,,,
540.02,0.00273,-90.51,,,,,,,
540.43,0.00271,-88.66,,,,,,,
540.57,0.00268,-88.42,,,,,,,
541.04,0.00263,-88.94,,,,,,,
541.43,0.00262,-88.94,,,,,,,
542.07,0.00253,-88.07,,,,,,,
542.43,0.00251,-88.78,,,,,,,
542.56,0.00248,-88.83,,,,,,,
543.02,0.00243,-87.55,,,,,,,
543.43,0.00241,-86.69,,,,,,,
544.12,0.00233,-87.2,,,,,,,
544.43,0.00232,-88.21,,,,,,,
544.62,0.00227,-88.67,,,,,,,
545.04,0.00222,-89.06,,,,,,,
545.43,0.00221,-88.84,,,,,,,
545.57,0.00217,-88.66,,,,,,,
546.43,0.00212,-86.85,,,,,,,
546.66,0.00207,-87.23,,,,,,,
547.17,0.00202,-87.1,,,,,,,
547.43,0.00201,-87.13,,,,,,,
547.69,0.00197,-87.46,,,,,,,
548.27,0.00192,-89.18,,,,,,,
548.74,0.00186,-89.57,,,,,,,
549.24,0.00181,-89.42,,,,,,,
549.43,0.00182,-89.14,,,,,,,
549.71,0.00176,-88.09,,,,,,,
550.26,0.00171,-88.58,,,,,,,
550.43,0.00171,-88.59,,,,,,,
551.24,0.00161,-88.22,,,,,,,
551.43,0.00162,-88.04,,,,,,,
551.77,0.00156,-87.66,,,,,,,
552.29,0.00151,-88.18,,,,,,,
552.43,0.00152,-88.16,,,,,,,
552.76,0.00146,-88.64,,,,,,,
553.43,0.00142,-88.49,,,,,,,
553.84,0.00136,-89.12,,,,,,,
554.29,0.0013,-89.18,,,,,,,
554.43,0.00131,-89.03,,,,,,,
554.77,0.00125,-88.95,,,,,,,
555.43,0.00122,-89.32,,,,,,,
555.85,0.00115,-90.11,,,,,,,
556.34,0.0011,-89.79,,,,,,,
556.43,0.00112,-90.03,,,,,,,
556.85,0.00105,-90.09,,,,,,,
557.35,0.001,-90.06,,,,,,,
