Repository: janzenchoi/phd_code

# MOGA NEML

The repository contains code for calibrating the constitutive parameters of phenomenological creep models. The code combines the multi-objective genetic algorithm (MOGA) implemented in Pymoo with the nuclear engineering material model library (NEML). The following README was last updated on the 19th of December, 2023.

## Reading an experimental dataset (`read_data`)

The `read_data` function reads experimental data into the `Interface` class.
* `file_path`: This argument defines the path to the experimental data. Note that this path appends the `input_path` value defined when initialising the `Interface` class.

File: moga_neml/scripts/data/tensile/ansto/AirBase_1E-4_B.csv
time,strain,stress,temperature,type,medium,strain_rate,youngs,poissons
45.051,4.50E-05,4.779626838,25,tensile,air,0.0001,211000,0.3
66.706,0.000148013,102.3730912,,,,,,
73.825,0.000404282,133.4028559,,,,,,
80.765,0.000680851,160.0446801,,,,,,
87.76,0.001065999,182.6719246,,,,,,
94.655,0.001461134,201.6295699,,,,,,
101.663,0.001945863,217.6662493,,,,,,
108.554,0.002452682,229.2778235,,,,,,
115.537,0.002969444,240.1645974,,,,,,
122.451,0.003566345,248.8556824,,,,,,
129.45,0.004133856,256.4356103,,,,,,
136.445,0.004751421,263.6665081,,,,,,
143.412,0.0053406,269.7822162,,,,,,
150.304,0.005950766,274.4203143,,,,,,
157.29,0.006596094,279.8206136,,,,,,
164.195,0.007217637,283.7280018,,,,,,
171.195,0.0078378,287.6401206,,,,,,
178.178,0.008458572,291.5575346,,,,,,
185.142,0.009084522,295.1073529,,,,,,
192.305,0.009765766,297.9291813,,,,,,
199.243,0.010402012,300.7414169,,,,,,
206.197,0.011076806,303.9440088,,,,,,
213.222,0.011717769,306.3899853,,,,,,
220.273,0.012397222,309.2265496,,,,,,
227.196,0.013088285,311.3188,,,,,,
234.16,0.013777884,313.4134191,,,,,,
241.099,0.014467007,315.510711,,,,,,
248.284,0.015189903,318.375,,,,,,
255.405,0.015889108,319.7277221,,,,,,
262.425,0.016577762,321.833432,,,,,,
269.395,0.017309189,323.9557625,,,,,,
276.422,0.018007896,325.3147335,,,,,,
283.442,0.018705134,326.6749912,,,,,,
290.395,0.019435987,328.8048585,,,,,,
297.41,0.020126728,330.545814,,,,,,
304.375,0.020867541,331.9266176,,,,,,
311.432,0.021557294,333.67165,,,,,,
318.008,0.02220256,335.4041294,,,,,,
324.657,0.022862897,336.0044136,,,,,,
331.524,0.023546767,338.1334787,,,,,,
338.56,0.024284076,339.5227445,,,,,,
345.483,0.024933062,340.8839338,,,,,,
352.521,0.025620992,342.6409265,,,,,,
359.447,0.026273607,343.6258147,,,,,,
366.238,0.026926769,344.6120382,,,,,,
373.253,0.027657103,346.3893353,,,,,,
380.255,0.028347647,347.7733346,,,,,,
387.301,0.028999457,348.7634191,,,,,,
394.174,0.029650842,349.7545066,,,,,,
401.127,0.030384637,351.1582757,,,,,,
408.056,0.031073301,352.5481066,,,,,,
414.974,0.031723337,353.5428044,,,,,,
421.827,0.032449209,355.3325794,,,,,,
428.837,0.033142853,356.3456294,,,,,,
435.785,0.03383505,357.3594062,,,,,,
442.798,0.034521343,358.7567221,,,,,,
449.807,0.035169142,359.7573529,,,,,,
456.768,0.035859938,360.7745713,,,,,,
463.699,0.036551221,361.7932059,,,,,,
470.662,0.037191334,363.1800706,,,,,,
477.604,0.037887104,363.8173059,,,,,,
484.654,0.038570623,365.2228092,,,,,,
491.648,0.039259073,366.2456081,,,,,,
498.682,0.039903812,367.2536765,,,,,,
505.675,0.040591346,368.2785805,,,,,,
512.658,0.041229838,369.6737647,,,,,,
519.544,0.041873308,370.6851257,,,,,,
526.498,0.042559489,371.7134382,,,,,,
533.514,0.043239823,373.128682,,,,,,
540.443,0.043887375,373.7572559,,,,,,
547.41,0.044529137,374.7726949,,,,,,
554.436,0.0452135,375.8052176,,,,,,
561.441,0.045892986,377.2260662,,,,,,
568.314,0.046537868,377.8573235,,,,,,
575.269,0.047216455,379.2807967,,,,,,
582.231,0.047861438,379.9139338,,,,,,
589.247,0.048499703,380.9351294,,,,,,
596.175,0.049182307,381.9743294,,,,,,
603.142,0.049858151,383.4026901,,,,,,
610.159,0.050457697,384.0221603,,,,,,
617.118,0.051095258,385.047761,,,,,,
624.1,0.051732413,386.0743647,,,,,,
631.029,0.052411865,387.1184162,,,,,,
638.033,0.053053506,387.7573529,,,,,,
644.954,0.053684093,389.1767044,,,,,,
651.918,0.054367539,389.8336732,,,,,,
658.869,0.055007927,390.4746324,,,,,,
665.859,0.055674536,392.3048794,,,,,,
672.795,0.056400102,392.9812335,,,,,,
679.85,0.057076391,394.032436,,,,,,
686.766,0.057795641,395.1017717,,,,,,
693.793,0.058509078,396.5641059,,,,,,
700.721,0.059194527,396.8345926,,,,,,
707.695,0.05986893,397.8898721,,,,,,
714.671,0.060580889,399.3560835,,,,,,
721.589,0.061259639,400.0208544,,,,,,
728.672,0.061943206,400.2929449,,,,,,
735.635,0.062648417,402.1562485,,,,,,
742.649,0.063331036,402.4294081,,,,,,
749.668,0.06399306,404.2790801,,,,,,
756.703,0.064680025,404.1590074,,,,,,
763.693,0.065388569,405.6340603,,,,,,
770.922,0.066064065,406.3036765,,,,,,
777.97,0.066728599,407.7640676,,,,,,
785.017,0.067398877,408.8310551,,,,,,
791.997,0.068030042,409.4855735,,,,,,
799.077,0.068699448,410.5544,,,,,,
806.056,0.069367473,411.6239151,,,,,,
813.043,0.06999833,412.2808529,,,,,,
819.988,0.070628789,412.9382923,,,,,,
827.007,0.071295527,414.010414,,,,,,
834.004,0.071961821,415.0836048,,,,,,
840.911,0.072632892,415.7603882,,,,,,
847.909,0.073299225,416.8358353,,,,,,
854.921,0.073969399,417.5139555,,,,,,
861.903,0.074633914,418.590889,,,,,,
868.823,0.07529278,420.0674375,,,,,,
875.83,0.076004255,420.7658051,,,,,,
882.762,0.076667419,421.8459798,,,,,,
889.762,0.07729369,422.5103551,,,,,,
896.686,0.077956925,423.5927574,,,,,,
903.683,0.078581464,424.2580132,,,,,,
910.641,0.079243846,425.3422544,,,,,,
917.691,0.07991005,426.0267735,,,,,,
924.635,0.08057581,426.7118272,,,,,,
931.6,0.081194461,427.7806985,,,,,,
938.593,0.081896577,428.8863371,,,,,,
945.547,0.082519582,429.5558272,,,,,,
952.536,0.083183608,430.2435375,,,,,,
959.468,0.083795485,431.7179912,,,,,,
966.443,0.084458664,432.4072886,,,,,,
973.4,0.085158493,433.5178412,,,,,,
980.426,0.085778552,434.190261,,,,,,
987.362,0.086399144,434.8635783,,,,,,
994.341,0.08705637,435.958954,,,,,,
1001.268,0.087670109,437.0366868,,,,,,
1008.264,0.088336781,437.3265485,,,,,,
1015.19,0.08899182,438.4241673,,,,,,
1022.195,0.08964643,439.5228551,,,,,,
1029.126,0.090264627,440.2,,,,,,
1036.154,0.090882442,440.8776463,,,,,,
1043.138,0.091530692,442.3840544,,,,,,
1050.051,0.092147725,443.0632217,,,,,,
1057.058,0.092764378,443.7428904,,,,,,
1063.96,0.093333637,444.8103912,,,,,,
1070.96,0.093985412,445.9155618,,,,,,
1077.881,0.094600933,446.597236,,,,,,
1084.889,0.095256987,447.2976103,,,,,,
1091.838,0.095866625,448.387189,,,,,,
1098.843,0.096522758,449.0892886,,,,,,
1105.815,0.097130717,450.18025,,,,,,
1112.811,0.097826828,450.9019684,,,,,,
1119.783,0.098480771,451.6055338,,,,,,
1126.805,0.099170858,452.7366107,,,,,,
1133.727,0.099865552,453.4603015,,,,,,
1140.706,0.100513085,454.5745618,,,,,,
1147.64,0.101119527,455.671461,,,,,,
1154.715,0.10181794,455.98805,,,,,,
1162.519,0.102592025,456.7511415,,,,,,
1170.096,0.103314802,458.3162904,,,,,,
1177.362,0.103996503,459.8646978,,,,,,
1184.488,0.104656539,459.7538235,,,,,,
1191.945,0.105342379,460.893675,,,,,,
1199.152,0.10602775,462.0346632,,,,,,
1206.827,0.106763188,462.3726897,,,,,,
1214.921,0.107482958,463.9457092,,,,,,
1222.1,0.108176942,464.2659926,,,,,,
1229.056,0.108814081,465.803864,,,,,,
1236.199,0.109466809,466.1063051,,,,,,
1243.445,0.110108156,467.2338324,,,,,,
1250.649,0.110754119,467.9494107,,,,,,
1257.924,0.111394642,469.0788088,,,,,,
1265.23,0.112040668,469.7961412,,,,,,
1272.525,0.112720572,470.9462382,,,,,,
1279.819,0.113365742,471.664925,,,,,,
1287.764,0.114085787,472.8362728,,,,,,
1296.038,0.114891445,473.6323243,,,,,,
1303.278,0.115529324,474.7675706,,,,,,
1310.28,0.11621275,475.5079761,,,,,,
1317.327,0.116854782,476.2295691,,,,,,
1324.292,0.117491411,477.3675221,,,,,,
1331.315,0.118128522,478.5069669,,,,,,
1338.252,0.118734352,478.7953125,,,,,,
1345.267,0.119374768,479.5192949,,,,,,
1352.232,0.120009794,480.6606901,,,,,,
1359.278,0.120649394,481.3860088,,,,,,
1366.268,0.121248725,482.0927537,,,,,,
1373.254,0.121837755,483.6352941,,,,,,
1380.245,0.122481155,483.9448037,,,,,,
1387.241,0.123120061,484.672921,,,,,,
1394.2,0.123752715,485.8195963,,,,,,
1401.178,0.124350189,486.5294,,,,,,
1408.208,0.12498702,487.258946,,,,,,
1415.149,0.125623445,487.9890265,,,,,,
1422.154,0.126249568,489.5586452,,,,,,
1429.069,0.126855445,489.4315007,,,,,,
1436.075,0.127446126,490.5638647,,,,,,
1443.007,0.128036458,491.6972316,,,,,,
1449.991,0.128670946,492.4304699,,,,,,
1456.992,0.129300098,493.5850312,,,,,,
1464.023,0.129934664,494.3200375,,,,,,
1470.955,0.130528457,495.0357077,,,,,,
1477.943,0.131161367,495.7713353,,,,,,
1484.863,0.131749511,496.90985,,,,,,
1491.852,0.132341351,497.6268585,,,,,,
1498.862,0.132899234,497.9029699,,,,,,
1505.841,0.133525733,499.063246,,,,,,
1512.916,0.134156749,499.8017471,,,,,,
1519.972,0.134748041,500.521211,,,,,,
1527.093,0.135413558,501.7041673,,,,,,
1534.054,0.136004107,502.4249184,,,,,,
1541.104,0.136633562,503.1658088,,,,,,
1548.082,0.137257726,504.3313982,,,,,,
1555.092,0.137926467,505.09375,,,,,,
1562.045,0.138554713,505.8365283,,,,,,
1569.056,0.139217702,507.025,,,,,,
1576.028,0.139885134,507.7893243,,,,,,
1583.136,0.140517031,508.1084559,,,,,,
1590.122,0.14117872,509.2994515,,,,,,
1597.136,0.141843977,510.0650239,,,,,,
1604.183,0.14250479,511.2580081,,,,,,
1611.089,0.143135033,511.5784761,,,,,,
1618.112,0.143790131,513.2000868,,,,,,
1625.036,0.144419565,513.5213566,,,,,,
1632.041,0.145078679,514.7179676,,,,,,
1639.057,0.145702449,515.467546,,,,,,
1646.028,0.146331545,515.7900607,,,,,,
1652.974,0.146954535,516.5404412,,,,,,
1659.978,0.147572292,517.7199324,,,,,,
1666.907,0.148195372,518.4720938,,,,,,
1673.885,0.148777561,519.2038824,,,,,,
1680.79,0.149395055,520.3864588,,,,,,
1687.781,0.150016139,521.1400305,,,,,,
1694.707,0.150602961,521.4441724,,,,,,
1701.723,0.151218469,522.6286765,,,,,,
1708.73,0.151833598,523.8142496,,,,,,
1715.704,0.152454029,524.5706581,,,,,,
1722.707,0.153073218,525.3271537,,,,,,
1729.667,0.153696838,525.6529673,,,,,,
1736.646,0.154315257,526.4102647,,,,,,
1743.575,0.154967882,527.620514,,,,,,
1750.587,0.155620082,528.8319,,,,,,
1757.561,0.156237313,529.5913695,,,,,,
1764.629,0.156858964,529.9187868,,,,,,
1771.553,0.157436988,530.658775,,,,,,
1778.618,0.158053099,531.4195643,,,,,,
1786.077,0.15870329,532.6350449,,,,,,
1793.062,0.159280249,533.3768382,,,,,,
1800.032,0.159895226,534.1394989,,,,,,
1807.094,0.160471498,534.8823118,,,,,,
1814.113,0.161080963,536.08045,,,,,,
1821.059,0.161700462,536.4107265,,,,,,
1828.041,0.16227007,537.5895662,,,,,,
1835.021,0.162884062,538.3555886,,,,,,
1842.045,0.163496827,539.1216912,,,,,,
1848.889,0.164071028,539.8678301,,,,,,
1855.9,0.164678304,541.0709812,,,,,,
1862.822,0.165289972,541.8389382,,,,,,
1869.823,0.165863144,542.5868654,,,,,,
1876.742,0.166478841,542.9190938,,,,,,
1883.811,0.167085504,544.1258768,,,,,,
1890.82,0.167657648,544.8753419,,,,,,
1897.904,0.168305526,545.6665695,,,,,,
1904.923,0.168876973,546.4170706,,,,,,
1911.952,0.169481339,547.6268382,,,,,,
1918.987,0.17009092,548.3997662,,,,,,
1925.992,0.170660504,549.1515956,,,,,,
1932.999,0.171274099,549.4866897,,,,,,
1939.996,0.171843852,550.2397482,,,,,,
1947.018,0.172441702,551.8928647,,,,,,
1953.931,0.173020237,551.7681324,,,,,,
1960.932,0.173622104,552.9834143,,,,,,
1967.859,0.174228327,553.759575,,,,,,
1974.897,0.174834183,554.5362702,,,,,,
1981.905,0.175440511,555.3139632,,,,,,
1989.035,0.176040924,556.5327206,,,,,,
1996.038,0.176650389,556.8700272,,,,,,
2003.092,0.177250914,558.0908529,,,,,,
2010.314,0.177897308,558.4496059,,,,,,
2017.709,0.178577067,559.2718474,,,,,,
2024.706,0.17918113,560.0528007,,,,,,
2031.761,0.179812206,561.7401121,,,,,,
2038.801,0.180420212,562.0797563,,,,,,
2045.779,0.181022329,562.8621324,,,,,,
2052.888,0.181662443,563.6665379,,,,,,
2059.848,0.182259133,564.89375,,,,,,
2066.92,0.182898456,565.6995596,,,,,,
2073.926,0.183503757,566.0400735,,,,,,
2080.949,0.184137614,567.2913044,,,,,,
2087.908,0.184742166,567.6323529,,,,,,
2094.932,0.185332356,569.3087621,,,,,,
2101.976,0.185941679,569.2056949,,,,,,
2108.989,0.186540481,569.9929331,,,,,,
2116.051,0.187172417,571.2482923,,,,,,
2123.071,0.187727704,572.4613926,,,,,,
2130.052,0.188330918,572.8047838,,,,,,
2137.184,0.188965544,573.6156706,,,,,,
2144.321,0.18959595,574.8746228,,,,,,
2151.402,0.190197211,575.2183441,,,,,,
2158.498,0.190826842,576.4789676,,,,,,
2165.472,0.191422727,577.2710676,,,,,,
2172.549,0.192060854,577.6373901,,,,,,
2179.519,0.192656004,578.4303088,,,,,,
2186.586,0.193284089,579.694275,,,,,,
2193.579,0.193921029,580.06145,,,,,,
2200.569,0.194505829,581.7544687,,,,,,
2207.582,0.195104147,582.1005956,,,,,,
2214.636,0.195702929,582.4471985,,,,,,
2221.636,0.196328281,583.71485,,,,,,
2228.733,0.196954064,584.9841143,,,,,,
2235.697,0.197518594,584.8592346,,,,,,
2242.753,0.198068987,586.0863603,,,,,,
2249.743,0.198665177,586.4338235,,,,,,
2256.74,0.19924721,588.1353974,,,,,,
2263.748,0.199843517,588.4841415,,,,,,
2270.704,0.200396409,589.2622588,,,,,,
2277.761,0.201019652,590.537189,,,,,,
2284.746,0.201539699,590.8425625,,,,,,
2291.798,0.202166817,591.6664066,,,,,,
2298.793,0.202719243,592.4470588,,,,,,
2305.848,0.203308086,593.2498687,,,,,,
2312.824,0.203901977,593.6002188,,,,,,
2319.841,0.204448054,594.8354029,,,,,,
2326.806,0.205036694,595.6402824,,,,,,
2333.81,0.205624174,596.4452143,,,,,,
2340.829,0.206170125,597.683454,,,,,,
2347.941,0.206766073,597.5801471,,,,,,
2354.914,0.207352538,598.3863989,,,,,,
2361.963,0.20793035,600.1042978,,,,,,
2369.014,0.208516133,600.9121537,,,,,,
2375.943,0.209032297,601.2205669,,,,,,
2382.972,0.209612882,602.4852739,,,,,,
2389.96,0.210165762,602.8164952,,,,,,
2397,0.210751047,603.6266581,,,,,,
2403.961,0.211335181,604.4368699,,,,,,
2411.06,0.211923516,604.7904805,,,,,,
2418.063,0.212539619,606.0813051,,,,,,
2425.121,0.213122709,606.8931375,,,,,,
2432.069,0.213705459,607.7055044,,,,,,
2439.128,0.214329529,608.0826261,,,,,,
2446.165,0.214944151,609.3767934,,,,,,
2453.198,0.215599195,610.2352941,,,,,,
2460.17,0.216180504,611.0498665,,,,,,
2467.239,0.21675776,612.3248217,,,,,,
2474.228,0.217379124,612.7031585,,,,,,
2481.16,0.218000906,613.0819853,,,,,,
2488.232,0.218576308,614.3586563,,,,,,
2495.197,0.219188327,615.6590074,,,,,,
2502.256,0.219772061,616.0163599,,,,,,
2509.221,0.220351753,616.8352169,,,,,,
2516.246,0.220966386,617.6762695,,,,,,
2523.212,0.221545386,618.4962132,,,,,,
2530.281,0.22212325,619.3161993,,,,,,
2537.437,0.222669258,619.6524353,,,,,,
2544.471,0.223277977,620.957775,,,,,,
2551.447,0.223860129,621.317225,,,,,,
2558.462,0.224390932,623.0421213,,,,,,
2565.396,0.224976921,622.9392224,,,,,,
2572.367,0.225516892,623.739864,,,,,,
2579.343,0.226087987,625.0269618,,,,,,
2586.351,0.226704379,625.4100515,,,,,,
2593.493,0.227242622,626.2117515,,,,,,
2600.492,0.227818,627.0372794,,,,,,
2607.59,0.228428063,627.8851971,,,,,,
2614.549,0.229002759,628.7118118,,,,,,
2621.629,0.229576331,629.5384643,,,,,,
2628.633,0.230186117,630.38855,,,,,,
2635.684,0.230763469,630.7504463,,,,,,
2642.68,0.231363621,632.5336206,,,,,,
2649.759,0.231940293,632.8963187,,,,,,
2656.803,0.232516633,633.2590169,,,,,,
2663.849,0.233083746,634.5555717,,,,,,
2670.824,0.233655775,635.3865,,,,,,
2677.854,0.234195524,635.7275,,,,,,
2684.862,0.234766126,636.558714,,,,,,
2691.926,0.235336402,637.3904625,,,,,,
2698.961,0.235906354,638.2227456,,,,,,
2706.05,0.236481203,638.5875485,,,,,,
2713.22,0.237046073,639.8894173,,,,,,
2720.324,0.237615051,640.7233044,,,,,,
2727.434,0.238183706,641.5577261,,,,,,
2734.41,0.238748403,642.862771,,,,,,
2741.448,0.239285411,643.2060276,,,,,,
2748.461,0.239853117,644.0420368,,,,,,
2755.469,0.24044784,645.8425423,,,,,,
2762.424,0.240987563,645.7156588,,,,,,
2769.472,0.241559499,646.0828706,,,,,,
2776.469,0.242085399,647.3686875,,,,,,
2783.541,0.242652303,648.2078585,,,,,,
2790.519,0.243222504,648.5753676,,,,,,
2797.571,0.243748314,649.8640125,,,,,,
2804.599,0.244313493,650.7042654,,,,,,
2811.548,0.244882748,651.0725765,,,,,,
2818.599,0.24541208,651.8908169,,,,,,
2825.493,0.24593674,653.1825368,,,,,,
2832.526,0.246474291,653.0555735,,,,,,
2839.469,0.24702916,654.844907,,,,,,
2846.539,0.247632782,655.2379434,,,,,,
2853.507,0.248200151,655.6075908,,,,,,
2860.54,0.248758442,656.9258676,,,,,,
2867.499,0.249356645,657.7940713,,,,,,
2874.508,0.249918664,658.6393868,,,,,,
2881.451,0.250481146,659.4857471,,,,,,
2888.488,0.251108959,660.8540368,,,,,,
2895.474,0.251678726,660.7498533,,,,,,
2902.513,0.252270822,662.0965669,,,,,,
2909.547,0.252835567,662.4683526,,,,,,
2916.596,0.253461905,663.8397835,,,,,,
2923.629,0.254061657,664.2356618,,,,,,
2930.621,0.254656698,665.1086625,,,,,,
2937.677,0.25525061,665.9817188,,,,,,
2944.626,0.255810101,666.8327603,,,,,,
2951.672,0.25636416,668.1617647,,,,,,
2958.67,0.256962175,668.559064,,,,,,
2965.763,0.25755472,669.4343585,,,,,,
2972.708,0.258081725,669.7851371,,,,,,
2979.785,0.258670044,671.1408088,,,,,,
2986.747,0.259196463,671.492089,,,,,,
2993.793,0.259748649,672.8256717,,,,,,
3000.765,0.260309188,673.2006647,,,,,,
3007.823,0.260861531,674.5363676,,,,,,
3014.85,0.261421446,674.9118952,,,,,,
3021.902,0.261976727,675.7680544,,,,,,
3028.984,0.262567077,676.648543,,,,,,
3036,0.263121722,677.5057882,,,,,,
3043.05,0.263680374,677.8821176,,,,,,
3050.052,0.26423517,678.7406827,,,,,,
3057.177,0.26482773,679.1405901,,,,,,
3064.217,0.265407788,680.9878735,,,,,,
3071.346,0.265969468,680.8827187,,,,,,
3078.355,0.266514393,682.7088316,,,,,,
3085.393,0.267075452,682.6036765,,,,,,
3092.437,0.267627603,683.4646978,,,,,,
3099.471,0.26817592,684.8103971,,,,,,
3106.478,0.268727463,685.6727551,,,,,,
3113.539,0.269278703,686.5356478,,,,,,
3120.512,0.269799568,686.8911904,,,,,,
3127.581,0.270350217,687.7548684,,,,,,
3134.597,0.270904846,688.1341379,,,,,,
3141.562,0.271447089,689.969561,,,,,,
3148.614,0.271996832,690.8351103,,,,,,
3155.546,0.272520559,690.7061779,,,,,,
3162.572,0.273096173,692.5683364,,,,,,
3169.524,0.273618564,692.4388471,,,,,,
3176.63,0.274163607,693.7930382,,,,,,
3183.656,0.274720392,693.6873805,,,,,,
3190.811,0.275264075,695.0423846,,,,,,
3197.763,0.275781832,695.4001838,,,,,,
3204.822,0.276324939,696.7567585,,,,,,
3211.813,0.27683789,697.6028934,,,,,,
3218.841,0.277350578,698.4495298,,,,,,
3225.832,0.277905592,698.3436544,,,,,,
3232.849,0.278447546,699.7031029,,,,,,
3239.815,0.278955162,701.0398963,,,,,,
3246.872,0.279475258,700.9103298,,,,,,
3253.938,0.280020607,701.7827294,,,,,,
3260.91,0.280562172,703.1458471,,,,,,
3267.917,0.281046704,702.9917279,,,,,,
3274.857,0.281582723,704.8457449,,,,,,
3281.883,0.282127678,705.721046,,,,,,
3288.871,0.282680047,705.6149691,,,,,,
3295.886,0.283254074,707.0055882,,,,,,
3302.883,0.283797367,707.881714,,,,,,
3309.987,0.284379204,708.2912335,,,,,,
3316.943,0.284951505,709.683846,,,,,,
3323.996,0.285528451,710.5860294,,,,,,
3330.994,0.286105065,711.4887813,,,,,,
3337.997,0.28664681,712.3676471,,,,,,
3344.888,0.287192476,712.7541331,,,,,,
3351.901,0.287768131,713.6582721,,,,,,
3358.933,0.288339246,715.0564621,,,,,,
3365.877,0.288921905,714.9739559,,,,,,
3372.9,0.289496565,715.8795154,,,,,,
3379.8,0.290036477,716.7611213,,,,,,
3386.857,0.2906021,718.6570051,,,,,,
3393.848,0.291149809,718.5504926,,,,,,
3400.874,0.291718997,719.9534456,,,,,,
3407.859,0.292228306,720.3180147,,,,,,
3414.903,0.29280107,721.2269173,,,,,,
3421.931,0.293275522,721.5671305,,,,,,
3428.977,0.293877044,722.9971467,,,,,,
3435.983,0.294419525,723.3871085,,,,,,
3443.008,0.294922536,724.2486353,,,,,,
3450.02,0.295460271,725.1358735,,,,,,
3457.051,0.296030444,726.0472647,,,,,,
3464.09,0.296537563,726.4133382,,,,,,
3471.044,0.297107865,727.3260849,,,,,,
3478.078,0.297673672,728.7375118,,,,,,
3485.051,0.298217523,728.6301625,,,,,,
3492.065,0.298744418,730.516864,,,,,,
3499.037,0.299313463,731.4321346,,,,,,
3506.089,0.299856423,731.3247684,,,,,,
3513.129,0.300386614,732.7152629,,,,,,
3520.184,0.30092142,733.6076338,,,,,,
3527.154,0.301463508,733.5,,,,,,
3534.255,0.301988696,735.3929007,,,,,,
3541.249,0.302526796,735.7863419,,,,,,
3548.27,0.30305972,736.6800449,,,,,,
3555.213,0.303563288,737.0488765,,,,,,
3562.245,0.304061722,737.9184706,,,,,,
3569.334,0.30466167,738.8632985,,,,,,
3576.333,0.305193458,739.7588728,,,,,,
3583.361,0.305691816,740.630579,,,,,,
3590.356,0.306227191,741.0248162,,,,,,
3597.378,0.306754016,742.4243673,,,,,,
3604.392,0.307285428,743.3226066,,,,,,
3611.478,0.307786138,743.69265,,,,,,
3618.479,0.308321128,744.0882324,,,,,,
3625.541,0.30880895,745.9693548,,,,,,
3632.541,0.309343393,746.3657401,,,,,,
3639.61,0.309868579,747.7700368,,,,,,
3646.669,0.310372847,747.6373985,,,,,,
3653.765,0.310927086,749.5728585,,,,,,
3660.804,0.311430089,749.4396412,,,,,,
3667.81,0.311954913,750.8473912,,,,,,
3675.016,0.312486946,751.2445684,,,,,,
3682.059,0.313018696,751.6417456,,,,,,
3689.09,0.313541956,753.0510882,,,,,,
3696.065,0.314069774,753.9556974,,,,,,
3703.101,0.314600683,754.3536765,,,,,,
3710.081,0.315152585,756.2975426,,,,,,
3717.135,0.315687015,756.1891544,,,,,,
3724.118,0.316246503,757.1203368,,,,,,
3731.2,0.316804949,758.0515386,,,,,,
3738.171,0.317331049,758.9591404,,,,,,
3745.19,0.317892976,759.3831728,,,,,,
3752.192,0.318418504,760.2915938,,,,,,
3759.227,0.319009175,761.25005,,,,,,
3766.265,0.319537469,761.6499,,,,,,
3773.277,0.320061408,762.5591415,,,,,,
3780.253,0.320651836,763.5195853,,,,,,
3787.344,0.321179263,763.9199699,,,,,,
3794.389,0.321739757,764.3456882,,,,,,
3801.381,0.32228701,766.3024397,,,,,,
3808.417,0.322814299,766.7041779,,,,,,
3815.461,0.323340588,767.1053643,,,,,,
3822.488,0.323924299,768.5794952,,,,,,
3829.422,0.324445944,769.4928471,,,,,,
3836.5,0.324996497,770.9441007,,,,,,
3843.469,0.325459976,770.7840901,,,,,,
3850.524,0.326014024,771.7242309,,,,,,
3857.507,0.32653458,772.639454,,,,,,
3864.56,0.327059636,773.0427982,,,,,,
3871.528,0.327575602,774.4720588,,,,,,
3878.535,0.328099391,774.8753835,,,,,,
3885.448,0.328615541,776.3068033,,,,,,
3892.488,0.329138786,776.7106625,,,,,,
3899.517,0.329661757,777.1145217,,,,,,
3906.468,0.330176383,778.547525,,,,,,
3913.564,0.330695496,779.4673147,,,,,,
3920.568,0.331217654,779.8719757,,,,,,
3927.582,0.331764492,781.3330235,,,,,,
3934.619,0.33229012,781.2225607,,,,,,
3941.693,0.332811446,781.627489,,,,,,
3948.676,0.333357414,783.0904585,,,,,,
3955.683,0.333845957,783.4708239,,,,,,
3962.67,0.334330243,784.3679007,,,,,,
3969.678,0.334878684,785.3157401,,,,,,
3976.649,0.335362469,786.2138529,,,,,,
3983.686,0.335878184,787.1376309,,,,,,
3990.682,0.336394346,788.0625029,,,,,,
3997.718,0.336880694,788.4435625,,,,,,
4004.689,0.33736752,788.8251816,,,,,,
4011.707,0.337915012,789.7762868,,,,,,
4018.758,0.338397331,790.6769735,,,,,,
4025.739,0.338911483,791.6033915,,,,,,
4032.841,0.339429369,792.0109926,,,,,,
4039.821,0.339939706,793.4583926,,,,,,
4046.875,0.34045706,793.8665283,,,,,,
4053.913,0.340938155,794.7695382,,,,,,
4060.938,0.341451003,795.6983456,,,,,,
4067.878,0.34193162,796.602375,,,,,,
4075.004,0.342447945,797.0113125,,,,,,
4081.994,0.342960019,797.9414397,,,,,,
4089.059,0.343468557,799.3941221,,,,,,
4096.063,0.343923555,799.2308824,,,,,,
4103.082,0.344463491,800.710214,,,,,,
4109.972,0.344942663,801.617068,,,,,,
4117.023,0.345489291,802.0527371,,,,,,
4124.064,0.345967972,802.9603765,,,,,,
4131.029,0.346446423,803.8685173,,,,,,
4138.151,0.346992937,804.3053191,,,,,,
4145.146,0.34750269,805.2396904,,,,,,
4152.203,0.348040697,806.7244706,,,,,,
4159.237,0.348557841,806.6119665,,,,,,
4166.302,0.349066797,807.5476912,,,,,,
4173.319,0.349603964,809.0346772,,,,,,
4180.304,0.350148755,809.4729,,,,,,
4187.254,0.350660856,809.8850449,,,,,,
4194.283,0.351197168,811.3742706,,,,,,
4201.258,0.351740388,811.8124941,,,,,,
4208.305,0.352280069,812.7773548,,,,,,
4215.284,0.352819459,813.7427838,,,,,,
4222.354,0.353362502,814.1821434,,,,,,
4229.362,0.353896665,815.6747779,,,,,,
4236.358,0.354439124,816.1147059,,,,,,
4243.4,0.354977351,817.0821239,,,,,,
4250.386,0.355514587,818.0495404,,,,,,
4257.446,0.356052236,819.0180949,,,,,,
4264.654,0.356593526,819.4588754,,,,,,
4272.157,0.357162081,820.4539588,,,,,,
4279.85,0.357698844,821.4239507,,,,,,
4287.688,0.358270695,821.8909926,,,,,,
4295.321,0.358834375,823.4170919,,,,,,
4302.757,0.359338128,824.3625074,,,,,,
4310.375,0.35990974,824.8310235,,,,,,
4317.518,0.360448249,825.2726529,,,,,,
4324.682,0.360951888,826.2197603,,,,,,
4331.849,0.361489837,826.6616735,,,,,,
4338.964,0.362020373,828.1665923,,,,,,
4346.154,0.362522525,829.1147647,,,,,,
4353.322,0.363060325,829.5581029,,,,,,
4360.429,0.363625216,830.5593188,,,,,,
4367.496,0.364127257,831.5094522,,,,,,
4374.512,0.364632251,831.9269426,,,,,,
4381.622,0.365196254,832.9295956,,,,,,
4388.771,0.365692918,834.4136967,,,,,,
4396.001,0.366201709,834.299125,,,,,,
4403.097,0.366697874,835.7845632,,,,,,
4410.337,0.367225656,837.2975882,,,,,,
4417.528,0.367736863,836.6481662,,,,,,
4424.616,0.368236153,837.6012511,,,,,,
4431.597,0.368696303,839.5984816,,,,,,
4438.71,0.369202877,839.4830669,,,,,,
4445.777,0.369733219,840.4642904,,,,,,
4453.002,0.370231513,841.419514,,,,,,
4460.173,0.370761309,842.4018574,,,,,,
4467.236,0.371259091,843.3581669,,,,,,
4474.353,0.371756626,844.315011,,,,,,
4481.388,0.372262342,844.1996062,,,,,,
4488.503,0.372759377,845.1569853,,,,,,
4495.489,0.373225184,846.0888419,,,,,,
4502.642,0.373753397,847.0739265,,,,,,
4509.703,0.374249692,848.0329096,,,,,,
4516.863,0.374749601,848.4544092,,,,,,
4523.933,0.375245403,849.4141941,,,,,,
4531.128,0.375745502,849.8365412,,,,,,
4538.289,0.376236955,851.3359485,,,,,,
4545.52,0.37673202,852.2973375,,,,,,
4552.654,0.377234541,852.1805515,,,,,,
4559.86,0.377725949,853.6826787,,,,,,
4567.141,0.378251105,854.6715938,,,,,,
4574.264,0.378749703,855.095279,,,,,,
4581.434,0.379243526,856.0588235,,,,,,
4588.554,0.379772411,856.5089824,,,,,,
4595.692,0.380269568,856.9323529,,,,,,
4602.78,0.380790237,858.4650654,,,,,,
4609.899,0.381313787,859.4567702,,,,,,
4616.923,0.381841579,859.9077816,,,,,,
4624.148,0.382365261,860.9009221,,,,,,
4631.248,0.382888669,861.8946309,,,,,,
4638.343,0.383414949,862.3456265,,,,,,
4645.343,0.383937808,863.3401875,,,,,,
4652.43,0.384460394,864.3353169,,,,,,
4659.586,0.384955226,864.7605585,,,,,,
4666.78,0.385477281,865.7565235,,,,,,
4673.866,0.386029652,866.7794118,,,,,,
4681.04,0.386554961,867.2321283,,,,,,
4688.184,0.387048758,867.6579044,,,,,,
4695.159,0.387565911,869.2005276,,,,,,
4702.197,0.388059209,869.6268382,,,,,,
4709.175,0.388548457,870.5986368,,,,,,
4716.445,0.389068639,871.5979779,,,,,,
4723.651,0.389557394,872.5708625,,,,,,
4730.849,0.390050388,872.9985625,,,,,,
4737.989,0.390565314,874.5452941,,,,,,
4745.204,0.391092044,874.453125,,,,,,
4752.357,0.39157981,875.4276471,,,,,,
4759.497,0.392068015,876.4032923,,,,,,
4766.483,0.392555306,877.3788838,,,,,,
4773.513,0.393046149,877.8070654,,,,,,
4780.539,0.39356021,879.3587971,,,,,,
4787.579,0.394054347,879.2390173,,,,,,
4794.635,0.394598218,880.8186893,,,,,,
4801.6,0.395057747,881.2211195,,,,,,
4808.64,0.395578336,881.6772463,,,,,,
4815.951,0.396094876,882.682989,,,,,,
4823.052,0.396580209,883.6621228,,,,,,
4830.048,0.397035053,884.6151882,,,,,,
4837.121,0.397523703,885.0449735,,,,,,
4844.065,0.398012115,885.4747588,,,,,,
4851.12,0.398492749,887.0064154,,,,,,
4858.107,0.39895426,886.8589129,,,,,,
4865.14,0.399435112,888.3924651,,,,,,
4872.12,0.39988799,889.3475118,,,,,,
4879.208,0.400375918,889.7789588,,,,,,
4886.244,0.400859179,890.7620526,,,,,,
4893.247,0.401345964,891.1931743,,,,,,
4900.327,0.401832513,891.624296,,,,,,
4907.316,0.402311984,893.1620937,,,,,,
4914.366,0.402798063,893.59375,,,,,,
4921.38,0.403219353,894.5249176,,,,,,
4928.463,0.403739462,894.4303438,,,,,,
4935.481,0.404183566,896.497514,,,,,,
4942.525,0.404642458,896.3488754,,,,,,
4949.541,0.405123661,897.3356618,,,,,,
4956.658,0.405604633,898.3229827,,,,,,
4963.612,0.406055392,899.2840368,,,,,,
4970.659,0.406539655,899.7170294,,,,,,
4977.654,0.406993731,900.1232206,,,,,,
4984.688,0.407470068,901.668011,,,,,,
4991.701,0.407923721,902.0747037,,,,,,
4998.751,0.408404014,903.0652445,,,,,,
5005.731,0.408852848,904.0282588,,,,,,
5012.801,0.409305874,904.4354529,,,,,,
5019.867,0.409784839,905.4267004,,,,,,
5026.823,0.410264239,906.4190801,,,,,,
5033.868,0.410780034,906.3228401,,,,,,
5040.864,0.411285061,907.9006934,,,,,,
5047.841,0.411763079,908.8938456,,,,,,
5054.801,0.412248967,908.7710188,,,,,,
5061.863,0.412752591,910.3504798,,,,,,
5068.806,0.413264052,910.8134272,,,,,,
5075.847,0.413775251,911.2763746,,,,,,
5082.829,0.414282479,912.2990147,,,,,,
5089.842,0.414788789,913.3216235,,,,,,
5096.816,0.415269502,913.7581559,,,,,,
5103.855,0.41580196,915.3697449,,,,,,
5110.851,0.416281527,915.8062121,,,,,,
5117.88,0.416760865,916.2426794,,,,,,
5124.867,0.417266581,917.2681272,,,,,,
5131.824,0.417745447,917.7048618,,,,,,
5138.886,0.418250665,918.7311452,,,,,,
5145.879,0.418725366,919.7303294,,,,,,
5152.957,0.41917025,920.7029654,,,,,,
5159.926,0.419648206,921.1405018,,,,,,
5166.971,0.420152464,922.1687074,,,,,,
5174.047,0.420600401,922.5794118,,,,,,
5181.091,0.421073988,923.580718,,,,,,
5188.066,0.421551691,924.0193915,,,,,,
5195.126,0.422024827,925.0215,,,,,,
5202.11,0.422497741,926.024143,,,,,,
5209.173,0.42297043,927.0273206,,,,,,
5216.138,0.423476693,927.4939625,,,,,,
5223.19,0.42394892,928.4979588,,,,,,
5230.244,0.424425251,928.9377029,,,,,,
5237.218,0.424926453,929.9697,,,,,,
5244.281,0.42539865,930.9756544,,,,,,
5251.242,0.425873638,931.415329,,,,,,
5258.428,0.426378434,931.8828235,,,,,,
5265.372,0.42681561,933.4281673,,,,,,
5272.383,0.427290578,933.868982,,,,,,
5279.362,0.427764669,934.3091912,,,,,,
5286.407,0.428234876,935.3169471,,,,,,
5293.409,0.428709171,935.7580294,,,,,,
5300.477,0.42918259,936.1985059,,,,,,
5307.446,0.429644823,938.344029,,,,,,
5314.423,0.430092182,938.1893934,,,,,,
5321.475,0.430561296,939.1992713,,,,,,
5328.51,0.431060082,940.2376221,,,,,,
5335.576,0.431536037,940.1097493,,,,,,
5342.554,0.432004474,941.1207132,,,,,,
5349.771,0.432469698,942.7027728,,,,,,
5357.346,0.432974168,942.6019798,,,,,,
5364.506,0.433471753,943.6422691,,,,,,
5371.456,0.433910127,944.6277574,,,,,,
5378.582,0.43438109,945.0701048,,,,,,
5385.589,0.43484521,946.6556746,,,,,,
5392.634,0.435285968,947.0705338,,,,,,
5399.652,0.435756931,947.514025,,,,,,
5406.653,0.436219766,949.1010915,,,,,,
5413.671,0.436660565,949.5170614,,,,,,
5420.732,0.437097543,950.505625,,,,,,
5427.707,0.437567009,950.9493088,,,,,,
5434.744,0.438003591,951.9386412,,,,,,
5441.753,0.438472631,952.3825923,,,,,,
5448.826,0.438941451,952.8265434,,,,,,
5455.852,0.439406434,953.8444081,,,,,,
5462.802,0.43987546,954.2892375,,,,,,
5469.835,0.440343624,954.7334559,,,,,,
5476.835,0.440833943,956.3552471,,,,,,
5483.874,0.441330601,956.8275294,,,,,,
5490.85,0.441798726,957.2728941,,,,,,
5497.917,0.442291298,958.3207445,,,,,,
5504.891,0.442813812,959.39795,,,,,,
5511.946,0.443309488,959.8708,,,,,,
5519.029,0.443773086,960.8931206,,,,,,
5526.215,0.444268287,961.3662544,,,,,,
5533.262,0.444760285,962.4169897,,,,,,
5540.309,0.44525204,963.4682934,,,,,,
5547.285,0.44574715,963.9426085,,,,,,
5554.331,0.446212573,964.3886978,,,,,,
5561.416,0.446707208,964.8630129,,,,,,
5568.408,0.447193778,966.4934989,,,,,,
5575.447,0.447659167,966.9407371,,,,,,
5582.446,0.448145274,968.5728938,,,,,,
5589.55,0.448606636,969.5998787,,,,,,
5596.568,0.449044955,969.4395324,,,,,,
5603.605,0.449531027,971.0744761,,,,,,
5610.639,0.449994693,971.5221691,,,,,,
5617.751,0.450458781,971.9704779,,,,,,
5624.828,0.450922017,972.418171,,,,,,
5631.873,0.451352808,973.4189515,,,,,,
5638.796,0.451844271,973.8946397,,,,,,
5645.901,0.452307502,974.3432162,,,,,,
5652.994,0.452766312,975.3727941,,,,,,
5660.044,0.453250579,977.0131864,,,,,,
5667.088,0.453712523,977.4619485,,,,,,
5674.074,0.454199897,978.5215588,,,,,,
5681.143,0.454693527,978.4156452,,,,,,
5688.104,0.455122697,979.4196176,,,,,,
5695.148,0.455609385,980.4803309,,,,,,
5702.161,0.456066683,981.5131669,,,,,,
5709.271,0.456502379,981.3511136,,,,,,
5716.28,0.456981285,983.5810618,,,,,,
5723.301,0.457445063,983.4468187,,,,,,
5730.393,0.457901523,984.4812588,,,,,,
5737.469,0.458361957,984.9319765,,,,,,
5744.514,0.458817998,985.9672187,,,,,,
5751.531,0.459248949,986.3897077,,,,,,
5758.53,0.459733002,987.4536287,,,,,,
5765.529,0.46018905,988.4908276,,,,,,
5772.522,0.46067619,988.9696379,,,,,,
5779.585,0.461135348,989.4211585,,,,,,
5786.64,0.461593666,989.8720588,,,,,,
5793.63,0.462023423,990.2950493,,,,,,
5800.734,0.462506765,991.3617794,,,,,,
5807.69,0.462931966,992.37195,,,,,,
5814.753,0.463393623,992.2361882,,,,,,
5821.735,0.463814917,993.8349449,,,,,,
5828.801,0.464269107,994.875604,,,,,,
5835.787,0.464697717,995.2995974,,,,,,
5842.843,0.465154404,995.7515669,,,,,,
5849.836,0.46557911,996.7646647,,,,,,
5856.892,0.466003007,997.7776415,,,,,,
5863.97,0.466430875,998.2021364,,,,,,
5870.944,0.466855038,999.2164875,,,,,,
5877.867,0.467332532,1000.878188,,,,,,
5884.929,0.467766865,1000.122653,,,,,,
5892.04,0.468246813,1001.194125,,,,,,
5899.079,0.468727157,1002.266788,,,,,,
5906.106,0.469182009,1002.720094,,,,,,
5913.067,0.469608518,1003.145341,,,,,,
5920.181,0.470112821,1004.838944,,,,,,
5927.157,0.470574683,1004.109318,,,,,,
5934.162,0.471021684,1005.747249,,,,,,
5941.179,0.471500697,1006.822403,,,,,,
5948.188,0.471985861,1006.711738,,,,,,
5955.214,0.472432856,1008.3525,,,,,,
5962.26,0.47291057,1009.428432,,,,,,
5969.176,0.473395674,1009.318125,,,,,,
5976.198,0.473841416,1010.960468,,,,,,
5983.216,0.474322575,1011.444161,,,,,,
5990.26,0.474806995,1011.333302,,,,,,
5997.279,0.475284198,1012.411548,,,,,,
6004.247,0.475729099,1014.056665,,,,,,
6011.326,0.476184266,1013.916738,,,,,,
6018.3,0.476628767,1015.563191,,,,,,
6025.314,0.47708066,1016.019529,,,,,,
6032.337,0.477531729,1016.475241,,,,,,
6039.393,0.477954693,1016.902744,,,,,,
6046.488,0.478429777,1017.983371,,,,,,
6053.523,0.478880858,1018.439977,,,,,,
6060.525,0.479303251,1018.867732,,,,,,
6067.573,0.479746369,1020.518697,,,,,,
6074.507,0.480192763,1021.572971,,,,,,
6081.556,0.480645903,1021.431724,,,,,,
6088.508,0.481092515,1022.48716,,,,,,
6095.583,0.48156958,1022.972215,,,,,,
6102.685,0.482019247,1023.429624,,,,,,
6109.779,0.482517331,1025.141876,,,,,,
6116.981,0.482994335,1025.628127,,,,,,
6124.091,0.483446207,1025.485743,,,,,,
6131.27,0.483890954,1026.542757,,,,,,
6138.296,0.484335502,1027.600306,,,,,,
6145.352,0.484783927,1028.058518,,,,,,
6152.32,0.485228079,1029.116869,,,,,,
6159.364,0.485644346,1030.147398,,,,,,
6166.387,0.486098476,1029.402941,,,,,,
6173.45,0.486538593,1031.063632,,,,,,
6180.483,0.486957765,1031.493392,,,,,,
6187.622,0.487432656,1031.980496,,,,,,
6194.652,0.487875633,1033.040969,,,,,,
6201.717,0.488314969,1034.7046,,,,,,
6208.698,0.488765057,1034.561259,,,,,,
6215.756,0.489235035,1035.651475,,,,,,
6222.915,0.489653078,1036.081988,,,,,,
6229.899,0.490095073,1037.144599,,,,,,
6236.953,0.490540923,1037.604417,,,,,,
6243.959,0.490954985,1038.639392,,,,,,
6250.991,0.49139984,1039.098845,,,,,,
6257.984,0.49181698,1039.529859,,,,,,
6265.03,0.49225802,1040.594309,,,,,,
6272.004,0.492671371,1041.630821,,,,,,
6279.022,0.493115464,1042.090809,,,,,,
6286.039,0.493531889,1042.522324,,,,,,
6293.09,0.493972173,1043.588345,,,,,,
6300.04,0.494391666,1043.413828,,,,,,
6307.049,0.494828149,1045.086917,,,,,,
6314.044,0.495267863,1046.154257,,,,,,
6321.095,0.495718254,1045.40151,,,,,,
6328.154,0.496154158,1047.076471,,,,,,
6335.125,0.496600125,1046.92964,,,,,,
6342.206,0.497067043,1048.027206,,,,,,
6349.266,0.497505774,1049.096167,,,,,,
6356.312,0.497951746,1048.949419,,,,,,
6363.288,0.498417427,1050.047454,,,,,,
6370.305,0.498883498,1051.146691,,,,,,
6377.256,0.499321433,1052.21729,,,,,,
6384.273,0.499821195,1052.127085,,,,,,
6391.274,0.500259326,1053.198886,,,,,,
6398.309,0.500727336,1053.68905,,,,,,
6405.427,0.501195734,1054.179848,,,,,,
6412.437,0.501660512,1055.281341,,,,,,
6419.438,0.502097233,1056.354163,,,,,,
6426.502,0.502568387,1056.234282,,,,,,
6433.47,0.503032527,1057.336896,,,,,,
6440.51,0.503472043,1057.799022,,,,,,
6447.542,0.503935765,1058.902471,,,,,,
6454.514,0.504347105,1059.335607,,,,,,
6461.565,0.504783258,1060.411236,,,,,,
6468.561,0.505218618,1061.486765,,,,,,
6475.695,0.505660561,1061.336558,,,,,,
6482.756,0.506099526,1061.799855,,,,,,
6489.831,0.50653093,1063.489855,,,,,,
6496.856,0.506972293,1063.339113,,,,,,
6503.903,0.507406701,1064.416246,,,,,,
6510.899,0.507868602,1065.523238,,,,,,
6517.962,0.508309376,1065.371944,,,,,,
6524.978,0.508743804,1066.4508,,,,,,
6532.056,0.509180818,1066.914263,,,,,,
6539.013,0.509645274,1067.40705,,,,,,
6546.079,0.510078522,1068.486355,,,,,,
6553.158,0.510539191,1069.595553,,,,,,
6560.149,0.510975421,1070.05955,,,,,,
6567.212,0.51141146,1070.523547,,,,,,
6574.187,0.511843944,1071.604472,,,,,,
6581.201,0.512259373,1070.805642,,,,,,
6588.186,0.512688726,1072.504903,,,,,,
6595.247,0.513120658,1073.586881,,,,,,
6602.218,0.513555764,1074.051413,,,,,,
6609.364,0.51399068,1074.515944,,,,,,
6616.38,0.514395146,1075.570221,,,,,,
6623.432,0.514833053,1075.416254,,,,,,
6630.433,0.515240534,1075.852032,,,,,,
6637.477,0.515675315,1076.317202,,,,,,
6644.499,0.516105959,1077.401286,,,,,,
6651.499,0.516539768,1077.866085,,,,,,
6658.531,0.51697004,1078.950971,,,,,,
6665.515,0.517379998,1078.766913,,,,,,
6672.573,0.517813254,1079.231711,,,,,,
6679.592,0.518216178,1080.288596,,,,,,
6686.695,0.518673115,1081.404228,,,,,,
6693.668,0.519082375,1081.219368,,,,,,
6700.644,0.519491468,1081.034006,,,,,,
6707.676,0.519927149,1080.876896,,,,,,
6714.707,0.520359304,1081.341428,,,,,,
6721.707,0.52077121,1080.532353,,,,,,
6728.798,0.521179613,1080.344952,,,,,,
6735.797,0.521617892,1079.562793,,,,,,
6742.875,0.522025949,1079.374122,,,,,,
6749.834,0.52243051,1079.808396,,,,,,
6756.894,0.522878228,1077.152757,,,,,,
6763.93,0.52331909,1075.742407,,,,,,
6770.986,0.523733106,1074.301981,,,,,,
6777.929,0.524217447,1069.794951,,,,,,
6784.853,0.524644382,1065.851097,,,,,,
6791.956,0.525081145,1065.057009,,,,,,
6798.939,0.52557816,1063.068125,,,,,,
6805.989,0.526017835,1061.645696,,,,,,
6812.92,0.526430734,1060.193637,,,,,,
6819.97,0.526923764,1058.824624,,,,,,
6826.995,0.527399935,1055.546568,,,,,,
6834.017,0.527858682,1050.356594,,,,,,
6840.985,0.528311188,1046.416366,,,,,,
6848.005,0.528752972,1044.353498,,,,,,
6854.996,0.529197868,1041.660985,,,,,,
6862.052,0.529699453,1038.393362,,,,,,
6869.025,0.530151127,1034.439525,,,,,,
6876.067,0.530602008,1030.481338,,,,,,
6883.139,0.531079733,1026.547026,,,,,,
6890.143,0.531540095,1020.694556,,,,,,
6897.212,0.531993649,1016.095063,,,,,,
6904.171,0.532433763,1008.947059,,,,,,
6911.213,0.532913275,999.300643,,,,,,
6918.17,0.533416201,985.236625,,,,,,
6925.267,0.533920946,965.4618941,,,,,,
6932.255,0.534492509,943.19995,,,,,,
6939.312,0.535056536,917.1083618,,,,,,
6946.356,0.535643836,886.5777279,,,,,,
6953.404,0.536263098,854.7802,,,,,,
6960.387,0.536948158,805.24875,,,,,,
6967.412,0.537842104,720.3106765,,,,,,
6974.384,0.538627711,656.1568169,,,,,,
6981.42,0.539311201,611.5499978,,,,,,
6988.486,0.539932051,578.9242004,,,,,,
6995.472,0.540525771,551.3324327,,,,,,
7002.5,0.541152405,517.3832721,,,,,,
7009.469,0.541817166,465.6392537,,,,,,
7016.478,0.544165072,107.1189724,,,,,,
7023.49,0.54478943,72.92429044,,,,,,
7030.528,0.545345052,52.02149338,,,,,,
7037.479,0.545850899,30.46364118,,,,,,
7044.53,0.546314268,22.22242647,,,,,,
7051.537,0.546777422,13.9742625,,,,,,
7058.573,0.547191586,10.16711176,,,,,,
7065.572,0.547628356,6.992829412,,,,,,
7072.641,0.548065514,3.815876471,,,,,,
7079.671,0.548505147,0,,,,,,
7093.819,0.549265745,-10.18716471,,,,,,
