Repository: janzenchoi/phd_code

# PhD Code

The following contains a collection of repositories I developed during my PhD candidature. I originally maintained the code on the GitHub organisation for the material modelling group at the Australian Nuclear Science and Technology Organisation (ANSTO; https://github.com/ACME-MG). However, it has now been moved to my account for storage. Please contact me at janzenchoi@yahoo.com for any questions regarding the code.

# Summary

The table below summarises these repositories.

| Repository    | Description | Documentation | Original Link |
|:-------------:|:-----------:|:-------------:|:-------------:|

File: myoptmat/scripts/data/creep/inl_2/AirBase_750_137_b.csv
time,strain,temperature,stress,type,state,form,process,medium,title,youngs,poissons
0,0,750,137,creep,Ruptured,Plate,Base,Air,AirBase_750_137_b,161000,0.3
0,0.0,,,,,,
0.026,-0.00079,,,,,,
0.031,-0.00155,,,,,,
0.035,-0.00097,,,,,,
0.04,-0.0011200000000000001,,,,,,
0.044,-0.0008100000000000001,,,,,,
0.049,-0.00091,,,,,,
0.053,-0.00075,,,,,,
0.058,-0.00075,,,,,,
0.062,-0.00042,,,,,,
0.066,-0.00037999999999999997,,,,,,
0.071,-0.00055,,,,,,
0.075,-0.00074,,,,,,
0.08,-0.00043999999999999996,,,,,,
0.084,-0.0005600000000000001,,,,,,
0.089,-0.00043999999999999996,,,,,,
0.093,-0.0004,,,,,,
0.098,-0.00023,,,,,,
0.102,-8e-05,,,,,,
0.106,-0.00016,,,,,,
0.111,-0.00016,,,,,,
0.115,-0.00027,,,,,,
0.12,0.00010999999999999999,,,,,,
0.124,1e-05,,,,,,
0.128,0.00028000000000000003,,,,,,
0.133,0.00027,,,,,,
0.137,0.00035000000000000005,,,,,,
0.142,0.00043,,,,,,
0.146,0.00047,,,,,,
0.151,0.00035999999999999997,,,,,,
0.155,0.00073,,,,,,
0.159,0.00063,,,,,,
0.164,0.00047,,,,,,
0.168,0.00058,,,,,,
0.173,0.00034,,,,,,
0.177,0.0005899999999999999,,,,,,
0.182,0.0006,,,,,,
0.186,0.00047,,,,,,
0.191,0.00058,,,,,,
0.195,0.00078,,,,,,
0.199,0.00098,,,,,,
0.204,0.00055,,,,,,
0.208,0.00062,,,,,,
0.213,0.00066,,,,,,
0.217,0.00067,,,,,,
0.222,0.0009,,,,,,
0.226,0.00082,,,,,,
0.231,0.00098,,,,,,
0.235,0.0009299999999999999,,,,,,
0.24,0.00082,,,,,,
0.244,0.0009,,,,,,
0.248,0.00089,,,,,,
1.006,0.00298,,,,,,
2.001,0.00411,,,,,,
4.001,0.005540000000000001,,,,,,
6.001,0.00634,,,,,,
8.001,0.0069299999999999995,,,,,,
10.001,0.00753,,,,,,
12.001,0.00805,,,,,,
14.001,0.0086,,,,,,
14.78,0.008289999999999999,,,,,,
16.78,0.00876,,,,,,
18.78,0.0089,,,,,,
20.78,0.00908,,,,,,
22.78,0.00919,,,,,,
24.78,0.00957,,,,,,
26.78,0.00992,,,,,,
28.78,0.00981,,,,,,
30.78,0.01027,,,,,,
32.78,0.01039,,,,,,
34.78,0.010329999999999999,,,,,,
36.78,0.0105,,,,,,
38.78,0.0108,,,,,,
40.78,0.0108,,,,,,
42.78,0.01125,,,,,,
44.78,0.01129,,,,,,
46.78,0.01123,,,,,,
48.78,0.01157,,,,,,
50.78,0.0116,,,,,,
52.78,0.011699999999999999,,,,,,
54.78,0.01164,,,,,,
56.78,0.011850000000000001,,,,,,
58.78,0.01196,,,,,,
60.78,0.01203,,,,,,
62.78,0.0123,,,,,,
64.78,0.012159999999999999,,,,,,
66.78,0.01234,,,,,,
68.78,0.01252,,,,,,
70.78,0.01248,,,,,,
72.78,0.012769999999999998,,,,,,
74.78,0.01278,,,,,,
76.78,0.01316,,,,,,
78.78,0.01306,,,,,,
80.78,0.01324,,,,,,
82.78,0.013260000000000001,,,,,,
84.78,0.01321,,,,,,
86.78,0.0134,,,,,,
88.78,0.01357,,,,,,
90.78,0.013600000000000001,,,,,,
92.78,0.01387,,,,,,
94.78,0.01379,,,,,,
96.78,0.013999999999999999,,,,,,
98.78,0.013999999999999999,,,,,,
100.78,0.01426,,,,,,
102.78,0.01422,,,,,,
104.78,0.014419999999999999,,,,,,
106.78,0.014530000000000001,,,,,,
108.78,0.01432,,,,,,
110.78,0.01462,,,,,,
112.78,0.01455,,,,,,
114.78,0.01477,,,,,,
116.78,0.01471,,,,,,
118.78,0.01473,,,,,,
120.006,0.014690000000000002,,,,,,
122.006,0.01476,,,,,,
124.006,0.01509,,,,,,
124.405,0.01497,,,,,,
124.448,0.0152,,,,,,
124.55,0.01482,,,,,,
124.658,0.01508,,,,,,
126.658,0.015,,,,,,
128.086,0.01514,,,,,,
130.086,0.01504,,,,,,
132.086,0.015189999999999999,,,,,,
134.086,0.015009999999999999,,,,,,
136.086,0.01509,,,,,,
138.086,0.01543,,,,,,
140.086,0.01533,,,,,,
142.086,0.0154,,,,,,
144,0.01543,,,,,,
144.464,0.01555,,,,,,
146.609,0.015569999999999999,,,,,,
148.609,0.01575,,,,,,
150,0.01574,,,,,,
152,0.01574,,,,,,
154,0.01617,,,,,,
156,0.01598,,,,,,
158,0.01592,,,,,,
160,0.016,,,,,,
162,0.01638,,,,,,
164,0.01582,,,,,,
166,0.016,,,,,,
167.884,0.01602,,,,,,
167.934,0.01615,,,,,,
168,0.0163,,,,,,
170,0.01645,,,,,,
172,0.016390000000000002,,,,,,
174,0.01635,,,,,,
176,0.01635,,,,,,
178,0.01654,,,,,,
180,0.01652,,,,,,
182,0.01664,,,,,,
184,0.01672,,,,,,
186,0.01649,,,,,,
188,0.016739999999999998,,,,,,
190,0.01692,,,,,,
192,0.0168,,,,,,
192.09,0.01693,,,,,,
194.09,0.01696,,,,,,
196.09,0.01678,,,,,,
198.09,0.01693,,,,,,
199.01,0.0168,,,,,,
201.01,0.01669,,,,,,
203.01,0.01693,,,,,,
205.01,0.01701,,,,,,
207.01,0.01709,,,,,,
209.01,0.01717,,,,,,
211.01,0.01725,,,,,,
213.01,0.01732,,,,,,
215.01,0.01755,,,,,,
217.01,0.017390000000000003,,,,,,
219.01,0.01764,,,,,,
221.01,0.01787,,,,,,
223.01,0.01811,,,,,,
225.01,0.018799999999999997,,,,,,
227.01,0.01876,,,,,,
229.01,0.01877,,,,,,
231.01,0.01883,,,,,,
233.01,0.01891,,,,,,
235.01,0.01901,,,,,,
237.01,0.018879999999999997,,,,,,
239.01,0.01899,,,,,,
241.01,0.01883,,,,,,
243.01,0.01906,,,,,,
245.01,0.01897,,,,,,
247.01,0.019,,,,,,
249.01,0.01924,,,,,,
251.01,0.019379999999999998,,,,,,
253.01,0.01936,,,,,,
255.01,0.0194,,,,,,
257.01,0.01957,,,,,,
259.01,0.019610000000000002,,,,,,
261.01,0.02001,,,,,,
263.01,0.01973,,,,,,
265.01,0.01954,,,,,,
267.01,0.01994,,,,,,
269.01,0.02008,,,,,,
271.01,0.019870000000000002,,,,,,
273.01,0.02013,,,,,,
275.01,0.02004,,,,,,
277.01,0.02004,,,,,,
279.01,0.02036,,,,,,
281.01,0.020259999999999997,,,,,,
283.01,0.02008,,,,,,
285.01,0.02021,,,,,,
287.01,0.02052,,,,,,
288,0.020179999999999997,,,,,,
290,0.02004,,,,,,
292,0.02033,,,,,,
294,0.02051,,,,,,
296,0.020470000000000002,,,,,,
298,0.02069,,,,,,
300,0.020630000000000003,,,,,,
302,0.02086,,,,,,
304,0.020649999999999998,,,,,,
306,0.02084,,,,,,
308,0.02094,,,,,,
310,0.02078,,,,,,
312,0.02121,,,,,,
314,0.02129,,,,,,
316,0.02088,,,,,,
318,0.02092,,,,,,
320,0.02157,,,,,,
322,0.02138,,,,,,
324,0.021349999999999997,,,,,,
326,0.02169,,,,,,
328,0.02176,,,,,,
330,0.02162,,,,,,
332,0.02196,,,,,,
334,0.02205,,,,,,
336,0.02207,,,,,,
338,0.02166,,,,,,
340,0.022010000000000002,,,,,,
342,0.02194,,,,,,
344,0.02229,,,,,,
346,0.02204,,,,,,
348,0.022010000000000002,,,,,,
350,0.022250000000000002,,,,,,
352,0.02207,,,,,,
354,0.02236,,,,,,
356,0.02235,,,,,,
358,0.022320000000000003,,,,,,
360,0.022269999999999998,,,,,,
362,0.02228,,,,,,
364,0.02252,,,,,,
366,0.02236,,,,,,
368,0.02244,,,,,,
370,0.02246,,,,,,
372,0.02251,,,,,,
374,0.022799999999999997,,,,,,
376,0.022639999999999997,,,,,,
378,0.02276,,,,,,
380,0.0226,,,,,,
382,0.02298,,,,,,
384,0.022860000000000002,,,,,,
386,0.022930000000000002,,,,,,
388,0.02305,,,,,,
390,0.023090000000000003,,,,,,
392,0.02318,,,,,,
394,0.02318,,,,,,
396,0.023170000000000003,,,,,,
398,0.023319999999999997,,,,,,
400,0.02318,,,,,,
402,0.0235,,,,,,
404,0.02346,,,,,,
406,0.023530000000000002,,,,,,
408,0.02366,,,,,,
410,0.02365,,,,,,
412,0.02346,,,,,,
414,0.02391,,,,,,
416,0.023799999999999998,,,,,,
418,0.024220000000000002,,,,,,
420,0.02377,,,,,,
422,0.02443,,,,,,
424,0.024089999999999997,,,,,,
426,0.02435,,,,,,
428,0.02416,,,,,,
430,0.02413,,,,,,
432,0.024239999999999998,,,,,,
434,0.024399999999999998,,,,,,
436,0.02443,,,,,,
438,0.024700000000000003,,,,,,
440,0.02489,,,,,,
442,0.02475,,,,,,
444,0.02489,,,,,,
446,0.02483,,,,,,
448,0.02469,,,,,,
450,0.02521,,,,,,
452,0.025009999999999998,,,,,,
454,0.024990000000000002,,,,,,
456,0.02532,,,,,,
458,0.02541,,,,,,
460,0.02458,,,,,,
462,0.024980000000000002,,,,,,
464,0.02544,,,,,,
466,0.02565,,,,,,
468,0.0254,,,,,,
470,0.026230000000000003,,,,,,
472,0.0258,,,,,,
474,0.025910000000000002,,,,,,
476,0.02564,,,,,,
478,0.025750000000000002,,,,,,
480,0.02588,,,,,,
482,0.02587,,,,,,
484,0.02576,,,,,,
486,0.02626,,,,,,
488,0.02624,,,,,,
490,0.02653,,,,,,
492,0.02635,,,,,,
494,0.02653,,,,,,
496,0.026539999999999998,,,,,,
498,0.02693,,,,,,
500,0.0268,,,,,,
502,0.02688,,,,,,
504,0.02688,,,,,,
506,0.0269,,,,,,
508,0.027160000000000004,,,,,,
510,0.027280000000000002,,,,,,
512,0.027309999999999997,,,,,,
514,0.02732,,,,,,
516,0.027440000000000003,,,,,,
518,0.027360000000000002,,,,,,
520,0.02767,,,,,,
522,0.027440000000000003,,,,,,
524,0.027530000000000002,,,,,,
526,0.02758,,,,,,
528,0.0278,,,,,,
530,0.027679999999999996,,,,,,
532,0.027759999999999996,,,,,,
534,0.02779,,,,,,
536,0.028069999999999998,,,,,,
538,0.02826,,,,,,
540,0.02842,,,,,,
542,0.02846,,,,,,
544,0.028759999999999997,,,,,,
546,0.02888,,,,,,
548,0.02913,,,,,,
550,0.02919,,,,,,
552,0.028769999999999997,,,,,,
554,0.02921,,,,,,
556,0.02947,,,,,,
558,0.0294,,,,,,
560,0.02919,,,,,,
562,0.02952,,,,,,
564,0.02952,,,,,,
566,0.02963,,,,,,
568,0.0296,,,,,,
570,0.029910000000000003,,,,,,
572,0.029900000000000003,,,,,,
574,0.03018,,,,,,
576,0.03036,,,,,,
578,0.030369999999999998,,,,,,
580,0.03018,,,,,,
582,0.030449999999999998,,,,,,
584,0.030590000000000003,,,,,,
586,0.030750000000000003,,,,,,
588,0.030590000000000003,,,,,,
590,0.03079,,,,,,
592,0.030750000000000003,,,,,,
594,0.03063,,,,,,
596,0.031190000000000002,,,,,,
598,0.0308,,,,,,
600,0.03118,,,,,,
602,0.03132,,,,,,
604,0.03153,,,,,,
606,0.0313,,,,,,
608,0.03179,,,,,,
610,0.0315,,,,,,
612,0.03188,,,,,,
614,0.03175,,,,,,
616,0.032080000000000004,,,,,,
618,0.03189,,,,,,
620,0.03212,,,,,,
622,0.03214,,,,,,
624,0.03216,,,,,,
626,0.03233,,,,,,
628,0.03218,,,,,,
630,0.03256,,,,,,
632,0.03243,,,,,,
634,0.03256,,,,,,
636,0.03286,,,,,,
638,0.03302,,,,,,
640,0.03304,,,,,,
642,0.03334,,,,,,
644,0.033549999999999996,,,,,,
646,0.033549999999999996,,,,,,
648,0.033549999999999996,,,,,,
650,0.033460000000000004,,,,,,
652,0.0333,,,,,,
654,0.0338,,,,,,
656,0.0338,,,,,,
658,0.033889999999999997,,,,,,
660,0.03408,,,,,,
662,0.03394,,,,,,
664,0.03427,,,,,,
666,0.03448,,,,,,
668,0.03458,,,,,,
670,0.03444,,,,,,
672,0.03483,,,,,,
674,0.0348,,,,,,
676,0.03517,,,,,,
678,0.03557,,,,,,
680,0.03573,,,,,,
682,0.03549,,,,,,
684,0.03587,,,,,,
686,0.03595,,,,,,
688,0.035840000000000004,,,,,,
690,0.03604,,,,,,
692,0.03595,,,,,,
694,0.036230000000000005,,,,,,
696,0.03571,,,,,,
698,0.03624,,,,,,
700,0.03642,,,,,,
702,0.03665,,,,,,
704,0.03681,,,,,,
706,0.03665,,,,,,
708,0.03714,,,,,,
710,0.037200000000000004,,,,,,
712,0.03694,,,,,,
714,0.03698,,,,,,
716,0.03764,,,,,,
718,0.03784,,,,,,
720,0.03753,,,,,,
722,0.03795,,,,,,
724,0.038,,,,,,
726,0.03804,,,,,,
728,0.0381,,,,,,
730,0.038220000000000004,,,,,,
731.002,0.04015,,,,,,
733.002,0.04044,,,,,,
735.002,0.040330000000000005,,,,,,
737.002,0.04066,,,,,,
739.002,0.040839999999999994,,,,,,
741.002,0.04066,,,,,,
743.002,0.04089,,,,,,
745.002,0.04088,,,,,,
747.002,0.0414,,,,,,
749.002,0.041210000000000004,,,,,,
751.002,0.04134,,,,,,
753.002,0.04127,,,,,,
755.002,0.041580000000000006,,,,,,
757.002,0.04166,,,,,,
759.002,0.04194,,,,,,
761.002,0.042089999999999995,,,,,,
763.002,0.04229,,,,,,
765.002,0.042409999999999996,,,,,,
767.002,0.04272,,,,,,
769.002,0.042679999999999996,,,,,,
771.002,0.04289,,,,,,
773.002,0.0426,,,,,,
775.002,0.04306,,,,,,
777.002,0.04334,,,,,,
779.002,0.043429999999999996,,,,,,
781.002,0.043840000000000004,,,,,,
783.002,0.043899999999999995,,,,,,
785.002,0.04386,,,,,,
787.002,0.044020000000000004,,,,,,
789.002,0.043890000000000005,,,,,,
791.002,0.04408,,,,,,
792.397,0.044509999999999994,,,,,,
794.397,0.04425,,,,,,
796.397,0.04447,,,,,,
798.397,0.0446,,,,,,
800.397,0.04474,,,,,,
802.397,0.04492,,,,,,
804.397,0.045259999999999995,,,,,,
806.397,0.04518,,,,,,
808.397,0.04539,,,,,,
810.397,0.04561,,,,,,
812.397,0.046,,,,,,
814.397,0.045860000000000005,,,,,,
816,0.04589000000000001,,,,,,
818,0.04573000000000001,,,,,,
820,0.046369999999999995,,,,,,
822,0.04623,,,,,,
824,0.046639999999999994,,,,,,
826,0.046669999999999996,,,,,,
828,0.046849999999999996,,,,,,
830,0.04686,,,,,,
832,0.04734,,,,,,
834,0.047830000000000004,,,,,,
836,0.0478,,,,,,
838,0.047869999999999996,,,,,,
840,0.04795,,,,,,
842,0.04811,,,,,,
844,0.0482,,,,,,
846,0.048339999999999994,,,,,,
848,0.0483,,,,,,
850,0.048479999999999995,,,,,,
852,0.048940000000000004,,,,,,
854,0.0489,,,,,,
856,0.04947,,,,,,
858,0.04961,,,,,,
860,0.04944,,,,,,
862,0.04972000000000001,,,,,,
864,0.04963,,,,,,
866,0.05,,,,,,
868,0.050039999999999994,,,,,,
870,0.05025,,,,,,
872,0.050199999999999995,,,,,,
874,0.05055,,,,,,
876,0.050620000000000005,,,,,,
878,0.05076,,,,,,
880,0.050780000000000006,,,,,,
882,0.05091999999999999,,,,,,
884,0.05144,,,,,,
886,0.05176,,,,,,
888,0.051719999999999995,,,,,,
890,0.05194,,,,,,
892,0.05206,,,,,,
894,0.05272,,,,,,
896,0.05242,,,,,,
898,0.052910000000000006,,,,,,
900,0.053230000000000006,,,,,,
902,0.05331,,,,,,
904,0.0535,,,,,,
906,0.05373,,,,,,
908,0.0541,,,,,,
910,0.054240000000000003,,,,,,
912,0.054560000000000004,,,,,,
914,0.05479,,,,,,
916,0.05474999999999999,,,,,,
918,0.05531,,,,,,
920,0.05498,,,,,,
922,0.05546,,,,,,
924,0.055549999999999995,,,,,,
926,0.05582,,,,,,
928,0.05582,,,,,,
930,0.05651,,,,,,
932,0.056760000000000005,,,,,,
934,0.05655,,,,,,
936,0.056900000000000006,,,,,,
938,0.057,,,,,,
940,0.057190000000000005,,,,,,
942,0.05727,,,,,,
944,0.057539999999999994,,,,,,
946,0.057679999999999995,,,,,,
948,0.05792,,,,,,
950,0.05847,,,,,,
952,0.058710000000000005,,,,,,
954,0.05902,,,,,,
956,0.05875,,,,,,
958,0.05944,,,,,,
960,0.059539999999999996,,,,,,
962,0.05985,,,,,,
964,0.05992,,,,,,
966,0.06026,,,,,,
968,0.06036,,,,,,
970,0.060540000000000004,,,,,,
972,0.06067,,,,,,
974,0.061040000000000004,,,,,,
976,0.061239999999999996,,,,,,
978,0.061509999999999995,,,,,,
980,0.06164,,,,,,
982,0.06156,,,,,,
984,0.0623,,,,,,
986,0.062119999999999995,,,,,,
988,0.06247,,,,,,
990,0.062380000000000005,,,,,,
992,0.06285,,,,,,
994,0.06289,,,,,,
996,0.06309000000000001,,,,,,
998,0.0634,,,,,,
1000,0.06354,,,,,,
1002,0.06382,,,,,,
1004,0.06397,,,,,,
1006,0.06405999999999999,,,,,,
1008,0.06441,,,,,,
1010,0.06462,,,,,,
1012,0.065,,,,,,
1014,0.06527999999999999,,,,,,
1016,0.06546,,,,,,
1018,0.06581000000000001,,,,,,
1020,0.06624,,,,,,
1022,0.06642,,,,,,
1024,0.06684999999999999,,,,,,
1026,0.06726,,,,,,
1028,0.06735000000000001,,,,,,
1030,0.0679,,,,,,
1032,0.0679,,,,,,
1034,0.06823,,,,,,
1036,0.06881999999999999,,,,,,
1038,0.06888,,,,,,
1040,0.06946,,,,,,
1042,0.06949,,,,,,
1044,0.06958,,,,,,
1046,0.07007,,,,,,
1048,0.07039,,,,,,
1050,0.07059,,,,,,
1052,0.07081,,,,,,
1054,0.07124,,,,,,
1056,0.07152,,,,,,
1056.009,0.07508,,,,,,
1057.04,0.07619,,,,,,
1059.04,0.07629,,,,,,
1061.04,0.07653,,,,,,
1063.04,0.07695,,,,,,
1065.04,0.0774,,,,,,
1067.04,0.07780999999999999,,,,,,
1069.04,0.07801999999999999,,,,,,
1071.04,0.07852,,,,,,
1073.04,0.07899,,,,,,
1075.04,0.07934000000000001,,,,,,
1077.04,0.07974,,,,,,
1079.04,0.07966000000000001,,,,,,
1081.04,0.0818,,,,,,
1083.04,0.08181,,,,,,
1085.04,0.08201,,,,,,
1087.04,0.08257999999999999,,,,,,
1089.04,0.08305,,,,,,
1091.04,0.08334,,,,,,
1093.04,0.08336,,,,,,
1095.04,0.08382999999999999,,,,,,
1097.04,0.08369,,,,,,
1099.04,0.08373,,,,,,
1101.04,0.08373,,,,,,
1103.04,0.08372,,,,,,
1105.04,0.08392,,,,,,
1107.006,0.08407999999999999,,,,,,
1109.006,0.08481999999999999,,,,,,
1111.006,0.08513,,,,,,
1113.006,0.08541,,,,,,
1115.006,0.08567999999999999,,,,,,
1117.006,0.08599,,,,,,
1119.006,0.08628999999999999,,,,,,
1121.006,0.08715999999999999,,,,,,
1123.006,0.08712,,,,,,
1125.006,0.08728,,,,,,
1127.006,0.08778000000000001,,,,,,
1129.006,0.08775000000000001,,,,,,
1131.006,0.08837999999999999,,,,,,
1133.006,0.08898999999999999,,,,,,
1135.006,0.08919,,,,,,
1137.006,0.08943,,,,,,
1139.006,0.08990999999999999,,,,,,
1141.006,0.09012,,,,,,
1143.006,0.09067,,,,,,
1145.006,0.09099,,,,,,
1147,0.09119,,,,,,
1149,0.09183999999999999,,,,,,
1151,0.09229,,,,,,
1153,0.09205,,,,,,
1155,0.09255000000000001,,,,,,
1157,0.09262000000000001,,,,,,
1159,0.09286,,,,,,
1161,0.09330999999999999,,,,,,
1163,0.09405,,,,,,
1165,0.09451999999999999,,,,,,
1167,0.0947,,,,,,
1169,0.09474,,,,,,
1171,0.09541000000000001,,,,,,
1173,0.09583,,,,,,
1175,0.09643,,,,,,
1177,0.0965,,,,,,
1179,0.09763,,,,,,
1181,0.09760999999999999,,,,,,
1183,0.09798,,,,,,
1185,0.09862,,,,,,
1187,0.09935000000000001,,,,,,
1189,0.09955,,,,,,
1191,0.09981,,,,,,
1193,0.10022,,,,,,
1195,0.10077,,,,,,
1197,0.10093,,,,,,
1199,0.10186999999999999,,,,,,
1201,0.10221,,,,,,
1203,0.10250999999999999,,,,,,
1205,0.10311,,,,,,
1207,0.10346,,,,,,
1209,0.10349,,,,,,
1211,0.10435,,,,,,
1213,0.10435,,,,,,
1215,0.10500999999999999,,,,,,
1217,0.10542,,,,,,
1219,0.10595,,,,,,
1221,0.10659,,,,,,
1223,0.10715999999999999,,,,,,
1225,0.10795,,,,,,
1227,0.10769000000000001,,,,,,
1229,0.10818,,,,,,
1231,0.10874,,,,,,
1233,0.10951000000000001,,,,,,
1235,0.10976000000000001,,,,,,
1237,0.11071999999999999,,,,,,
1239,0.11087999999999999,,,,,,
1241,0.11158,,,,,,
1243,0.11183,,,,,,
1245,0.11263,,,,,,
1247,0.11281000000000001,,,,,,
1249,0.11319000000000001,,,,,,
1251,0.1137,,,,,,
1253,0.11398,,,,,,
1255,0.11469,,,,,,
1257,0.11506,,,,,,
1259,0.11549,,,,,,
1261,0.11596999999999999,,,,,,
1263,0.11686999999999999,,,,,,
1265,0.11725,,,,,,
1267,0.11779,,,,,,
1269,0.11861000000000001,,,,,,
1271,0.11872999999999999,,,,,,
1273,0.11898,,,,,,
1275,0.11959,,,,,,
1277,0.12046,,,,,,
1279,0.12084,,,,,,
1281,0.12157,,,,,,
1283,0.12205,,,,,,
1285,0.12261,,,,,,
1287,0.12343,,,,,,
1289,0.12387000000000001,,,,,,
1291,0.12416,,,,,,
1293,0.12464,,,,,,
1295,0.12511,,,,,,
1297,0.12566,,,,,,
1299,0.12625,,,,,,
1301,0.12682000000000002,,,,,,
1303,0.12761,,,,,,
1305,0.12844,,,,,,
1307,0.12899,,,,,,
1309,0.1295,,,,,,
1311,0.13031,,,,,,
1313,0.13112000000000001,,,,,,
1315,0.13147,,,,,,
1317,0.13194,,,,,,
1319,0.13262000000000002,,,,,,
1321,0.13333,,,,,,
1323,0.13385999999999998,,,,,,
1325,0.13512000000000002,,,,,,
1327,0.13552,,,,,,
1329,0.1362,,,,,,
1331,0.13683,,,,,,
1333,0.1377,,,,,,
1335,0.13859,,,,,,
1337,0.13954,,,,,,
1339,0.13984,,,,,,
1341,0.14056,,,,,,
1343,0.14134,,,,,,
1345,0.14199,,,,,,
1347,0.14223,,,,,,
1349,0.14375,,,,,,
1351,0.14429,,,,,,
1353,0.14525,,,,,,
1355,0.14606,,,,,,
1357,0.14683,,,,,,
1359,0.14779,,,,,,
1361,0.14862999999999998,,,,,,
1363,0.14973,,,,,,
1365,0.15035,,,,,,
1367,0.15122,,,,,,
1369,0.15153,,,,,,
1371,0.15247,,,,,,
1373,0.15356,,,,,,
1375,0.15491,,,,,,
1377,0.15582000000000001,,,,,,
1379,0.15657,,,,,,
1381,0.15755,,,,,,
1383,0.15852,,,,,,
1385,0.15977,,,,,,
1387,0.16061,,,,,,
1389,0.16158,,,,,,
1391,0.16266999999999998,,,,,,
1393,0.16358,,,,,,
1395,0.16463,,,,,,
1397,0.16567,,,,,,
1399,0.16665,,,,,,
1401,0.16763999999999998,,,,,,
1403,0.16892,,,,,,
1405,0.17018,,,,,,
1407,0.17143999999999998,,,,,,
1409,0.17256,,,,,,
1411,0.17393,,,,,,
1413,0.17527,,,,,,
1415,0.17654,,,,,,
1417,0.17777,,,,,,
1419,0.17889,,,,,,
1421,0.1805,,,,,,
1423,0.18163,,,,,,
1425,0.18292999999999998,,,,,,
1427,0.18465,,,,,,
1429,0.18623,,,,,,
1431,0.18834,,,,,,
1433,0.18957000000000002,,,,,,
1435,0.19129000000000002,,,,,,
1437,0.19303,,,,,,
1439,0.19521999999999998,,,,,,
1441,0.19707,,,,,,
1443,0.19885999999999998,,,,,,
1445,0.20097,,,,,,
1447,0.20324,,,,,,
1449,0.20538,,,,,,
1451,0.20822,,,,,,
1453,0.21106000000000003,,,,,,
1455,0.21396,,,,,,
1456.096,0.21603000000000003,,,,,,
1458.096,0.21899000000000002,,,,,,
1459.101,0.22075,,,,,,
1460.101,0.22274000000000002,,,,,,
1461.053,0.22444,,,,,,
1462.053,0.22661,,,,,,
1463.056,0.22849,,,,,,
1464.056,0.23119,,,,,,
1464.755,0.23346,,,,,,
1465.755,0.23616,,,,,,
1466.755,0.23940999999999998,,,,,,
1467.303,0.24197,,,,,,
1468.303,0.24623,,,,,,
1468.803,0.24943,,,,,,
1469.303,0.25312,,,,,,
1469.553,0.25569,,,,,,
1469.803,0.25923999999999997,,,,,,
1469.97,0.26341000000000003,,,,,,
1470.029,0.26937,,,,,,
1470.03,0.2708,,,,,,

File: myoptmat/scripts/data/creep/inl_2/AirBase_850_43_a.csv
time,strain,temperature,stress,type,state,form,process,medium,title,youngs,poissons
0,0,850,43,creep,Ruptured,Plate,Base,Air,AirBase_850_43_a,153000,0.3
0,0.0,,,,,,
0.02,0.0008500000000000001,,,,,,
0.024,0.00104,,,,,,
0.029,0.00104,,,,,,
0.034,0.00109,,,,,,
0.039,0.00092,,,,,,
0.044,0.00111,,,,,,
0.049,0.00092,,,,,,
0.054,0.00097,,,,,,
0.059,0.0010299999999999999,,,,,,
0.063,0.0011200000000000001,,,,,,
0.068,0.0010299999999999999,,,,,,
0.073,0.00107,,,,,,
0.078,0.0010299999999999999,,,,,,
0.083,0.00098,,,,,,
0.088,0.0010199999999999999,,,,,,
0.093,0.00092,,,,,,
0.098,0.00099,,,,,,
0.5,0.00125,,,,,,
2.5,0.0013,,,,,,
4.053,0.00135,,,,,,
6.053,0.0014000000000000002,,,,,,
8.053,0.00199,,,,,,
10.053,0.00252,,,,,,
12.053,0.0032,,,,,,
14.053,0.0034300000000000003,,,,,,
14.754,0.0038,,,,,,
16.754,0.00393,,,,,,
18.754,0.00471,,,,,,
20.754,0.00523,,,,,,
22.754,0.005679999999999999,,,,,,
24.372,0.00586,,,,,,
26.372,0.00659,,,,,,
28.372,0.00718,,,,,,
30.372,0.0075,,,,,,
32.372,0.00781,,,,,,
34.372,0.008060000000000001,,,,,,
36.372,0.00847,,,,,,
38.372,0.0091,,,,,,
40.372,0.00937,,,,,,
42.372,0.009729999999999999,,,,,,
44.372,0.010129999999999998,,,,,,
46.372,0.010329999999999999,,,,,,
48.233,0.01065,,,,,,
50.233,0.01125,,,,,,
52.101,0.01167,,,,,,
54.101,0.01194,,,,,,
56.085,0.01221,,,,,,
58.085,0.012509999999999999,,,,,,
60.085,0.01283,,,,,,
62.085,0.01322,,,,,,
64.085,0.01381,,,,,,
66.085,0.01402,,,,,,
68.085,0.014190000000000001,,,,,,
70.085,0.01467,,,,,,
72.085,0.01489,,,,,,
74.085,0.01528,,,,,,
76.085,0.01554,,,,,,
78.085,0.01598,,,,,,
80.085,0.01614,,,,,,
82.085,0.016479999999999998,,,,,,
84.085,0.01663,,,,,,
86.085,0.017,,,,,,
88.085,0.01754,,,,,,
90.085,0.01794,,,,,,
92.085,0.01813,,,,,,
94.085,0.01853,,,,,,
96.085,0.0187,,,,,,
98.085,0.01909,,,,,,
100.08,0.0194,,,,,,
102.08,0.01984,,,,,,
104.08,0.01988,,,,,,
106.08,0.02031,,,,,,
108.08,0.020640000000000002,,,,,,
110.08,0.02075,,,,,,
112.08,0.02128,,,,,,
114.08,0.0215,,,,,,
116.08,0.0218,,,,,,
118.08,0.0222,,,,,,
120,0.02236,,,,,,
122,0.02254,,,,,,
124,0.02268,,,,,,
126,0.02303,,,,,,
128,0.02365,,,,,,
130,0.02375,,,,,,
132,0.02418,,,,,,
134,0.024310000000000002,,,,,,
136,0.02476,,,,,,
138,0.02496,,,,,,
140,0.025249999999999998,,,,,,
142,0.02553,,,,,,
144,0.02577,,,,,,
146,0.025939999999999998,,,,,,
148,0.026539999999999998,,,,,,
150,0.02661,,,,,,
152,0.02696,,,,,,
154,0.02725,,,,,,
156,0.027229999999999997,,,,,,
158,0.027719999999999998,,,,,,
160,0.02782,,,,,,
162,0.02841,,,,,,
164,0.02856,,,,,,
166,0.02874,,,,,,
168,0.029009999999999998,,,,,,
170,0.029220000000000003,,,,,,
172,0.029529999999999997,,,,,,
174,0.029849999999999998,,,,,,
176,0.03024,,,,,,
178,0.030529999999999998,,,,,,
180,0.030510000000000002,,,,,,
182,0.03088,,,,,,
184,0.03136,,,,,,
186,0.03148,,,,,,
188,0.03175,,,,,,
190,0.03169,,,,,,
192,0.03213,,,,,,
194,0.032400000000000005,,,,,,
196,0.0327,,,,,,
198,0.03291,,,,,,
200,0.03305,,,,,,
202,0.0333,,,,,,
204,0.03359,,,,,,
206,0.03391,,,,,,
208,0.03408,,,,,,
210,0.03426,,,,,,
212,0.0345,,,,,,
214,0.03485,,,,,,
216,0.035089999999999996,,,,,,
218,0.03542,,,,,,
220,0.03556,,,,,,
222,0.03587,,,,,,
224,0.03621,,,,,,
226,0.03641,,,,,,
228,0.0365,,,,,,
230,0.0366,,,,,,
232,0.03698,,,,,,
234,0.03741,,,,,,
236,0.03751,,,,,,
238,0.03764,,,,,,
240,0.0378,,,,,,
242,0.03809,,,,,,
244,0.03844,,,,,,
246,0.0388,,,,,,
248,0.039009999999999996,,,,,,
250,0.039209999999999995,,,,,,
252,0.03919,,,,,,
254,0.03949,,,,,,
256,0.03984,,,,,,
258,0.03993,,,,,,
260,0.040330000000000005,,,,,,
262,0.04047,,,,,,
264,0.04069,,,,,,
266,0.04089,,,,,,
268,0.04113000000000001,,,,,,
270,0.04122,,,,,,
272,0.041589999999999995,,,,,,
274,0.04186,,,,,,
276,0.042140000000000004,,,,,,
278,0.04234,,,,,,
280,0.04263,,,,,,
282,0.0426,,,,,,
284,0.04304,,,,,,
286,0.04332,,,,,,
288,0.04365,,,,,,
290,0.04372,,,,,,
292,0.043840000000000004,,,,,,
294,0.044039999999999996,,,,,,
296,0.04429,,,,,,
298,0.04469,,,,,,
300,0.04498,,,,,,
302,0.04503,,,,,,
304,0.04534,,,,,,
306,0.04545,,,,,,
308,0.0458,,,,,,
310,0.04617,,,,,,
312,0.04643,,,,,,
314,0.04671,,,,,,
316,0.047,,,,,,
318,0.04714,,,,,,
320,0.04734,,,,,,
322,0.04737,,,,,,
324,0.047889999999999995,,,,,,
326,0.047830000000000004,,,,,,
328,0.04806,,,,,,
330,0.04845,,,,,,
332,0.04871,,,,,,
334,0.0487,,,,,,
336,0.048799999999999996,,,,,,
338,0.04899,,,,,,
340,0.04928,,,,,,
342,0.049409999999999996,,,,,,
344,0.04961,,,,,,
346,0.04999,,,,,,
348,0.05025,,,,,,
350,0.05055,,,,,,
352,0.0507,,,,,,
354,0.050910000000000004,,,,,,
356,0.05103,,,,,,
358,0.05102,,,,,,
360,0.051550000000000006,,,,,,
362,0.05165,,,,,,
364,0.05189,,,,,,
366,0.05228,,,,,,
368,0.05252,,,,,,
370,0.05276,,,,,,
372,0.052770000000000004,,,,,,
374,0.05319,,,,,,
376,0.05335,,,,,,
378,0.05365,,,,,,
380,0.053849999999999995,,,,,,
382,0.05411,,,,,,
384,0.05432000000000001,,,,,,
386,0.05443,,,,,,
388,0.05485,,,,,,
390,0.05484,,,,,,
392,0.055170000000000004,,,,,,
394,0.05537,,,,,,
396,0.05559,,,,,,
398,0.05586,,,,,,
400,0.05598,,,,,,
402,0.05598,,,,,,
404,0.05628999999999999,,,,,,
406,0.05649,,,,,,
408,0.056600000000000004,,,,,,
410,0.056870000000000004,,,,,,
412,0.05704,,,,,,
414,0.05748,,,,,,
416,0.05755,,,,,,
418,0.05762,,,,,,
420,0.05782,,,,,,
422,0.058129999999999994,,,,,,
424,0.058449999999999995,,,,,,
426,0.058609999999999995,,,,,,
428,0.05908,,,,,,
430,0.05912,,,,,,
432,0.059539999999999996,,,,,,
434,0.05949,,,,,,
436,0.05984,,,,,,
438,0.05989,,,,,,
440,0.06002,,,,,,
442,0.06016,,,,,,
444,0.06038,,,,,,
446,0.060469999999999996,,,,,,
448,0.06082,,,,,,
450,0.060919999999999995,,,,,,
452,0.061020000000000005,,,,,,
454,0.061340000000000006,,,,,,
456,0.061689999999999995,,,,,,
458,0.06173,,,,,,
460,0.06193,,,,,,
462,0.0623,,,,,,
464,0.062439999999999996,,,,,,
466,0.06242,,,,,,
468,0.06269999999999999,,,,,,
470,0.06284,,,,,,
472,0.06275,,,,,,
474,0.06337,,,,,,
476,0.06333,,,,,,
478,0.06352000000000001,,,,,,
480,0.06378,,,,,,
482,0.06382,,,,,,
484,0.06416000000000001,,,,,,
486,0.06431,,,,,,
488,0.0645,,,,,,
490,0.06468,,,,,,
492,0.06504,,,,,,
494,0.06517,,,,,,
496,0.0653,,,,,,
498,0.06557,,,,,,
500,0.06554,,,,,,
502,0.06578,,,,,,
504,0.0659,,,,,,
506,0.066,,,,,,
508,0.06633,,,,,,
510,0.06651,,,,,,
512,0.06736,,,,,,
514,0.06738000000000001,,,,,,
516,0.06735000000000001,,,,,,
518,0.06734,,,,,,
520,0.06735000000000001,,,,,,
522,0.06756000000000001,,,,,,
524,0.06756000000000001,,,,,,
526,0.06785000000000001,,,,,,
528,0.0683,,,,,,
530,0.0684,,,,,,
532,0.06861,,,,,,
534,0.06860000000000001,,,,,,
536,0.06891,,,,,,
538,0.06899,,,,,,
540,0.06922,,,,,,
542,0.06947,,,,,,
544,0.06961,,,,,,
546,0.06976,,,,,,
548,0.06981,,,,,,
550,0.06998,,,,,,
552,0.07041,,,,,,
554,0.07042,,,,,,
556,0.07056,,,,,,
558,0.07084,,,,,,
560,0.07087,,,,,,
562,0.07124,,,,,,
564,0.07134,,,,,,
566,0.07189,,,,,,
568,0.07194,,,,,,
570,0.0721,,,,,,
572,0.07197,,,,,,
574,0.07242,,,,,,
576,0.07242,,,,,,
578,0.07272,,,,,,
580,0.07283,,,,,,
582,0.07297,,,,,,
584,0.07322000000000001,,,,,,
586,0.07325999999999999,,,,,,
588,0.07354,,,,,,
590,0.07368000000000001,,,,,,
592,0.07373,,,,,,
594,0.07405,,,,,,
596,0.07428,,,,,,
598,0.07447,,,,,,
600,0.07448,,,,,,
602,0.07463,,,,,,
604,0.07477,,,,,,
606,0.07505,,,,,,
608,0.07505,,,,,,
610,0.07528,,,,,,
612,0.07569,,,,,,
614,0.07572,,,,,,
616,0.07596,,,,,,
618,0.07623,,,,,,
620,0.07627,,,,,,
622,0.07647,,,,,,
624,0.07656,,,,,,
626,0.07694,,,,,,
628,0.07719999999999999,,,,,,
630,0.07738,,,,,,
632,0.07748000000000001,,,,,,
634,0.07793,,,,,,
636,0.07809,,,,,,
638,0.07797,,,,,,
640,0.0782,,,,,,
642,0.07841000000000001,,,,,,
644,0.07844000000000001,,,,,,
646,0.07876999999999999,,,,,,
648,0.07892,,,,,,
650,0.07928,,,,,,
652,0.07921,,,,,,
654,0.07937999999999999,,,,,,
656,0.07934999999999999,,,,,,
658,0.08,,,,,,
660,0.07985,,,,,,
662,0.0801,,,,,,
664,0.08054,,,,,,
666,0.08053,,,,,,
668,0.08069000000000001,,,,,,
670,0.081,,,,,,
672,0.08114,,,,,,
674,0.08138999999999999,,,,,,
676,0.08146,,,,,,
678,0.08148999999999999,,,,,,
680,0.08188000000000001,,,,,,
682,0.08227000000000001,,,,,,
684,0.08259999999999999,,,,,,
686,0.08248,,,,,,
688,0.08259999999999999,,,,,,
690,0.08285999999999999,,,,,,
692,0.08315,,,,,,
694,0.08324,,,,,,
696,0.08327,,,,,,
698,0.08356999999999999,,,,,,
700,0.08374000000000001,,,,,,
702,0.08393,,,,,,
704,0.08395,,,,,,
706,0.08426,,,,,,
708,0.08441000000000001,,,,,,
710,0.08468999999999999,,,,,,
712,0.08481999999999999,,,,,,
714,0.08488,,,,,,
716,0.08502000000000001,,,,,,
718,0.08523,,,,,,
720,0.08548,,,,,,
722,0.08541,,,,,,
724,0.0858,,,,,,
726,0.08586,,,,,,
728,0.08582000000000001,,,,,,
730,0.0861,,,,,,
732,0.08625,,,,,,
734,0.08638,,,,,,
736,0.08673,,,,,,
738,0.08672,,,,,,
740,0.08696,,,,,,
742,0.08717000000000001,,,,,,
744,0.08711,,,,,,
746,0.08752,,,,,,
748,0.08768000000000001,,,,,,
750,0.08771000000000001,,,,,,
752,0.08798,,,,,,
754,0.08818,,,,,,
756,0.08818,,,,,,
758,0.08852,,,,,,
760,0.08849,,,,,,
762,0.08878,,,,,,
764,0.08872999999999999,,,,,,
766,0.08897000000000001,,,,,,
768,0.08921,,,,,,
770,0.08933999999999999,,,,,,
772,0.08945,,,,,,
774,0.08948,,,,,,
776,0.08997999999999999,,,,,,
778,0.08997,,,,,,
780,0.09009,,,,,,
782,0.09033,,,,,,
784,0.09046,,,,,,
786,0.09069,,,,,,
788,0.09075,,,,,,
790,0.09115000000000001,,,,,,
792,0.09101000000000001,,,,,,
794,0.0913,,,,,,
796,0.09154,,,,,,
798,0.09172000000000001,,,,,,
800,0.09187,,,,,,
802,0.09197,,,,,,
804,0.09205,,,,,,
806,0.09236000000000001,,,,,,
808,0.09243,,,,,,
810,0.09265000000000001,,,,,,
812,0.09269999999999999,,,,,,
814,0.09298000000000001,,,,,,
816,0.09332000000000001,,,,,,
818,0.09327,,,,,,
820,0.0933,,,,,,
822,0.09380000000000001,,,,,,
824,0.09375,,,,,,
826,0.09398,,,,,,
828,0.09401,,,,,,
830,0.09432,,,,,,
832,0.09433,,,,,,
834,0.09468,,,,,,
836,0.09472,,,,,,
838,0.09481,,,,,,
839.87,0.09481999999999999,,,,,,
840,0.09505000000000001,,,,,,
842,0.09525,,,,,,
844,0.09545999999999999,,,,,,
846,0.09553,,,,,,
848,0.09563,,,,,,
850,0.09598000000000001,,,,,,
852,0.09612,,,,,,
854,0.09641,,,,,,
856,0.09647,,,,,,
858,0.0966,,,,,,
860,0.09676,,,,,,
862,0.09689,,,,,,
864,0.0971,,,,,,
866,0.09724000000000001,,,,,,
868,0.09743,,,,,,
870,0.09757999999999999,,,,,,
872,0.09776,,,,,,
874,0.09778,,,,,,
876,0.09774,,,,,,
878,0.09806,,,,,,
880,0.09806,,,,,,
882,0.09836,,,,,,
884,0.09859,,,,,,
886,0.09881000000000001,,,,,,
888,0.0987,,,,,,
890,0.09912000000000001,,,,,,
892,0.09923,,,,,,
894,0.09917999999999999,,,,,,
896,0.09903,,,,,,
898,0.09948,,,,,,
900,0.09992000000000001,,,,,,
902,0.0999,,,,,,
904,0.09996000000000001,,,,,,
906,0.10015,,,,,,
908,0.10032999999999999,,,,,,
910,0.1005,,,,,,
912,0.10052,,,,,,
914,0.10083,,,,,,
916,0.10088,,,,,,
918,0.10096,,,,,,
920,0.10116,,,,,,
922,0.1015,,,,,,
924,0.10156000000000001,,,,,,
926,0.1015,,,,,,
928,0.102,,,,,,
930,0.10209,,,,,,
932,0.10209,,,,,,
934,0.10218999999999999,,,,,,
936,0.10232,,,,,,
938,0.10263,,,,,,
940,0.10275000000000001,,,,,,
942,0.10286,,,,,,
944,0.10304,,,,,,
946,0.10331,,,,,,
948,0.10334,,,,,,
950,0.10353,,,,,,
952,0.10364000000000001,,,,,,
954,0.10401999999999999,,,,,,
956,0.10389,,,,,,
958,0.10412,,,,,,
960,0.10457000000000001,,,,,,
962,0.10454000000000001,,,,,,
964,0.10468999999999999,,,,,,
966,0.10488,,,,,,
968,0.10484,,,,,,
970,0.10517,,,,,,
972,0.10532,,,,,,
974,0.10548,,,,,,
976,0.10538,,,,,,
978,0.10572,,,,,,
980,0.10582000000000001,,,,,,
982,0.10614000000000001,,,,,,
984,0.1061,,,,,,
986,0.10624,,,,,,
988,0.10661,,,,,,
990,0.10668,,,,,,
992,0.10664,,,,,,
994,0.10673,,,,,,
996,0.10712999999999999,,,,,,
998,0.10702,,,,,,
1000,0.10751,,,,,,
1002,0.10751,,,,,,
1004,0.10776999999999999,,,,,,
1006,0.10794000000000001,,,,,,
1008,0.10798,,,,,,
1010,0.1082,,,,,,
1012,0.10855000000000001,,,,,,
1014,0.10837999999999999,,,,,,
1016,0.10882,,,,,,
1018,0.10882,,,,,,
1020,0.1091,,,,,,
1022,0.10912000000000001,,,,,,
1024,0.10945,,,,,,
1026,0.10968,,,,,,
1028,0.10955,,,,,,
1030,0.10993,,,,,,
1032,0.10999,,,,,,
1034,0.10984999999999999,,,,,,
1036,0.11023,,,,,,
1038,0.11051,,,,,,
1040,0.11066000000000001,,,,,,
1042,0.11074999999999999,,,,,,
1044,0.11076000000000001,,,,,,
1046,0.11106999999999999,,,,,,
1048,0.11135999999999999,,,,,,
1050,0.11131,,,,,,
1052,0.11137999999999999,,,,,,
1054,0.11172,,,,,,
1056,0.11182,,,,,,
1058,0.11186,,,,,,
1060,0.11205,,,,,,
1062,0.11208,,,,,,
1064,0.11236,,,,,,
1066,0.11259000000000001,,,,,,
1068,0.11273,,,,,,
1070,0.11294,,,,,,
1072,0.11291000000000001,,,,,,
1074,0.11327999999999999,,,,,,
1076,0.11331,,,,,,
1078,0.11334,,,,,,
1080,0.11356999999999999,,,,,,
1082,0.11384999999999999,,,,,,
1084,0.11395,,,,,,
1086,0.11414999999999999,,,,,,
1088,0.11416,,,,,,
1090,0.11434,,,,,,
1092,0.11451,,,,,,
1094,0.11478999999999999,,,,,,
1096,0.11462,,,,,,
1098,0.11494,,,,,,
1100,0.11510999999999999,,,,,,
1102,0.11525,,,,,,
1104,0.11523,,,,,,
1106,0.11547,,,,,,
1108,0.11569000000000002,,,,,,
1110,0.11566000000000001,,,,,,
1112,0.11588,,,,,,
1114,0.11634,,,,,,
1116,0.11637,,,,,,
1118,0.11646000000000001,,,,,,
1120,0.11660999999999999,,,,,,
1122,0.11654,,,,,,
1124,0.11701,,,,,,
1126,0.11710000000000001,,,,,,
1128,0.11720000000000001,,,,,,
1130,0.11747999999999999,,,,,,
1132,0.11744,,,,,,
1134,0.1175,,,,,,
1136,0.11772,,,,,,
1138,0.11787,,,,,,
1140,0.11818,,,,,,
1142,0.1184,,,,,,
1144,0.11840999999999999,,,,,,
1146,0.11866,,,,,,
1148,0.11885,,,,,,
1150,0.11901,,,,,,
1152,0.11893000000000001,,,,,,
1154,0.11907999999999999,,,,,,
1156,0.11918,,,,,,
1158,0.11923,,,,,,
1160,0.11953,,,,,,
1162,0.11959,,,,,,
1164,0.11994999999999999,,,,,,
1166,0.12025999999999999,,,,,,
1168,0.12061,,,,,,
1170,0.12073,,,,,,
1172,0.12099,,,,,,
1174,0.12107,,,,,,
1176,0.12122999999999999,,,,,,
1178,0.12127,,,,,,
1180,0.1215,,,,,,
1182,0.12142,,,,,,
1184,0.12179999999999999,,,,,,
1186,0.12203,,,,,,
1188,0.12226000000000001,,,,,,
1190,0.12218,,,,,,
1192,0.12254,,,,,,
1194,0.12259,,,,,,
1196,0.12281,,,,,,
1198,0.12292,,,,,,
1200,0.12315,,,,,,
1202,0.1233,,,,,,
1204,0.12335000000000002,,,,,,
1206,0.12359999999999999,,,,,,
1208,0.12365999999999999,,,,,,
1210,0.12388,,,,,,
1212,0.12391999999999999,,,,,,
1214,0.12423999999999999,,,,,,
1216,0.12451000000000001,,,,,,
1218,0.12451000000000001,,,,,,
1220,0.12439,,,,,,
1222,0.1246,,,,,,
1224,0.12491,,,,,,
1226,0.12502000000000002,,,,,,
1228,0.12518,,,,,,
1230,0.12529,,,,,,
1232,0.12558999999999998,,,,,,
1234,0.12555,,,,,,
1236,0.12579,,,,,,
1238,0.12603999999999999,,,,,,
1240,0.12612,,,,,,
1242,0.12632,,,,,,
1244,0.12639,,,,,,
1246,0.12662,,,,,,
1248,0.12664,,,,,,
1250,0.12678,,,,,,
1252,0.12699,,,,,,
1254,0.12717,,,,,,
1256,0.12744,,,,,,
1258,0.12742,,,,,,
1260,0.12771000000000002,,,,,,
1262,0.12777,,,,,,
1264,0.12791,,,,,,
1266,0.12816,,,,,,
1268,0.12817,,,,,,
1270,0.12839,,,,,,
1272,0.12858,,,,,,
1274,0.12869,,,,,,
1276,0.12875,,,,,,
1278,0.12859,,,,,,
1280,0.12909,,,,,,
1282,0.12923,,,,,,
1284,0.12956,,,,,,
1286,0.12956,,,,,,
1288,0.12986,,,,,,
1290,0.12993,,,,,,
1292,0.13019999999999998,,,,,,
1294,0.13027,,,,,,
1296,0.13032,,,,,,
1298,0.1304,,,,,,
1300,0.13083,,,,,,
1302,0.13085000000000002,,,,,,
1304,0.13097,,,,,,
1306,0.13114,,,,,,
1308,0.13119,,,,,,
1310,0.13149,,,,,,
1312,0.13156,,,,,,
1314,0.13151,,,,,,
1316,0.13175,,,,,,
1318,0.13179,,,,,,
1320,0.13204000000000002,,,,,,
1322,0.13226000000000002,,,,,,
1324,0.13224,,,,,,
1326,0.13258,,,,,,
1328,0.13256,,,,,,
1330,0.13266,,,,,,
1332,0.13276,,,,,,
1334,0.13305999999999998,,,,,,
1336,0.13316,,,,,,
1338,0.13327999999999998,,,,,,
1340,0.13342,,,,,,
1342,0.13377,,,,,,
1344,0.13391999999999998,,,,,,
1344,0.13388,,,,,,
1346,0.13387000000000002,,,,,,
1348,0.13398,,,,,,
1350,0.13415,,,,,,
1352,0.13437,,,,,,
1354,0.13455,,,,,,
1356,0.13454,,,,,,
1358,0.13466,,,,,,
1360,0.13494,,,,,,
1362,0.13494,,,,,,
1364,0.13536,,,,,,
1366,0.13507,,,,,,
1368,0.13547,,,,,,
1370,0.13555,,,,,,
1372,0.13576,,,,,,
1374,0.13577,,,,,,
1376,0.13596,,,,,,
1378,0.13597,,,,,,
1380,0.13628,,,,,,
1382,0.13655,,,,,,
1384,0.13657,,,,,,
1386,0.13686,,,,,,
1388,0.13698,,,,,,
1390,0.1371,,,,,,
1392,0.13717000000000001,,,,,,
1394,0.13732,,,,,,
1396,0.13765,,,,,,
1398,0.13755,,,,,,
1400,0.13815,,,,,,
1402,0.13833,,,,,,
1404,0.13823,,,,,,
1406,0.13824,,,,,,
1408,0.13857,,,,,,
1410,0.13846999999999998,,,,,,
1412,0.13861,,,,,,
1414,0.13867000000000002,,,,,,
1416,0.13867000000000002,,,,,,
1418,0.13906000000000002,,,,,,
1420,0.139,,,,,,
1422,0.13936,,,,,,
1424,0.13928000000000001,,,,,,
1426,0.13934,,,,,,
1428,0.13967000000000002,,,,,,
1430,0.13964000000000001,,,,,,
1432,0.14016,,,,,,
1434,0.14017,,,,,,
1436,0.14037,,,,,,
1438,0.14046,,,,,,
1440,0.1404,,,,,,
1442,0.14076,,,,,,
1444,0.14071999999999998,,,,,,
1446,0.14088,,,,,,
1448,0.14093999999999998,,,,,,
1450,0.14118,,,,,,
1452,0.14156000000000002,,,,,,
1454,0.14146,,,,,,
1456,0.14148,,,,,,
1458,0.1418,,,,,,
1460,0.14173,,,,,,
1462,0.14207,,,,,,
1464,0.14196,,,,,,
1466,0.14241,,,,,,
1468,0.14241,,,,,,
1470,0.14273,,,,,,
1472,0.14257999999999998,,,,,,
1474,0.14317,,,,,,
1476,0.14325,,,,,,
1478,0.14323,,,,,,
1480,0.14352,,,,,,
1482,0.14366,,,,,,
1484,0.14364000000000002,,,,,,
1486,0.14379,,,,,,
1488,0.14418,,,,,,
1490,0.14425000000000002,,,,,,
1492,0.14442,,,,,,
1494,0.14427,,,,,,
1496,0.14471,,,,,,
1498,0.14465999999999998,,,,,,
1500,0.14490999999999998,,,,,,
1502,0.14490999999999998,,,,,,
1504,0.14519,,,,,,
1506,0.14526999999999998,,,,,,
1508,0.14549,,,,,,
1510,0.14539,,,,,,
1512,0.14548,,,,,,
1514,0.14592,,,,,,
1516,0.14587999999999998,,,,,,
1518,0.14619,,,,,,
1520,0.14629,,,,,,
1522,0.14651999999999998,,,,,,
1524,0.14651,,,,,,
1526,0.14658,,,,,,
1528,0.14687,,,,,,
1530,0.1471,,,,,,
1532,0.14697,,,,,,
1534,0.14733000000000002,,,,,,
1536,0.14745,,,,,,
1538,0.14734,,,,,,
1540,0.14778,,,,,,
1542,0.14779,,,,,,
1544,0.14784,,,,,,
1546,0.14817,,,,,,
1548,0.14854,,,,,,
1550,0.1485,,,,,,
1552,0.14884,,,,,,
1554,0.14887,,,,,,
1556,0.14889,,,,,,
1558,0.14929,,,,,,
1560,0.14928,,,,,,
1562,0.14929,,,,,,
1564,0.14958,,,,,,
1566,0.14953,,,,,,
1568,0.14975,,,,,,
1570,0.14975,,,,,,
1572,0.15015,,,,,,
1574,0.15033,,,,,,
1576,0.15058,,,,,,
1578,0.1507,,,,,,
1580,0.15073,,,,,,
1582,0.15077,,,,,,
1584,0.15096,,,,,,
1586,0.15146,,,,,,
1588,0.15145,,,,,,
1590,0.15162,,,,,,
1592,0.15181,,,,,,
1594,0.15195,,,,,,
1596,0.15198,,,,,,
1598,0.15199,,,,,,
1600,0.1522,,,,,,
1602,0.15228,,,,,,
1604,0.15263,,,,,,
1606,0.15272,,,,,,
1608,0.15304,,,,,,
1610,0.15292,,,,,,
1612,0.15304,,,,,,
1614,0.1532,,,,,,
1616,0.15344,,,,,,
1618,0.15372,,,,,,
1620,0.15372,,,,,,
1622,0.15367,,,,,,
1624,0.15401,,,,,,
1626,0.15408,,,,,,
1628,0.15416,,,,,,
1630,0.15457,,,,,,
1632,0.15438000000000002,,,,,,
1634,0.15467,,,,,,
1636,0.1549,,,,,,
1638,0.15489,,,,,,
1640,0.15528,,,,,,
1642,0.1553,,,,,,
1644,0.15558,,,,,,
1646,0.15549,,,,,,
1648,0.15586,,,,,,
1650,0.15593,,,,,,
1652,0.15621000000000002,,,,,,
1654,0.15649,,,,,,
1656,0.15646000000000002,,,,,,
1658,0.15653,,,,,,
1660,0.15664,,,,,,
1662,0.15683,,,,,,
1664,0.1568,,,,,,
1666,0.15716,,,,,,
1668,0.15719,,,,,,
1670,0.15769,,,,,,
1672,0.15777,,,,,,
1674,0.15796,,,,,,
1676,0.15804,,,,,,
1678,0.15828,,,,,,
1680,0.15829000000000001,,,,,,
1682,0.15833,,,,,,
1684,0.15857,,,,,,
1686,0.15848,,,,,,
1688,0.15872999999999998,,,,,,
1690,0.15908,,,,,,
1692,0.15911,,,,,,
1694,0.15935,,,,,,
1696,0.15949,,,,,,
1698,0.15954000000000002,,,,,,
1700,0.15974,,,,,,
1702,0.15974,,,,,,
1704,0.15987,,,,,,
1706,0.16009,,,,,,
1708,0.16018999999999997,,,,,,
1710,0.16042,,,,,,
1712,0.16038,,,,,,
1714,0.16065000000000002,,,,,,
1716,0.16083999999999998,,,,,,
1718,0.16097,,,,,,
1720,0.16125,,,,,,
1722,0.16137,,,,,,
1724,0.16139,,,,,,
1726,0.16154,,,,,,
1728,0.16197,,,,,,
1730,0.16191,,,,,,
1732,0.16188,,,,,,
1734,0.16197,,,,,,
1736,0.16235,,,,,,
1738,0.16236,,,,,,
1740,0.16241,,,,,,
1742,0.16254000000000002,,,,,,
1744,0.16269999999999998,,,,,,
1746,0.16285,,,,,,
1748,0.1631,,,,,,
1750,0.16326000000000002,,,,,,
1752,0.16343,,,,,,
1754,0.16337,,,,,,
1756,0.16367,,,,,,
1758,0.16371,,,,,,
1760,0.16401,,,,,,
1762,0.16412,,,,,,
1764,0.16405999999999998,,,,,,
1766,0.16423,,,,,,
1768,0.16448000000000002,,,,,,
1770,0.16459,,,,,,
1772,0.16454999999999997,,,,,,
1774,0.16487,,,,,,
1776,0.16493,,,,,,
1778,0.16507000000000002,,,,,,
1780,0.16503,,,,,,
1782,0.1653,,,,,,
1784,0.16545,,,,,,
1786,0.16536,,,,,,
1788,0.16577999999999998,,,,,,
1790,0.16584,,,,,,
1792,0.16599,,,,,,
1794,0.16624,,,,,,
1796,0.16643999999999998,,,,,,
1798,0.16637000000000002,,,,,,
1800,0.16646999999999998,,,,,,
1802,0.16681,,,,,,
1804,0.16681,,,,,,
1806,0.16704999999999998,,,,,,
1808,0.16699999999999998,,,,,,
1810,0.16716999999999999,,,,,,
1812,0.1675,,,,,,
1814,0.16763999999999998,,,,,,
1816,0.16763999999999998,,,,,,
1818,0.16777,,,,,,
1820,0.16813,,,,,,
1822,0.16823,,,,,,
1824,0.16827999999999999,,,,,,
1826,0.16827000000000003,,,,,,
1828,0.16838,,,,,,
1830,0.16851,,,,,,
1832,0.16875,,,,,,
1834,0.1689,,,,,,
1836,0.16913,,,,,,
1838,0.16927,,,,,,
1840,0.16937999999999998,,,,,,
1842,0.16963999999999999,,,,,,
1844,0.1698,,,,,,
1846,0.16974,,,,,,
1848,0.16957,,,,,,
1850,0.16983,,,,,,
1852,0.17010000000000003,,,,,,
1854,0.17010000000000003,,,,,,
1856,0.17054,,,,,,
1858,0.17095,,,,,,
1860,0.17143,,,,,,
1862,0.17120999999999997,,,,,,
1872.2,0.17204,,,,,,
1874.2,0.17224,,,,,,
1876.2,0.17225000000000001,,,,,,
1878.2,0.17233,,,,,,
1880,0.17254000000000003,,,,,,
1882,0.17288,,,,,,
1884,0.17305,,,,,,
1886,0.17321,,,,,,
1888,0.17321999999999999,,,,,,
1890,0.1734,,,,,,
1892,0.17346,,,,,,
1894,0.17370000000000002,,,,,,
1896,0.1739,,,,,,
1896.1,0.17373999999999998,,,,,,
1898.1,0.17405,,,,,,
1900.1,0.17425999999999997,,,,,,
1902.1,0.17437999999999998,,,,,,
1904.1,0.17447,,,,,,
1906.1,0.1746,,,,,,
1908.1,0.17461,,,,,,
1910.1,0.17492000000000002,,,,,,
1912.1,0.17504,,,,,,
1914.1,0.17518999999999998,,,,,,
1916.1,0.17521,,,,,,
1918.1,0.17559999999999998,,,,,,
1920.1,0.17562,,,,,,
1922.1,0.17574,,,,,,
1924.1,0.17584,,,,,,
1926.1,0.17617000000000002,,,,,,
1928.1,0.17623,,,,,,
1930.1,0.17637,,,,,,
1932.1,0.17646,,,,,,
1934.1,0.17647,,,,,,
1936.1,0.17687999999999998,,,,,,
1938.1,0.17681000000000002,,,,,,
1940.1,0.17722000000000002,,,,,,
1942.1,0.17707,,,,,,
1944.1,0.17732,,,,,,
1946.1,0.17742999999999998,,,,,,
1948.1,0.17783000000000002,,,,,,
1950.1,0.17787,,,,,,
1952.1,0.17776,,,,,,
1954.1,0.17806999999999998,,,,,,
1956.1,0.17819,,,,,,
1958.1,0.17836,,,,,,
1960.1,0.17834,,,,,,
1962.1,0.17850000000000002,,,,,,
1964.1,0.17875,,,,,,
1966.1,0.17864999999999998,,,,,,
1968.1,0.1788,,,,,,
1970.1,0.17911000000000002,,,,,,
1972.1,0.17909,,,,,,
1974.1,0.17933,,,,,,
1975.1,0.1795,,,,,,
1975.3,0.17933,,,,,,
1977.3,0.17945,,,,,,
1978,0.17937999999999998,,,,,,
1980,0.17987999999999998,,,,,,
1982,0.17979,,,,,,
1984,0.18,,,,,,
1986,0.18022,,,,,,
1988,0.18035,,,,,,
1990,0.18042999999999998,,,,,,
1992,0.18050999999999998,,,,,,
1994,0.18056,,,,,,
1996,0.18082,,,,,,
1998,0.18083,,,,,,
2000,0.18117,,,,,,
2002,0.18126,,,,,,
2004,0.18122,,,,,,
2006,0.18156,,,,,,
2008,0.18155000000000002,,,,,,
2010,0.18175,,,,,,
2012,0.18208,,,,,,
2014,0.18203,,,,,,
2016,0.18213000000000001,,,,,,
2018,0.18231000000000003,,,,,,
2020,0.18297999999999998,,,,,,
2022,0.18298999999999999,,,,,,
2024,0.18297999999999998,,,,,,
2026,0.18303,,,,,,
2028,0.18309999999999998,,,,,,
2030,0.18353000000000003,,,,,,
2032,0.18370999999999998,,,,,,
2034,0.18378,,,,,,
2036,0.18370999999999998,,,,,,
2038,0.18401,,,,,,
2040,0.18420999999999998,,,,,,
2042,0.18422,,,,,,
2044,0.18465,,,,,,
2046,0.18458,,,,,,
2048,0.18456,,,,,,
2050,0.18507,,,,,,
2052,0.18498,,,,,,
2054,0.18492,,,,,,
2056,0.18524000000000002,,,,,,
2058,0.18547,,,,,,
2060,0.1856,,,,,,
2062,0.1856,,,,,,
2064,0.18603999999999998,,,,,,
2066,0.18648,,,,,,
2068,0.1864,,,,,,
2070,0.18661999999999998,,,,,,
2072,0.18687,,,,,,
2074,0.18681,,,,,,
2076,0.18688,,,,,,
2078,0.18713000000000002,,,,,,
2080,0.18722999999999998,,,,,,
2082,0.18747,,,,,,
2084,0.18744,,,,,,
2086,0.18779,,,,,,
2088,0.18797999999999998,,,,,,
2090,0.18789999999999998,,,,,,
2092,0.18823,,,,,,
2094,0.18838999999999997,,,,,,
2096,0.18841999999999998,,,,,,
2098,0.18896000000000002,,,,,,
2100,0.18875,,,,,,
2102,0.18891,,,,,,
2104,0.1891,,,,,,
2106,0.18935,,,,,,
2108,0.1895,,,,,,
2110,0.18933,,,,,,
2112,0.18938,,,,,,
2114,0.18983,,,,,,
2116,0.19001,,,,,,
2118,0.19035,,,,,,
2120,0.19027000000000002,,,,,,
2122,0.19068000000000002,,,,,,
2124,0.1907,,,,,,
2126,0.19085000000000002,,,,,,
2128,0.19088999999999998,,,,,,
2130,0.19122,,,,,,
2132,0.19140999999999997,,,,,,
2134,0.19131,,,,,,
2135.1,0.19131,,,,,,
2137.1,0.19171,,,,,,
2139.1,0.19192,,,,,,
2141.1,0.19196000000000002,,,,,,
2143.1,0.19187,,,,,,
2145,0.19196000000000002,,,,,,
2147,0.1925,,,,,,
2149,0.19258,,,,,,
2151,0.19241,,,,,,
2153,0.19314,,,,,,
2155,0.19321000000000002,,,,,,
2157,0.19343,,,,,,
2159,0.19335999999999998,,,,,,
2161,0.19385000000000002,,,,,,
2163,0.19372,,,,,,
2165,0.19390000000000002,,,,,,
2167,0.19413,,,,,,
2169,0.19443000000000002,,,,,,
2171,0.19452000000000003,,,,,,
2173,0.19477,,,,,,
2175,0.19472,,,,,,
2177,0.19488,,,,,,
2179,0.19501000000000002,,,,,,
2181,0.19524999999999998,,,,,,
2183,0.19526,,,,,,
2185,0.19544,,,,,,
2187,0.19572,,,,,,
2189,0.19563,,,,,,
2191,0.19584,,,,,,
2193,0.19652,,,,,,
2195,0.19655999999999998,,,,,,
2197,0.1966,,,,,,
2199,0.19646999999999998,,,,,,
2201,0.19704999999999998,,,,,,
2203,0.19756,,,,,,
2205,0.19757999999999998,,,,,,
2207,0.19771,,,,,,
2209,0.19768,,,,,,
2211,0.19757000000000002,,,,,,
2213,0.19753,,,,,,
2215,0.19811,,,,,,
2217,0.19831,,,,,,
2219,0.19858,,,,,,
2221,0.19851,,,,,,
2223,0.1984,,,,,,
2225,0.19899999999999998,,,,,,
2227,0.19878,,,,,,
2229,0.19927,,,,,,
2231,0.19929,,,,,,
2233,0.19963,,,,,,
2235,0.19987,,,,,,
2237,0.20001000000000002,,,,,,
2239,0.19984000000000002,,,,,,
2241,0.20048,,,,,,
2243,0.20037,,,,,,
2245,0.20048,,,,,,
2247,0.20071000000000003,,,,,,
2249,0.20071000000000003,,,,,,
2251,0.20085999999999998,,,,,,
2253,0.2014,,,,,,
2255,0.20143999999999998,,,,,,
2257,0.20146999999999998,,,,,,
2259,0.20154,,,,,,
2261,0.20199999999999999,,,,,,
2263,0.20204,,,,,,
2265,0.2021,,,,,,
2267,0.20267,,,,,,
2269,0.20263,,,,,,
2271,0.20262,,,,,,
2273,0.20301,,,,,,
2275,0.20311,,,,,,
2277,0.20309000000000002,,,,,,
2279,0.20350000000000001,,,,,,
2281,0.20354,,,,,,
2283,0.20388,,,,,,
2285,0.20385999999999999,,,,,,
2287,0.20396999999999998,,,,,,
2289,0.20446,,,,,,
2291,0.20451,,,,,,
2293,0.20464,,,,,,
2295,0.20512,,,,,,
2297,0.20498000000000002,,,,,,
2299,0.20498999999999998,,,,,,
2301,0.20507,,,,,,
2303,0.20553000000000002,,,,,,
2305,0.20541,,,,,,
2307,0.20550999999999997,,,,,,
2309,0.20538,,,,,,
2311,0.20541,,,,,,
2313,0.20534,,,,,,
2315,0.20533,,,,,,
2317,0.20539000000000002,,,,,,
2319,0.20543,,,,,,
2321,0.20596,,,,,,
2323,0.20617000000000002,,,,,,
2325,0.20611000000000002,,,,,,
2327,0.20601,,,,,,
2329,0.20659,,,,,,
2331,0.20636,,,,,,
2333,0.20634,,,,,,
2335,0.20711,,,,,,
2337,0.20735,,,,,,
2339,0.20762,,,,,,
2341,0.20800000000000002,,,,,,
2343,0.20842,,,,,,
2345,0.20867000000000002,,,,,,
2347,0.20887,,,,,,
2349,0.20909,,,,,,
2351,0.20922000000000002,,,,,,
2353,0.20926999999999998,,,,,,
2355,0.20968,,,,,,
2357,0.20984999999999998,,,,,,
2359,0.21008,,,,,,
2361,0.21015999999999999,,,,,,
2363,0.21024,,,,,,
2365,0.21045999999999998,,,,,,
2367,0.21086,,,,,,
2369,0.21087,,,,,,
2371,0.21094000000000002,,,,,,
2373,0.21099,,,,,,
2375,0.21132,,,,,,
2377,0.21112999999999998,,,,,,
2379,0.2115,,,,,,
2381,0.21187,,,,,,
2383,0.2121,,,,,,
2385,0.21239999999999998,,,,,,
2387,0.21225000000000002,,,,,,
2389,0.21251,,,,,,
2391,0.21276,,,,,,
2393,0.21263,,,,,,
2395,0.21294000000000002,,,,,,
2397,0.21313,,,,,,
2399,0.21318,,,,,,
2401,0.21348,,,,,,
2403,0.21356999999999998,,,,,,
2405,0.21359999999999998,,,,,,
2407,0.21425999999999998,,,,,,
2409,0.21434999999999998,,,,,,
2411,0.21463000000000002,,,,,,
2413,0.21486,,,,,,
2415,0.21494,,,,,,
2417,0.21539000000000003,,,,,,
2419,0.21536999999999998,,,,,,
2421,0.21530000000000002,,,,,,
2423,0.21549,,,,,,
2425,0.21564,,,,,,
2427,0.21573,,,,,,
2429,0.21606999999999998,,,,,,
2431,0.21629,,,,,,
2433,0.21634,,,,,,
2435,0.21655999999999997,,,,,,
2437,0.21644,,,,,,
2439,0.21646,,,,,,
2441,0.21683,,,,,,
2443,0.2169,,,,,,
2445,0.21716000000000002,,,,,,
2447,0.21734,,,,,,
2449,0.21725999999999998,,,,,,
2451,0.21774000000000002,,,,,,
2453,0.21811,,,,,,
2455,0.21821000000000002,,,,,,
2457,0.21808,,,,,,
2459,0.21838000000000002,,,,,,
2461,0.21857,,,,,,
2463,0.2187,,,,,,
2465,0.21925,,,,,,
2467,0.21922999999999998,,,,,,
2469,0.21934,,,,,,
2471,0.21943000000000001,,,,,,
2473,0.21957000000000002,,,,,,
2475,0.21972999999999998,,,,,,
2477,0.21995,,,,,,
2479,0.22012,,,,,,
2481,0.22024000000000002,,,,,,
2483,0.22045,,,,,,
2485,0.22055,,,,,,
2487,0.22063,,,,,,
2489,0.22084,,,,,,
2491,0.22106,,,,,,
2493,0.22089999999999999,,,,,,
2495,0.22149999999999997,,,,,,
2497,0.22169,,,,,,
2499,0.2217,,,,,,
2501,0.22199000000000002,,,,,,
2503,0.22193000000000002,,,,,,
2505,0.222,,,,,,
2507,0.22229,,,,,,
2509,0.22268000000000002,,,,,,
2511,0.22267,,,,,,
2513,0.22280999999999998,,,,,,
2515,0.22306,,,,,,
2517,0.223,,,,,,
2519,0.22347999999999998,,,,,,
2521,0.22353,,,,,,
2523,0.22383,,,,,,
2525,0.22393999999999997,,,,,,
2527,0.22387,,,,,,
2529,0.22389,,,,,,
2531,0.22452000000000003,,,,,,
2533,0.2245,,,,,,
2535,0.22479,,,,,,
2537,0.22484,,,,,,
2539,0.22518000000000002,,,,,,
2541,0.22518000000000002,,,,,,
2543,0.22527999999999998,,,,,,
2545,0.22547,,,,,,
2547,0.2256,,,,,,
2549,0.22585999999999998,,,,,,
2551,0.22601,,,,,,
2553,0.22634,,,,,,
2555,0.22637000000000002,,,,,,
2557,0.22640999999999997,,,,,,
2559,0.22694,,,,,,
2561,0.22693000000000002,,,,,,
2563,0.22704999999999997,,,,,,
2565,0.22715,,,,,,
2567,0.22760000000000002,,,,,,
2569,0.22748000000000002,,,,,,
2571,0.22776,,,,,,
2573,0.22791,,,,,,
2575,0.22802,,,,,,
2577,0.22852,,,,,,
2579,0.22835,,,,,,
2581,0.22843,,,,,,
2583,0.22893999999999998,,,,,,
2585,0.22911,,,,,,
2587,0.22915,,,,,,
2589,0.22936,,,,,,
2591,0.22946999999999998,,,,,,
2593,0.22974,,,,,,
2595,0.23,,,,,,
2597,0.22979,,,,,,
2599,0.23037,,,,,,
2601,0.23036,,,,,,
2603,0.23046,,,,,,
2605,0.23061,,,,,,
2607,0.23082999999999998,,,,,,
2609,0.23106000000000002,,,,,,
2611,0.23134,,,,,,
2613,0.23151,,,,,,
2615,0.23154,,,,,,
2617,0.23187000000000002,,,,,,
2619,0.23184000000000002,,,,,,
2621,0.23193000000000003,,,,,,
2623,0.2323,,,,,,
2625,0.23237,,,,,,
2627,0.23268999999999998,,,,,,
2629,0.23305,,,,,,
2631,0.23304,,,,,,
2633,0.23309000000000002,,,,,,
2635,0.23335,,,,,,
2637,0.23342,,,,,,
2639,0.23379999999999998,,,,,,
2641,0.23381,,,,,,
2643,0.23426,,,,,,
2645,0.23439,,,,,,
2647,0.23443999999999998,,,,,,
2649,0.23466,,,,,,
2651,0.23489000000000002,,,,,,
2653,0.23504000000000003,,,,,,
2655,0.23527,,,,,,
2657,0.23542000000000002,,,,,,
2659,0.23564,,,,,,
2661,0.23571999999999999,,,,,,
2663,0.23586,,,,,,
2665,0.23617999999999997,,,,,,
2667,0.23639,,,,,,
2669,0.2365,,,,,,
2671,0.23684000000000002,,,,,,
2673,0.23663,,,,,,
2675,0.23719,,,,,,
2677,0.23711,,,,,,
2679,0.23753,,,,,,
2681,0.23778,,,,,,
2683,0.23778,,,,,,
2685,0.23800000000000002,,,,,,
2687,0.23828,,,,,,
2689,0.23850000000000002,,,,,,
2691,0.23855,,,,,,
2693,0.23861999999999997,,,,,,
2695,0.23873999999999998,,,,,,
2697,0.23886,,,,,,
2699,0.23922999999999997,,,,,,
2701,0.23939,,,,,,
2703,0.23937,,,,,,
2705,0.23992000000000002,,,,,,
2707,0.23986000000000002,,,,,,
2709,0.24,,,,,,
2711,0.24034,,,,,,
2713,0.24059999999999998,,,,,,
2715,0.24047000000000002,,,,,,
2717,0.24078,,,,,,
2719,0.24102,,,,,,
2721,0.24132,,,,,,
2723,0.24142,,,,,,
2725,0.24151,,,,,,
2727,0.24156,,,,,,
2729,0.24204,,,,,,
2731,0.24202,,,,,,
2733,0.24216000000000001,,,,,,
2735,0.24214,,,,,,
2737,0.24262,,,,,,
2739,0.24287,,,,,,
2741,0.24291000000000001,,,,,,
2743,0.2433,,,,,,
2745,0.2434,,,,,,
2747,0.24341000000000002,,,,,,
2749,0.24373,,,,,,
2751,0.24389,,,,,,
2753,0.24405000000000002,,,,,,
2755,0.24447,,,,,,
2757,0.24443,,,,,,
2759,0.24473,,,,,,
2761,0.24514,,,,,,
2763,0.24509,,,,,,
2765,0.24525,,,,,,
2767,0.24555,,,,,,
2769,0.24564,,,,,,
2771,0.24593,,,,,,
2773,0.24597000000000002,,,,,,
2775,0.24616,,,,,,
2777,0.24625,,,,,,
2779,0.24655000000000002,,,,,,
2781,0.24694,,,,,,
2783,0.2469,,,,,,
2785,0.24722999999999998,,,,,,
2787,0.24752,,,,,,
2789,0.24772,,,,,,
2791,0.24795,,,,,,
2793,0.2481,,,,,,
2795,0.24819,,,,,,
2797,0.24841000000000002,,,,,,
2799,0.24850999999999998,,,,,,
2801,0.2489,,,,,,
2803,0.24922,,,,,,
2805,0.24913,,,,,,
2807,0.24958,,,,,,
2809,0.24952000000000002,,,,,,
2811,0.24963000000000002,,,,,,
2813,0.25009,,,,,,
2815,0.2502,,,,,,
2817,0.25035,,,,,,
2819,0.25071,,,,,,
2821,0.25101,,,,,,
2823,0.25129999999999997,,,,,,
2825,0.25115,,,,,,
2827,0.25153,,,,,,
2829,0.25175000000000003,,,,,,
2831,0.25188,,,,,,
2833,0.25233,,,,,,
2835,0.25231000000000003,,,,,,
2837,0.25257999999999997,,,,,,
2839,0.25284,,,,,,
2841,0.25286000000000003,,,,,,
2843,0.25323,,,,,,
2845,0.25325,,,,,,
2847,0.25354,,,,,,
2849,0.25373999999999997,,,,,,
2851,0.25388,,,,,,
2853,0.25426,,,,,,
2855,0.25411,,,,,,
2857,0.25485,,,,,,
2859,0.25490999999999997,,,,,,
2861,0.25503,,,,,,
2863,0.25519,,,,,,
2865,0.25542000000000004,,,,,,
2867,0.25568,,,,,,
2869,0.25591,,,,,,
2871,0.25595,,,,,,
2873,0.25638,,,,,,
2875,0.25670000000000004,,,,,,
2877,0.25704,,,,,,
2879,0.25711,,,,,,
2879.2,0.25716,,,,,,
2881.2,0.25730000000000003,,,,,,
2883.2,0.25755,,,,,,
2885.2,0.25767,,,,,,
2887.2,0.25803,,,,,,
2889.2,0.25817,,,,,,
2891.2,0.25843,,,,,,
2893.2,0.25846,,,,,,
2895.2,0.2589,,,,,,
2897.2,0.25873,,,,,,
2899.2,0.25919000000000003,,,,,,
2901.2,0.25969000000000003,,,,,,
2903.2,0.25999,,,,,,
2905.2,0.26019,,,,,,
2907.2,0.26038,,,,,,
2909.2,0.2605,,,,,,
2911.2,0.26076,,,,,,
2913.2,0.26123,,,,,,
2915.2,0.26139,,,,,,
2917.2,0.2615,,,,,,
2919.2,0.26172999999999996,,,,,,
2921.2,0.26211,,,,,,
2923.2,0.26215,,,,,,
2925.2,0.26251,,,,,,
2927.2,0.26292000000000004,,,,,,
2929.2,0.26313,,,,,,
2931.2,0.26327,,,,,,
2933.2,0.2635,,,,,,
2935.2,0.2641,,,,,,
2937.2,0.26396000000000003,,,,,,
2939.2,0.26435,,,,,,
2941.2,0.26474,,,,,,
2943.2,0.26489,,,,,,
2945.2,0.26517,,,,,,
2947.2,0.26517,,,,,,
2949.2,0.26564,,,,,,
2951.2,0.26603,,,,,,
2953.2,0.26632,,,,,,
2955.2,0.26666,,,,,,
2957.2,0.26668,,,,,,
2959.2,0.26722999999999997,,,,,,
2961.2,0.26757000000000003,,,,,,
2963.2,0.26764,,,,,,
2965.2,0.26826,,,,,,
2967.2,0.26832999999999996,,,,,,
2969.2,0.2685,,,,,,
2971.2,0.26922999999999997,,,,,,
2973.2,0.26919,,,,,,
2975.2,0.26983,,,,,,
2977.2,0.26988,,,,,,
2979.2,0.27021,,,,,,
2981.2,0.2707,,,,,,
2983.2,0.27091,,,,,,
2985.2,0.27118,,,,,,
2987.2,0.27157,,,,,,
2989.2,0.27169,,,,,,
2991.2,0.27247,,,,,,
2993.2,0.2724,,,,,,
2995.2,0.27309,,,,,,
2997.2,0.27322,,,,,,
2999,0.27361,,,,,,
3001,0.27384000000000003,,,,,,
3003,0.27441,,,,,,
3005,0.27454999999999996,,,,,,
3007,0.2749,,,,,,
3009,0.27519,,,,,,
3011,0.27554,,,,,,
3013,0.27616,,,,,,
3015,0.27622,,,,,,
3017,0.27675,,,,,,
3019,0.27690000000000003,,,,,,
3021,0.27765,,,,,,
3023,0.27758,,,,,,
3025,0.27809,,,,,,
3027,0.27855,,,,,,
3029,0.27876,,,,,,
3031,0.27915,,,,,,
3033,0.27963,,,,,,
3035,0.28002,,,,,,
3037,0.28032,,,,,,
3039,0.28104,,,,,,
3041,0.28138,,,,,,
3043,0.28178000000000003,,,,,,
3045,0.28236,,,,,,
3047,0.28285,,,,,,
3049,0.2832,,,,,,
3051,0.28348,,,,,,
3053,0.28078,,,,,,
3055,0.28075,,,,,,
3057,0.28086,,,,,,
3059,0.28073,,,,,,
3061,0.28065999999999997,,,,,,
3063,0.2808,,,,,,
3065,0.2808,,,,,,
3067,0.28081,,,,,,
3069,0.28095,,,,,,
3071,0.28209,,,,,,
3073,0.28275,,,,,,
3075,0.28522,,,,,,
3077,0.28693,,,,,,
3079,0.28676999999999997,,,,,,
3081,0.28721,,,,,,
3083,0.28797999999999996,,,,,,
3085,0.28884,,,,,,
3087,0.28903,,,,,,
3089,0.28966000000000003,,,,,,
3091,0.29011,,,,,,
3093,0.29087,,,,,,
3095,0.29156,,,,,,
3097,0.29254,,,,,,
3099,0.29325,,,,,,
3101,0.2948,,,,,,
3103,0.29641,,,,,,
3104.5,0.29948,,,,,,
3105.1,0.30276,,,,,,
3105.3,0.30609000000000003,,,,,,
3105.3,0.31066,,,,,,
