Repository: janzenchoi/phd_code

# PhD Code

The following contains a collection of repositories I developed during my PhD candidature. I originally maintained the code on the GitHub organisation for the material modelling group at the Australian Nuclear Science and Technology Organisation (ANSTO; https://github.com/ACME-MG). However, it has now been moved to my account for storage. Please contact me at janzenchoi@yahoo.com for any questions regarding the code.

# Summary

The table below summarises these repositories.

| Repository    | Description | Documentation | Original Link |
|:-------------:|:-----------:|:-------------:|:-------------:|

File: myoptmat/scripts/data/creep/inl_2/AirBase_850_54_a.csv
time,strain,temperature,stress,type,state,form,process,medium,title,youngs,poissons
0,0,850,54,creep,Ruptured,Plate,Base,Air,AirBase_850_54_a,153000,0.3
0,0.0,,,,,,
0.013,0.00041,,,,,,
0.018,0.0005600000000000001,,,,,,
0.022,0.00062,,,,,,
0.026,0.00066,,,,,,
0.031,0.0005899999999999999,,,,,,
0.035,0.00053,,,,,,
0.04,0.00063,,,,,,
0.044,0.00062,,,,,,
0.048,0.00062,,,,,,
0.053,0.00062,,,,,,
0.057,0.0005899999999999999,,,,,,
0.062,0.00055,,,,,,
0.066,0.00063,,,,,,
0.07,0.00066,,,,,,
0.075,0.00065,,,,,,
0.079,0.00057,,,,,,
0.083,0.0005099999999999999,,,,,,
0.088,0.0005899999999999999,,,,,,
0.092,0.00058,,,,,,
0.097,0.00063,,,,,,
0.25,0.00067,,,,,,
0.5,0.0008699999999999999,,,,,,
1.029,0.00151,,,,,,
2,0.00254,,,,,,
4,0.00443,,,,,,
6,0.00623,,,,,,
8,0.0077,,,,,,
10,0.00918,,,,,,
12,0.01048,,,,,,
14,0.011559999999999999,,,,,,
16,0.01299,,,,,,
18,0.013959999999999998,,,,,,
20,0.01504,,,,,,
22,0.01621,,,,,,
24,0.0173,,,,,,
26,0.01832,,,,,,
28,0.01957,,,,,,
30,0.020339999999999997,,,,,,
32,0.0213,,,,,,
34,0.02222,,,,,,
36,0.023239999999999997,,,,,,
38,0.024009999999999997,,,,,,
40,0.02488,,,,,,
42,0.025920000000000002,,,,,,
44,0.026920000000000003,,,,,,
46,0.02765,,,,,,
48,0.02864,,,,,,
50,0.02981,,,,,,
52,0.03055,,,,,,
54,0.03161,,,,,,
56,0.03243,,,,,,
58,0.03341,,,,,,
60,0.034319999999999996,,,,,,
62,0.03484,,,,,,
64,0.03595,,,,,,
66,0.036989999999999995,,,,,,
68,0.03788,,,,,,
70,0.03864,,,,,,
72,0.03957,,,,,,
74,0.040389999999999995,,,,,,
76,0.04136,,,,,,
78,0.04218,,,,,,
80,0.04319,,,,,,
82,0.04392,,,,,,
84,0.044829999999999995,,,,,,
86,0.04566,,,,,,
88,0.04633,,,,,,
90,0.04713,,,,,,
92,0.048029999999999996,,,,,,
94,0.04871,,,,,,
96,0.04954,,,,,,
98,0.050519999999999995,,,,,,
100,0.05114,,,,,,
102,0.052039999999999996,,,,,,
104,0.05267,,,,,,
106,0.05359,,,,,,
108,0.054139999999999994,,,,,,
110,0.05513,,,,,,
112,0.05578,,,,,,
114,0.056600000000000004,,,,,,
116,0.05756,,,,,,
118,0.05815000000000001,,,,,,
120,0.05884,,,,,,
122,0.05974,,,,,,
123,0.06037,,,,,,
125,0.06156,,,,,,
127,0.062119999999999995,,,,,,
129,0.06299,,,,,,
131,0.06375,,,,,,
133,0.06446,,,,,,
135,0.06545,,,,,,
137,0.06625,,,,,,
139,0.06686,,,,,,
141,0.06777999999999999,,,,,,
143,0.06862,,,,,,
145,0.06927,,,,,,
147,0.06994,,,,,,
149,0.07078000000000001,,,,,,
151,0.07157,,,,,,
153,0.07226,,,,,,
155,0.07301,,,,,,
157,0.07383,,,,,,
159,0.07455,,,,,,
161,0.07525,,,,,,
163,0.07618,,,,,,
165,0.07689,,,,,,
167,0.07751000000000001,,,,,,
169,0.07831,,,,,,
171,0.07911,,,,,,
173,0.07980999999999999,,,,,,
175,0.0805,,,,,,
177,0.08114,,,,,,
179,0.08186,,,,,,
181,0.08267,,,,,,
183,0.08329,,,,,,
185,0.08395,,,,,,
187,0.08465,,,,,,
189,0.08542999999999999,,,,,,
191,0.08615,,,,,,
193,0.08686999999999999,,,,,,
195,0.08761,,,,,,
197,0.08819,,,,,,
199,0.08894,,,,,,
201,0.08965,,,,,,
203,0.09022999999999999,,,,,,
205,0.09109,,,,,,
207,0.09176000000000001,,,,,,
209,0.09249,,,,,,
211,0.09317,,,,,,
213,0.09386,,,,,,
215,0.09449999999999999,,,,,,
217,0.09521,,,,,,
219,0.09573999999999999,,,,,,
221,0.09651,,,,,,
223,0.09725,,,,,,
225,0.09811,,,,,,
227,0.09878999999999999,,,,,,
229,0.09926,,,,,,
231,0.10003999999999999,,,,,,
233,0.10064999999999999,,,,,,
235,0.10125999999999999,,,,,,
237,0.10198,,,,,,
239,0.1026,,,,,,
241,0.10349,,,,,,
243,0.10407999999999999,,,,,,
245,0.10467,,,,,,
247,0.10547000000000001,,,,,,
249,0.10601000000000001,,,,,,
251,0.10666,,,,,,
253,0.1073,,,,,,
255,0.10795,,,,,,
257,0.10854,,,,,,
259,0.10914,,,,,,
261,0.10992,,,,,,
263,0.11067,,,,,,
265,0.11126,,,,,,
267,0.11202999999999999,,,,,,
269,0.11275,,,,,,
271,0.1131,,,,,,
273,0.11406000000000001,,,,,,
275,0.11468,,,,,,
277,0.11545,,,,,,
279,0.11582,,,,,,
281,0.11642,,,,,,
283,0.11721999999999999,,,,,,
285,0.11782999999999999,,,,,,
287,0.11846,,,,,,
289,0.11901,,,,,,
291,0.11968999999999999,,,,,,
293,0.12023999999999999,,,,,,
295,0.12103,,,,,,
297,0.12171,,,,,,
299,0.12214,,,,,,
301,0.12275,,,,,,
303,0.12339,,,,,,
305,0.12405,,,,,,
307,0.12496,,,,,,
309,0.12548,,,,,,
311,0.1261,,,,,,
313,0.12662,,,,,,
315,0.12744,,,,,,
317,0.12797,,,,,,
319,0.12879,,,,,,
321,0.12930999999999998,,,,,,
323,0.12994,,,,,,
325,0.13045,,,,,,
327,0.13116,,,,,,
329,0.13187,,,,,,
331,0.13233,,,,,,
333,0.13318,,,,,,
335,0.13397,,,,,,
337,0.13449,,,,,,
339,0.13534000000000002,,,,,,
341,0.13577,,,,,,
343,0.13656000000000001,,,,,,
345,0.13707,,,,,,
347,0.1374,,,,,,
349,0.1382,,,,,,
351,0.13892,,,,,,
353,0.13971,,,,,,
355,0.14012,,,,,,
357,0.14084,,,,,,
359,0.14151999999999998,,,,,,
361,0.14195,,,,,,
363,0.14279,,,,,,
365,0.14307,,,,,,
367,0.14387,,,,,,
369,0.14447,,,,,,
371,0.14513,,,,,,
373,0.14582,,,,,,
375,0.14645,,,,,,
377,0.14704,,,,,,
379,0.14779,,,,,,
381,0.14828,,,,,,
383,0.14885,,,,,,
385,0.14948,,,,,,
387,0.15011,,,,,,
389,0.15076,,,,,,
391,0.15134999999999998,,,,,,
393,0.15194000000000002,,,,,,
395,0.15261,,,,,,
397,0.15313000000000002,,,,,,
399,0.15376,,,,,,
401,0.15448,,,,,,
403,0.15512,,,,,,
405,0.15579,,,,,,
407,0.15645,,,,,,
409,0.15705,,,,,,
411,0.15755,,,,,,
413,0.15841,,,,,,
415,0.15882,,,,,,
417,0.1598,,,,,,
419,0.1603,,,,,,
421,0.16083999999999998,,,,,,
423,0.16151,,,,,,
425,0.16228,,,,,,
427,0.1625,,,,,,
429,0.16318000000000002,,,,,,
431,0.16408,,,,,,
433,0.16460999999999998,,,,,,
435,0.1653,,,,,,
437,0.1659,,,,,,
439,0.16640999999999997,,,,,,
441,0.1671,,,,,,
443,0.16801,,,,,,
445,0.16852,,,,,,
447,0.16892,,,,,,
449,0.16966,,,,,,
451,0.1704,,,,,,
453,0.17106000000000002,,,,,,
455,0.17162,,,,,,
457,0.17227,,,,,,
459,0.17298,,,,,,
461,0.17364999999999997,,,,,,
463,0.17434000000000002,,,,,,
465,0.17511,,,,,,
467,0.17567,,,,,,
469,0.17608000000000001,,,,,,
471,0.17690999999999998,,,,,,
473,0.1775,,,,,,
475,0.17812,,,,,,
477,0.17876,,,,,,
479,0.17937999999999998,,,,,,
481,0.18012,,,,,,
483,0.18072,,,,,,
485,0.18151,,,,,,
487,0.18207,,,,,,
489,0.18266,,,,,,
491,0.18326,,,,,,
493,0.18402000000000002,,,,,,
495,0.18478999999999998,,,,,,
497,0.18522,,,,,,
499,0.18593,,,,,,
501,0.18648,,,,,,
503,0.18719999999999998,,,,,,
505,0.18777000000000002,,,,,,
507,0.18846,,,,,,
509,0.1891,,,,,,
511,0.18981,,,,,,
513,0.19046,,,,,,
515,0.19119,,,,,,
517,0.19177,,,,,,
519,0.19253,,,,,,
521,0.19299,,,,,,
523,0.19368,,,,,,
525,0.19452000000000003,,,,,,
527,0.19496,,,,,,
529,0.19579999999999997,,,,,,
531,0.19664,,,,,,
533,0.19715,,,,,,
535,0.19785,,,,,,
537,0.19848,,,,,,
539,0.19916,,,,,,
541,0.19977,,,,,,
543,0.20068000000000003,,,,,,
545,0.20112,,,,,,
547,0.20175,,,,,,
549,0.20285,,,,,,
551,0.20329999999999998,,,,,,
553,0.20398,,,,,,
555,0.20475000000000002,,,,,,
557,0.20543,,,,,,
559,0.20603000000000002,,,,,,
561,0.20687,,,,,,
563,0.20751999999999998,,,,,,
565,0.2082,,,,,,
567,0.20893,,,,,,
569,0.20963,,,,,,
571,0.21031,,,,,,
573,0.21085,,,,,,
575,0.21172999999999997,,,,,,
577,0.21230000000000002,,,,,,
579,0.21309999999999998,,,,,,
581,0.21388000000000001,,,,,,
583,0.21463000000000002,,,,,,
585,0.21528,,,,,,
587,0.21635000000000001,,,,,,
589,0.21688,,,,,,
591,0.2173,,,,,,
593,0.21834,,,,,,
595,0.21905999999999998,,,,,,
597,0.21981,,,,,,
599,0.22036999999999998,,,,,,
601,0.22105,,,,,,
603,0.22186,,,,,,
605,0.22247,,,,,,
607,0.22329999999999997,,,,,,
609,0.22402999999999998,,,,,,
611,0.225,,,,,,
613,0.22577000000000003,,,,,,
615,0.22638000000000003,,,,,,
617,0.22719,,,,,,
619,0.22774999999999998,,,,,,
621,0.22865,,,,,,
623,0.22951,,,,,,
625,0.23032,,,,,,
627,0.2311,,,,,,
629,0.23155,,,,,,
631,0.23260999999999998,,,,,,
633,0.23321000000000003,,,,,,
635,0.23416,,,,,,
637,0.23509,,,,,,
639,0.23582999999999998,,,,,,
641,0.23669,,,,,,
643,0.23745999999999998,,,,,,
645,0.23792000000000002,,,,,,
647,0.23896,,,,,,
649,0.23956,,,,,,
673.64,0.25027,,,,,,
675.64,0.25123999999999996,,,,,,
677.64,0.25207999999999997,,,,,,
679.64,0.25283,,,,,,
681.64,0.25379,,,,,,
683.64,0.25493,,,,,,
685.64,0.25556,,,,,,
687.64,0.25654,,,,,,
689.64,0.25745999999999997,,,,,,
691.64,0.25838,,,,,,
693.64,0.25919000000000003,,,,,,
695.64,0.26036000000000004,,,,,,
697.64,0.26117999999999997,,,,,,
699.64,0.26213000000000003,,,,,,
701.64,0.26308,,,,,,
703.64,0.2639,,,,,,
705.64,0.26509,,,,,,
707.64,0.26627,,,,,,
709.64,0.26696000000000003,,,,,,
711.64,0.26786,,,,,,
713.64,0.26928,,,,,,
715.64,0.27025,,,,,,
717.64,0.27117,,,,,,
719.64,0.27219,,,,,,
721.41,0.27288,,,,,,
723,0.27391,,,,,,
725,0.27486,,,,,,
727,0.27619,,,,,,
729,0.27710999999999997,,,,,,
731,0.27838,,,,,,
733,0.27954,,,,,,
735,0.28071999999999997,,,,,,
737,0.28158,,,,,,
739,0.28289000000000003,,,,,,
741,0.28391,,,,,,
743,0.28529,,,,,,
745,0.28638,,,,,,
747,0.28752,,,,,,
749,0.28909,,,,,,
751,0.29016,,,,,,
753,0.2914,,,,,,
755,0.29276,,,,,,
757,0.29433,,,,,,
759,0.29553999999999997,,,,,,
761,0.2969,,,,,,
763,0.29828,,,,,,
765,0.29975999999999997,,,,,,
767,0.30102,,,,,,
769,0.30263,,,,,,
771,0.3043,,,,,,
773,0.30572,,,,,,
775,0.30726,,,,,,
777,0.30875,,,,,,
779,0.31062,,,,,,
781,0.31211,,,,,,
783,0.31396999999999997,,,,,,
785,0.31555,,,,,,
787,0.31706,,,,,,
789,0.31908000000000003,,,,,,
791,0.32115000000000005,,,,,,
793,0.32292000000000004,,,,,,
795,0.32512,,,,,,
797,0.32712,,,,,,
799,0.32914,,,,,,
801,0.33129,,,,,,
803,0.33376,,,,,,
805,0.33606,,,,,,
807,0.33825000000000005,,,,,,
808,0.33988,,,,,,
810,0.34234000000000003,,,,,,
812,0.34535,,,,,,
814,0.34824,,,,,,
815,0.35006,,,,,,
816.09,0.3518,,,,,,
817.11,0.35348,,,,,,
818.11,0.35540999999999995,,,,,,
819.11,0.3574,,,,,,
820.11,0.35950000000000004,,,,,,
821.11,0.36171,,,,,,
822.11,0.36424,,,,,,
823.11,0.36723999999999996,,,,,,
824.11,0.37039,,,,,,
824.61,0.37250999999999995,,,,,,
825.11,0.37516,,,,,,
825.61,0.37823999999999997,,,,,,
825.86,0.38087000000000004,,,,,,
825.97,0.38262,,,,,,
826.14,0.38619,,,,,,
826.22,0.39317,,,,,,

File: myoptmat/scripts/data/creep/inl_2/AirBase_950_19_a.csv
time,strain,temperature,stress,type,state,form,process,medium,title,youngs,poissons
0,0,950,19,creep,Discontinued,Plate,Base,Air,AirBase_950_19_a,144000,0.3
0,0.0,,,,,,
0.013,4e-05,,,,,,
0.018,0.00054,,,,,,
0.022,0.00043999999999999996,,,,,,
0.026,0.00063,,,,,,
0.031,0.00063,,,,,,
0.035,0.00063,,,,,,
0.04,0.00054,,,,,,
0.044,0.00065,,,,,,
0.048,0.00064,,,,,,
0.053,0.00064,,,,,,
0.057,0.0005600000000000001,,,,,,
0.062,0.00067,,,,,,
0.066,0.00066,,,,,,
0.071,0.0006,,,,,,
0.075,0.0005600000000000001,,,,,,
0.079,0.00054,,,,,,
0.084,0.00065,,,,,,
0.088,0.00053,,,,,,
0.093,0.0005099999999999999,,,,,,
0.097,0.00067,,,,,,
0.25,0.00057,,,,,,
1.134,0.00082,,,,,,
2.305,0.00091,,,,,,
4,0.00128,,,,,,
6,0.0014000000000000002,,,,,,
8,0.0016,,,,,,
10,0.0017599999999999998,,,,,,
12,0.00188,,,,,,
14,0.0017499999999999998,,,,,,
14.757,0.0017699999999999999,,,,,,
16.757,0.00184,,,,,,
18.757,0.00196,,,,,,
20.757,0.00193,,,,,,
22.757,0.00222,,,,,,
24.757,0.00196,,,,,,
26.757,0.0022400000000000002,,,,,,
28.757,0.0022400000000000002,,,,,,
30.757,0.00262,,,,,,
32.381,0.00291,,,,,,
34.381,0.0030299999999999997,,,,,,
36.381,0.0032700000000000003,,,,,,
38.381,0.00318,,,,,,
40.381,0.0034699999999999996,,,,,,
42.381,0.0035399999999999997,,,,,,
44.381,0.0036,,,,,,
46.381,0.0038,,,,,,
48,0.004079999999999999,,,,,,
50,0.00411,,,,,,
52,0.00395,,,,,,
54,0.0040999999999999995,,,,,,
56,0.00428,,,,,,
58,0.00454,,,,,,
60,0.00436,,,,,,
62,0.00469,,,,,,
64,0.00457,,,,,,
66,0.00471,,,,,,
68,0.00488,,,,,,
70,0.00503,,,,,,
72,0.00512,,,,,,
74,0.0052,,,,,,
76,0.005430000000000001,,,,,,
78,0.0054800000000000005,,,,,,
80,0.00545,,,,,,
82,0.00573,,,,,,
84,0.00588,,,,,,
86,0.00584,,,,,,
88,0.00582,,,,,,
90,0.00602,,,,,,
92,0.00618,,,,,,
94,0.00616,,,,,,
96,0.00632,,,,,,
98,0.00642,,,,,,
100,0.00653,,,,,,
102,0.006670000000000001,,,,,,
104,0.0068200000000000005,,,,,,
106,0.006919999999999999,,,,,,
108,0.0073,,,,,,
110,0.007169999999999999,,,,,,
112,0.00729,,,,,,
114,0.00741,,,,,,
116,0.0075,,,,,,
118,0.00766,,,,,,
120,0.0077800000000000005,,,,,,
122,0.00774,,,,,,
124,0.00781,,,,,,
126,0.00791,,,,,,
128,0.008020000000000001,,,,,,
130,0.00815,,,,,,
132,0.0083,,,,,,
134,0.0084,,,,,,
136,0.00834,,,,,,
138,0.008579999999999999,,,,,,
140,0.00864,,,,,,
142,0.00879,,,,,,
144,0.00871,,,,,,
146,0.00897,,,,,,
148,0.00905,,,,,,
150,0.00894,,,,,,
152,0.00914,,,,,,
154,0.00933,,,,,,
156,0.00918,,,,,,
158,0.00919,,,,,,
160,0.00936,,,,,,
162,0.00946,,,,,,
164,0.00946,,,,,,
166,0.00971,,,,,,
168,0.00986,,,,,,
170,0.00978,,,,,,
172,0.009899999999999999,,,,,,
174,0.00996,,,,,,
176,0.010049999999999998,,,,,,
178,0.01018,,,,,,
180,0.010329999999999999,,,,,,
182,0.01039,,,,,,
184,0.01064,,,,,,
186,0.010669999999999999,,,,,,
188,0.011120000000000001,,,,,,
190,0.011080000000000001,,,,,,
192,0.01111,,,,,,
194,0.01113,,,,,,
196,0.01127,,,,,,
198,0.011430000000000001,,,,,,
200,0.01154,,,,,,
202,0.01161,,,,,,
204,0.011779999999999999,,,,,,
206,0.011850000000000001,,,,,,
208,0.011899999999999999,,,,,,
210,0.012190000000000001,,,,,,
212,0.012,,,,,,
214,0.01236,,,,,,
216,0.012390000000000002,,,,,,
218,0.01248,,,,,,
220,0.01262,,,,,,
222,0.012470000000000002,,,,,,
224,0.0125,,,,,,
226,0.01269,,,,,,
228,0.01253,,,,,,
230,0.0126,,,,,,
232,0.01262,,,,,,
234,0.01275,,,,,,
236,0.01299,,,,,,
238,0.01306,,,,,,
240,0.01311,,,,,,
242,0.01314,,,,,,
244,0.01332,,,,,,
246,0.013420000000000001,,,,,,
248,0.01333,,,,,,
250,0.01351,,,,,,
252,0.013680000000000001,,,,,,
254,0.01357,,,,,,
256,0.01375,,,,,,
258,0.01391,,,,,,
260,0.01394,,,,,,
262,0.01409,,,,,,
264,0.01417,,,,,,
266,0.01431,,,,,,
268,0.014530000000000001,,,,,,
270,0.014530000000000001,,,,,,
272,0.01468,,,,,,
274,0.01506,,,,,,
276,0.01492,,,,,,
278,0.01494,,,,,,
280,0.014879999999999999,,,,,,
282,0.01492,,,,,,
284,0.01481,,,,,,
286,0.015149999999999999,,,,,,
288,0.0152,,,,,,
290,0.015189999999999999,,,,,,
292,0.015269999999999999,,,,,,
294,0.0154,,,,,,
296,0.0154,,,,,,
298,0.015449999999999998,,,,,,
300,0.01564,,,,,,
302,0.01559,,,,,,
304,0.01569,,,,,,
306,0.01569,,,,,,
308,0.016040000000000002,,,,,,
310,0.01615,,,,,,
312,0.01613,,,,,,
314,0.01615,,,,,,
316,0.01626,,,,,,
318,0.01629,,,,,,
320,0.0165,,,,,,
322,0.01655,,,,,,
324,0.016730000000000002,,,,,,
326,0.01665,,,,,,
328,0.01684,,,,,,
330,0.01691,,,,,,
332,0.017,,,,,,
334,0.01705,,,,,,
336,0.017079999999999998,,,,,,
338,0.01745,,,,,,
340,0.01744,,,,,,
342,0.017410000000000002,,,,,,
344,0.01744,,,,,,
346,0.01733,,,,,,
348,0.017410000000000002,,,,,,
350,0.01762,,,,,,
352,0.01762,,,,,,
354,0.01786,,,,,,
356,0.01782,,,,,,
358,0.017920000000000002,,,,,,
360,0.01802,,,,,,
362,0.018000000000000002,,,,,,
364,0.018269999999999998,,,,,,
366,0.018189999999999998,,,,,,
368,0.01839,,,,,,
370,0.018520000000000002,,,,,,
372,0.01872,,,,,,
374,0.01859,,,,,,
376,0.018680000000000002,,,,,,
378,0.018959999999999998,,,,,,
380,0.01913,,,,,,
382,0.01913,,,,,,
384,0.01923,,,,,,
386,0.01919,,,,,,
388,0.019379999999999998,,,,,,
390,0.01954,,,,,,
392,0.01942,,,,,,
394,0.01949,,,,,,
396,0.01968,,,,,,
398,0.01981,,,,,,
400,0.01977,,,,,,
402,0.01992,,,,,,
404,0.020030000000000003,,,,,,
406,0.02015,,,,,,
408,0.02031,,,,,,
410,0.0204,,,,,,
412,0.02022,,,,,,
414,0.02016,,,,,,
416,0.020419999999999997,,,,,,
418,0.020489999999999998,,,,,,
420,0.020870000000000003,,,,,,
422,0.02073,,,,,,
424,0.02067,,,,,,
426,0.020790000000000003,,,,,,
428,0.02097,,,,,,
430,0.02129,,,,,,
432,0.021240000000000002,,,,,,
434,0.02144,,,,,,
436,0.02149,,,,,,
438,0.02166,,,,,,
440,0.021629999999999996,,,,,,
442,0.02191,,,,,,
444,0.02239,,,,,,
446,0.0223,,,,,,
448,0.02267,,,,,,
450,0.02274,,,,,,
452,0.022879999999999998,,,,,,
454,0.022949999999999998,,,,,,
456,0.02321,,,,,,
458,0.02323,,,,,,
460,0.0232,,,,,,
462,0.02306,,,,,,
464,0.02319,,,,,,
466,0.023090000000000003,,,,,,
468,0.02321,,,,,,
470,0.02322,,,,,,
472,0.023370000000000002,,,,,,
474,0.02343,,,,,,
476,0.02346,,,,,,
478,0.02346,,,,,,
480,0.02367,,,,,,
482,0.023610000000000003,,,,,,
484,0.02366,,,,,,
486,0.023849999999999996,,,,,,
488,0.02396,,,,,,
490,0.024089999999999997,,,,,,
492,0.02403,,,,,,
494,0.02423,,,,,,
496,0.02427,,,,,,
498,0.02418,,,,,,
500,0.02416,,,,,,
502,0.024300000000000002,,,,,,
504,0.02427,,,,,,
506,0.02465,,,,,,
508,0.02474,,,,,,
510,0.02475,,,,,,
512,0.02475,,,,,,
514,0.0248,,,,,,
516,0.024860000000000004,,,,,,
518,0.02489,,,,,,
520,0.025,,,,,,
522,0.025099999999999997,,,,,,
524,0.025160000000000002,,,,,,
526,0.025249999999999998,,,,,,
528,0.025259999999999998,,,,,,
530,0.02536,,,,,,
532,0.025550000000000003,,,,,,
534,0.025419999999999998,,,,,,
536,0.02553,,,,,,
538,0.025699999999999997,,,,,,
540,0.02579,,,,,,
542,0.025929999999999998,,,,,,
544,0.02606,,,,,,
546,0.02604,,,,,,
548,0.02619,,,,,,
550,0.02622,,,,,,
552,0.026389999999999997,,,,,,
554,0.02666,,,,,,
556,0.026680000000000002,,,,,,
558,0.026699999999999998,,,,,,
560,0.026840000000000003,,,,,,
562,0.026869999999999998,,,,,,
564,0.02702,,,,,,
566,0.027149999999999997,,,,,,
568,0.027229999999999997,,,,,,
570,0.027280000000000002,,,,,,
572,0.02734,,,,,,
574,0.027469999999999998,,,,,,
576,0.027559999999999998,,,,,,
578,0.027559999999999998,,,,,,
580,0.0278,,,,,,
582,0.027770000000000003,,,,,,
584,0.02782,,,,,,
586,0.02795,,,,,,
588,0.0281,,,,,,
590,0.028050000000000002,,,,,,
592,0.028290000000000003,,,,,,
594,0.02828,,,,,,
596,0.02833,,,,,,
598,0.02835,,,,,,
600,0.02847,,,,,,
602,0.02852,,,,,,
604,0.0287,,,,,,
606,0.02855,,,,,,
608,0.0286,,,,,,
610,0.028690000000000004,,,,,,
612,0.02897,,,,,,
614,0.02895,,,,,,
616,0.02881,,,,,,
618,0.02907,,,,,,
620,0.02921,,,,,,
622,0.02935,,,,,,
624,0.02944,,,,,,
626,0.029529999999999997,,,,,,
628,0.02944,,,,,,
630,0.02957,,,,,,
632,0.02959,,,,,,
634,0.029580000000000002,,,,,,
636,0.02981,,,,,,
638,0.02984,,,,,,
640,0.02992,,,,,,
642,0.02995,,,,,,
644,0.03011,,,,,,
646,0.030059999999999996,,,,,,
648,0.030520000000000002,,,,,,
650,0.03034,,,,,,
652,0.0305,,,,,,
654,0.03081,,,,,,
656,0.03065,,,,,,
658,0.03087,,,,,,
660,0.030899999999999997,,,,,,
662,0.030910000000000003,,,,,,
664,0.03113,,,,,,
666,0.0311,,,,,,
668,0.03115,,,,,,
670,0.03124,,,,,,
672,0.03115,,,,,,
674,0.03125,,,,,,
676,0.03136,,,,,,
678,0.03131,,,,,,
680,0.0315,,,,,,
682,0.03149,,,,,,
684,0.03148,,,,,,
686,0.03166,,,,,,
688,0.03174,,,,,,
690,0.031760000000000004,,,,,,
692,0.0319,,,,,,
694,0.03182,,,,,,
696,0.03195,,,,,,
698,0.031939999999999996,,,,,,
700,0.03206,,,,,,
702,0.03212,,,,,,
704,0.0322,,,,,,
706,0.0323,,,,,,
708,0.03245,,,,,,
710,0.03273,,,,,,
712,0.03268,,,,,,
714,0.03292,,,,,,
716,0.03299,,,,,,
718,0.03312,,,,,,
720,0.03305,,,,,,
722,0.03328,,,,,,
724,0.0335,,,,,,
726,0.03361,,,,,,
728,0.03354,,,,,,
730,0.03381,,,,,,
732,0.033780000000000004,,,,,,
734,0.03383,,,,,,
736,0.0338,,,,,,
738,0.03411,,,,,,
740,0.03399,,,,,,
742,0.03408,,,,,,
744,0.03444,,,,,,
746,0.03438,,,,,,
748,0.034300000000000004,,,,,,
750,0.03442,,,,,,
752,0.034409999999999996,,,,,,
754,0.034620000000000005,,,,,,
756,0.03481,,,,,,
758,0.034769999999999995,,,,,,
760,0.03479,,,,,,
762,0.03499,,,,,,
764,0.03505,,,,,,
766,0.03489,,,,,,
768,0.03515,,,,,,
770,0.03517,,,,,,
772,0.035230000000000004,,,,,,
774,0.0352,,,,,,
776,0.03536,,,,,,
778,0.03548,,,,,,
780,0.03562,,,,,,
782,0.03576,,,,,,
784,0.03587,,,,,,
786,0.03613,,,,,,
788,0.036070000000000005,,,,,,
790,0.03628,,,,,,
792,0.03633,,,,,,
794,0.03646,,,,,,
796,0.03657,,,,,,
798,0.03656,,,,,,
800,0.036610000000000004,,,,,,
802,0.03678,,,,,,
804,0.03691,,,,,,
806,0.03688,,,,,,
808,0.03714,,,,,,
810,0.037309999999999996,,,,,,
812,0.03749,,,,,,
814,0.03759,,,,,,
816,0.03779,,,,,,
818,0.03742,,,,,,
820,0.03742,,,,,,
822,0.037309999999999996,,,,,,
824,0.03752,,,,,,
826,0.03752,,,,,,
828,0.03764,,,,,,
830,0.03766,,,,,,
832,0.037970000000000004,,,,,,
834,0.03783,,,,,,
836,0.037919999999999995,,,,,,
838,0.03816,,,,,,
840,0.03831,,,,,,
842,0.03844,,,,,,
844,0.03849,,,,,,
846,0.03833,,,,,,
848,0.03858,,,,,,
850,0.03873,,,,,,
852,0.03863,,,,,,
854,0.03871,,,,,,
856,0.03882,,,,,,
858,0.038759999999999996,,,,,,
860,0.03912,,,,,,
862,0.03899,,,,,,
864,0.039169999999999996,,,,,,
866,0.0392,,,,,,
868,0.0392,,,,,,
870,0.03927,,,,,,
872,0.03938,,,,,,
874,0.03938,,,,,,
876,0.03952,,,,,,
878,0.039689999999999996,,,,,,
880,0.03965,,,,,,
882,0.03964,,,,,,
884,0.0397,,,,,,
886,0.03968,,,,,,
888,0.03992,,,,,,
890,0.03988,,,,,,
892,0.040170000000000004,,,,,,
894,0.04019999999999999,,,,,,
896,0.0403,,,,,,
898,0.04019999999999999,,,,,,
900,0.040350000000000004,,,,,,
902,0.04029,,,,,,
904,0.04058,,,,,,
906,0.0405,,,,,,
908,0.040839999999999994,,,,,,
910,0.04069,,,,,,
912,0.04074,,,,,,
914,0.04077,,,,,,
916,0.04085,,,,,,
918,0.041120000000000004,,,,,,
920,0.040940000000000004,,,,,,
922,0.04138,,,,,,
924,0.04125,,,,,,
926,0.04146,,,,,,
928,0.04141,,,,,,
930,0.04133,,,,,,
932,0.04163,,,,,,
934,0.04163,,,,,,
936,0.041929999999999995,,,,,,
938,0.042199999999999994,,,,,,
940,0.04223,,,,,,
942,0.04211,,,,,,
944,0.04227,,,,,,
946,0.0424,,,,,,
948,0.04245,,,,,,
950,0.04263,,,,,,
952,0.042539999999999994,,,,,,
954,0.04259,,,,,,
956,0.04262,,,,,,
958,0.042800000000000005,,,,,,
960,0.04288,,,,,,
962,0.042910000000000004,,,,,,
964,0.04292,,,,,,
966,0.042910000000000004,,,,,,
968,0.04304,,,,,,
970,0.04299,,,,,,
972,0.043179999999999996,,,,,,
974,0.04334,,,,,,
976,0.043410000000000004,,,,,,
978,0.04349,,,,,,
980,0.043570000000000005,,,,,,
982,0.043730000000000005,,,,,,
984,0.04363,,,,,,
986,0.043550000000000005,,,,,,
988,0.04367,,,,,,
990,0.04394,,,,,,
992,0.044050000000000006,,,,,,
994,0.044199999999999996,,,,,,
996,0.044199999999999996,,,,,,
998,0.04439,,,,,,
1000,0.04446,,,,,,
1000,0.04446,,,,,,
1002,0.04439,,,,,,
1004,0.044539999999999996,,,,,,
1006,0.04439,,,,,,
1008,0.04469,,,,,,
1010,0.044539999999999996,,,,,,
1012,0.044660000000000005,,,,,,
1014,0.044640000000000006,,,,,,
1016,0.04458,,,,,,
1018,0.044669999999999994,,,,,,
1020,0.04471,,,,,,
1022,0.04516,,,,,,
1024,0.04507,,,,,,
1026,0.045250000000000005,,,,,,
1028,0.04521,,,,,,
1030,0.045270000000000005,,,,,,
1032,0.04529,,,,,,
1034,0.04539,,,,,,
1036,0.045439999999999994,,,,,,
1038,0.045410000000000006,,,,,,
1040,0.045599999999999995,,,,,,
1042,0.04585,,,,,,
1044,0.046,,,,,,
1046,0.046079999999999996,,,,,,
1048,0.046340000000000006,,,,,,
1050,0.046470000000000004,,,,,,
1052,0.04645,,,,,,
1054,0.04650000000000001,,,,,,
1056,0.04675,,,,,,
1058,0.04682,,,,,,
1060,0.04688,,,,,,
1062,0.04684,,,,,,
1064,0.046900000000000004,,,,,,
1066,0.04698,,,,,,
1068,0.04703,,,,,,
1070,0.0473,,,,,,
1072,0.04761,,,,,,
1074,0.04769,,,,,,
1076,0.04779,,,,,,
1078,0.047779999999999996,,,,,,
1080,0.04784,,,,,,
1082,0.047990000000000005,,,,,,
1084,0.047939999999999997,,,,,,
1086,0.04791,,,,,,
1088,0.04807,,,,,,
1090,0.048150000000000005,,,,,,
1092,0.048499999999999995,,,,,,
1094,0.04863000000000001,,,,,,
1096,0.04852,,,,,,
1098,0.048780000000000004,,,,,,
1100,0.048799999999999996,,,,,,
1102,0.048799999999999996,,,,,,
1104,0.04883,,,,,,
1106,0.048799999999999996,,,,,,
1108,0.04881,,,,,,
1110,0.04901,,,,,,
1112,0.04905,,,,,,
1114,0.049139999999999996,,,,,,
1116,0.0495,,,,,,
1118,0.04944,,,,,,
1120,0.0496,,,,,,
1122,0.049699999999999994,,,,,,
1124,0.04982,,,,,,
1126,0.04979,,,,,,
1128,0.04995,,,,,,
1130,0.049729999999999996,,,,,,
1132,0.04993,,,,,,
1134,0.050069999999999996,,,,,,
1136,0.05015,,,,,,
1138,0.05022,,,,,,
1140,0.05033000000000001,,,,,,
1142,0.050499999999999996,,,,,,
1144,0.05066,,,,,,
1146,0.05065,,,,,,
1148,0.05098,,,,,,
1150,0.05087,,,,,,
1152,0.051,,,,,,
1154,0.051109999999999996,,,,,,
1156,0.051050000000000005,,,,,,
1158,0.05118,,,,,,
1160,0.05137,,,,,,
1162,0.051289999999999995,,,,,,
1164,0.051210000000000006,,,,,,
1166,0.051230000000000005,,,,,,
1168,0.05125,,,,,,
1170,0.05142,,,,,,
1172,0.05165,,,,,,
1174,0.051660000000000005,,,,,,
1176,0.051719999999999995,,,,,,
1178,0.051820000000000005,,,,,,
1180,0.05187,,,,,,
1182,0.05192,,,,,,
1184,0.052199999999999996,,,,,,
1186,0.0521,,,,,,
1188,0.052469999999999996,,,,,,
1190,0.0526,,,,,,
1192,0.0526,,,,,,
1194,0.05271,,,,,,
1196,0.05287,,,,,,
1198,0.05282,,,,,,
1200,0.05311,,,,,,
1202,0.05301,,,,,,
1204,0.05314,,,,,,
1206,0.053399999999999996,,,,,,
1208,0.05355000000000001,,,,,,
1210,0.05362,,,,,,
1212,0.05367,,,,,,
1214,0.053579999999999996,,,,,,
1216,0.05376,,,,,,
1218,0.05382,,,,,,
1220,0.053970000000000004,,,,,,
1222,0.054150000000000004,,,,,,
1224,0.054169999999999996,,,,,,
1226,0.05447,,,,,,
1228,0.054450000000000005,,,,,,
1230,0.05474999999999999,,,,,,
1232,0.0548,,,,,,
1234,0.0547,,,,,,
1236,0.054909999999999994,,,,,,
1238,0.05492,,,,,,
1240,0.05505,,,,,,
1242,0.05524,,,,,,
1244,0.05532,,,,,,
1246,0.05535999999999999,,,,,,
1248,0.0554,,,,,,
1250,0.05543,,,,,,
1252,0.05572,,,,,,
1254,0.05566,,,,,,
1256,0.05578,,,,,,
1258,0.05601,,,,,,
1260,0.0562,,,,,,
1262,0.05605,,,,,,
1264,0.05622,,,,,,
1266,0.056299999999999996,,,,,,
1268,0.056440000000000004,,,,,,
1270,0.056479999999999995,,,,,,
1272,0.05654,,,,,,
1274,0.05651,,,,,,
1276,0.05685,,,,,,
1278,0.05678,,,,,,
1280,0.05685,,,,,,
1282,0.05698,,,,,,
1284,0.056900000000000006,,,,,,
1286,0.05702,,,,,,
1288,0.057030000000000004,,,,,,
1290,0.05712,,,,,,
1292,0.057359999999999994,,,,,,
1294,0.05726,,,,,,
1296,0.057359999999999994,,,,,,
1298,0.057519999999999995,,,,,,
1300,0.057539999999999994,,,,,,
1302,0.05766,,,,,,
1304,0.05771,,,,,,
1306,0.05788,,,,,,
1308,0.0579,,,,,,
1310,0.05803,,,,,,
1312,0.05825,,,,,,
1314,0.05822,,,,,,
1316,0.05814,,,,,,
1318,0.05837,,,,,,
1320,0.05852,,,,,,
1322,0.0584,,,,,,
1324,0.058550000000000005,,,,,,
1326,0.058710000000000005,,,,,,
1328,0.058739999999999994,,,,,,
1330,0.05886,,,,,,
1332,0.058929999999999996,,,,,,
1334,0.059109999999999996,,,,,,
1336,0.059210000000000006,,,,,,
1338,0.059059999999999994,,,,,,
1340,0.05913,,,,,,
1342,0.059160000000000004,,,,,,
1344,0.059500000000000004,,,,,,
1346,0.05950999999999999,,,,,,
1348,0.0596,,,,,,
1350,0.059539999999999996,,,,,,
1352,0.05962,,,,,,
1354,0.059539999999999996,,,,,,
1356,0.0596,,,,,,
1358,0.05987,,,,,,
1360,0.06008,,,,,,
1362,0.0603,,,,,,
1364,0.06036,,,,,,
1366,0.060289999999999996,,,,,,
1368,0.06016,,,,,,
1370,0.06021,,,,,,
1372,0.060090000000000005,,,,,,
1374,0.060469999999999996,,,,,,
1376,0.06027999999999999,,,,,,
1378,0.06048,,,,,,
1380,0.0608,,,,,,
1382,0.06099,,,,,,
1384,0.06112,,,,,,
1386,0.06098,,,,,,
1388,0.061180000000000005,,,,,,
1390,0.061200000000000004,,,,,,
1392,0.061130000000000004,,,,,,
1394,0.061189999999999994,,,,,,
1396,0.061239999999999996,,,,,,
1398,0.06138,,,,,,
1400,0.06158,,,,,,
1402,0.061689999999999995,,,,,,
1404,0.06209,,,,,,
1406,0.06223,,,,,,
1408,0.06242,,,,,,
1410,0.062270000000000006,,,,,,
1412,0.062400000000000004,,,,,,
1414,0.062380000000000005,,,,,,
1416,0.06229,,,,,,
1418,0.06240999999999999,,,,,,
1420,0.0625,,,,,,
1422,0.06251000000000001,,,,,,
1424,0.06257,,,,,,
1426,0.06269999999999999,,,,,,
1428,0.06292,,,,,,
1430,0.06287,,,,,,
1432,0.06328,,,,,,
1434,0.06318,,,,,,
1436,0.06352000000000001,,,,,,
1438,0.06347,,,,,,
1440,0.06343,,,,,,
1442,0.06377,,,,,,
1444,0.06371,,,,,,
1446,0.06375,,,,,,
1448,0.0641,,,,,,
1450,0.06401,,,,,,
1452,0.06442,,,,,,
1454,0.06434000000000001,,,,,,
1456,0.06454,,,,,,
1458,0.0645,,,,,,
1460,0.06480000000000001,,,,,,
1462,0.06494,,,,,,
1464,0.06501,,,,,,
1466,0.06496,,,,,,
1468,0.06507,,,,,,
1470,0.06493,,,,,,
1472,0.06502,,,,,,
1474,0.06498999999999999,,,,,,
1476,0.06511,,,,,,
1478,0.06522,,,,,,
1480,0.06527999999999999,,,,,,
1482,0.06546,,,,,,
1484,0.06539,,,,,,
1486,0.06547,,,,,,
1488,0.06570999999999999,,,,,,
1490,0.06559999999999999,,,,,,
1492,0.0658,,,,,,
1494,0.06599000000000001,,,,,,
1496,0.06604,,,,,,
1498,0.0661,,,,,,
1500,0.06615,,,,,,
1502,0.06614,,,,,,
1504,0.06631000000000001,,,,,,
1506,0.0665,,,,,,
1508,0.06646,,,,,,
1510,0.06639,,,,,,
1512,0.06672,,,,,,
1514,0.06665,,,,,,
1516,0.06672,,,,,,
1518,0.06687,,,,,,
1520,0.06698,,,,,,
1522,0.06699,,,,,,
1524,0.06724000000000001,,,,,,
1526,0.06736,,,,,,
1528,0.06738000000000001,,,,,,
1530,0.06753,,,,,,
1532,0.06762,,,,,,
1534,0.06777999999999999,,,,,,
1536,0.06782,,,,,,
1538,0.06767000000000001,,,,,,
1540,0.06766,,,,,,
1542,0.06769,,,,,,
1544,0.06795,,,,,,
1546,0.06791,,,,,,
1548,0.06798,,,,,,
1550,0.06806,,,,,,
1552,0.0681,,,,,,
1554,0.06808,,,,,,
1556,0.06803,,,,,,
1558,0.06837,,,,,,
1560,0.06829,,,,,,
1562,0.06835,,,,,,
1564,0.06845,,,,,,
1566,0.06862,,,,,,
1568,0.06869,,,,,,
1570,0.06875,,,,,,
1572,0.06894,,,,,,
1574,0.06899,,,,,,
1576,0.06921000000000001,,,,,,
1578,0.06924999999999999,,,,,,
1580,0.06929,,,,,,
1582,0.06924999999999999,,,,,,
1584,0.06953000000000001,,,,,,
1586,0.06938,,,,,,
1588,0.06941,,,,,,
1590,0.06953999999999999,,,,,,
1592,0.06955,,,,,,
1594,0.0698,,,,,,
1596,0.06977,,,,,,
1598,0.06996000000000001,,,,,,
1600,0.06991,,,,,,
1602,0.07009,,,,,,
1604,0.07007,,,,,,
1606,0.07014000000000001,,,,,,
1608,0.07037,,,,,,
1610,0.07055,,,,,,
1612,0.07071,,,,,,
1614,0.07074,,,,,,
1616,0.0707,,,,,,
1618,0.07072,,,,,,
1620,0.071,,,,,,
1622,0.07104,,,,,,
1624,0.07103,,,,,,
1626,0.07106,,,,,,
1628,0.07112,,,,,,
1630,0.07113,,,,,,
1632,0.07139999999999999,,,,,,
1634,0.0716,,,,,,
1636,0.07158,,,,,,
1638,0.07150000000000001,,,,,,
1640,0.07179,,,,,,
1642,0.07184,,,,,,
1644,0.07174,,,,,,
1646,0.07202,,,,,,
1648,0.07193,,,,,,
1650,0.07198,,,,,,
1652,0.07193,,,,,,
1654,0.07205,,,,,,
1656,0.07225,,,,,,
1658,0.07234,,,,,,
1660,0.07238,,,,,,
1662,0.07242,,,,,,
1664,0.07244,,,,,,
1666,0.07251,,,,,,
1668,0.07266,,,,,,
1670,0.07288,,,,,,
1672,0.0732,,,,,,
1674,0.07324,,,,,,
1676,0.07313,,,,,,
1678,0.07334,,,,,,
1680,0.07345,,,,,,
1682,0.07392,,,,,,
1684,0.07397999999999999,,,,,,
1686,0.07391,,,,,,
1688,0.07422,,,,,,
1690,0.07424,,,,,,
1692,0.07434,,,,,,
1694,0.07433,,,,,,
1696,0.07443,,,,,,
1698,0.07461000000000001,,,,,,
1700,0.07463,,,,,,
1702,0.07463,,,,,,
1704,0.07457,,,,,,
1706,0.07479,,,,,,
1708,0.07493999999999999,,,,,,
1710,0.07490999999999999,,,,,,
1712,0.07507,,,,,,
1714,0.07519,,,,,,
1716,0.0754,,,,,,
1718,0.07541,,,,,,
1720,0.07551999999999999,,,,,,
1722,0.07554,,,,,,
1724,0.07569,,,,,,
1726,0.07561,,,,,,
1728,0.07579,,,,,,
1730,0.07583999999999999,,,,,,
1732,0.07576,,,,,,
1734,0.07617,,,,,,
1736,0.07618,,,,,,
1738,0.07611,,,,,,
1740,0.07639,,,,,,
1742,0.07653,,,,,,
1744,0.07665,,,,,,
1746,0.07667,,,,,,
1748,0.0767,,,,,,
1750,0.07671,,,,,,
1752,0.0766,,,,,,
1754,0.07681,,,,,,
1756,0.07687000000000001,,,,,,
1758,0.07716,,,,,,
1760,0.07739,,,,,,
1762,0.07765,,,,,,
1764,0.07776,,,,,,
1766,0.07783999999999999,,,,,,
1768,0.07780999999999999,,,,,,
1770,0.07801999999999999,,,,,,
1772,0.07822,,,,,,
1774,0.0784,,,,,,
1776,0.07836,,,,,,
1778,0.07858,,,,,,
1780,0.07873999999999999,,,,,,
1782,0.07882,,,,,,
1784,0.07901,,,,,,
1786,0.07915,,,,,,
1788,0.07911,,,,,,
1790,0.07915,,,,,,
1792,0.07915,,,,,,
1794,0.07917,,,,,,
1796,0.07944,,,,,,
1798,0.07944,,,,,,
1800,0.07957,,,,,,
1802,0.07956,,,,,,
1804,0.0797,,,,,,
1806,0.07982,,,,,,
1808,0.07994,,,,,,
1810,0.08015,,,,,,
1812,0.08003,,,,,,
1814,0.08013999999999999,,,,,,
1816,0.08035,,,,,,
1818,0.08045999999999999,,,,,,
1820,0.08057,,,,,,
1822,0.08073999999999999,,,,,,
1824,0.08080999999999999,,,,,,
1826,0.08066000000000001,,,,,,
1828,0.08086,,,,,,
1830,0.08111,,,,,,
1832,0.08127000000000001,,,,,,
1834,0.08138,,,,,,
1836,0.08141,,,,,,
1838,0.08148999999999999,,,,,,
1840,0.0816,,,,,,
1842,0.08154,,,,,,
1844,0.08159000000000001,,,,,,
1846,0.08174,,,,,,
1848,0.08204,,,,,,
1850,0.08202999999999999,,,,,,
1852,0.08193,,,,,,
1854,0.08215,,,,,,
1856,0.08213,,,,,,
1858,0.08206,,,,,,
1860,0.08214,,,,,,
1862,0.08213,,,,,,
1864,0.08207,,,,,,
1866,0.08215,,,,,,
1868,0.08205,,,,,,
1870,0.08217,,,,,,
1872,0.08205,,,,,,
1874,0.08217,,,,,,
1876,0.08212,,,,,,
1878,0.08236,,,,,,
1880,0.08241,,,,,,
1882,0.08254,,,,,,
1884,0.08262,,,,,,
1886,0.08282,,,,,,
1888,0.08307,,,,,,
1890,0.08320999999999999,,,,,,
1892,0.08324,,,,,,
1894,0.08353999999999999,,,,,,
1896,0.08348000000000001,,,,,,
1898,0.08352,,,,,,
1900,0.08358,,,,,,
1902,0.08382999999999999,,,,,,
1904,0.08388999999999999,,,,,,
1906,0.08376,,,,,,
1908,0.08401,,,,,,
1910,0.0843,,,,,,
1912,0.08426,,,,,,
1914,0.08426,,,,,,
1916,0.08445,,,,,,
1918,0.08458,,,,,,
1920,0.08471000000000001,,,,,,
1922,0.08468,,,,,,
1924,0.08499000000000001,,,,,,
1926,0.08491,,,,,,
1928,0.08500999999999999,,,,,,
1930,0.08502000000000001,,,,,,
1932,0.08524,,,,,,
1934,0.08518,,,,,,
1936,0.08529999999999999,,,,,,
1938,0.08541,,,,,,
1940,0.08553000000000001,,,,,,
1942,0.08556,,,,,,
1944,0.08566000000000001,,,,,,
1946,0.08563000000000001,,,,,,
1948,0.08596,,,,,,
1950,0.08592000000000001,,,,,,
1952,0.08601,,,,,,
1954,0.08622,,,,,,
1956,0.08627000000000001,,,,,,
1958,0.08643,,,,,,
1960,0.08643,,,,,,
1962,0.08654999999999999,,,,,,
1964,0.08666,,,,,,
1966,0.08673,,,,,,
1968,0.08674,,,,,,
1970,0.08692,,,,,,
1972,0.087,,,,,,
1974,0.08717000000000001,,,,,,
1976,0.08718999999999999,,,,,,
1978,0.08724,,,,,,
1980,0.08737,,,,,,
1982,0.08741,,,,,,
1984,0.08753,,,,,,
1986,0.08757,,,,,,
1988,0.08763,,,,,,
1990,0.08769,,,,,,
1992,0.08767,,,,,,
1994,0.08793,,,,,,
1996,0.08803000000000001,,,,,,
1998,0.0882,,,,,,
2000,0.0882,,,,,,
2000,0.0882,,,,,,
2002,0.08824,,,,,,
2004,0.08839999999999999,,,,,,
2006,0.08867000000000001,,,,,,
2008,0.08879,,,,,,
2010,0.08872,,,,,,
2012,0.08897000000000001,,,,,,
2014,0.08885,,,,,,
2016,0.0891,,,,,,
2018,0.08898999999999999,,,,,,
2020,0.08915,,,,,,
2022,0.08912,,,,,,
2024,0.08928000000000001,,,,,,
2026,0.08947,,,,,,
2028,0.08952,,,,,,
2030,0.08965,,,,,,
2032,0.0898,,,,,,
2034,0.08984,,,,,,
2036,0.08993999999999999,,,,,,
2038,0.09004,,,,,,
2040,0.08990000000000001,,,,,,
2042,0.09007,,,,,,
2044,0.09017,,,,,,
2046,0.09025,,,,,,
2048,0.09033,,,,,,
2050,0.09043,,,,,,
2052,0.09048,,,,,,
2054,0.09061999999999999,,,,,,
2056,0.09087999999999999,,,,,,
2058,0.09073,,,,,,
2060,0.09083000000000001,,,,,,
2062,0.09077,,,,,,
2064,0.09102,,,,,,
2066,0.09112999999999999,,,,,,
2068,0.09107,,,,,,
2070,0.09138,,,,,,
2071.863,0.09146000000000001,,,,,,
2072,0.09144000000000001,,,,,,
2074,0.09151,,,,,,
2076,0.09151999999999999,,,,,,
2078,0.0916,,,,,,
2080,0.0917,,,,,,
2082,0.092,,,,,,
2084,0.09198,,,,,,
2086,0.09218,,,,,,
2088,0.09211,,,,,,
2090,0.09229,,,,,,
2092,0.09230000000000001,,,,,,
2094,0.09244,,,,,,
2096,0.09255000000000001,,,,,,
2098,0.09249,,,,,,
2100,0.09268000000000001,,,,,,
2102,0.09281,,,,,,
2104,0.09275,,,,,,
2106,0.09297000000000001,,,,,,
2108,0.09301999999999999,,,,,,
2110,0.09301,,,,,,
2112,0.09326000000000001,,,,,,
2114,0.09333999999999999,,,,,,
2116,0.09342,,,,,,
2118,0.09327,,,,,,
2120,0.09372,,,,,,
2122,0.09361000000000001,,,,,,
2124,0.09374,,,,,,
2126,0.09382,,,,,,
2128,0.09362,,,,,,
2130,0.09398,,,,,,
2132,0.09429,,,,,,
2134,0.09429,,,,,,
2136,0.0944,,,,,,
2138,0.09478,,,,,,
2140,0.09494999999999999,,,,,,
2142,0.095,,,,,,
2144,0.09521,,,,,,
2146,0.0951,,,,,,
2148,0.09531,,,,,,
2150,0.09536,,,,,,
2152,0.09553,,,,,,
2154,0.09547,,,,,,
2156,0.09577,,,,,,
2158,0.09597,,,,,,
2160,0.09608,,,,,,
2162,0.09609,,,,,,
2164,0.09655,,,,,,
2166,0.09684,,,,,,
2168,0.09687,,,,,,
2170,0.09682,,,,,,
2172,0.09686,,,,,,
2174,0.09721,,,,,,
2176,0.09742,,,,,,
2178,0.09734,,,,,,
2180,0.09747,,,,,,
2182,0.09763999999999999,,,,,,
2184,0.09775,,,,,,
2186,0.09772,,,,,,
2188,0.09803,,,,,,
2190,0.09807,,,,,,
2192,0.09799,,,,,,
2194,0.09795999999999999,,,,,,
2196,0.09821999999999999,,,,,,
2198,0.09837,,,,,,
2200,0.09844,,,,,,
2202,0.09863,,,,,,
2204,0.09872,,,,,,
2206,0.09885,,,,,,
2208,0.09893,,,,,,
2210,0.09898,,,,,,
2212,0.09903,,,,,,
2214,0.09902,,,,,,
2216,0.09910999999999999,,,,,,
2218,0.09934,,,,,,
2220,0.09926,,,,,,
2222,0.09949,,,,,,
2224,0.09962,,,,,,
2226,0.09944000000000001,,,,,,
2228,0.09978999999999999,,,,,,
2230,0.09983,,,,,,
2232,0.09984,,,,,,
2234,0.10016,,,,,,
2236,0.10025,,,,,,
2238,0.10031000000000001,,,,,,
2240,0.10035999999999999,,,,,,
2242,0.10058,,,,,,
2244,0.10071999999999999,,,,,,
2246,0.10076,,,,,,
2248,0.10074999999999999,,,,,,
2250,0.10084,,,,,,
2252,0.10093,,,,,,
2254,0.1011,,,,,,
2256,0.10106,,,,,,
2258,0.10113,,,,,,
2260,0.10132,,,,,,
2262,0.10139,,,,,,
2264,0.10154999999999999,,,,,,
2266,0.10154,,,,,,
2268,0.10164,,,,,,
2270,0.1017,,,,,,
2272,0.10199,,,,,,
2274,0.10198,,,,,,
2276,0.10221999999999999,,,,,,
2278,0.10215999999999999,,,,,,
2280,0.10206,,,,,,
2282,0.10241,,,,,,
2284,0.10256,,,,,,
2286,0.10281000000000001,,,,,,
2288,0.10271000000000001,,,,,,
2290,0.10288,,,,,,
2292,0.10282,,,,,,
2294,0.10323,,,,,,
2296,0.10314999999999999,,,,,,
2298,0.10334,,,,,,
2300,0.10351,,,,,,
2302,0.10363,,,,,,
2304,0.10354,,,,,,
2306,0.10369999999999999,,,,,,
2308,0.10393000000000001,,,,,,
2310,0.10396000000000001,,,,,,
2312,0.10418,,,,,,
2314,0.10419,,,,,,
2316,0.1045,,,,,,
2318,0.10432000000000001,,,,,,
2320,0.10457000000000001,,,,,,
2322,0.10464000000000001,,,,,,
2324,0.10459,,,,,,
2326,0.10474,,,,,,
2328,0.10503,,,,,,
2330,0.10503,,,,,,
2332,0.10518000000000001,,,,,,
2334,0.1052,,,,,,
2336,0.10532,,,,,,
2338,0.10549,,,,,,
2340,0.10544,,,,,,
2342,0.10555999999999999,,,,,,
2344,0.10585000000000001,,,,,,
2346,0.10577,,,,,,
2348,0.10574,,,,,,
2350,0.10577,,,,,,
2351.731,0.10613,,,,,,
2351.831,0.10604,,,,,,
2352.001,0.106,,,,,,
2354.001,0.10618999999999999,,,,,,
2356.001,0.10646000000000001,,,,,,
2358.001,0.10643000000000001,,,,,,
2360.001,0.10676000000000001,,,,,,
2362.001,0.10665,,,,,,
2364.001,0.1067,,,,,,
2366.001,0.10668,,,,,,
2368.001,0.10693,,,,,,
2370.001,0.10705,,,,,,
2372.001,0.10715999999999999,,,,,,
2374.001,0.10718,,,,,,
2376.001,0.10744999999999999,,,,,,
2378.001,0.1075,,,,,,
2380.001,0.10768000000000001,,,,,,
2382.001,0.10778,,,,,,
2384.001,0.10778,,,,,,
2386.001,0.10805,,,,,,
2388.001,0.10794000000000001,,,,,,
2390.001,0.10812,,,,,,
2392.001,0.10812,,,,,,
2394.001,0.10826000000000001,,,,,,
2396.001,0.10835,,,,,,
2398.001,0.10840999999999999,,,,,,
2400.001,0.10868,,,,,,
2402.001,0.10867,,,,,,
2404.001,0.10882,,,,,,
2406.001,0.10879,,,,,,
2408.001,0.10898,,,,,,
2410.001,0.1093,,,,,,
2412.001,0.10937,,,,,,
2414.001,0.10930999999999999,,,,,,
2416.001,0.10955999999999999,,,,,,
2418.001,0.10969,,,,,,
2420.001,0.10968,,,,,,
2422.001,0.10986000000000001,,,,,,
2424.001,0.10998,,,,,,
2426.001,0.11004,,,,,,
2428.001,0.11007,,,,,,
2430.001,0.11033,,,,,,
2432.001,0.11021,,,,,,
2434.001,0.11044000000000001,,,,,,
2436.001,0.1105,,,,,,
2438.001,0.11051,,,,,,
2440.001,0.11044000000000001,,,,,,
2442.001,0.11071999999999999,,,,,,
2444.001,0.11074999999999999,,,,,,
2446.001,0.11097,,,,,,
2448.001,0.11111,,,,,,
2450.001,0.11112,,,,,,
2452.001,0.11132,,,,,,
2454.001,0.11137000000000001,,,,,,
2456.001,0.11141999999999999,,,,,,
2458.001,0.11159000000000001,,,,,,
2460.001,0.11164,,,,,,
2462.001,0.11189,,,,,,
2464.001,0.11182,,,,,,
2466.001,0.11188000000000001,,,,,,
2468.001,0.11209,,,,,,
2470.001,0.11215,,,,,,
2472.001,0.11231,,,,,,
2474.001,0.11255000000000001,,,,,,
2476.001,0.11260999999999999,,,,,,
2478.001,0.11283,,,,,,
2480.001,0.11299,,,,,,
2482.001,0.11295,,,,,,
2484.001,0.11311,,,,,,
2486.001,0.113,,,,,,
2488.001,0.11312,,,,,,
2490.001,0.11349000000000001,,,,,,
2492.001,0.11366,,,,,,
2494.001,0.11359,,,,,,
2496.001,0.11380000000000001,,,,,,
2498.001,0.11401,,,,,,
2500.001,0.11428,,,,,,
2502.001,0.1144,,,,,,
2504.001,0.11452,,,,,,
2506.001,0.11455,,,,,,
2508.001,0.11452,,,,,,
2510.001,0.11484,,,,,,
2512.001,0.11499000000000001,,,,,,
2514.001,0.11506,,,,,,
2516.001,0.11515,,,,,,
2518.001,0.11524,,,,,,
2550.778,0.11738,,,,,,
2552.778,0.11765,,,,,,
2554.778,0.11775000000000001,,,,,,
2556.778,0.11814999999999999,,,,,,
2558.778,0.1183,,,,,,
2560.778,0.11837999999999999,,,,,,
2562.778,0.11866,,,,,,
2564.778,0.11871000000000001,,,,,,
2566.778,0.11893000000000001,,,,,,
2568.778,0.11868000000000001,,,,,,
2570.778,0.11893000000000001,,,,,,
2572.778,0.11896000000000001,,,,,,
2574.778,0.11907,,,,,,
2576.778,0.11946,,,,,,
2578.778,0.11942,,,,,,
2580.778,0.11946999999999999,,,,,,
2582.778,0.11968,,,,,,
2584.778,0.11981,,,,,,
2586.778,0.11985,,,,,,
2588.778,0.12,,,,,,
2590.778,0.11984,,,,,,
2592.778,0.12025999999999999,,,,,,
2594.778,0.12050000000000001,,,,,,
2596.778,0.12058999999999999,,,,,,
2598.778,0.12061,,,,,,
2600.778,0.12085000000000001,,,,,,
2602.778,0.12109,,,,,,
2604.778,0.12118999999999999,,,,,,
2606.778,0.12122999999999999,,,,,,
2608.778,0.12125999999999999,,,,,,
2610.778,0.12136,,,,,,
2612.778,0.12161,,,,,,
2614.778,0.1216,,,,,,
2616.778,0.12174,,,,,,
2618.778,0.12185,,,,,,
2620.778,0.12196,,,,,,
2622.778,0.1222,,,,,,
2624.778,0.12237,,,,,,
2626.778,0.12246,,,,,,
2628.778,0.12247999999999999,,,,,,
2630.778,0.12272999999999999,,,,,,
2632.778,0.12298,,,,,,
2634.778,0.12325,,,,,,
2636.778,0.12313,,,,,,
2638.778,0.12332000000000001,,,,,,
2639.75,0.12358000000000001,,,,,,
2641.75,0.12362000000000001,,,,,,
2643.75,0.12354,,,,,,
2645.75,0.12379,,,,,,
2647.75,0.12380000000000001,,,,,,
2649.75,0.12398999999999999,,,,,,
2651.75,0.12414,,,,,,
2653.75,0.12426999999999999,,,,,,
2655.75,0.12467,,,,,,
2657.75,0.1245,,,,,,
2659.75,0.12481999999999999,,,,,,
2661.75,0.12523,,,,,,
2663.75,0.1253,,,,,,
2665.75,0.12528,,,,,,
2667.75,0.12537,,,,,,
2669.75,0.12561999999999998,,,,,,
2671.75,0.12571,,,,,,
2673.75,0.12568,,,,,,
2675.75,0.12576,,,,,,
2677.75,0.12582000000000002,,,,,,
2679.75,0.12608,,,,,,
2681.75,0.12613,,,,,,
2683.75,0.12639,,,,,,
2685.75,0.12635,,,,,,
2687.75,0.12652,,,,,,
2689.75,0.12679,,,,,,
2691.75,0.12697,,,,,,
2693.75,0.12716,,,,,,
2695.75,0.12752,,,,,,
2697.75,0.12744,,,,,,
2699.75,0.12744,,,,,,
2701.75,0.12759,,,,,,
2703.75,0.12768000000000002,,,,,,
2705.75,0.12803,,,,,,
2707.75,0.12826,,,,,,
2709.75,0.12842,,,,,,
2711.75,0.12971,,,,,,
2713.75,0.12974,,,,,,
2715.75,0.12999,,,,,,
2717.75,0.13009,,,,,,
2719.75,0.13006,,,,,,
2721.75,0.13018000000000002,,,,,,
2723.75,0.13018000000000002,,,,,,
2725.75,0.13048,,,,,,
2727.75,0.13054,,,,,,
2729.75,0.13055,,,,,,
2731.75,0.13102,,,,,,
2733.75,0.13112000000000001,,,,,,
2735.75,0.13119,,,,,,
2737.75,0.1313,,,,,,
2739.75,0.13135,,,,,,
2741.75,0.13193,,,,,,
2743.75,0.13214,,,,,,
2745.75,0.13205,,,,,,
2747.75,0.13222,,,,,,
2749.75,0.13247,,,,,,
2751.75,0.13246,,,,,,
2753.75,0.13254,,,,,,
2755.75,0.13271,,,,,,
2757.75,0.13275,,,,,,
2759.75,0.13274,,,,,,
2761.75,0.13295,,,,,,
2763.75,0.13292,,,,,,
2765.75,0.13313,,,,,,
2767.75,0.13324999999999998,,,,,,
2769.75,0.13353,,,,,,
2771.75,0.1334,,,,,,
2773.75,0.13344,,,,,,
2775.75,0.13371,,,,,,
2777.75,0.13379,,,,,,
2779.75,0.13374,,,,,,
2781.75,0.13408,,,,,,
2783.75,0.13406,,,,,,
2785.75,0.13419999999999999,,,,,,
2787.75,0.13442,,,,,,
2789.75,0.13449999999999998,,,,,,
2791.75,0.13467,,,,,,
2793.75,0.13489,,,,,,
2795.75,0.1349,,,,,,
2797.75,0.13504,,,,,,
2799.75,0.13510999999999998,,,,,,
2801.75,0.13518,,,,,,
2803.75,0.13544,,,,,,
2805.75,0.1355,,,,,,
2807.75,0.13588,,,,,,
2809.75,0.13612,,,,,,
2811.75,0.13646,,,,,,
2813.75,0.13662000000000002,,,,,,
2815.75,0.13694,,,,,,
2817.75,0.13707,,,,,,
2819.75,0.13699,,,,,,
2821.75,0.13707,,,,,,
2823.75,0.13743,,,,,,
2825.75,0.13752,,,,,,
2827.75,0.13754,,,,,,
2829.75,0.13753,,,,,,
2831.75,0.13782,,,,,,
2833.75,0.13787000000000002,,,,,,
2835.75,0.13787000000000002,,,,,,
2837.75,0.13796,,,,,,
2839.75,0.13806,,,,,,
2841.75,0.13815,,,,,,
2843.75,0.13797,,,,,,
2845.75,0.13812,,,,,,
2847.75,0.13807,,,,,,
2849.75,0.13814,,,,,,
2851.75,0.13824999999999998,,,,,,
2853.75,0.13851000000000002,,,,,,
2855.75,0.13876,,,,,,
2857.75,0.13913999999999999,,,,,,
2859.75,0.1394,,,,,,
2861.75,0.13948,,,,,,
2863.75,0.13981,,,,,,
2865.75,0.13971999999999998,,,,,,
2867.75,0.13984,,,,,,
2869.75,0.14,,,,,,
2871.75,0.14016,,,,,,
2873.75,0.14032999999999998,,,,,,
2875.75,0.1406,,,,,,
2877.75,0.14065,,,,,,
2879.75,0.14085,,,,,,
2879.875,0.1409,,,,,,
2881.875,0.14131,,,,,,
2883.875,0.14117000000000002,,,,,,
2885.875,0.14116,,,,,,
2887.783,0.14151999999999998,,,,,,
2889.783,0.1416,,,,,,
2891.783,0.14159,,,,,,
2893.783,0.14204,,,,,,
2895.783,0.14232,,,,,,
2897.783,0.14246999999999999,,,,,,
2899.783,0.14253,,,,,,
2901.783,0.14257,,,,,,
2903.783,0.14276999999999998,,,,,,
2905.783,0.14317,,,,,,
2907.783,0.1432,,,,,,
2909.783,0.14337999999999998,,,,,,
2911.783,0.14374,,,,,,
2913.783,0.14374,,,,,,
2915.783,0.14378,,,,,,
2917.783,0.14401999999999998,,,,,,
2919.783,0.14412,,,,,,
2921.783,0.14422000000000001,,,,,,
2923.783,0.14453,,,,,,
2925.783,0.14479,,,,,,
2927.783,0.14481,,,,,,
2929.783,0.14489000000000002,,,,,,
2931.783,0.14509,,,,,,
2933.783,0.14512,,,,,,
2935.783,0.14521,,,,,,
2937.783,0.14549,,,,,,
2939.783,0.14577,,,,,,
2941.783,0.14589,,,,,,
2943.783,0.14612,,,,,,
2945.783,0.1462,,,,,,
2947.783,0.14642,,,,,,
2949.783,0.14656,,,,,,
2951.783,0.14673,,,,,,
2953.783,0.14658,,,,,,
2955.783,0.14679,,,,,,
2957.783,0.14699,,,,,,
2959.783,0.1472,,,,,,
2961.783,0.1475,,,,,,
2963.783,0.14756,,,,,,
2965.783,0.1476,,,,,,
2967.783,0.1478,,,,,,
2969.783,0.14793,,,,,,
2971.783,0.14821,,,,,,
2973.783,0.14819000000000002,,,,,,
2975.783,0.1483,,,,,,
2977.783,0.14894,,,,,,
2979.783,0.14911,,,,,,
2981.783,0.14933,,,,,,
2983.783,0.14962999999999999,,,,,,
2985.783,0.1496,,,,,,
2987.783,0.14984,,,,,,
2989.783,0.15011,,,,,,
2991.783,0.15031,,,,,,
2993.783,0.15039,,,,,,
2995.783,0.1508,,,,,,
2997.783,0.15078,,,,,,
2999.783,0.15091,,,,,,
3001.783,0.15113,,,,,,
3003.783,0.15132,,,,,,
3005.783,0.15146,,,,,,
3007.757,0.15145,,,,,,
3009.757,0.15192,,,,,,
3011.757,0.15215,,,,,,
3013.757,0.15224000000000001,,,,,,
3015.757,0.15253,,,,,,
3017.757,0.15261,,,,,,
3019.757,0.15282,,,,,,
3021.757,0.15307,,,,,,
3023.757,0.15317,,,,,,
3025.757,0.15337,,,,,,
3027.757,0.15346,,,,,,
3029.757,0.15347,,,,,,
3031.757,0.15365,,,,,,
3033.757,0.15391,,,,,,
3035.757,0.15404,,,,,,
3037.757,0.15405,,,,,,
3039.757,0.15412,,,,,,
3041.757,0.15452,,,,,,
3043.757,0.15469,,,,,,
3045.757,0.15492,,,,,,
3047.757,0.15499000000000002,,,,,,
3049.757,0.1559,,,,,,
3051.757,0.15613,,,,,,
3053.757,0.15614,,,,,,
3055.757,0.15641,,,,,,
3057.757,0.15667,,,,,,
3059.757,0.15683,,,,,,
3061.757,0.15702,,,,,,
3063.757,0.15718,,,,,,
3065.757,0.15744,,,,,,
3067.757,0.15778999999999999,,,,,,
3069.757,0.15791,,,,,,
3071.757,0.15791,,,,,,
3073.757,0.15857,,,,,,
3075.757,0.15869,,,,,,
3077.757,0.15896000000000002,,,,,,
3079.757,0.15908,,,,,,
3081.757,0.15929000000000001,,,,,,
3083.757,0.15955,,,,,,
3085.757,0.15967,,,,,,
3087.757,0.15994999999999998,,,,,,
3089.757,0.16027999999999998,,,,,,
3091.757,0.16039,,,,,,
3093.757,0.16046,,,,,,
3095.757,0.16073,,,,,,
3097.757,0.16106,,,,,,
3099.757,0.1612,,,,,,
3101.757,0.16133,,,,,,
3103.757,0.16161999999999999,,,,,,
3105.757,0.16169,,,,,,
3107.757,0.16193000000000002,,,,,,
3109.757,0.16196000000000002,,,,,,
3111.757,0.16222,,,,,,
3113.757,0.16245,,,,,,
3115.757,0.16262000000000001,,,,,,
3117.757,0.1628,,,,,,
3119.757,0.16286,,,,,,
3121.757,0.16323000000000001,,,,,,
3123.757,0.16338999999999998,,,,,,
3125.757,0.16369,,,,,,
3127.757,0.16382000000000002,,,,,,
3129.757,0.16390999999999997,,,,,,
3131.757,0.16407,,,,,,
3133.757,0.16436,,,,,,
3135.757,0.16431,,,,,,
3137.757,0.16462,,,,,,
3139.757,0.16484000000000001,,,,,,
3141.757,0.16510999999999998,,,,,,
3143.757,0.1653,,,,,,
3144.73,0.16552,,,,,,
3146.73,0.16582999999999998,,,,,,
3148.73,0.16605,,,,,,
3150.73,0.16646,,,,,,
3152.73,0.16658,,,,,,
3154.73,0.16722,,,,,,
3156.73,0.16723,,,,,,
3158.73,0.16765,,,,,,
3160.73,0.16776,,,,,,
3162.73,0.16803,,,,,,
3164.73,0.16818999999999998,,,,,,
3166.73,0.16846,,,,,,
3167.757,0.16868,,,,,,
3169.757,0.16879999999999998,,,,,,
3171.757,0.1691,,,,,,
3173.757,0.16954999999999998,,,,,,
3175.757,0.16940999999999998,,,,,,
3177.757,0.16978000000000001,,,,,,
3179.757,0.16994,,,,,,
3181.757,0.17029,,,,,,
3183.757,0.17059000000000002,,,,,,
3185.757,0.17085,,,,,,
3187.757,0.17103000000000002,,,,,,
3189.757,0.17108,,,,,,
3191.757,0.17139,,,,,,
3193.757,0.17176,,,,,,
3195.757,0.17181000000000002,,,,,,
3197.757,0.17215,,,,,,
3199.757,0.17236,,,,,,
3201.757,0.1728,,,,,,
3203.757,0.17314,,,,,,
3205.757,0.17317,,,,,,
3207.757,0.17344,,,,,,
3209.757,0.17363,,,,,,
3211.757,0.17396,,,,,,
3213.757,0.17409,,,,,,
3215.757,0.17420000000000002,,,,,,
3217.757,0.17567,,,,,,
3219.757,0.17611000000000002,,,,,,
3221.757,0.17631,,,,,,
3223.757,0.17649,,,,,,
3225.757,0.17687999999999998,,,,,,
3227.757,0.17692,,,,,,
3229.757,0.17724,,,,,,
3231.757,0.17753,,,,,,
3233.757,0.17777,,,,,,
3235.757,0.17793,,,,,,
3237.757,0.17819,,,,,,
3239.757,0.17831,,,,,,
3241.757,0.17872,,,,,,
3243.757,0.17893,,,,,,
3245.757,0.17915,,,,,,
3247.757,0.17951,,,,,,
3249.757,0.17961,,,,,,
3251.757,0.17998,,,,,,
3253.757,0.18013,,,,,,
3255.757,0.18032,,,,,,
3257.757,0.18059,,,,,,
3259.757,0.18062999999999999,,,,,,
3261.757,0.18116,,,,,,
3263.757,0.18128,,,,,,
3265.757,0.18167000000000003,,,,,,
3267.757,0.18196,,,,,,
3269.757,0.18245,,,,,,
3271.757,0.18255,,,,,,
3273.757,0.18295000000000003,,,,,,
3275.757,0.18303,,,,,,
3277.757,0.18339,,,,,,
3279.757,0.18356999999999998,,,,,,
3281.757,0.18381,,,,,,
3283.757,0.18401,,,,,,
3285.757,0.18439,,,,,,
3287.757,0.18472999999999998,,,,,,
3289.757,0.18498,,,,,,
3291.757,0.18527000000000002,,,,,,
3293.757,0.18553,,,,,,
3295.757,0.1858,,,,,,
3297.757,0.18597000000000002,,,,,,
3299.757,0.18645,,,,,,
3301.757,0.18681999999999999,,,,,,
3303.757,0.18681999999999999,,,,,,
3305.757,0.18735,,,,,,
3307.757,0.1873,,,,,,
3309.757,0.18757000000000001,,,,,,
3311.757,0.18792999999999999,,,,,,
3311.935,0.18792,,,,,,
3313.935,0.18835999999999997,,,,,,
3315.935,0.18859,,,,,,
3317.935,0.18889,,,,,,
3319.935,0.18895,,,,,,
3321.757,0.18927,,,,,,
3323.757,0.18968,,,,,,
3325.757,0.18982,,,,,,
3327.757,0.1902,,,,,,
3329.757,0.19039,,,,,,
3331.757,0.19062,,,,,,
3333.757,0.19108,,,,,,
3335.757,0.19099,,,,,,
3337.757,0.19143000000000002,,,,,,
3339.757,0.19190000000000002,,,,,,
3341.757,0.19219,,,,,,
3343.757,0.19253,,,,,,
3345.757,0.19291,,,,,,
3347.757,0.19291,,,,,,
3349.757,0.19328,,,,,,
3351.757,0.19356,,,,,,
3353.757,0.19377,,,,,,
3355.757,0.19439,,,,,,
3357.757,0.19441,,,,,,
3359.757,0.19501000000000002,,,,,,
3361.757,0.19546,,,,,,
3363.757,0.19547,,,,,,
3365.757,0.19594,,,,,,
3367.757,0.19625,,,,,,
3369.757,0.1966,,,,,,
3371.757,0.19668,,,,,,
3373.757,0.19694,,,,,,
3375.757,0.19713,,,,,,
3377.757,0.19756,,,,,,
3379.757,0.19788,,,,,,
3381.757,0.1981,,,,,,
3383.757,0.19857,,,,,,
3385.757,0.1985,,,,,,
3387.757,0.19848,,,,,,
3389.757,0.19864,,,,,,
3391.757,0.19888000000000003,,,,,,
3393.757,0.19904,,,,,,
3395.757,0.19939,,,,,,
3397.757,0.19942000000000001,,,,,,
3399.757,0.19973,,,,,,
3401.757,0.2002,,,,,,
3403.757,0.20061,,,,,,
3405.757,0.20085999999999998,,,,,,
3407.757,0.20111,,,,,,
3409.757,0.20119,,,,,,
3411.757,0.2014,,,,,,
3413.757,0.20170000000000002,,,,,,
3415.757,0.20195,,,,,,
3417.757,0.20221,,,,,,
3419.757,0.20237,,,,,,
3421.757,0.20265999999999998,,,,,,
3423.757,0.20309999999999997,,,,,,
3425.757,0.20331,,,,,,
3427.757,0.20344,,,,,,
3429.757,0.20379000000000003,,,,,,
3431.757,0.20405,,,,,,
3433.757,0.20413,,,,,,
3435.757,0.20446999999999999,,,,,,
3437.757,0.20487,,,,,,
3439.757,0.20504,,,,,,
3441.757,0.20525,,,,,,
3443.757,0.20562000000000002,,,,,,
3445.757,0.20574,,,,,,
3447.757,0.20586,,,,,,
3449.757,0.20617999999999997,,,,,,
3451.757,0.20629999999999998,,,,,,
3453.757,0.20659,,,,,,
3455.757,0.20692,,,,,,
3457.757,0.20703,,,,,,
3459.757,0.20736999999999997,,,,,,
3461.757,0.20763,,,,,,
3463.757,0.20796,,,,,,
3465.757,0.20829999999999999,,,,,,
3467.757,0.20854,,,,,,
3469.757,0.2086,,,,,,
3471.757,0.2089,,,,,,
3473.757,0.20905,,,,,,
3475.757,0.20917000000000002,,,,,,
3477.757,0.20946,,,,,,
3479.757,0.20997,,,,,,
3481.757,0.20994,,,,,,
3483.757,0.21032,,,,,,
3485.757,0.21066,,,,,,
3487.757,0.21068,,,,,,
3489.757,0.21111000000000002,,,,,,
3491.757,0.21141,,,,,,
3493.757,0.2118,,,,,,
3495.757,0.21197,,,,,,
3497.757,0.21198,,,,,,
3499.757,0.21237999999999999,,,,,,
3501.757,0.21253,,,,,,
3503.757,0.21297999999999997,,,,,,
3505.757,0.21329,,,,,,
3507.757,0.21361999999999998,,,,,,
3509.757,0.21372,,,,,,
3511.757,0.21407,,,,,,
3513.757,0.2143,,,,,,
3515.757,0.2145,,,,,,
3517.757,0.21467,,,,,,
3519.757,0.21489,,,,,,
3521.757,0.21492,,,,,,
3523.757,0.21528,,,,,,
3525.757,0.21558,,,,,,
3527.757,0.21617,,,,,,
3529.757,0.21660000000000001,,,,,,
3531.757,0.21677,,,,,,
3533.757,0.21711,,,,,,
3535.757,0.21735,,,,,,
3537.757,0.21755,,,,,,
3539.757,0.21792999999999998,,,,,,
3541.757,0.21806999999999999,,,,,,
3543.757,0.21844000000000002,,,,,,
3545.757,0.2187,,,,,,
3547.757,0.21889,,,,,,
3549.757,0.21904,,,,,,
3551.757,0.2194,,,,,,
3553.757,0.21951,,,,,,
3555.757,0.22004,,,,,,
3557.757,0.22010000000000002,,,,,,
3559.757,0.22044,,,,,,
3561.757,0.22063,,,,,,
3563.757,0.22071000000000002,,,,,,
3565.757,0.22105,,,,,,
3567.757,0.22131,,,,,,
3569.757,0.22149999999999997,,,,,,
3571.757,0.22174,,,,,,
3573.757,0.22211999999999998,,,,,,
3575.757,0.22222,,,,,,
3577.757,0.22293,,,,,,
3579.757,0.22307,,,,,,
3581.757,0.22343,,,,,,
3583.757,0.22368,,,,,,
3585.757,0.22388000000000002,,,,,,
3587.757,0.22422999999999998,,,,,,
3589.757,0.22448,,,,,,
3591.757,0.22483,,,,,,
3593.757,0.2249,,,,,,
3595.757,0.22521999999999998,,,,,,
3597.757,0.22542,,,,,,
3599.757,0.22582999999999998,,,,,,
3601.757,0.22587,,,,,,
3603.757,0.22612,,,,,,
3605.757,0.22641999999999998,,,,,,
3607.757,0.22671,,,,,,
3609.757,0.22696000000000002,,,,,,
3611.757,0.22723,,,,,,
3613.757,0.22756,,,,,,
3615.757,0.22763000000000003,,,,,,
3617.757,0.22793,,,,,,
3619.757,0.22821999999999998,,,,,,
3621.757,0.22826000000000002,,,,,,
3623.757,0.22856,,,,,,
3625.757,0.22893999999999998,,,,,,
3627.757,0.22925,,,,,,
3629.757,0.22966999999999999,,,,,,
3631.757,0.22977,,,,,,
3633.757,0.23,,,,,,
3635.757,0.23031,,,,,,
3637.757,0.23052,,,,,,
3639.757,0.23065000000000002,,,,,,
3641.757,0.2309,,,,,,
3643.757,0.2311,,,,,,
3645.757,0.23117000000000001,,,,,,
3647.757,0.23146,,,,,,
3649.757,0.23168,,,,,,
3651.757,0.23192000000000002,,,,,,
3653.757,0.23217,,,,,,
3655.757,0.23253000000000001,,,,,,
3657.757,0.2328,,,,,,
3659.757,0.23284,,,,,,
3661.757,0.23321000000000003,,,,,,
3663.757,0.23332,,,,,,
3665.757,0.23370000000000002,,,,,,
3667.757,0.23396,,,,,,
3669.757,0.23421,,,,,,
3671.757,0.2346,,,,,,
3672.123,0.23468,,,,,,
3674.123,0.23467,,,,,,
3676.123,0.23495000000000002,,,,,,
3678.123,0.23504999999999998,,,,,,
3680.123,0.23544,,,,,,
3682.123,0.23559000000000002,,,,,,
3684.123,0.23579999999999998,,,,,,
3686.123,0.23637,,,,,,
3688.123,0.23662,,,,,,
3690.123,0.23681000000000002,,,,,,
3692.123,0.23709,,,,,,
3694.123,0.23724,,,,,,
3695.752,0.23742000000000002,,,,,,
3697.752,0.23796,,,,,,
3699.752,0.23822,,,,,,
3701.752,0.23841,,,,,,
3703.752,0.23872,,,,,,
3705.752,0.23876999999999998,,,,,,
3707.752,0.23896,,,,,,
3709.752,0.23934999999999998,,,,,,
3711.752,0.23952,,,,,,
3713.752,0.23973,,,,,,
3715.752,0.23994,,,,,,
3717.752,0.24012,,,,,,
3719.752,0.24034,,,,,,
3721.752,0.24062999999999998,,,,,,
3723.752,0.24099,,,,,,
3725.752,0.24105000000000001,,,,,,
3727.752,0.24142,,,,,,
3729.752,0.24140999999999999,,,,,,
3731.752,0.24154,,,,,,
3733.752,0.24176999999999998,,,,,,
3735.752,0.24209,,,,,,
3737.752,0.24224,,,,,,
3739.752,0.24259,,,,,,
3741.752,0.24264,,,,,,
3743.752,0.2425,,,,,,
3745.752,0.24322,,,,,,
3747.752,0.24359999999999998,,,,,,
3749.752,0.24404,,,,,,
3751.752,0.24416000000000002,,,,,,
3753.752,0.24456,,,,,,
3755.752,0.24467,,,,,,
3757.752,0.24491,,,,,,
3759.752,0.2451,,,,,,
3761.752,0.24516,,,,,,
3763.752,0.24544,,,,,,
3765.752,0.24564,,,,,,
3767.752,0.24620999999999998,,,,,,
3769.752,0.24635,,,,,,
3771.752,0.24649000000000001,,,,,,
3773.752,0.24674,,,,,,
3775.752,0.24705,,,,,,
3777.752,0.24725000000000003,,,,,,
3779.752,0.24754,,,,,,
3781.752,0.24736,,,,,,
3783.752,0.24773,,,,,,
3785.752,0.24816,,,,,,
3787.752,0.24816,,,,,,
3789.752,0.24856,,,,,,
3791.752,0.24866,,,,,,
3793.752,0.24883,,,,,,
3795.752,0.24924,,,,,,
3797.752,0.24939,,,,,,
3799.752,0.24986,,,,,,
3801.752,0.25013,,,,,,
3803.752,0.25027,,,,,,
3815.853,0.25225000000000003,,,,,,
3855.766,0.2557,,,,,,
3857.766,0.25582,,,,,,
3859.766,0.25585,,,,,,
3861.766,0.25647,,,,,,
3863.766,0.2565,,,,,,
3888.676,0.25913,,,,,,
3890.676,0.26019,,,,,,
3892.676,0.25986,,,,,,
3894.676,0.25983,,,,,,
3896.676,0.26002,,,,,,
3898.676,0.2606,,,,,,
