Repository: janzenchoi/phd_code

# PhD Code

The following contains a collection of repositories I developed during my PhD candidature. I originally maintained the code on the GitHub organisation for the material modelling group at the Australian Nuclear Science and Technology Organisation (ANSTO; https://github.com/ACME-MG). However, it has now been moved to my account for storage. Please contact me at janzenchoi@yahoo.com for any questions regarding the code.

# Summary

The table below summarises these repositories.

| Repository    | Description | Documentation | Original Link |
|:-------------:|:-----------:|:-------------:|:-------------:|

File: myoptmat/scripts/data/creep/inl_2/AirWeld_750_135_a.csv
time,strain,temperature,stress,type,state,form,process,medium,title,youngs,poissons
0,0,750,135,creep,Ruptured,Plate,Weld,Air,AirWeld_750_135_a,161000,0.3
0,0.0,,,,,,
0.009,8.999999999999999e-05,,,,,,
0.013,0.0027,,,,,,
0.018,0.0027500000000000003,,,,,,
0.022,0.0028299999999999996,,,,,,
0.026,0.0027400000000000002,,,,,,
0.031,0.00298,,,,,,
0.035,0.00272,,,,,,
0.04,0.00298,,,,,,
0.044,0.0028199999999999996,,,,,,
0.048,0.00295,,,,,,
0.053,0.00302,,,,,,
0.057,0.0032500000000000003,,,,,,
0.062,0.00331,,,,,,
0.066,0.00338,,,,,,
0.07,0.0034100000000000003,,,,,,
0.075,0.00335,,,,,,
0.079,0.0035199999999999997,,,,,,
0.083,0.00364,,,,,,
0.088,0.00366,,,,,,
0.092,0.00338,,,,,,
0.097,0.00335,,,,,,
0.101,0.00333,,,,,,
0.105,0.00356,,,,,,
0.11,0.00362,,,,,,
0.114,0.0034999999999999996,,,,,,
0.119,0.0034599999999999995,,,,,,
0.123,0.00374,,,,,,
0.127,0.0035399999999999997,,,,,,
0.132,0.00378,,,,,,
0.136,0.00374,,,,,,
0.141,0.00357,,,,,,
0.145,0.0038,,,,,,
0.149,0.0037,,,,,,
0.154,0.00364,,,,,,
0.158,0.0038,,,,,,
0.163,0.00378,,,,,,
0.167,0.00392,,,,,,
0.171,0.00411,,,,,,
0.176,0.00388,,,,,,
0.18,0.00384,,,,,,
0.185,0.0037,,,,,,
0.189,0.00393,,,,,,
0.193,0.00377,,,,,,
0.198,0.00376,,,,,,
0.202,0.0035399999999999997,,,,,,
0.207,0.0037199999999999998,,,,,,
0.211,0.004,,,,,,
0.215,0.0038900000000000002,,,,,,
0.22,0.00396,,,,,,
0.224,0.00385,,,,,,
0.229,0.00377,,,,,,
0.233,0.00373,,,,,,
0.237,0.00385,,,,,,
0.242,0.004,,,,,,
0.246,0.00388,,,,,,
0.25,0.0040100000000000005,,,,,,
2.25,0.00439,,,,,,
4.25,0.00456,,,,,,
6.25,0.00487,,,,,,
8.25,0.0051,,,,,,
10.25,0.00499,,,,,,
12.25,0.0053,,,,,,
14.25,0.005370000000000001,,,,,,
16.25,0.00561,,,,,,
18.25,0.00588,,,,,,
20.25,0.00614,,,,,,
22.25,0.00603,,,,,,
24.25,0.0062,,,,,,
26.25,0.00618,,,,,,
28.25,0.00614,,,,,,
30.25,0.00607,,,,,,
32.25,0.00627,,,,,,
34.25,0.00638,,,,,,
36.25,0.00619,,,,,,
38.25,0.006750000000000001,,,,,,
40.25,0.006730000000000001,,,,,,
42.25,0.0067,,,,,,
44.25,0.00685,,,,,,
46.25,0.006750000000000001,,,,,,
48.25,0.006919999999999999,,,,,,
50.25,0.006979999999999999,,,,,,
52.25,0.0070999999999999995,,,,,,
54.25,0.00739,,,,,,
56.25,0.00732,,,,,,
58.25,0.00743,,,,,,
60.25,0.00726,,,,,,
62.25,0.00712,,,,,,
64.25,0.00747,,,,,,
66.25,0.00735,,,,,,
68.25,0.0074399999999999996,,,,,,
70.25,0.00748,,,,,,
72.25,0.00741,,,,,,
74.25,0.00757,,,,,,
76.25,0.00745,,,,,,
78.25,0.00753,,,,,,
80.25,0.00764,,,,,,
82.25,0.00787,,,,,,
84.25,0.00773,,,,,,
86.25,0.00788,,,,,,
88.25,0.00779,,,,,,
90.25,0.00792,,,,,,
92.25,0.0078000000000000005,,,,,,
94.25,0.0077800000000000005,,,,,,
96,0.00788,,,,,,
98,0.0078000000000000005,,,,,,
100,0.00791,,,,,,
102,0.008100000000000001,,,,,,
104,0.0083,,,,,,
106,0.00784,,,,,,
108,0.00792,,,,,,
110,0.008100000000000001,,,,,,
112,0.00799,,,,,,
114,0.00795,,,,,,
116,0.008110000000000001,,,,,,
118,0.008159999999999999,,,,,,
120,0.00823,,,,,,
122,0.00853,,,,,,
124,0.00861,,,,,,
126,0.0085,,,,,,
128,0.008409999999999999,,,,,,
130,0.008409999999999999,,,,,,
132,0.00863,,,,,,
134,0.00819,,,,,,
136,0.00851,,,,,,
138,0.00851,,,,,,
140,0.00878,,,,,,
142,0.00877,,,,,,
144,0.00849,,,,,,
146,0.0088,,,,,,
148,0.00881,,,,,,
150,0.008369999999999999,,,,,,
152,0.00857,,,,,,
154,0.00834,,,,,,
156,0.008409999999999999,,,,,,
158,0.00866,,,,,,
160,0.00866,,,,,,
162,0.00869,,,,,,
164,0.00892,,,,,,
166,0.01031,,,,,,
168,0.01058,,,,,,
170,0.00909,,,,,,
172,0.00901,,,,,,
174,0.00924,,,,,,
176,0.009000000000000001,,,,,,
178,0.00941,,,,,,
180,0.00955,,,,,,
182,0.009130000000000001,,,,,,
184,0.00949,,,,,,
186,0.00929,,,,,,
188,0.00955,,,,,,
190,0.009439999999999999,,,,,,
192,0.009250000000000001,,,,,,
194,0.009250000000000001,,,,,,
196,0.00904,,,,,,
198,0.00908,,,,,,
200,0.009130000000000001,,,,,,
202,0.009389999999999999,,,,,,
204,0.009439999999999999,,,,,,
206,0.00935,,,,,,
208,0.009559999999999999,,,,,,
210,0.00972,,,,,,
212,0.00959,,,,,,
214,0.0097,,,,,,
216,0.0096,,,,,,
218,0.00945,,,,,,
220,0.009559999999999999,,,,,,
222,0.009479999999999999,,,,,,
224,0.00958,,,,,,
226,0.009389999999999999,,,,,,
228,0.010129999999999998,,,,,,
230,0.011049999999999999,,,,,,
232,0.011120000000000001,,,,,,
234,0.011040000000000001,,,,,,
236,0.011009999999999999,,,,,,
238,0.01085,,,,,,
240,0.01089,,,,,,
242,0.00992,,,,,,
244,0.00974,,,,,,
246,0.009899999999999999,,,,,,
248,0.00963,,,,,,
250,0.01011,,,,,,
252,0.0098,,,,,,
254,0.00978,,,,,,
256,0.00984,,,,,,
258,0.01011,,,,,,
260,0.01002,,,,,,
262,0.01061,,,,,,
264,0.011359999999999999,,,,,,
266,0.01014,,,,,,
268,0.01014,,,,,,
270,0.01006,,,,,,
272,0.010209999999999999,,,,,,
274,0.010249999999999999,,,,,,
276,0.010169999999999998,,,,,,
278,0.01027,,,,,,
280,0.010740000000000001,,,,,,
282,0.010620000000000001,,,,,,
284,0.01054,,,,,,
286,0.01046,,,,,,
288,0.010129999999999998,,,,,,
290,0.010209999999999999,,,,,,
292,0.010289999999999999,,,,,,
294,0.010129999999999998,,,,,,
296,0.0106,,,,,,
298,0.01065,,,,,,
300,0.01088,,,,,,
302,0.01049,,,,,,
304,0.0104,,,,,,
306,0.01058,,,,,,
308,0.010700000000000001,,,,,,
310,0.010620000000000001,,,,,,
312,0.01083,,,,,,
314,0.010209999999999999,,,,,,
316,0.01058,,,,,,
318,0.01049,,,,,,
320,0.01061,,,,,,
322,0.010700000000000001,,,,,,
324,0.010620000000000001,,,,,,
326,0.0108,,,,,,
328,0.011279999999999998,,,,,,
330,0.011009999999999999,,,,,,
332,0.011279999999999998,,,,,,
334,0.01099,,,,,,
336,0.011040000000000001,,,,,,
338,0.01073,,,,,,
340,0.01072,,,,,,
342,0.010740000000000001,,,,,,
344,0.01087,,,,,,
346,0.01085,,,,,,
348,0.01089,,,,,,
350,0.010960000000000001,,,,,,
352,0.01099,,,,,,
354,0.011120000000000001,,,,,,
356,0.01107,,,,,,
358,0.0108,,,,,,
360,0.011049999999999999,,,,,,
362,0.01089,,,,,,
364,0.011160000000000002,,,,,,
366,0.011009999999999999,,,,,,
368,0.010960000000000001,,,,,,
370,0.011080000000000001,,,,,,
372,0.011049999999999999,,,,,,
374,0.01123,,,,,,
376,0.01127,,,,,,
378,0.01117,,,,,,
380,0.011359999999999999,,,,,,
382,0.01107,,,,,,
384,0.01111,,,,,,
386,0.011200000000000002,,,,,,
388,0.01113,,,,,,
390,0.011359999999999999,,,,,,
392,0.011240000000000002,,,,,,
394,0.011430000000000001,,,,,,
396,0.01139,,,,,,
398,0.011470000000000001,,,,,,
400,0.01138,,,,,,
402,0.01159,,,,,,
404,0.01155,,,,,,
406,0.01175,,,,,,
408,0.01127,,,,,,
408.01,0.01121,,,,,,
408.07,0.011240000000000002,,,,,,
410.07,0.01142,,,,,,
412.07,0.011470000000000001,,,,,,
414.07,0.01155,,,,,,
416,0.01135,,,,,,
418,0.011359999999999999,,,,,,
420,0.01155,,,,,,
422,0.011770000000000001,,,,,,
424,0.0115,,,,,,
426,0.01201,,,,,,
428,0.01164,,,,,,
430,0.011810000000000001,,,,,,
432,0.011439999999999999,,,,,,
434,0.01155,,,,,,
436,0.01167,,,,,,
438,0.011619999999999998,,,,,,
440,0.01146,,,,,,
442,0.01139,,,,,,
444,0.01151,,,,,,
446,0.01169,,,,,,
448,0.01169,,,,,,
450,0.01183,,,,,,
452,0.01175,,,,,,
454,0.01175,,,,,,
456,0.011659999999999998,,,,,,
458,0.01135,,,,,,
460,0.0116,,,,,,
462,0.011659999999999998,,,,,,
464,0.011699999999999999,,,,,,
466,0.011619999999999998,,,,,,
468,0.011819999999999999,,,,,,
470,0.01158,,,,,,
472,0.0116,,,,,,
474,0.01171,,,,,,
476,0.01179,,,,,,
478,0.011699999999999999,,,,,,
480,0.01138,,,,,,
482,0.01169,,,,,,
484,0.011779999999999999,,,,,,
486,0.01173,,,,,,
488,0.01173,,,,,,
490,0.01155,,,,,,
492,0.01173,,,,,,
494,0.01158,,,,,,
496,0.01195,,,,,,
498,0.01173,,,,,,
500,0.01213,,,,,,
502,0.01207,,,,,,
504,0.01206,,,,,,
506,0.011899999999999999,,,,,,
508,0.01187,,,,,,
510,0.01316,,,,,,
512,0.01206,,,,,,
514,0.01229,,,,,,
516,0.011970000000000001,,,,,,
518,0.0124,,,,,,
520,0.011890000000000001,,,,,,
522,0.01233,,,,,,
524,0.012549999999999999,,,,,,
526,0.01248,,,,,,
528,0.0124,,,,,,
530,0.012549999999999999,,,,,,
532,0.01256,,,,,,
534,0.01201,,,,,,
536,0.01242,,,,,,
538,0.01202,,,,,,
540,0.012119999999999999,,,,,,
542,0.01228,,,,,,
544,0.01265,,,,,,
546,0.01265,,,,,,
548,0.01287,,,,,,
550,0.012629999999999999,,,,,,
552,0.01261,,,,,,
554,0.0126,,,,,,
556,0.012729999999999998,,,,,,
558,0.01244,,,,,,
560,0.012729999999999998,,,,,,
562,0.01257,,,,,,
564,0.01268,,,,,,
566,0.01272,,,,,,
568,0.01269,,,,,,
570,0.01272,,,,,,
572,0.01264,,,,,,
574,0.01268,,,,,,
576,0.012450000000000001,,,,,,
578,0.012589999999999999,,,,,,
580,0.01244,,,,,,
582,0.01261,,,,,,
584,0.01203,,,,,,
586,0.01229,,,,,,
588,0.01214,,,,,,
590,0.012549999999999999,,,,,,
592,0.0125,,,,,,
594,0.012769999999999998,,,,,,
596,0.01261,,,,,,
598,0.012549999999999999,,,,,,
600,0.01246,,,,,,
602,0.01257,,,,,,
604,0.01226,,,,,,
606,0.01276,,,,,,
608,0.01264,,,,,,
610,0.01275,,,,,,
612,0.012960000000000001,,,,,,
614,0.012769999999999998,,,,,,
616,0.01283,,,,,,
618,0.013040000000000001,,,,,,
620,0.01288,,,,,,
622,0.01284,,,,,,
624,0.01288,,,,,,
626,0.01328,,,,,,
628,0.013300000000000001,,,,,,
630,0.01315,,,,,,
632,0.01307,,,,,,
634,0.013000000000000001,,,,,,
636,0.012889999999999999,,,,,,
638,0.01302,,,,,,
640,0.013040000000000001,,,,,,
642,0.0131,,,,,,
644,0.013269999999999999,,,,,,
646,0.013309999999999999,,,,,,
648,0.01287,,,,,,
650,0.01298,,,,,,
652,0.01299,,,,,,
654,0.013300000000000001,,,,,,
656,0.013040000000000001,,,,,,
658,0.01318,,,,,,
660,0.01324,,,,,,
662,0.01319,,,,,,
664,0.01345,,,,,,
666,0.01347,,,,,,
668,0.01347,,,,,,
670,0.014570000000000001,,,,,,
672,0.01476,,,,,,
674,0.013460000000000001,,,,,,
676,0.01336,,,,,,
678,0.0132,,,,,,
680,0.01315,,,,,,
682,0.013349999999999999,,,,,,
684,0.01336,,,,,,
686,0.01353,,,,,,
688,0.0139,,,,,,
690,0.01365,,,,,,
692,0.01351,,,,,,
694,0.01363,,,,,,
696,0.0137,,,,,,
698,0.01366,,,,,,
700,0.01351,,,,,,
702,0.013580000000000002,,,,,,
704,0.013580000000000002,,,,,,
706,0.013389999999999999,,,,,,
708,0.013500000000000002,,,,,,
710,0.013879999999999998,,,,,,
712,0.01357,,,,,,
714,0.013819999999999999,,,,,,
716,0.01365,,,,,,
718,0.013819999999999999,,,,,,
720,0.01375,,,,,,
722,0.01362,,,,,,
724,0.01361,,,,,,
726,0.01361,,,,,,
728,0.01362,,,,,,
730,0.013460000000000001,,,,,,
732,0.01353,,,,,,
734,0.01375,,,,,,
736,0.0137,,,,,,
738,0.01401,,,,,,
740,0.01398,,,,,,
742,0.01397,,,,,,
744,0.01357,,,,,,
746,0.0137,,,,,,
748,0.0137,,,,,,
750,0.01379,,,,,,
752,0.013859999999999999,,,,,,
754,0.01381,,,,,,
756,0.013859999999999999,,,,,,
758,0.01369,,,,,,
760,0.014039999999999999,,,,,,
762,0.014079999999999999,,,,,,
764,0.01397,,,,,,
766,0.01418,,,,,,
768,0.01377,,,,,,
770,0.01402,,,,,,
772,0.01389,,,,,,
774,0.01424,,,,,,
776,0.01433,,,,,,
778,0.01435,,,,,,
780,0.014690000000000002,,,,,,
782,0.01464,,,,,,
784,0.014530000000000001,,,,,,
786,0.01447,,,,,,
788,0.014530000000000001,,,,,,
790,0.014530000000000001,,,,,,
792,0.01402,,,,,,
794,0.01437,,,,,,
796,0.01444,,,,,,
798,0.01456,,,,,,
800,0.014530000000000001,,,,,,
802,0.01464,,,,,,
804,0.01476,,,,,,
806,0.01463,,,,,,
808,0.01468,,,,,,
810,0.01468,,,,,,
812,0.014610000000000001,,,,,,
814,0.014450000000000001,,,,,,
816,0.014790000000000001,,,,,,
818,0.01474,,,,,,
820,0.01463,,,,,,
822,0.01437,,,,,,
824,0.01452,,,,,,
826,0.01456,,,,,,
828,0.014690000000000002,,,,,,
830,0.01594,,,,,,
832,0.01644,,,,,,
834,0.01619,,,,,,
836,0.016319999999999998,,,,,,
838,0.01629,,,,,,
840,0.015600000000000001,,,,,,
842,0.015309999999999999,,,,,,
844,0.014950000000000001,,,,,,
846,0.01504,,,,,,
848,0.014839999999999999,,,,,,
850,0.014990000000000002,,,,,,
852,0.015149999999999999,,,,,,
854,0.01506,,,,,,
856,0.01512,,,,,,
858,0.01525,,,,,,
860,0.015269999999999999,,,,,,
862,0.01538,,,,,,
864,0.01555,,,,,,
866,0.015309999999999999,,,,,,
868,0.015309999999999999,,,,,,
870,0.01525,,,,,,
872,0.014950000000000001,,,,,,
874,0.015149999999999999,,,,,,
876,0.01529,,,,,,
878,0.015349999999999999,,,,,,
880,0.015309999999999999,,,,,,
882,0.015609999999999999,,,,,,
884,0.01562,,,,,,
886,0.01537,,,,,,
888,0.01562,,,,,,
890,0.01547,,,,,,
892,0.01551,,,,,,
894,0.0155,,,,,,
896,0.01558,,,,,,
898,0.01543,,,,,,
900,0.015449999999999998,,,,,,
902,0.015600000000000001,,,,,,
904,0.01566,,,,,,
906,0.01534,,,,,,
908,0.01562,,,,,,
910,0.01573,,,,,,
912,0.01538,,,,,,
914,0.01554,,,,,,
916,0.01565,,,,,,
918,0.015569999999999999,,,,,,
920,0.01594,,,,,,
922,0.01573,,,,,,
924,0.01576,,,,,,
926,0.016,,,,,,
928,0.01577,,,,,,
930,0.015969999999999998,,,,,,
932,0.0159,,,,,,
934,0.016,,,,,,
936,0.01593,,,,,,
938,0.01603,,,,,,
940,0.015969999999999998,,,,,,
942,0.01603,,,,,,
944,0.015960000000000002,,,,,,
946,0.01581,,,,,,
948,0.01603,,,,,,
950,0.01582,,,,,,
952,0.01641,,,,,,
954,0.01611,,,,,,
956,0.01615,,,,,,
958,0.01605,,,,,,
960,0.0159,,,,,,
962,0.01586,,,,,,
964,0.01584,,,,,,
966,0.01594,,,,,,
968,0.01608,,,,,,
970,0.01607,,,,,,
972,0.01628,,,,,,
974,0.015969999999999998,,,,,,
976,0.01617,,,,,,
978,0.01621,,,,,,
980,0.016319999999999998,,,,,,
982,0.01613,,,,,,
984,0.016319999999999998,,,,,,
986,0.01643,,,,,,
988,0.01655,,,,,,
990,0.016390000000000002,,,,,,
992,0.01633,,,,,,
994,0.01654,,,,,,
996,0.01646,,,,,,
998,0.01594,,,,,,
1000,0.01616,,,,,,
1002,0.01589,,,,,,
1004,0.0159,,,,,,
1006,0.01687,,,,,,
1008,0.01697,,,,,,
1010,0.01643,,,,,,
1012,0.01646,,,,,,
1014,0.01644,,,,,,
1016,0.01662,,,,,,
1018,0.01687,,,,,,
1020,0.01641,,,,,,
1022,0.0165,,,,,,
1024,0.016390000000000002,,,,,,
1026,0.01611,,,,,,
1028,0.01598,,,,,,
1030,0.016120000000000002,,,,,,
1032,0.016399999999999998,,,,,,
1034,0.016479999999999998,,,,,,
1036,0.01662,,,,,,
1038,0.016579999999999998,,,,,,
1040,0.01676,,,,,,
1042,0.01693,,,,,,
1044,0.01675,,,,,,
1046,0.01671,,,,,,
1048,0.01698,,,,,,
1050,0.01701,,,,,,
1052,0.01694,,,,,,
1054,0.01732,,,,,,
1056,0.01746,,,,,,
1058,0.01684,,,,,,
1060,0.01668,,,,,,
1062,0.01651,,,,,,
1064,0.01668,,,,,,
1066,0.016739999999999998,,,,,,
1068,0.01684,,,,,,
1070,0.01721,,,,,,
1072,0.01699,,,,,,
1074,0.017230000000000002,,,,,,
1076,0.01726,,,,,,
1078,0.01742,,,,,,
1080,0.01757,,,,,,
1082,0.0173,,,,,,
1084,0.01705,,,,,,
1086,0.01711,,,,,,
1088,0.01737,,,,,,
1090,0.01746,,,,,,
1092,0.01738,,,,,,
1094,0.01775,,,,,,
1096,0.01772,,,,,,
1098,0.017410000000000002,,,,,,
1100,0.0177,,,,,,
1102,0.01773,,,,,,
1104,0.017929999999999998,,,,,,
1106,0.01809,,,,,,
1108,0.01808,,,,,,
1110,0.01824,,,,,,
1112,0.01799,,,,,,
1114,0.01822,,,,,,
1116,0.018269999999999998,,,,,,
1118,0.01824,,,,,,
1120,0.01812,,,,,,
1122,0.01804,,,,,,
1124,0.018260000000000002,,,,,,
1126,0.018349999999999998,,,,,,
1128,0.01844,,,,,,
1130,0.01832,,,,,,
1132,0.01831,,,,,,
1134,0.018340000000000002,,,,,,
1136,0.018189999999999998,,,,,,
1138,0.01832,,,,,,
1140,0.01843,,,,,,
1142,0.01848,,,,,,
1144,0.01866,,,,,,
1146,0.01862,,,,,,
1148,0.01886,,,,,,
1150,0.01861,,,,,,
1152,0.01844,,,,,,
1154,0.01856,,,,,,
1156,0.01844,,,,,,
1158,0.01871,,,,,,
1160,0.018779999999999998,,,,,,
1162,0.01865,,,,,,
1164,0.01867,,,,,,
1166,0.01866,,,,,,
1168,0.01871,,,,,,
1170,0.01862,,,,,,
1172,0.01883,,,,,,
1174,0.018779999999999998,,,,,,
1176,0.019610000000000002,,,,,,
1178,0.01905,,,,,,
1180,0.019299999999999998,,,,,,
1182,0.01934,,,,,,
1184,0.01898,,,,,,
1186,0.01925,,,,,,
1188,0.01895,,,,,,
1190,0.01908,,,,,,
1192,0.0191,,,,,,
1194,0.01942,,,,,,
1196,0.01942,,,,,,
1198,0.01941,,,,,,
1200,0.0192,,,,,,
1202,0.01928,,,,,,
1204,0.01928,,,,,,
1206,0.01932,,,,,,
1208,0.0196,,,,,,
1210,0.019379999999999998,,,,,,
1212,0.01957,,,,,,
1214,0.01955,,,,,,
1216,0.019799999999999998,,,,,,
1218,0.01964,,,,,,
1220,0.01976,,,,,,
1222,0.01955,,,,,,
1224,0.019710000000000002,,,,,,
1226,0.01951,,,,,,
1228,0.019710000000000002,,,,,,
1230,0.01959,,,,,,
1232,0.019370000000000002,,,,,,
1234,0.01936,,,,,,
1236,0.019379999999999998,,,,,,
1238,0.01968,,,,,,
1240,0.01975,,,,,,
1242,0.01976,,,,,,
1244,0.020030000000000003,,,,,,
1246,0.02012,,,,,,
1248,0.01985,,,,,,
1250,0.019870000000000002,,,,,,
1252,0.01976,,,,,,
1254,0.01985,,,,,,
1256,0.01999,,,,,,
1258,0.019799999999999998,,,,,,
1260,0.01996,,,,,,
1262,0.020059999999999998,,,,,,
1264,0.02053,,,,,,
1266,0.02031,,,,,,
1268,0.02027,,,,,,
1270,0.020569999999999998,,,,,,
1272,0.02,,,,,,
1274,0.02015,,,,,,
1276,0.01999,,,,,,
1278,0.020179999999999997,,,,,,
1280,0.02007,,,,,,
1282,0.020019999999999996,,,,,,
1284,0.020470000000000002,,,,,,
1286,0.020489999999999998,,,,,,
1288,0.02024,,,,,,
1290,0.02059,,,,,,
1292,0.020409999999999998,,,,,,
1294,0.02062,,,,,,
1296,0.0207,,,,,,
1298,0.02061,,,,,,
1300,0.02053,,,,,,
1302,0.020339999999999997,,,,,,
1304,0.02053,,,,,,
1306,0.020649999999999998,,,,,,
1308,0.0208,,,,,,
1310,0.0208,,,,,,
1312,0.020569999999999998,,,,,,
1314,0.02104,,,,,,
1316,0.02086,,,,,,
1318,0.02098,,,,,,
1320,0.02089,,,,,,
1322,0.02084,,,,,,
1324,0.02078,,,,,,
1326,0.02104,,,,,,
1328,0.02112,,,,,,
1330,0.02089,,,,,,
1332,0.0212,,,,,,
1334,0.02109,,,,,,
1336,0.021179999999999997,,,,,,
1338,0.02113,,,,,,
1340,0.02145,,,,,,
1342,0.02222,,,,,,
1344,0.022559999999999997,,,,,,
1346,0.021269999999999997,,,,,,
1348,0.02125,,,,,,
1350,0.021320000000000002,,,,,,
1352,0.021269999999999997,,,,,,
1354,0.02144,,,,,,
1356,0.02137,,,,,,
1358,0.021269999999999997,,,,,,
1360,0.021429999999999998,,,,,,
1362,0.021589999999999998,,,,,,
1364,0.02166,,,,,,
1366,0.02155,,,,,,
1368,0.0219,,,,,,
1370,0.02168,,,,,,
1372,0.02183,,,,,,
1374,0.021640000000000003,,,,,,
1376,0.02166,,,,,,
1378,0.02167,,,,,,
1380,0.02186,,,,,,
1382,0.0219,,,,,,
1384,0.021949999999999997,,,,,,
1386,0.022189999999999998,,,,,,
1388,0.02206,,,,,,
1390,0.022189999999999998,,,,,,
1392,0.02215,,,,,,
1394,0.022109999999999998,,,,,,
1396,0.022250000000000002,,,,,,
1398,0.021920000000000002,,,,,,
1400,0.02218,,,,,,
1402,0.02226,,,,,,
1404,0.022189999999999998,,,,,,
1406,0.022170000000000002,,,,,,
1408,0.02223,,,,,,
1410,0.02247,,,,,,
1412,0.02238,,,,,,
1414,0.022250000000000002,,,,,,
1416,0.022000000000000002,,,,,,
1418,0.022559999999999997,,,,,,
1420,0.02245,,,,,,
1422,0.02261,,,,,,
1424,0.02273,,,,,,
1426,0.02262,,,,,,
1428,0.022879999999999998,,,,,,
1430,0.02261,,,,,,
1432,0.02284,,,,,,
1434,0.02299,,,,,,
1436,0.02274,,,,,,
1438,0.022860000000000002,,,,,,
1440,0.022959999999999998,,,,,,
1442,0.022879999999999998,,,,,,
1444,0.0227,,,,,,
1446,0.022639999999999997,,,,,,
1448,0.02284,,,,,,
1450,0.0229,,,,,,
1452,0.023090000000000003,,,,,,
1454,0.023250000000000003,,,,,,
1456,0.023010000000000003,,,,,,
1458,0.023330000000000004,,,,,,
1460,0.02297,,,,,,
1462,0.02343,,,,,,
1464,0.02247,,,,,,
1466,0.02368,,,,,,
1468,0.02367,,,,,,
1470,0.02359,,,,,,
1472,0.02352,,,,,,
1474,0.02366,,,,,,
1476,0.0236,,,,,,
1478,0.02342,,,,,,
1480,0.02402,,,,,,
1482,0.02391,,,,,,
1484,0.023969999999999998,,,,,,
1486,0.0241,,,,,,
1488,0.0236,,,,,,
1490,0.02399,,,,,,
1492,0.02403,,,,,,
1494,0.02415,,,,,,
1496,0.023929999999999996,,,,,,
1498,0.0241,,,,,,
1500,0.024239999999999998,,,,,,
1502,0.02411,,,,,,
1504,0.024239999999999998,,,,,,
1506,0.02399,,,,,,
1508,0.02413,,,,,,
1510,0.02403,,,,,,
1512,0.02406,,,,,,
1514,0.02437,,,,,,
1516,0.02429,,,,,,
1518,0.02429,,,,,,
1520,0.024540000000000003,,,,,,
1522,0.024489999999999998,,,,,,
1524,0.02468,,,,,,
1526,0.024569999999999998,,,,,,
1528,0.02477,,,,,,
1530,0.02468,,,,,,
1532,0.02481,,,,,,
1534,0.024990000000000002,,,,,,
1536,0.02505,,,,,,
1538,0.02505,,,,,,
1540,0.02492,,,,,,
1542,0.02479,,,,,,
1544,0.025160000000000002,,,,,,
1546,0.0252,,,,,,
1548,0.02519,,,,,,
1550,0.025070000000000002,,,,,,
1552,0.02512,,,,,,
1554,0.02544,,,,,,
1556,0.025390000000000003,,,,,,
1558,0.02563,,,,,,
1560,0.02561,,,,,,
1562,0.0254,,,,,,
1564,0.025419999999999998,,,,,,
1566,0.025310000000000003,,,,,,
1568,0.02561,,,,,,
1570,0.025539999999999997,,,,,,
1572,0.025750000000000002,,,,,,
1574,0.025830000000000002,,,,,,
1576,0.0259,,,,,,
1578,0.025619999999999997,,,,,,
1580,0.025699999999999997,,,,,,
1582,0.026000000000000002,,,,,,
1584,0.02597,,,,,,
1586,0.02604,,,,,,
1588,0.02606,,,,,,
1590,0.02574,,,,,,
1592,0.026080000000000002,,,,,,
1594,0.02614,,,,,,
1596,0.02618,,,,,,
1598,0.02618,,,,,,
1600,0.026099999999999998,,,,,,
1602,0.02617,,,,,,
1604,0.026389999999999997,,,,,,
1606,0.02636,,,,,,
1608,0.02625,,,,,,
1610,0.026469999999999997,,,,,,
1612,0.0263,,,,,,
1614,0.02645,,,,,,
1616,0.02653,,,,,,
1618,0.02673,,,,,,
1620,0.02686,,,,,,
1622,0.02683,,,,,,
1624,0.02702,,,,,,
1626,0.02681,,,,,,
1628,0.026920000000000003,,,,,,
1630,0.02702,,,,,,
1632,0.027120000000000002,,,,,,
1634,0.02724,,,,,,
1636,0.0271,,,,,,
1638,0.027149999999999997,,,,,,
1640,0.027370000000000002,,,,,,
1642,0.02722,,,,,,
1644,0.02714,,,,,,
1646,0.02738,,,,,,
1648,0.02749,,,,,,
1650,0.027469999999999998,,,,,,
1652,0.027469999999999998,,,,,,
1654,0.02766,,,,,,
1656,0.02763,,,,,,
1658,0.027919999999999997,,,,,,
1660,0.02763,,,,,,
1662,0.027919999999999997,,,,,,
1664,0.02778,,,,,,
1666,0.02778,,,,,,
1668,0.027839999999999997,,,,,,
1670,0.02794,,,,,,
1672,0.0281,,,,,,
1674,0.02841,,,,,,
1676,0.028159999999999998,,,,,,
1678,0.028290000000000003,,,,,,
1680,0.028229999999999998,,,,,,
1682,0.02833,,,,,,
1684,0.028229999999999998,,,,,,
1686,0.02833,,,,,,
1688,0.02839,,,,,,
1690,0.02851,,,,,,
1692,0.028319999999999998,,,,,,
1694,0.02867,,,,,,
1696,0.02864,,,,,,
1698,0.02875,,,,,,
1700,0.02864,,,,,,
1702,0.02895,,,,,,
1704,0.02875,,,,,,
1706,0.02913,,,,,,
1708,0.02911,,,,,,
1710,0.02905,,,,,,
1712,0.028990000000000002,,,,,,
1714,0.029380000000000003,,,,,,
1716,0.029300000000000003,,,,,,
1718,0.02918,,,,,,
1720,0.029300000000000003,,,,,,
1722,0.029449999999999997,,,,,,
1724,0.02918,,,,,,
1726,0.02964,,,,,,
1728,0.029289999999999997,,,,,,
1730,0.029529999999999997,,,,,,
1732,0.029689999999999998,,,,,,
1734,0.02987,,,,,,
1736,0.02978,,,,,,
1738,0.029759999999999998,,,,,,
1740,0.029820000000000003,,,,,,
1742,0.02996,,,,,,
1744,0.02996,,,,,,
1746,0.03,,,,,,
1748,0.03008,,,,,,
1750,0.03001,,,,,,
1752,0.03024,,,,,,
1754,0.03016,,,,,,
1756,0.03012,,,,,,
1758,0.03011,,,,,,
1760,0.03024,,,,,,
1762,0.0302,,,,,,
1764,0.03031,,,,,,
1766,0.030520000000000002,,,,,,
1768,0.03074,,,,,,
1770,0.030440000000000002,,,,,,
1772,0.030590000000000003,,,,,,
1774,0.03101,,,,,,
1776,0.03081,,,,,,
1778,0.030750000000000003,,,,,,
1780,0.03086,,,,,,
1782,0.03074,,,,,,
1784,0.03086,,,,,,
1786,0.03118,,,,,,
1788,0.030979999999999997,,,,,,
1790,0.03133,,,,,,
1792,0.03144,,,,,,
1794,0.0313,,,,,,
1796,0.03133,,,,,,
1798,0.03118,,,,,,
1800,0.03125,,,,,,
1802,0.03118,,,,,,
1804,0.031400000000000004,,,,,,
1806,0.0316,,,,,,
1808,0.03144,,,,,,
1810,0.0313,,,,,,
1812,0.03136,,,,,,
1814,0.03142,,,,,,
1816,0.03164,,,,,,
1818,0.03153,,,,,,
1820,0.03197,,,,,,
1822,0.03168,,,,,,
1824,0.031760000000000004,,,,,,
1826,0.03164,,,,,,
1828,0.0321,,,,,,
1830,0.03242,,,,,,
1832,0.03257,,,,,,
1834,0.03223,,,,,,
1836,0.03251,,,,,,
1838,0.03406,,,,,,
1840,0.034230000000000003,,,,,,
1842,0.03411,,,,,,
1844,0.034,,,,,,
1846,0.03402,,,,,,
1848,0.03314,,,,,,
1850,0.032850000000000004,,,,,,
1852,0.03324,,,,,,
1854,0.033,,,,,,
1856,0.033170000000000005,,,,,,
1858,0.0333,,,,,,
1860,0.0334,,,,,,
1862,0.03326,,,,,,
1864,0.03371,,,,,,
1866,0.03357,,,,,,
1868,0.0334,,,,,,
1870,0.03382,,,,,,
1872,0.03406,,,,,,
1874,0.03395,,,,,,
1876,0.03394,,,,,,
1878,0.0341,,,,,,
1880,0.03437,,,,,,
1882,0.03434,,,,,,
1884,0.03431,,,,,,
1886,0.03457,,,,,,
1888,0.03458,,,,,,
1890,0.03473,,,,,,
1892,0.03457,,,,,,
1894,0.03465,,,,,,
1896,0.03485,,,,,,
1898,0.0349,,,,,,
1900,0.03489,,,,,,
1902,0.03489,,,,,,
1904,0.03537,,,,,,
1906,0.03497,,,,,,
1908,0.03511,,,,,,
1910,0.035230000000000004,,,,,,
1912,0.03515,,,,,,
1914,0.03529,,,,,,
1916,0.03532,,,,,,
1918,0.03544,,,,,,
1920,0.03582,,,,,,
1922,0.03566,,,,,,
1924,0.03572,,,,,,
1926,0.03598,,,,,,
1928,0.03568,,,,,,
1930,0.03621,,,,,,
1932,0.03603,,,,,,
1934,0.03626,,,,,,
1936,0.036070000000000005,,,,,,
1938,0.03601,,,,,,
1940,0.03599,,,,,,
1942,0.03614,,,,,,
1944,0.03625,,,,,,
1946,0.036699999999999997,,,,,,
1948,0.03648,,,,,,
1950,0.03648,,,,,,
1952,0.03629,,,,,,
1954,0.03641,,,,,,
1956,0.03649,,,,,,
1958,0.03666,,,,,,
1960,0.036989999999999995,,,,,,
1962,0.03705,,,,,,
1964,0.03717,,,,,,
1966,0.03685,,,,,,
1968,0.0373,,,,,,
1970,0.03713,,,,,,
1972,0.03693,,,,,,
1974,0.037149999999999996,,,,,,
1976,0.037309999999999996,,,,,,
1978,0.03755,,,,,,
1980,0.03777,,,,,,
1982,0.03762,,,,,,
1984,0.03775,,,,,,
1986,0.03786,,,,,,
1988,0.03779,,,,,,
1990,0.03814,,,,,,
1992,0.03803,,,,,,
1994,0.037989999999999996,,,,,,
1996,0.03838,,,,,,
1998,0.03856,,,,,,
2000,0.0385,,,,,,
2002,0.038130000000000004,,,,,,
2004,0.03846,,,,,,
2006,0.03871,,,,,,
2008,0.03881,,,,,,
2010,0.03893,,,,,,
2012,0.03888,,,,,,
2014,0.03907,,,,,,
2016,0.03978,,,,,,
2018,0.0397,,,,,,
2020,0.03985,,,,,,
2022,0.03973,,,,,,
2024,0.03959,,,,,,
2026,0.03977,,,,,,
2028,0.03989,,,,,,
2030,0.03985,,,,,,
2032,0.040119999999999996,,,,,,
2034,0.040490000000000005,,,,,,
2036,0.04031,,,,,,
2038,0.04056,,,,,,
2040,0.04041,,,,,,
2042,0.04041,,,,,,
2044,0.0409,,,,,,
2046,0.04061,,,,,,
2048,0.04099,,,,,,
2050,0.040839999999999994,,,,,,
2052,0.04107,,,,,,
2054,0.04122,,,,,,
2056,0.04125,,,,,,
2058,0.041299999999999996,,,,,,
2060,0.04156,,,,,,
2062,0.041580000000000006,,,,,,
2064,0.041580000000000006,,,,,,
2066,0.041740000000000006,,,,,,
2068,0.041890000000000004,,,,,,
2070,0.042030000000000005,,,,,,
2072,0.04221,,,,,,
2074,0.04216,,,,,,
2076,0.04231,,,,,,
2078,0.0425,,,,,,
2080,0.04233,,,,,,
2082,0.0426,,,,,,
2084,0.042660000000000003,,,,,,
2086,0.042660000000000003,,,,,,
2088,0.04279,,,,,,
2090,0.04282,,,,,,
2092,0.04303,,,,,,
2094,0.043230000000000005,,,,,,
2096,0.043179999999999996,,,,,,
2098,0.04322,,,,,,
2100,0.04334,,,,,,
2102,0.04369,,,,,,
2104,0.043840000000000004,,,,,,
2106,0.04381,,,,,,
2108,0.04391,,,,,,
2110,0.04431,,,,,,
2112,0.044000000000000004,,,,,,
2114,0.043609999999999996,,,,,,
2116,0.0436,,,,,,
2118,0.04376,,,,,,
2120,0.04407,,,,,,
2122,0.044219999999999995,,,,,,
2124,0.044340000000000004,,,,,,
2126,0.044610000000000004,,,,,,
2128,0.04487,,,,,,
2130,0.04455,,,,,,
2132,0.04486,,,,,,
2134,0.044770000000000004,,,,,,
2136,0.04505,,,,,,
2138,0.04514,,,,,,
2140,0.04491,,,,,,
2142,0.045129999999999997,,,,,,
2144,0.04533,,,,,,
2146,0.04536,,,,,,
2148,0.045279999999999994,,,,,,
2150,0.04534,,,,,,
2152,0.04565,,,,,,
2154,0.04575,,,,,,
2156,0.04585,,,,,,
2158,0.045869999999999994,,,,,,
2160,0.0463,,,,,,
2162,0.046020000000000005,,,,,,
2164,0.04606,,,,,,
2166,0.046,,,,,,
2168,0.04657,,,,,,
2170,0.04661,,,,,,
2172,0.04658,,,,,,
2174,0.04677,,,,,,
2176,0.046849999999999996,,,,,,
2178,0.04714,,,,,,
2180,0.04694,,,,,,
2182,0.04686,,,,,,
2184,0.04858,,,,,,
2186,0.04769999999999999,,,,,,
2188,0.04784,,,,,,
2190,0.047939999999999997,,,,,,
2192,0.04853,,,,,,
2194,0.04853,,,,,,
2196,0.04873,,,,,,
2198,0.04873,,,,,,
2200,0.04869,,,,,,
2202,0.048620000000000003,,,,,,
2204,0.048819999999999995,,,,,,
2206,0.04905,,,,,,
2208,0.04913,,,,,,
2210,0.049550000000000004,,,,,,
2212,0.04956000000000001,,,,,,
2214,0.04952,,,,,,
2216,0.04972000000000001,,,,,,
2218,0.04962,,,,,,
2220,0.04983,,,,,,
2222,0.04981,,,,,,
2224,0.05011,,,,,,
2226,0.049850000000000005,,,,,,
2228,0.05038,,,,,,
2230,0.05015,,,,,,
2232,0.05056,,,,,,
2234,0.05077,,,,,,
2236,0.05058,,,,,,
2238,0.05076,,,,,,
2240,0.05071,,,,,,
2242,0.05097,,,,,,
2244,0.050949999999999995,,,,,,
2246,0.051500000000000004,,,,,,
2248,0.05138,,,,,,
2250,0.05146,,,,,,
2252,0.05167,,,,,,
2254,0.05159,,,,,,
2256,0.051980000000000005,,,,,,
2258,0.05206,,,,,,
2260,0.052009999999999994,,,,,,
2260,0.05187,,,,,,
2260.3,0.05183,,,,,,
2260.7,0.052160000000000005,,,,,,
2260.8,0.05218,,,,,,
2261,0.052160000000000005,,,,,,
2263,0.05255,,,,,,
2265,0.05244,,,,,,
2267,0.05257,,,,,,
2269,0.0526,,,,,,
2271,0.05267,,,,,,
2273,0.052939999999999994,,,,,,
2275,0.05283,,,,,,
2277,0.05322,,,,,,
2279,0.053380000000000004,,,,,,
2280,0.05337,,,,,,
2282,0.05346,,,,,,
2284,0.0537,,,,,,
2286,0.05389,,,,,,
2288,0.05425,,,,,,
2290,0.05404,,,,,,
2292,0.05404,,,,,,
2294,0.05405,,,,,,
2296,0.05427,,,,,,
2298,0.05412,,,,,,
2300,0.05412,,,,,,
2302,0.054349999999999996,,,,,,
2304,0.05431,,,,,,
2306,0.054560000000000004,,,,,,
2308,0.05486,,,,,,
2310,0.054580000000000004,,,,,,
2312,0.05474999999999999,,,,,,
2314,0.054740000000000004,,,,,,
2316,0.05503,,,,,,
2318,0.055439999999999996,,,,,,
2320,0.05518,,,,,,
2322,0.05537,,,,,,
2324,0.05573,,,,,,
2326,0.055839999999999994,,,,,,
2328,0.0556,,,,,,
2330,0.05608,,,,,,
2332,0.056029999999999996,,,,,,
2334,0.05635,,,,,,
2336,0.05638,,,,,,
2338,0.0564,,,,,,
2340,0.05666,,,,,,
2342,0.05673,,,,,,
2344,0.057089999999999995,,,,,,
2346,0.05699,,,,,,
2348,0.0571,,,,,,
2350,0.0574,,,,,,
2352,0.05728,,,,,,
2354,0.05772,,,,,,
2356,0.05777,,,,,,
2358,0.057800000000000004,,,,,,
2360,0.05819,,,,,,
2362,0.058179999999999996,,,,,,
2364,0.058570000000000004,,,,,,
2366,0.058550000000000005,,,,,,
2368,0.05894,,,,,,
2370,0.05886,,,,,,
2372,0.059059999999999994,,,,,,
2374,0.059160000000000004,,,,,,
2376,0.05894,,,,,,
2378,0.059320000000000005,,,,,,
2380,0.05925,,,,,,
2382,0.05978,,,,,,
2384,0.05987,,,,,,
2386,0.059960000000000006,,,,,,
2388,0.05991,,,,,,
2390,0.06035,,,,,,
2392,0.06066,,,,,,
2394,0.06062,,,,,,
2396,0.06096,,,,,,
2398,0.060739999999999995,,,,,,
2400,0.061189999999999994,,,,,,
2402,0.061399999999999996,,,,,,
2404,0.061349999999999995,,,,,,
2406,0.0616,,,,,,
2408,0.06184,,,,,,
2410,0.06158,,,,,,
2412,0.06187,,,,,,
2414,0.06240999999999999,,,,,,
2416,0.062380000000000005,,,,,,
2418,0.06254,,,,,,
2420,0.06265,,,,,,
2422,0.06272,,,,,,
2424,0.06277,,,,,,
2426,0.06297,,,,,,
2428,0.06299,,,,,,
2430,0.06312000000000001,,,,,,
2432,0.06326999999999999,,,,,,
2434,0.06354,,,,,,
2436,0.06375,,,,,,
2438,0.06402000000000001,,,,,,
2440,0.06402000000000001,,,,,,
2442,0.06414,,,,,,
2444,0.06425,,,,,,
2446,0.06437,,,,,,
2448,0.06461,,,,,,
2450,0.06464,,,,,,
2452,0.06483,,,,,,
2454,0.06472,,,,,,
2456,0.0652,,,,,,
2458,0.06541000000000001,,,,,,
2460,0.06565,,,,,,
2462,0.06586,,,,,,
2464,0.06605,,,,,,
2466,0.0661,,,,,,
2468,0.06614,,,,,,
2470,0.06613000000000001,,,,,,
2472,0.06647,,,,,,
2474,0.06663999999999999,,,,,,
2476,0.06683,,,,,,
2478,0.06715,,,,,,
2480,0.06719,,,,,,
2482,0.06726,,,,,,
2484,0.06742,,,,,,
2486,0.06796,,,,,,
2488,0.06762,,,,,,
2490,0.06796,,,,,,
2492,0.06805,,,,,,
2494,0.06833,,,,,,
2496,0.0684,,,,,,
2498,0.06843,,,,,,
2500,0.06894,,,,,,
2502,0.06887,,,,,,
2504,0.06889,,,,,,
2506,0.06914,,,,,,
2508,0.06937,,,,,,
2510,0.06934,,,,,,
2512,0.06946,,,,,,
2514,0.07005,,,,,,
2516,0.06991,,,,,,
2518,0.07022,,,,,,
2520,0.07075000000000001,,,,,,
2522,0.07112,,,,,,
2524,0.07153,,,,,,
2526,0.07136999999999999,,,,,,
2528,0.07254,,,,,,
2530,0.07188,,,,,,
2532,0.07223,,,,,,
2534,0.07203,,,,,,
2536,0.07255,,,,,,
2538,0.07275999999999999,,,,,,
2540,0.07269,,,,,,
2542,0.07336999999999999,,,,,,
2544,0.07332,,,,,,
2546,0.07375,,,,,,
2548,0.07376,,,,,,
2550,0.07383,,,,,,
2552,0.07425,,,,,,
2554,0.07429000000000001,,,,,,
2556,0.07464,,,,,,
2558,0.0746,,,,,,
2560,0.07516,,,,,,
2562,0.0755,,,,,,
2564,0.07564,,,,,,
2566,0.07543,,,,,,
2568,0.07594000000000001,,,,,,
2570,0.07613,,,,,,
2572,0.07611,,,,,,
2574,0.07667,,,,,,
2576,0.07685,,,,,,
2578,0.07697,,,,,,
2580,0.07690999999999999,,,,,,
2582,0.07744,,,,,,
2584,0.07763,,,,,,
2586,0.07775,,,,,,
2588,0.07779,,,,,,
2590,0.0779,,,,,,
2592,0.07836,,,,,,
2594,0.07859,,,,,,
2596,0.07867,,,,,,
2598,0.07892,,,,,,
2600,0.07894999999999999,,,,,,
2602,0.07927,,,,,,
2604,0.07937,,,,,,
2606,0.07996,,,,,,
2608,0.08015,,,,,,
2610,0.08028,,,,,,
2612,0.08055,,,,,,
2614,0.08070000000000001,,,,,,
2616,0.08079,,,,,,
2618,0.08122,,,,,,
2620,0.08134000000000001,,,,,,
2622,0.08177,,,,,,
2624,0.08166000000000001,,,,,,
2626,0.08201,,,,,,
2628,0.08239,,,,,,
2630,0.08242000000000001,,,,,,
2632,0.08292999999999999,,,,,,
2634,0.0833,,,,,,
2636,0.08356,,,,,,
2638,0.08406000000000001,,,,,,
2640,0.084,,,,,,
2642,0.08406000000000001,,,,,,
2644,0.08438000000000001,,,,,,
2646,0.08446999999999999,,,,,,
2648,0.08509,,,,,,
2650,0.08513,,,,,,
2652,0.08551,,,,,,
2654,0.08588,,,,,,
2656,0.08621000000000001,,,,,,
2658,0.08657,,,,,,
2660,0.08678000000000001,,,,,,
2662,0.08683999999999999,,,,,,
2664,0.08721,,,,,,
2666,0.08721,,,,,,
2668,0.08789,,,,,,
2670,0.08782,,,,,,
2672,0.08836000000000001,,,,,,
2674,0.08885,,,,,,
2676,0.08864000000000001,,,,,,
2678,0.08915,,,,,,
2680,0.08927,,,,,,
2682,0.08979,,,,,,
2684,0.09023999999999999,,,,,,
2686,0.09022000000000001,,,,,,
2688,0.09053000000000001,,,,,,
2690,0.09071,,,,,,
2692,0.09106,,,,,,
2694,0.09180999999999999,,,,,,
2696,0.09179999999999999,,,,,,
2698,0.09244999999999999,,,,,,
2700,0.09234999999999999,,,,,,
2702,0.09295,,,,,,
2704,0.09329000000000001,,,,,,
2706,0.09352,,,,,,
2708,0.09413,,,,,,
2710,0.0944,,,,,,
2712,0.0947,,,,,,
2714,0.09458,,,,,,
2716,0.09526,,,,,,
2718,0.09574999999999999,,,,,,
2720,0.09608,,,,,,
2722,0.09626,,,,,,
2724,0.09678,,,,,,
2726,0.09720000000000001,,,,,,
2728,0.09763999999999999,,,,,,
2730,0.09820000000000001,,,,,,
2732,0.09839,,,,,,
2734,0.0989,,,,,,
2736,0.09917,,,,,,
2738,0.09966,,,,,,
2740,0.10002000000000001,,,,,,
2742,0.10049,,,,,,
2744,0.10091,,,,,,
2746,0.10163,,,,,,
2748,0.1017,,,,,,
2750,0.10232,,,,,,
2752,0.10297,,,,,,
2754,0.10334,,,,,,
2756,0.10422000000000001,,,,,,
2758,0.10451,,,,,,
2760,0.10511,,,,,,
2762,0.10525000000000001,,,,,,
2764,0.106,,,,,,
2766,0.10636,,,,,,
2768,0.10691,,,,,,
2770,0.10758,,,,,,
2772,0.10827999999999999,,,,,,
2774,0.10894999999999999,,,,,,
2776,0.10987,,,,,,
2778,0.11032,,,,,,
2780,0.11127000000000001,,,,,,
2782,0.11175,,,,,,
2784,0.11253,,,,,,
2786,0.11366,,,,,,
2788,0.11417999999999999,,,,,,
2790,0.11571,,,,,,
2792,0.11727,,,,,,
2794,0.12046,,,,,,
2794.8,0.1241,,,,,,
2794.9,0.12961999999999999,,,,,,

File: myoptmat/scripts/data/creep/inl_2/AirWeld_750_135_b.csv
time,strain,temperature,stress,type,state,form,process,medium,title,youngs,poissons
0,0,750,135,creep,Ruptured,Plate,Weld,Air,AirWeld_750_135_b,161000,0.3
0,0.0,,,,,,
0.013,1e-05,,,,,,
0.018,0.0006900000000000001,,,,,,
0.022,0.00158,,,,,,
0.026,0.00155,,,,,,
0.031,0.00168,,,,,,
0.035,0.00184,,,,,,
0.04,0.0019500000000000001,,,,,,
0.044,0.00194,,,,,,
0.048,0.00192,,,,,,
0.051,0.002,,,,,,
0.055,0.0022,,,,,,
0.06,0.00219,,,,,,
0.064,0.00218,,,,,,
0.068,0.00211,,,,,,
0.073,0.00211,,,,,,
0.077,0.00212,,,,,,
0.082,0.00226,,,,,,
0.086,0.00228,,,,,,
0.09,0.0022400000000000002,,,,,,
0.095,0.0022400000000000002,,,,,,
0.099,0.00228,,,,,,
0.25,0.00243,,,,,,
1.073,0.00264,,,,,,
2.047,0.00294,,,,,,
4.047,0.00312,,,,,,
6.047,0.00319,,,,,,
8.047,0.0034300000000000003,,,,,,
10.047,0.00379,,,,,,
10.741,0.00388,,,,,,
12.741,0.00393,,,,,,
14.741,0.0042,,,,,,
16.741,0.00425,,,,,,
18.741,0.00447,,,,,,
20.005,0.00449,,,,,,
22.005,0.00445,,,,,,
24.005,0.00445,,,,,,
26.005,0.00425,,,,,,
28.005,0.00431,,,,,,
30.005,0.00415,,,,,,
32.005,0.00423,,,,,,
34.005,0.0042,,,,,,
36.005,0.0042,,,,,,
38.005,0.0042899999999999995,,,,,,
40.005,0.00443,,,,,,
42.005,0.00455,,,,,,
44.005,0.00451,,,,,,
46.005,0.004699999999999999,,,,,,
48.005,0.0046,,,,,,
50.005,0.00449,,,,,,
52.005,0.00419,,,,,,
54.005,0.00433,,,,,,
56.005,0.0046500000000000005,,,,,,
58.005,0.00485,,,,,,
60.005,0.00492,,,,,,
62.005,0.0047599999999999995,,,,,,
64.005,0.00477,,,,,,
66.005,0.004739999999999999,,,,,,
68.005,0.00493,,,,,,
70.005,0.00486,,,,,,
72.005,0.0046500000000000005,,,,,,
74.005,0.00494,,,,,,
76.005,0.00488,,,,,,
78.005,0.00468,,,,,,
80.005,0.00477,,,,,,
82.005,0.00459,,,,,,
84.005,0.0044800000000000005,,,,,,
86.005,0.00488,,,,,,
88.005,0.005,,,,,,
90.005,0.00486,,,,,,
92.005,0.0053300000000000005,,,,,,
94.005,0.00528,,,,,,
96.005,0.0051600000000000005,,,,,,
98.005,0.0051600000000000005,,,,,,
100,0.00473,,,,,,
102,0.0047599999999999995,,,,,,
104,0.00488,,,,,,
106,0.0047799999999999995,,,,,,
108,0.00513,,,,,,
110,0.00524,,,,,,
112,0.00513,,,,,,
114,0.005520000000000001,,,,,,
116,0.00569,,,,,,
118,0.00573,,,,,,
120,0.005809999999999999,,,,,,
122,0.00597,,,,,,
124,0.00605,,,,,,
126,0.00598,,,,,,
128.01,0.00573,,,,,,
130.01,0.005719999999999999,,,,,,
132.01,0.0057599999999999995,,,,,,
134.01,0.00586,,,,,,
136.01,0.00577,,,,,,
138.01,0.0059299999999999995,,,,,,
140.01,0.00612,,,,,,
142.01,0.00616,,,,,,
144.01,0.00605,,,,,,
146.01,0.00617,,,,,,
148.01,0.00626,,,,,,
150.01,0.00621,,,,,,
152.01,0.00612,,,,,,
154.01,0.00643,,,,,,
156.01,0.0063,,,,,,
158.01,0.00643,,,,,,
160.01,0.00637,,,,,,
162.01,0.00626,,,,,,
164,0.00632,,,,,,
166,0.0064600000000000005,,,,,,
168,0.00709,,,,,,
170,0.0064600000000000005,,,,,,
172,0.00666,,,,,,
174,0.0066500000000000005,,,,,,
176,0.0067,,,,,,
178,0.006690000000000001,,,,,,
180,0.00701,,,,,,
182,0.0067,,,,,,
184,0.0068200000000000005,,,,,,
186,0.00661,,,,,,
188,0.00661,,,,,,
190,0.006670000000000001,,,,,,
192,0.006860000000000001,,,,,,
194,0.00655,,,,,,
196,0.0066300000000000005,,,,,,
198,0.006540000000000001,,,,,,
200,0.00643,,,,,,
202,0.006770000000000001,,,,,,
204,0.006770000000000001,,,,,,
206,0.006500000000000001,,,,,,
208,0.0069,,,,,,
210,0.0069299999999999995,,,,,,
212,0.006770000000000001,,,,,,
214,0.0068200000000000005,,,,,,
216,0.00703,,,,,,
218,0.0069099999999999995,,,,,,
220,0.00699,,,,,,
222,0.00699,,,,,,
224,0.0070599999999999994,,,,,,
226,0.00707,,,,,,
228,0.00713,,,,,,
230,0.0072499999999999995,,,,,,
232,0.00733,,,,,,
234,0.0073,,,,,,
236,0.007189999999999999,,,,,,
238,0.00745,,,,,,
240,0.00753,,,,,,
242,0.00745,,,,,,
244,0.00722,,,,,,
246,0.00722,,,,,,
248,0.00726,,,,,,
250,0.007169999999999999,,,,,,
252,0.00731,,,,,,
254,0.00743,,,,,,
256,0.00735,,,,,,
258,0.00759,,,,,,
260,0.00755,,,,,,
262,0.00757,,,,,,
264,0.0075,,,,,,
266,0.0076300000000000005,,,,,,
268,0.00767,,,,,,
270,0.0076500000000000005,,,,,,
272,0.00762,,,,,,
274,0.0077,,,,,,
276,0.0076500000000000005,,,,,,
278,0.00758,,,,,,
280,0.00773,,,,,,
282,0.00759,,,,,,
284,0.00771,,,,,,
286,0.00783,,,,,,
288,0.00801,,,,,,
290,0.008110000000000001,,,,,,
292,0.00793,,,,,,
294,0.00803,,,,,,
296,0.00808,,,,,,
298,0.008100000000000001,,,,,,
300,0.008100000000000001,,,,,,
302,0.00799,,,,,,
304,0.00804,,,,,,
306,0.00822,,,,,,
308,0.00815,,,,,,
310,0.00804,,,,,,
312,0.007850000000000001,,,,,,
314,0.00782,,,,,,
316,0.00775,,,,,,
318,0.00822,,,,,,
320,0.008060000000000001,,,,,,
322,0.00808,,,,,,
324,0.00822,,,,,,
326,0.008199999999999999,,,,,,
328,0.008199999999999999,,,,,,
330,0.00807,,,,,,
332,0.00847,,,,,,
334,0.00747,,,,,,
336,0.00741,,,,,,
338,0.00773,,,,,,
340,0.00762,,,,,,
342,0.00771,,,,,,
344,0.00769,,,,,,
346,0.00767,,,,,,
348,0.007850000000000001,,,,,,
350,0.0077,,,,,,
352,0.00762,,,,,,
354,0.0076300000000000005,,,,,,
356,0.00808,,,,,,
358,0.00758,,,,,,
360,0.0077,,,,,,
362,0.00786,,,,,,
364,0.00804,,,,,,
366,0.00787,,,,,,
368,0.00783,,,,,,
370,0.007850000000000001,,,,,,
372,0.00799,,,,,,
374,0.00793,,,,,,
376,0.007890000000000001,,,,,,
378,0.00803,,,,,,
380,0.00769,,,,,,
382,0.008100000000000001,,,,,,
384,0.00807,,,,,,
386,0.007980000000000001,,,,,,
388,0.00773,,,,,,
390,0.0076300000000000005,,,,,,
392,0.00781,,,,,,
394,0.00803,,,,,,
396,0.00799,,,,,,
398,0.00786,,,,,,
400,0.00808,,,,,,
402,0.00807,,,,,,
404,0.008110000000000001,,,,,,
406,0.008110000000000001,,,,,,
408,0.0084,,,,,,
410,0.00823,,,,,,
412,0.00836,,,,,,
414,0.00834,,,,,,
416,0.00835,,,,,,
418,0.0083,,,,,,
420,0.00848,,,,,,
422,0.0083,,,,,,
424,0.00832,,,,,,
426,0.00819,,,,,,
428,0.00844,,,,,,
430,0.00866,,,,,,
432,0.00863,,,,,,
434,0.00864,,,,,,
436,0.00875,,,,,,
438,0.00864,,,,,,
440,0.00863,,,,,,
442,0.00876,,,,,,
444,0.00862,,,,,,
446,0.00862,,,,,,
448,0.00856,,,,,,
450,0.00846,,,,,,
452,0.00867,,,,,,
454,0.00876,,,,,,
456,0.00915,,,,,,
458,0.00906,,,,,,
460,0.00891,,,,,,
462,0.00895,,,,,,
464,0.00888,,,,,,
466,0.00902,,,,,,
468,0.00882,,,,,,
470,0.00876,,,,,,
472,0.009000000000000001,,,,,,
474,0.00866,,,,,,
476,0.0087,,,,,,
478,0.00886,,,,,,
480,0.00882,,,,,,
482,0.00894,,,,,,
484,0.00903,,,,,,
486,0.00871,,,,,,
488,0.00894,,,,,,
490,0.0092,,,,,,
492,0.0092,,,,,,
494,0.00902,,,,,,
496,0.00904,,,,,,
498,0.00899,,,,,,
500,0.00916,,,,,,
502,0.00916,,,,,,
504,0.00938,,,,,,
506,0.00936,,,,,,
508,0.009340000000000001,,,,,,
510,0.00935,,,,,,
512,0.00924,,,,,,
514,0.00914,,,,,,
516,0.00936,,,,,,
518,0.00927,,,,,,
520,0.00943,,,,,,
522,0.00932,,,,,,
524,0.00951,,,,,,
526,0.009479999999999999,,,,,,
528,0.00928,,,,,,
530,0.00915,,,,,,
532,0.00922,,,,,,
534,0.00903,,,,,,
536,0.00919,,,,,,
538,0.00936,,,,,,
540,0.00924,,,,,,
542,0.00943,,,,,,
544,0.009399999999999999,,,,,,
546,0.009479999999999999,,,,,,
548,0.0096,,,,,,
550,0.00962,,,,,,
552,0.009479999999999999,,,,,,
554,0.00932,,,,,,
556,0.00946,,,,,,
558,0.00943,,,,,,
560,0.00932,,,,,,
562,0.00928,,,,,,
564,0.00904,,,,,,
566,0.00903,,,,,,
568,0.00907,,,,,,
570,0.00936,,,,,,
572,0.0095,,,,,,
574,0.0095,,,,,,
576,0.00976,,,,,,
578,0.00967,,,,,,
580,0.00938,,,,,,
582,0.0092,,,,,,
584,0.0091,,,,,,
586,0.0092,,,,,,
588,0.009300000000000001,,,,,,
590,0.00918,,,,,,
592,0.009300000000000001,,,,,,
594,0.0092,,,,,,
596,0.009559999999999999,,,,,,
598,0.00966,,,,,,
600,0.0095,,,,,,
602,0.009399999999999999,,,,,,
604,0.00942,,,,,,
606,0.00932,,,,,,
608,0.009340000000000001,,,,,,
610,0.00932,,,,,,
612,0.00922,,,,,,
614,0.009260000000000001,,,,,,
616,0.00936,,,,,,
618,0.00911,,,,,,
620,0.00951,,,,,,
622,0.0098,,,,,,
624,0.00971,,,,,,
626,0.009519999999999999,,,,,,
628,0.00932,,,,,,
630,0.009300000000000001,,,,,,
632,0.009519999999999999,,,,,,
634,0.00979,,,,,,
636,0.00968,,,,,,
638,0.00958,,,,,,
640,0.00981,,,,,,
642,0.00989,,,,,,
644,0.00999,,,,,,
646,0.00999,,,,,,
648,0.00991,,,,,,
650,0.00989,,,,,,
652,0.00996,,,,,,
654,0.00981,,,,,,
656,0.00976,,,,,,
658,0.00995,,,,,,
660,0.01008,,,,,,
662,0.00995,,,,,,
664,0.010069999999999999,,,,,,
666,0.01012,,,,,,
668,0.010280000000000001,,,,,,
670,0.01011,,,,,,
672,0.01023,,,,,,
674,0.01031,,,,,,
676,0.00989,,,,,,
678,0.00995,,,,,,
680,0.010369999999999999,,,,,,
682,0.01064,,,,,,
684,0.01065,,,,,,
686,0.010669999999999999,,,,,,
688,0.01084,,,,,,
690,0.010709999999999999,,,,,,
692,0.01081,,,,,,
694,0.01085,,,,,,
696,0.01091,,,,,,
698,0.010709999999999999,,,,,,
700,0.01068,,,,,,
702,0.01031,,,,,,
704,0.01069,,,,,,
706,0.010509999999999999,,,,,,
708,0.01057,,,,,,
710,0.01087,,,,,,
712,0.01091,,,,,,
714,0.01076,,,,,,
716,0.01072,,,,,,
718,0.011049999999999999,,,,,,
720,0.01091,,,,,,
722,0.011000000000000001,,,,,,
724,0.01088,,,,,,
726,0.01075,,,,,,
728,0.01095,,,,,,
730,0.01075,,,,,,
732,0.01097,,,,,,
734,0.01087,,,,,,
736,0.01087,,,,,,
738,0.01083,,,,,,
740,0.01089,,,,,,
742,0.01084,,,,,,
744,0.01079,,,,,,
746,0.01083,,,,,,
748,0.01053,,,,,,
750,0.01057,,,,,,
752,0.010320000000000001,,,,,,
754,0.01043,,,,,,
756,0.01064,,,,,,
758,0.010960000000000001,,,,,,
760,0.01076,,,,,,
762,0.01088,,,,,,
764,0.01081,,,,,,
766,0.01075,,,,,,
768,0.01087,,,,,,
770,0.011000000000000001,,,,,,
772,0.01089,,,,,,
774,0.01111,,,,,,
776,0.01111,,,,,,
778,0.011240000000000002,,,,,,
780,0.011160000000000002,,,,,,
782,0.010920000000000001,,,,,,
784,0.01087,,,,,,
786,0.01088,,,,,,
788,0.0108,,,,,,
790,0.011120000000000001,,,,,,
792,0.011120000000000001,,,,,,
794,0.011120000000000001,,,,,,
796,0.01113,,,,,,
798,0.01123,,,,,,
800,0.01121,,,,,,
802,0.011120000000000001,,,,,,
804,0.01121,,,,,,
806,0.01097,,,,,,
808,0.01111,,,,,,
810,0.01119,,,,,,
812,0.011319999999999998,,,,,,
814,0.01135,,,,,,
816,0.011319999999999998,,,,,,
818,0.01135,,,,,,
820,0.011439999999999999,,,,,,
822,0.01129,,,,,,
824,0.011240000000000002,,,,,,
826,0.011120000000000001,,,,,,
828,0.011040000000000001,,,,,,
830,0.01115,,,,,,
832,0.01135,,,,,,
834,0.01135,,,,,,
836,0.011559999999999999,,,,,,
838,0.011519999999999999,,,,,,
840,0.01155,,,,,,
842,0.011739999999999999,,,,,,
844,0.01176,,,,,,
846,0.011559999999999999,,,,,,
848,0.01165,,,,,,
850,0.01153,,,,,,
852,0.011970000000000001,,,,,,
854,0.011890000000000001,,,,,,
856,0.01198,,,,,,
858,0.011850000000000001,,,,,,
860,0.012159999999999999,,,,,,
862,0.01242,,,,,,
864,0.01256,,,,,,
866,0.01244,,,,,,
868,0.0123,,,,,,
870,0.012159999999999999,,,,,,
872,0.01229,,,,,,
874,0.01234,,,,,,
876,0.01262,,,,,,
878,0.01266,,,,,,
880,0.0127,,,,,,
882,0.01254,,,,,,
884,0.01272,,,,,,
886,0.01236,,,,,,
888,0.012410000000000001,,,,,,
890,0.01225,,,,,,
892,0.01238,,,,,,
894,0.0123,,,,,,
896,0.01225,,,,,,
898,0.01234,,,,,,
900,0.01254,,,,,,
902,0.01225,,,,,,
904,0.01238,,,,,,
906,0.012450000000000001,,,,,,
908,0.01252,,,,,,
910,0.01253,,,,,,
912,0.01254,,,,,,
914,0.01274,,,,,,
916,0.01232,,,,,,
918,0.01236,,,,,,
920,0.01233,,,,,,
922,0.01282,,,,,,
924,0.012769999999999998,,,,,,
926,0.01268,,,,,,
928,0.01274,,,,,,
930,0.012580000000000001,,,,,,
932,0.012889999999999999,,,,,,
934,0.0129,,,,,,
936,0.01294,,,,,,
938,0.012889999999999999,,,,,,
940,0.013009999999999999,,,,,,
942,0.012809999999999998,,,,,,
944,0.013040000000000001,,,,,,
946,0.013040000000000001,,,,,,
948,0.012920000000000001,,,,,,
950,0.013080000000000001,,,,,,
952,0.013000000000000001,,,,,,
954,0.013000000000000001,,,,,,
956,0.01288,,,,,,
958,0.01314,,,,,,
960,0.01321,,,,,,
962,0.013269999999999999,,,,,,
964,0.013309999999999999,,,,,,
966,0.013389999999999999,,,,,,
968,0.013300000000000001,,,,,,
970,0.013420000000000001,,,,,,
972,0.01324,,,,,,
974,0.013260000000000001,,,,,,
976,0.01322,,,,,,
978,0.01313,,,,,,
980,0.01337,,,,,,
982,0.01353,,,,,,
984,0.01345,,,,,,
986,0.013420000000000001,,,,,,
988,0.01349,,,,,,
990,0.01347,,,,,,
992,0.01341,,,,,,
994,0.01365,,,,,,
996,0.013500000000000002,,,,,,
998,0.01357,,,,,,
1000,0.01353,,,,,,
1002,0.013540000000000002,,,,,,
1004,0.013580000000000002,,,,,,
1006,0.01361,,,,,,
1008,0.01369,,,,,,
1010,0.013819999999999999,,,,,,
1012,0.01375,,,,,,
1014,0.01374,,,,,,
1016,0.01389,,,,,,
1018,0.01391,,,,,,
1020,0.01371,,,,,,
1022,0.01377,,,,,,
1024,0.01383,,,,,,
1026,0.01373,,,,,,
1028,0.01393,,,,,,
1030,0.01395,,,,,,
1032,0.01389,,,,,,
1034,0.01385,,,,,,
1036,0.01377,,,,,,
1038,0.01401,,,,,,
1040,0.01414,,,,,,
1042,0.01435,,,,,,
1044,0.01426,,,,,,
1046,0.01425,,,,,,
1048,0.01433,,,,,,
1050,0.01435,,,,,,
1052,0.014410000000000001,,,,,,
1054,0.01435,,,,,,
1056,0.01418,,,,,,
1058,0.01437,,,,,,
1060,0.01435,,,,,,
1062,0.01423,,,,,,
1064,0.01423,,,,,,
1066,0.014490000000000001,,,,,,
1068,0.01437,,,,,,
1070,0.01439,,,,,,
1072,0.014419999999999999,,,,,,
1074,0.014570000000000001,,,,,,
1076,0.014530000000000001,,,,,,
1078,0.01455,,,,,,
1080,0.014610000000000001,,,,,,
1082,0.01451,,,,,,
1084,0.014450000000000001,,,,,,
1086,0.01431,,,,,,
1088,0.014570000000000001,,,,,,
1090,0.014419999999999999,,,,,,
1092,0.0147,,,,,,
1094,0.014690000000000002,,,,,,
1096,0.01462,,,,,,
1098,0.01455,,,,,,
1100,0.014750000000000001,,,,,,
1102,0.01485,,,,,,
1104,0.01486,,,,,,
1106,0.01504,,,,,,
1108,0.015,,,,,,
1110,0.01504,,,,,,
1112,0.015029999999999998,,,,,,
1114,0.01492,,,,,,
1116,0.01482,,,,,,
1118,0.014950000000000001,,,,,,
1120,0.014830000000000001,,,,,,
1122,0.01471,,,,,,
1124,0.014750000000000001,,,,,,
1126,0.01496,,,,,,
1128,0.015189999999999999,,,,,,
1130,0.015189999999999999,,,,,,
1132,0.015300000000000001,,,,,,
1134,0.01506,,,,,,
1136,0.015269999999999999,,,,,,
1138,0.015,,,,,,
1140,0.01528,,,,,,
1142,0.015189999999999999,,,,,,
1144,0.015269999999999999,,,,,,
1146,0.01524,,,,,,
1148,0.01518,,,,,,
1150,0.01528,,,,,,
1152,0.01555,,,,,,
1154,0.01574,,,,,,
1156,0.01562,,,,,,
1158,0.01536,,,,,,
1160,0.01539,,,,,,
1162,0.01538,,,,,,
1164,0.01566,,,,,,
1166,0.01547,,,,,,
1168,0.01564,,,,,,
1170,0.01566,,,,,,
1172,0.01551,,,,,,
1174,0.01559,,,,,,
1176,0.015700000000000002,,,,,,
1178,0.01602,,,,,,
1180,0.015700000000000002,,,,,,
1182,0.01592,,,,,,
1184,0.015780000000000002,,,,,,
1186,0.01562,,,,,,
1188,0.01587,,,,,,
1190,0.01586,,,,,,
1192,0.01603,,,,,,
1194,0.0159,,,,,,
1196,0.01598,,,,,,
1198,0.01608,,,,,,
1200,0.016220000000000002,,,,,,
1202,0.016200000000000003,,,,,,
1204,0.01587,,,,,,
1206,0.01616,,,,,,
1208,0.01611,,,,,,
1210,0.016200000000000003,,,,,,
1212,0.01614,,,,,,
1214,0.01608,,,,,,
1216,0.01616,,,,,,
1218,0.01627,,,,,,
1220,0.01619,,,,,,
1222,0.01628,,,,,,
1224,0.01646,,,,,,
1226,0.01638,,,,,,
1228,0.01661,,,,,,
1230,0.01721,,,,,,
1232,0.017230000000000002,,,,,,
1234,0.01727,,,,,,
1236,0.017390000000000003,,,,,,
1238,0.017310000000000002,,,,,,
1240,0.01733,,,,,,
1242,0.01729,,,,,,
1244,0.01744,,,,,,
1246,0.01752,,,,,,
1248,0.01755,,,,,,
1250,0.01732,,,,,,
1252,0.01733,,,,,,
1254,0.01753,,,,,,
1256,0.01745,,,,,,
1258,0.01757,,,,,,
1260,0.01772,,,,,,
1262,0.017589999999999998,,,,,,
1264,0.01764,,,,,,
1266,0.017929999999999998,,,,,,
1268,0.017849999999999998,,,,,,
1270,0.01807,,,,,,
1272,0.01784,,,,,,
1274,0.01804,,,,,,
1276,0.01799,,,,,,
1278,0.01796,,,,,,
1280,0.01799,,,,,,
1282,0.01808,,,,,,
1284,0.01808,,,,,,
1286,0.01804,,,,,,
1288,0.018260000000000002,,,,,,
1290,0.01848,,,,,,
1292,0.01846,,,,,,
1294,0.01882,,,,,,
1296,0.018500000000000003,,,,,,
1298,0.01845,,,,,,
1300,0.01872,,,,,,
1302,0.01892,,,,,,
1304,0.01844,,,,,,
1306,0.0187,,,,,,
1308,0.018879999999999997,,,,,,
1310,0.01898,,,,,,
1312,0.01889,,,,,,
1314,0.01882,,,,,,
1316,0.018779999999999998,,,,,,
1318,0.01874,,,,,,
1320,0.01894,,,,,,
1322,0.01914,,,,,,
1324,0.019119999999999998,,,,,,
1326,0.019039999999999998,,,,,,
1328,0.01942,,,,,,
1330,0.019450000000000002,,,,,,
1332,0.01924,,,,,,
1334,0.019379999999999998,,,,,,
1336,0.01922,,,,,,
1338,0.0192,,,,,,
1340,0.0192,,,,,,
1342,0.01929,,,,,,
1344,0.019299999999999998,,,,,,
1346,0.019459999999999998,,,,,,
1348,0.01925,,,,,,
1350,0.01944,,,,,,
1352,0.01944,,,,,,
1354,0.019379999999999998,,,,,,
1356,0.01957,,,,,,
1358,0.01992,,,,,,
1360,0.02005,,,,,,
1362,0.01982,,,,,,
1364,0.01994,,,,,,
1366,0.02007,,,,,,
1368,0.01993,,,,,,
1370,0.02022,,,,,,
1372,0.01999,,,,,,
1374,0.01994,,,,,,
1376,0.02022,,,,,,
1378,0.02007,,,,,,
1380,0.02022,,,,,,
1382,0.020179999999999997,,,,,,
1384,0.0203,,,,,,
1386,0.020179999999999997,,,,,,
1388,0.02023,,,,,,
1390,0.020139999999999998,,,,,,
1392,0.020390000000000002,,,,,,
1394,0.020339999999999997,,,,,,
1396,0.02029,,,,,,
1398,0.02033,,,,,,
1400,0.02035,,,,,,
1402,0.02033,,,,,,
1404,0.02053,,,,,,
1406,0.020390000000000002,,,,,,
1408,0.020630000000000003,,,,,,
1410,0.02059,,,,,,
1412,0.020630000000000003,,,,,,
1414,0.02046,,,,,,
1416,0.02069,,,,,,
1418,0.02069,,,,,,
1420,0.020790000000000003,,,,,,
1422,0.02081,,,,,,
1424,0.02062,,,,,,
1426,0.02083,,,,,,
1428,0.020819999999999998,,,,,,
1430,0.020819999999999998,,,,,,
1432,0.02067,,,,,,
1434,0.02101,,,,,,
1436,0.02114,,,,,,
1438,0.021179999999999997,,,,,,
1440,0.02125,,,,,,
1442,0.02141,,,,,,
1444,0.02149,,,,,,
1446,0.02149,,,,,,
1448,0.02137,,,,,,
1450,0.02121,,,,,,
1452,0.02137,,,,,,
1454,0.02121,,,,,,
1456,0.021349999999999997,,,,,,
1458,0.021269999999999997,,,,,,
1460,0.02137,,,,,,
1462,0.0215,,,,,,
1464,0.0216,,,,,,
1466,0.02157,,,,,,
1468,0.02188,,,,,,
1470,0.02182,,,,,,
1472,0.02182,,,,,,
1474,0.021789999999999997,,,,,,
1476,0.02194,,,,,,
1478,0.021789999999999997,,,,,,
1480,0.021920000000000002,,,,,,
1482,0.022019999999999998,,,,,,
1484,0.02214,,,,,,
1486,0.022000000000000002,,,,,,
1488,0.02226,,,,,,
1490,0.02243,,,,,,
1492,0.0223,,,,,,
1494,0.022269999999999998,,,,,,
1496,0.022320000000000003,,,,,,
1498,0.02238,,,,,,
1500,0.02247,,,,,,
1502,0.02226,,,,,,
1504,0.02246,,,,,,
1506,0.022480000000000003,,,,,,
1508,0.02278,,,,,,
1510,0.022719999999999997,,,,,,
1512,0.022639999999999997,,,,,,
1514,0.02258,,,,,,
1516,0.02255,,,,,,
1518,0.022869999999999998,,,,,,
1520,0.02303,,,,,,
1522,0.02303,,,,,,
1524,0.02311,,,,,,
1526,0.02307,,,,,,
1528,0.02329,,,,,,
1530,0.02347,,,,,,
1532,0.02344,,,,,,
1534,0.02407,,,,,,
1536,0.023809999999999998,,,,,,
1538,0.023809999999999998,,,,,,
1540,0.02376,,,,,,
1542,0.023849999999999996,,,,,,
1544,0.02377,,,,,,
1546,0.023849999999999996,,,,,,
1548,0.02419,,,,,,
1550,0.02412,,,,,,
1552,0.02413,,,,,,
1554,0.024310000000000002,,,,,,
1556,0.02437,,,,,,
1558,0.02283,,,,,,
1560,0.022869999999999998,,,,,,
1562,0.022719999999999997,,,,,,
1564,0.022959999999999998,,,,,,
1566,0.02292,,,,,,
1568,0.022949999999999998,,,,,,
1570,0.02316,,,,,,
1572,0.02315,,,,,,
1574,0.02299,,,,,,
1576,0.023119999999999998,,,,,,
1578,0.02329,,,,,,
1580,0.02331,,,,,,
1581,0.02529,,,,,,
1583,0.026690000000000002,,,,,,
1585,0.02291,,,,,,
1587,0.02365,,,,,,
1589,0.02331,,,,,,
1591,0.02365,,,,,,
1593,0.02308,,,,,,
1595,0.022799999999999997,,,,,,
1597,0.02377,,,,,,
1599,0.02396,,,,,,
1601,0.02415,,,,,,
1603,0.02375,,,,,,
1605,0.024470000000000002,,,,,,
1607,0.02479,,,,,,
1609,0.02413,,,,,,
1611,0.024329999999999997,,,,,,
1613,0.02328,,,,,,
1615,0.0236,,,,,,
1616,0.0254,,,,,,
1618,0.0263,,,,,,
1620,0.02606,,,,,,
1622,0.02557,,,,,,
1624,0.026539999999999998,,,,,,
1626,0.025619999999999997,,,,,,
1628,0.02437,,,,,,
1630,0.024470000000000002,,,,,,
1632,0.02376,,,,,,
1634,0.023629999999999998,,,,,,
1636,0.02379,,,,,,
1638,0.02496,,,,,,
1640,0.024329999999999997,,,,,,
1642,0.02375,,,,,,
1644,0.023969999999999998,,,,,,
1646,0.02416,,,,,,
1648,0.02448,,,,,,
1650,0.02552,,,,,,
1652,0.02411,,,,,,
1654,0.02634,,,,,,
1656,0.02569,,,,,,
1658,0.025619999999999997,,,,,,
1660,0.026520000000000002,,,,,,
1662,0.02564,,,,,,
1664,0.0254,,,,,,
1666,0.02568,,,,,,
1668,0.025840000000000002,,,,,,
1670,0.02614,,,,,,
1672,0.0262,,,,,,
1674,0.02604,,,,,,
1676,0.02629,,,,,,
1678,0.02642,,,,,,
1680,0.02667,,,,,,
1682,0.02666,,,,,,
1684,0.02693,,,,,,
1686,0.02702,,,,,,
1688,0.02811,,,,,,
1690,0.028140000000000002,,,,,,
1692,0.02818,,,,,,
1694,0.02811,,,,,,
1696,0.02826,,,,,,
1698,0.02828,,,,,,
1700,0.02851,,,,,,
1702,0.02711,,,,,,
1704,0.02793,,,,,,
1706,0.02642,,,,,,
1708,0.02641,,,,,,
1710,0.025849999999999998,,,,,,
1712,0.026709999999999998,,,,,,
1714,0.0269,,,,,,
1716,0.027069999999999997,,,,,,
1718,0.027229999999999997,,,,,,
1720,0.02717,,,,,,
1722,0.02803,,,,,,
1724,0.02766,,,,,,
1726,0.02718,,,,,,
1728,0.02749,,,,,,
1730,0.02762,,,,,,
1732,0.02778,,,,,,
1734,0.02734,,,,,,
1736,0.027549999999999998,,,,,,
1738,0.02765,,,,,,
1740,0.02781,,,,,,
1742,0.0286,,,,,,
1744,0.027970000000000002,,,,,,
1746,0.02793,,,,,,
1748,0.0288,,,,,,
1750,0.02789,,,,,,
1752,0.02863,,,,,,
1754,0.02806,,,,,,
1756,0.02817,,,,,,
1757,0.03011,,,,,,
1759,0.028999999999999998,,,,,,
1761,0.02842,,,,,,
1763,0.02866,,,,,,
1765,0.02835,,,,,,
1767,0.02828,,,,,,
1769,0.028229999999999998,,,,,,
1771,0.02852,,,,,,
1773,0.02851,,,,,,
1775,0.028399999999999998,,,,,,
1777,0.02836,,,,,,
1779,0.02817,,,,,,
1781,0.02836,,,,,,
1783,0.02866,,,,,,
1785,0.02855,,,,,,
1787,0.02851,,,,,,
1789,0.02856,,,,,,
1791,0.02883,,,,,,
1793,0.02886,,,,,,
1795,0.028990000000000002,,,,,,
1797,0.02902,,,,,,
1799,0.02942,,,,,,
1801,0.02936,,,,,,
1803,0.02959,,,,,,
1805,0.02948,,,,,,
1807,0.02971,,,,,,
1809,0.02972,,,,,,
1811,0.02954,,,,,,
1813,0.02952,,,,,,
1815,0.029750000000000002,,,,,,
1817,0.02984,,,,,,
1819,0.03005,,,,,,
1820.3,0.02978,,,,,,
1822.3,0.03013,,,,,,
1824.3,0.030440000000000002,,,,,,
1826.3,0.03068,,,,,,
1828.3,0.03061,,,,,,
1830.3,0.03076,,,,,,
1832.3,0.03079,,,,,,
1834.3,0.031,,,,,,
1836.3,0.030950000000000002,,,,,,
1838.3,0.030950000000000002,,,,,,
1840.3,0.03124,,,,,,
1842.3,0.03125,,,,,,
1844,0.03128,,,,,,
1846,0.03139,,,,,,
1848,0.03147,,,,,,
1850,0.03136,,,,,,
1852,0.03161,,,,,,
1854,0.03169,,,,,,
1856,0.031760000000000004,,,,,,
1858,0.03184,,,,,,
1860,0.03188,,,,,,
1862,0.031939999999999996,,,,,,
1864,0.031939999999999996,,,,,,
1866,0.03204,,,,,,
1868,0.032400000000000005,,,,,,
1870,0.032400000000000005,,,,,,
1872,0.03245,,,,,,
1874,0.03249,,,,,,
1876,0.03252,,,,,,
1878,0.03265,,,,,,
1880,0.0326,,,,,,
1882,0.03293,,,,,,
1884,0.032799999999999996,,,,,,
1886,0.03277,,,,,,
1888,0.03294,,,,,,
1890,0.03305,,,,,,
1892,0.03302,,,,,,
1894,0.03318,,,,,,
1896,0.033530000000000004,,,,,,
1898,0.033460000000000004,,,,,,
1900,0.03331,,,,,,
1902,0.03339,,,,,,
1904,0.03354,,,,,,
1906,0.03359,,,,,,
1908,0.03385,,,,,,
1910,0.03371,,,,,,
1912,0.033769999999999994,,,,,,
1914,0.03386,,,,,,
1916,0.03407,,,,,,
1918,0.034140000000000004,,,,,,
1920,0.03426,,,,,,
1922,0.03415,,,,,,
1924,0.03442,,,,,,
1926,0.03433,,,,,,
1928,0.0345,,,,,,
1930,0.03459,,,,,,
1932,0.03489,,,,,,
1934,0.03492,,,,,,
1936,0.034980000000000004,,,,,,
1938,0.03511,,,,,,
1940,0.0353,,,,,,
1942,0.035179999999999996,,,,,,
1944,0.0353,,,,,,
1946,0.03548,,,,,,
1948,0.03563,,,,,,
1950,0.03555,,,,,,
1952,0.03582,,,,,,
1954,0.03603,,,,,,
1956,0.03615,,,,,,
1958,0.03627,,,,,,
1960,0.03627,,,,,,
1962,0.03644,,,,,,
1964,0.03664,,,,,,
1966,0.0368,,,,,,
1968,0.03692,,,,,,
1970,0.03687,,,,,,
1972,0.037000000000000005,,,,,,
1974,0.03728,,,,,,
1976,0.03721,,,,,,
1978,0.03728,,,,,,
1980,0.03724,,,,,,
1982,0.03732,,,,,,
1984,0.03743,,,,,,
1986,0.037559999999999996,,,,,,
1988,0.03757,,,,,,
1990,0.03773,,,,,,
1992,0.03805,,,,,,
1994,0.03805,,,,,,
1996,0.03817,,,,,,
1998,0.03838,,,,,,
2000,0.038450000000000005,,,,,,
2002,0.03848,,,,,,
2004,0.03854,,,,,,
2006,0.03856,,,,,,
2008,0.038599999999999995,,,,,,
2010,0.038900000000000004,,,,,,
2012,0.03869,,,,,,
2013.9,0.0391,,,,,,
2014,0.03914,,,,,,
2016,0.039369999999999995,,,,,,
2018,0.03954,,,,,,
2020,0.039529999999999996,,,,,,
2022,0.03962,,,,,,
2024,0.03964,,,,,,
2026,0.03976,,,,,,
2028,0.0397,,,,,,
2030,0.03961,,,,,,
2032,0.04005,,,,,,
2034,0.04026,,,,,,
2036,0.040369999999999996,,,,,,
2038,0.04066,,,,,,
2040,0.04057,,,,,,
2042,0.040670000000000005,,,,,,
2044,0.04063,,,,,,
2046,0.04086,,,,,,
2048,0.04074,,,,,,
2050,0.04093,,,,,,
2052,0.04115,,,,,,
2054,0.04125,,,,,,
2056,0.04134,,,,,,
2058,0.0415,,,,,,
2060,0.0416,,,,,,
2062,0.04179,,,,,,
2064,0.04184,,,,,,
2066,0.04162,,,,,,
2068,0.04192,,,,,,
2070,0.04206000000000001,,,,,,
2072,0.04226,,,,,,
2074,0.0425,,,,,,
2076,0.04256,,,,,,
2078,0.04304,,,,,,
2080,0.04332,,,,,,
2082,0.043449999999999996,,,,,,
2084,0.04348,,,,,,
2086,0.043769999999999996,,,,,,
2088,0.04383,,,,,,
2090,0.043840000000000004,,,,,,
2092,0.04409,,,,,,
2094,0.04413,,,,,,
2096,0.04424,,,,,,
2098,0.044199999999999996,,,,,,
2100,0.04449,,,,,,
2102,0.044610000000000004,,,,,,
2104,0.044649999999999995,,,,,,
2106,0.045,,,,,,
2108,0.04504,,,,,,
2110,0.045129999999999997,,,,,,
2112,0.045250000000000005,,,,,,
2114,0.04533,,,,,,
2116,0.04549,,,,,,
2118,0.045700000000000005,,,,,,
2120,0.04573000000000001,,,,,,
2122,0.04601,,,,,,
2124,0.04604,,,,,,
2126,0.04612,,,,,,
2128,0.046079999999999996,,,,,,
2130,0.04652,,,,,,
2132,0.04735,,,,,,
2134,0.04677,,,,,,
2136,0.04707,,,,,,
2138,0.04759,,,,,,
2140,0.04766,,,,,,
2142,0.04769999999999999,,,,,,
2144,0.04761,,,,,,
2146,0.047779999999999996,,,,,,
2148,0.04771,,,,,,
2150,0.047670000000000004,,,,,,
2152,0.04842,,,,,,
2154,0.04846,,,,,,
2156,0.04839,,,,,,
2158,0.04854,,,,,,
2160,0.04855,,,,,,
2162,0.048760000000000005,,,,,,
2164,0.04896,,,,,,
2166,0.04935,,,,,,
2168,0.049429999999999995,,,,,,
2170,0.04948,,,,,,
2172,0.04982,,,,,,
2174,0.049749999999999996,,,,,,
2176,0.04939,,,,,,
2178,0.049640000000000004,,,,,,
2180,0.04939,,,,,,
2182,0.05005,,,,,,
2184,0.049699999999999994,,,,,,
2186,0.050199999999999995,,,,,,
2188,0.050519999999999995,,,,,,
2190,0.05029,,,,,,
2192,0.05049000000000001,,,,,,
2194,0.05071,,,,,,
2196,0.050890000000000005,,,,,,
2198,0.051089999999999997,,,,,,
2200,0.05133,,,,,,
2202,0.05152999999999999,,,,,,
2204,0.051879999999999996,,,,,,
2206,0.05193,,,,,,
2208,0.051980000000000005,,,,,,
2210,0.051879999999999996,,,,,,
2212,0.05205,,,,,,
2214,0.05228,,,,,,
2216,0.05268,,,,,,
2218,0.052930000000000005,,,,,,
2220,0.05399,,,,,,
2222,0.052969999999999996,,,,,,
2224,0.05331,,,,,,
2226,0.0533,,,,,,
2228,0.052779999999999994,,,,,,
2230,0.052919999999999995,,,,,,
2232,0.05366,,,,,,
2234,0.05411,,,,,,
2236,0.054169999999999996,,,,,,
2238,0.05438,,,,,,
2240,0.05455,,,,,,
2242,0.05471,,,,,,
2244,0.05508,,,,,,
2246,0.05518,,,,,,
2248,0.0553,,,,,,
2250,0.055510000000000004,,,,,,
2252,0.05562,,,,,,
2254,0.05578,,,,,,
2256,0.056100000000000004,,,,,,
2258,0.05634,,,,,,
2260,0.05639,,,,,,
2262,0.05668,,,,,,
2264,0.05672,,,,,,
2266,0.056769999999999994,,,,,,
2268,0.05697,,,,,,
2270,0.0574,,,,,,
2272,0.05771,,,,,,
2274,0.05785,,,,,,
2276,0.057999999999999996,,,,,,
2278,0.05808,,,,,,
2280,0.058230000000000004,,,,,,
2282,0.05852,,,,,,
2284,0.05865,,,,,,
2286,0.05902,,,,,,
2288,0.05912,,,,,,
2290,0.0592,,,,,,
2292,0.059539999999999996,,,,,,
2294,0.05978,,,,,,
2296,0.05969,,,,,,
2298,0.06023,,,,,,
2300,0.0603,,,,,,
2302,0.060570000000000006,,,,,,
2304,0.06077,,,,,,
2306,0.06049,,,,,,
2308,0.06143,,,,,,
2310,0.06184,,,,,,
2312,0.062119999999999995,,,,,,
2314,0.06232,,,,,,
2316,0.062279999999999995,,,,,,
2318,0.06231,,,,,,
2320,0.06256,,,,,,
2322,0.06294,,,,,,
2324,0.06315,,,,,,
2325,0.06343,,,,,,
2327,0.0638,,,,,,
2329,0.06429,,,,,,
2331,0.06461,,,,,,
2333,0.06491,,,,,,
2335,0.06526,,,,,,
2337,0.06558,,,,,,
2339,0.06598,,,,,,
2341,0.06642,,,,,,
2343,0.06657,,,,,,
2345,0.0669,,,,,,
2347,0.06722,,,,,,
2349,0.06747,,,,,,
2351,0.06783,,,,,,
2353,0.0683,,,,,,
2355,0.06854,,,,,,
2357,0.06922,,,,,,
2359,0.06948,,,,,,
2361,0.06997,,,,,,
2363,0.07033,,,,,,
2365,0.07107999999999999,,,,,,
2367,0.07168999999999999,,,,,,
2369,0.07221,,,,,,
2371,0.07317,,,,,,
2373,0.07443,,,,,,
2375,0.0754,,,,,,
2377,0.077,,,,,,
2379,0.07968,,,,,,
2380,0.08158,,,,,,
2381,0.08553000000000001,,,,,,
2381.3,0.0888,,,,,,
2381.4,0.09426,,,,,,
2381.4,0.09679,,,,,,
2381.4,0.09756999999999999,,,,,,
2381.4,0.099,,,,,,
