Repository: janzenchoi/phd_code

# PhD Code

The following contains a collection of repositories I developed during my PhD candidature. I originally maintained the code on the GitHub organisation for the material modelling group at the Australian Nuclear Science and Technology Organisation (ANSTO; https://github.com/ACME-MG). However, it has now been moved to my account for storage. Please contact me at janzenchoi@yahoo.com for any questions regarding the code.

# Summary

The table below summarises these repositories.

| Repository    | Description | Documentation | Original Link |
|:-------------:|:-----------:|:-------------:|:-------------:|

File: myoptmat/scripts/data/creep/inl_2/AirWeld_850_43_a.csv
time,strain,temperature,stress,type,state,form,process,medium,title,youngs,poissons
0,0,850,43,creep,Ruptured,Plate,Weld,Air,AirWeld_850_43_a,153000,0.3
0,0.0,,,,,,
0.004,-0.00031,,,,,,
0.009,0.0,,,,,,
0.013,3e-05,,,,,,
0.018,5e-05,,,,,,
0.022,1e-05,,,,,,
0.026,-0.00091,,,,,,
0.031,-0.00015,,,,,,
0.035,0.00033,,,,,,
0.04,0.00021,,,,,,
0.044,0.00048,,,,,,
0.048,0.00066,,,,,,
0.053,0.0004,,,,,,
0.057,0.00078,,,,,,
0.062,0.0011899999999999999,,,,,,
0.066,0.00108,,,,,,
0.07,0.00125,,,,,,
0.075,0.0013900000000000002,,,,,,
0.079,0.00117,,,,,,
0.083,0.0013900000000000002,,,,,,
0.088,0.00132,,,,,,
0.092,0.00155,,,,,,
0.097,0.0013,,,,,,
0.101,0.00131,,,,,,
0.105,0.00181,,,,,,
0.11,0.0017100000000000001,,,,,,
0.114,0.00164,,,,,,
0.119,0.00168,,,,,,
0.123,0.00184,,,,,,
0.127,0.00193,,,,,,
0.132,0.00194,,,,,,
0.136,0.00189,,,,,,
0.141,0.0020499999999999997,,,,,,
0.145,0.00198,,,,,,
0.149,0.0018599999999999999,,,,,,
0.154,0.00198,,,,,,
0.158,0.00196,,,,,,
0.163,0.0023,,,,,,
0.167,0.00211,,,,,,
0.171,0.00208,,,,,,
0.176,0.00218,,,,,,
0.18,0.00247,,,,,,
0.185,0.0023499999999999997,,,,,,
0.189,0.0022,,,,,,
0.193,0.00208,,,,,,
0.198,0.00212,,,,,,
0.202,0.00231,,,,,,
0.207,0.0019500000000000001,,,,,,
0.211,0.0023599999999999997,,,,,,
0.215,0.0023499999999999997,,,,,,
0.22,0.00227,,,,,,
0.224,0.0022,,,,,,
0.229,0.0023,,,,,,
0.233,0.0023799999999999997,,,,,,
0.237,0.00245,,,,,,
0.242,0.0023799999999999997,,,,,,
0.246,0.00223,,,,,,
0.25,0.00243,,,,,,
2.25,0.00433,,,,,,
4.25,0.00496,,,,,,
6.25,0.005410000000000001,,,,,,
8.25,0.00547,,,,,,
9.003,0.00577,,,,,,
10,0.00559,,,,,,
12,0.00602,,,,,,
14,0.00728,,,,,,
14.746,0.007169999999999999,,,,,,
16.746,0.00737,,,,,,
18.746,0.00772,,,,,,
20.746,0.00776,,,,,,
22.746,0.00771,,,,,,
24.196,0.00726,,,,,,
26.053,0.00701,,,,,,
28,0.00714,,,,,,
30,0.00705,,,,,,
32,0.00715,,,,,,
34,0.00732,,,,,,
36,0.0076300000000000005,,,,,,
38,0.0074399999999999996,,,,,,
40,0.0074199999999999995,,,,,,
42,0.00751,,,,,,
44,0.00781,,,,,,
46,0.00777,,,,,,
48,0.00799,,,,,,
50,0.00772,,,,,,
52,0.00807,,,,,,
54,0.00801,,,,,,
56,0.00781,,,,,,
58,0.00787,,,,,,
60,0.00814,,,,,,
62,0.008100000000000001,,,,,,
64,0.00823,,,,,,
66,0.00821,,,,,,
68,0.00823,,,,,,
70,0.008409999999999999,,,,,,
72,0.008369999999999999,,,,,,
74,0.00857,,,,,,
76,0.00839,,,,,,
78,0.00845,,,,,,
80,0.008579999999999999,,,,,,
82,0.0088,,,,,,
84,0.00878,,,,,,
86,0.00893,,,,,,
88,0.00882,,,,,,
90,0.0088,,,,,,
92,0.008960000000000001,,,,,,
94,0.00887,,,,,,
96,0.00914,,,,,,
98,0.00903,,,,,,
100,0.00905,,,,,,
102,0.009000000000000001,,,,,,
104,0.00923,,,,,,
106,0.009479999999999999,,,,,,
108,0.009130000000000001,,,,,,
110,0.009559999999999999,,,,,,
112,0.009479999999999999,,,,,,
114,0.009389999999999999,,,,,,
116,0.009519999999999999,,,,,,
118,0.00949,,,,,,
120,0.0095,,,,,,
122,0.00959,,,,,,
124,0.00959,,,,,,
126,0.00991,,,,,,
128,0.00993,,,,,,
130,0.00984,,,,,,
132,0.00986,,,,,,
134,0.00998,,,,,,
136,0.009729999999999999,,,,,,
138,0.010129999999999998,,,,,,
140,0.00984,,,,,,
142,0.00999,,,,,,
144,0.009899999999999999,,,,,,
146,0.01006,,,,,,
148,0.00997,,,,,,
150,0.00997,,,,,,
152,0.01011,,,,,,
154,0.01018,,,,,,
156,0.010289999999999999,,,,,,
158,0.01035,,,,,,
160,0.01048,,,,,,
162,0.0104,,,,,,
164,0.01027,,,,,,
166,0.010329999999999999,,,,,,
168,0.01018,,,,,,
170,0.01044,,,,,,
172,0.01042,,,,,,
174,0.010360000000000001,,,,,,
176,0.010620000000000001,,,,,,
178,0.01069,,,,,,
180,0.01079,,,,,,
182,0.010660000000000001,,,,,,
184,0.011080000000000001,,,,,,
186,0.01079,,,,,,
188,0.010629999999999999,,,,,,
190,0.01084,,,,,,
192,0.01053,,,,,,
194,0.01054,,,,,,
196,0.01053,,,,,,
198,0.01087,,,,,,
200,0.01089,,,,,,
202,0.010920000000000001,,,,,,
204,0.01113,,,,,,
206,0.011040000000000001,,,,,,
208,0.01106,,,,,,
210,0.01129,,,,,,
212,0.011120000000000001,,,,,,
214,0.01094,,,,,,
216,0.01121,,,,,,
218,0.01115,,,,,,
220,0.011399999999999999,,,,,,
222,0.01135,,,,,,
224,0.01153,,,,,,
226,0.01155,,,,,,
228,0.011430000000000001,,,,,,
230,0.011279999999999998,,,,,,
232,0.011559999999999999,,,,,,
234,0.01137,,,,,,
236,0.01133,,,,,,
238,0.01153,,,,,,
240,0.011430000000000001,,,,,,
242,0.01165,,,,,,
244,0.01153,,,,,,
246,0.01137,,,,,,
248,0.011699999999999999,,,,,,
250,0.01176,,,,,,
252,0.01169,,,,,,
254,0.01203,,,,,,
256,0.01188,,,,,,
258,0.01153,,,,,,
260,0.011819999999999999,,,,,,
262,0.01173,,,,,,
264,0.01179,,,,,,
266,0.01183,,,,,,
268,0.01198,,,,,,
270,0.01188,,,,,,
272,0.01176,,,,,,
274,0.01196,,,,,,
276,0.01188,,,,,,
278,0.0121,,,,,,
280,0.01207,,,,,,
282,0.012110000000000001,,,,,,
284,0.012,,,,,,
286,0.011890000000000001,,,,,,
288,0.012,,,,,,
290,0.01191,,,,,,
292,0.011779999999999999,,,,,,
294,0.01198,,,,,,
296,0.01238,,,,,,
298,0.01202,,,,,,
300,0.0121,,,,,,
302,0.01221,,,,,,
304,0.01228,,,,,,
306,0.0123,,,,,,
308,0.01238,,,,,,
310,0.012159999999999999,,,,,,
312,0.01242,,,,,,
314,0.012350000000000002,,,,,,
316,0.012119999999999999,,,,,,
318,0.01232,,,,,,
320,0.012709999999999999,,,,,,
322,0.01253,,,,,,
324,0.01264,,,,,,
326,0.01238,,,,,,
328,0.01244,,,,,,
330,0.01246,,,,,,
332,0.01252,,,,,,
334,0.012430000000000002,,,,,,
336,0.01261,,,,,,
338,0.01278,,,,,,
340,0.01246,,,,,,
342,0.012729999999999998,,,,,,
344,0.012729999999999998,,,,,,
346,0.01262,,,,,,
348,0.01311,,,,,,
350,0.01291,,,,,,
352,0.012889999999999999,,,,,,
354,0.01302,,,,,,
356,0.01314,,,,,,
358,0.01316,,,,,,
361.52,0.01357,,,,,,
362.34,0.01341,,,,,,
364.34,0.013560000000000001,,,,,,
366.34,0.01357,,,,,,
366.5,0.013340000000000001,,,,,,
368.5,0.01361,,,,,,
370.5,0.01336,,,,,,
372.5,0.01359,,,,,,
374.5,0.0137,,,,,,
376.5,0.013500000000000002,,,,,,
378.5,0.01355,,,,,,
380.5,0.013500000000000002,,,,,,
382.5,0.01374,,,,,,
384.5,0.01363,,,,,,
386.5,0.01337,,,,,,
388.5,0.01336,,,,,,
390.5,0.01336,,,,,,
392.5,0.01349,,,,,,
394.5,0.013540000000000002,,,,,,
396.5,0.013680000000000001,,,,,,
398.5,0.01387,,,,,,
400.5,0.01374,,,,,,
402.5,0.01351,,,,,,
404.5,0.01365,,,,,,
406.5,0.01359,,,,,,
408.5,0.01381,,,,,,
410.5,0.01366,,,,,,
412.5,0.013819999999999999,,,,,,
414.5,0.01381,,,,,,
416.5,0.013540000000000002,,,,,,
418.5,0.01391,,,,,,
420.5,0.01359,,,,,,
422.5,0.01391,,,,,,
424.5,0.0137,,,,,,
426.5,0.01379,,,,,,
428.5,0.01379,,,,,,
430.5,0.01406,,,,,,
432.05,0.013839999999999998,,,,,,
434.04,0.013859999999999999,,,,,,
436.04,0.01431,,,,,,
438.04,0.014190000000000001,,,,,,
440.04,0.013879999999999998,,,,,,
442.04,0.01435,,,,,,
444.04,0.01409,,,,,,
446.04,0.0139,,,,,,
448.04,0.014150000000000001,,,,,,
450.04,0.01387,,,,,,
452.04,0.013919999999999998,,,,,,
454.04,0.01399,,,,,,
456,0.0141,,,,,,
458,0.0141,,,,,,
460,0.01417,,,,,,
462,0.01369,,,,,,
464,0.01424,,,,,,
466,0.013999999999999999,,,,,,
468,0.01428,,,,,,
470,0.01432,,,,,,
472,0.0144,,,,,,
474,0.01426,,,,,,
476,0.014499999999999999,,,,,,
478,0.01424,,,,,,
480,0.014410000000000001,,,,,,
482,0.01471,,,,,,
484,0.01462,,,,,,
486,0.01463,,,,,,
488,0.01481,,,,,,
490,0.0146,,,,,,
492,0.014910000000000001,,,,,,
494,0.01472,,,,,,
496,0.014790000000000001,,,,,,
498,0.01467,,,,,,
500,0.01497,,,,,,
502,0.01485,,,,,,
504,0.01496,,,,,,
506,0.01476,,,,,,
508,0.01456,,,,,,
510,0.014879999999999999,,,,,,
512,0.01506,,,,,,
514,0.01477,,,,,,
516,0.014990000000000002,,,,,,
518,0.01481,,,,,,
520,0.014910000000000001,,,,,,
522,0.01517,,,,,,
524,0.015,,,,,,
526,0.015269999999999999,,,,,,
528,0.015229999999999999,,,,,,
530,0.01518,,,,,,
532,0.01497,,,,,,
534,0.01521,,,,,,
536,0.01533,,,,,,
538,0.015260000000000001,,,,,,
540,0.015189999999999999,,,,,,
542,0.01521,,,,,,
544,0.01524,,,,,,
546,0.015189999999999999,,,,,,
548,0.01541,,,,,,
550,0.015189999999999999,,,,,,
552,0.015149999999999999,,,,,,
554,0.01528,,,,,,
556,0.015149999999999999,,,,,,
558,0.01539,,,,,,
560,0.01517,,,,,,
562,0.01528,,,,,,
564,0.01506,,,,,,
566,0.01542,,,,,,
568,0.01509,,,,,,
570,0.01546,,,,,,
572,0.01548,,,,,,
574,0.01548,,,,,,
576,0.01528,,,,,,
578,0.01548,,,,,,
580,0.015349999999999999,,,,,,
582,0.01537,,,,,,
584,0.01555,,,,,,
586,0.015189999999999999,,,,,,
588,0.01555,,,,,,
590,0.01554,,,,,,
592,0.01559,,,,,,
594,0.015489999999999999,,,,,,
596,0.01562,,,,,,
598,0.0158,,,,,,
600,0.01571,,,,,,
602,0.015489999999999999,,,,,,
604,0.01573,,,,,,
606,0.01598,,,,,,
608,0.015629999999999998,,,,,,
610,0.01571,,,,,,
612,0.015569999999999999,,,,,,
614,0.01593,,,,,,
616,0.01564,,,,,,
618,0.01595,,,,,,
620,0.01544,,,,,,
622,0.01572,,,,,,
624,0.015629999999999998,,,,,,
626,0.01575,,,,,,
628,0.01589,,,,,,
630,0.01576,,,,,,
632,0.015629999999999998,,,,,,
634,0.01593,,,,,,
636,0.01591,,,,,,
638,0.015569999999999999,,,,,,
640,0.01564,,,,,,
642,0.01582,,,,,,
644,0.01586,,,,,,
646,0.01587,,,,,,
648,0.01586,,,,,,
650,0.01562,,,,,,
652,0.01591,,,,,,
654,0.01593,,,,,,
656,0.01607,,,,,,
658,0.01617,,,,,,
660,0.016040000000000002,,,,,,
662,0.01589,,,,,,
664,0.01599,,,,,,
666,0.016120000000000002,,,,,,
668,0.01609,,,,,,
670,0.01589,,,,,,
672,0.01617,,,,,,
674,0.0161,,,,,,
676,0.01603,,,,,,
678,0.01636,,,,,,
680,0.01628,,,,,,
682,0.01607,,,,,,
684,0.01625,,,,,,
686,0.01644,,,,,,
688,0.01634,,,,,,
690,0.016390000000000002,,,,,,
692,0.01653,,,,,,
694,0.01628,,,,,,
696,0.01623,,,,,,
698,0.016220000000000002,,,,,,
700,0.01634,,,,,,
702,0.01626,,,,,,
704,0.01717,,,,,,
706,0.0163,,,,,,
708,0.01635,,,,,,
710,0.0163,,,,,,
712,0.01641,,,,,,
714,0.016390000000000002,,,,,,
716,0.016399999999999998,,,,,,
718,0.01662,,,,,,
720,0.01686,,,,,,
722,0.01637,,,,,,
724,0.0167,,,,,,
726,0.01635,,,,,,
728,0.01657,,,,,,
730,0.01641,,,,,,
732,0.01654,,,,,,
734,0.01652,,,,,,
736,0.01664,,,,,,
738,0.01662,,,,,,
740,0.01663,,,,,,
742,0.016659999999999998,,,,,,
744,0.016659999999999998,,,,,,
746,0.01684,,,,,,
748,0.01686,,,,,,
750,0.01677,,,,,,
752,0.01685,,,,,,
754,0.01662,,,,,,
756,0.01702,,,,,,
758,0.01676,,,,,,
760,0.01672,,,,,,
762,0.01709,,,,,,
764,0.016819999999999998,,,,,,
766,0.016890000000000002,,,,,,
768,0.017079999999999998,,,,,,
770,0.01649,,,,,,
772,0.01698,,,,,,
774,0.01703,,,,,,
776,0.0172,,,,,,
778,0.016819999999999998,,,,,,
780,0.01676,,,,,,
782,0.01691,,,,,,
784,0.016730000000000002,,,,,,
786,0.01698,,,,,,
788,0.017,,,,,,
790,0.01691,,,,,,
792,0.01691,,,,,,
794,0.01711,,,,,,
796,0.01679,,,,,,
798,0.01688,,,,,,
800,0.01694,,,,,,
802,0.01722,,,,,,
804,0.01706,,,,,,
806,0.017150000000000002,,,,,,
808,0.01726,,,,,,
810,0.017,,,,,,
812,0.01697,,,,,,
814,0.017490000000000002,,,,,,
816,0.01698,,,,,,
818,0.01709,,,,,,
820,0.0169,,,,,,
822,0.01712,,,,,,
824,0.01721,,,,,,
826,0.0174,,,,,,
828,0.0173,,,,,,
830,0.017159999999999998,,,,,,
832,0.017410000000000002,,,,,,
834,0.01752,,,,,,
836,0.017310000000000002,,,,,,
838,0.01722,,,,,,
840,0.01709,,,,,,
842,0.01722,,,,,,
844,0.017159999999999998,,,,,,
846,0.01756,,,,,,
848,0.01765,,,,,,
850,0.01765,,,,,,
852,0.01756,,,,,,
854,0.01762,,,,,,
856,0.017410000000000002,,,,,,
858,0.01745,,,,,,
860,0.017410000000000002,,,,,,
862,0.017390000000000003,,,,,,
864,0.01717,,,,,,
866,0.01738,,,,,,
868,0.01761,,,,,,
870,0.01779,,,,,,
872,0.01753,,,,,,
874,0.01762,,,,,,
876,0.01754,,,,,,
878,0.01784,,,,,,
880,0.01774,,,,,,
882,0.01761,,,,,,
884,0.017669999999999998,,,,,,
886,0.01774,,,,,,
888,0.0177,,,,,,
890,0.017490000000000002,,,,,,
892,0.01762,,,,,,
894,0.01765,,,,,,
896,0.01783,,,,,,
898,0.017589999999999998,,,,,,
900,0.017769999999999998,,,,,,
902,0.01784,,,,,,
904,0.01779,,,,,,
906,0.01784,,,,,,
908,0.01758,,,,,,
910,0.01771,,,,,,
912,0.01788,,,,,,
914,0.01756,,,,,,
916,0.01824,,,,,,
918,0.017849999999999998,,,,,,
920,0.01794,,,,,,
922,0.01772,,,,,,
924,0.01772,,,,,,
926,0.01781,,,,,,
928,0.01776,,,,,,
930,0.01775,,,,,,
932,0.01794,,,,,,
934,0.01758,,,,,,
936,0.017929999999999998,,,,,,
938,0.01788,,,,,,
940,0.01794,,,,,,
942,0.01776,,,,,,
944,0.01786,,,,,,
946,0.01786,,,,,,
948,0.01817,,,,,,
950,0.01788,,,,,,
952,0.01802,,,,,,
954,0.01797,,,,,,
956,0.01798,,,,,,
958,0.01806,,,,,,
960,0.01807,,,,,,
962,0.01807,,,,,,
964,0.01789,,,,,,
966,0.01765,,,,,,
968,0.018009999999999998,,,,,,
970,0.01807,,,,,,
973.02,0.017849999999999998,,,,,,
975.02,0.017589999999999998,,,,,,
977.02,0.01781,,,,,,
979.02,0.01768,,,,,,
981.02,0.0177,,,,,,
983.02,0.01775,,,,,,
985.02,0.01762,,,,,,
987.02,0.017849999999999998,,,,,,
989.02,0.01775,,,,,,
991.02,0.01794,,,,,,
993.02,0.0179,,,,,,
994.09,0.01808,,,,,,
996.09,0.017769999999999998,,,,,,
998.09,0.017929999999999998,,,,,,
1000.1,0.01794,,,,,,
1002.1,0.01794,,,,,,
1004.1,0.01765,,,,,,
1006.1,0.01806,,,,,,
1008.1,0.01815,,,,,,
1010.1,0.0179,,,,,,
1012.1,0.017920000000000002,,,,,,
1014.1,0.01824,,,,,,
1016.1,0.01799,,,,,,
1018.1,0.01803,,,,,,
1020.1,0.017849999999999998,,,,,,
1022.1,0.01813,,,,,,
1024.1,0.017920000000000002,,,,,,
1026.1,0.018260000000000002,,,,,,
1028.1,0.01822,,,,,,
1030.1,0.01824,,,,,,
1032,0.0179,,,,,,
1034,0.01784,,,,,,
1036,0.01825,,,,,,
1038,0.018009999999999998,,,,,,
1040,0.01817,,,,,,
1042,0.01817,,,,,,
1044,0.018349999999999998,,,,,,
1046,0.01817,,,,,,
1048,0.018189999999999998,,,,,,
1050,0.01802,,,,,,
1052,0.0183,,,,,,
1054,0.01857,,,,,,
1056,0.01811,,,,,,
1058,0.01816,,,,,,
1060,0.01861,,,,,,
1062,0.0183,,,,,,
1064,0.01846,,,,,,
1066,0.018260000000000002,,,,,,
1068,0.01829,,,,,,
1070,0.01838,,,,,,
1072,0.01862,,,,,,
1074,0.01825,,,,,,
1076,0.01822,,,,,,
1078,0.01846,,,,,,
1080,0.018420000000000002,,,,,,
1082,0.01813,,,,,,
1084,0.01844,,,,,,
1086,0.01844,,,,,,
1088,0.018799999999999997,,,,,,
1090,0.01869,,,,,,
1092,0.018189999999999998,,,,,,
1094,0.01889,,,,,,
1096,0.018340000000000002,,,,,,
1098,0.01847,,,,,,
1100,0.01839,,,,,,
1102,0.01838,,,,,,
1104,0.01867,,,,,,
1106,0.01872,,,,,,
1108,0.01879,,,,,,
1110,0.01874,,,,,,
1112,0.0187,,,,,,
1114,0.018959999999999998,,,,,,
1116,0.01862,,,,,,
1118,0.01867,,,,,,
1120,0.01874,,,,,,
1122,0.01867,,,,,,
1124,0.01875,,,,,,
1126,0.018959999999999998,,,,,,
1128,0.01848,,,,,,
1130,0.018799999999999997,,,,,,
1132,0.01881,,,,,,
1134,0.01862,,,,,,
1136,0.01874,,,,,,
1138,0.018879999999999997,,,,,,
1140,0.01869,,,,,,
1142,0.018779999999999998,,,,,,
1144,0.01897,,,,,,
1146,0.01885,,,,,,
1148,0.01869,,,,,,
1150,0.01883,,,,,,
1152,0.01908,,,,,,
1154,0.01921,,,,,,
1156,0.01905,,,,,,
1158,0.01915,,,,,,
1160,0.01923,,,,,,
1162,0.01914,,,,,,
1164,0.01898,,,,,,
1166,0.0192,,,,,,
1168,0.01916,,,,,,
1170,0.01928,,,,,,
1172,0.01942,,,,,,
1174,0.0191,,,,,,
1176,0.01932,,,,,,
1178,0.01929,,,,,,
1180,0.019370000000000002,,,,,,
1182,0.019379999999999998,,,,,,
1184,0.019530000000000002,,,,,,
1186,0.01914,,,,,,
1188,0.01905,,,,,,
1190,0.01924,,,,,,
1192,0.01923,,,,,,
1194,0.01956,,,,,,
1196,0.01939,,,,,,
1198,0.0192,,,,,,
1200,0.01926,,,,,,
1202,0.01939,,,,,,
1204,0.01951,,,,,,
1206,0.01929,,,,,,
1208,0.01928,,,,,,
1210,0.01943,,,,,,
1212,0.01959,,,,,,
1214,0.01923,,,,,,
1216,0.01928,,,,,,
1218,0.019110000000000002,,,,,,
1220,0.01982,,,,,,
1222,0.01944,,,,,,
1224,0.01952,,,,,,
1226,0.01973,,,,,,
1228,0.01941,,,,,,
1230,0.019530000000000002,,,,,,
1232,0.01947,,,,,,
1234,0.019379999999999998,,,,,,
1236,0.019370000000000002,,,,,,
1238,0.0196,,,,,,
1240,0.01947,,,,,,
1242,0.01943,,,,,,
1244,0.01933,,,,,,
1246,0.01951,,,,,,
1248,0.01977,,,,,,
1250,0.01964,,,,,,
1252,0.01962,,,,,,
1254,0.019299999999999998,,,,,,
1256,0.01982,,,,,,
1258,0.01975,,,,,,
1260,0.01944,,,,,,
1262,0.01941,,,,,,
1264,0.01975,,,,,,
1266,0.019710000000000002,,,,,,
1268,0.01977,,,,,,
1270,0.01997,,,,,,
1272,0.01986,,,,,,
1273,0.01964,,,,,,
1275,0.019870000000000002,,,,,,
1277,0.02001,,,,,,
1279,0.01988,,,,,,
1281,0.01998,,,,,,
1283,0.020030000000000003,,,,,,
1285,0.01988,,,,,,
1287,0.02029,,,,,,
1289,0.01988,,,,,,
1291,0.01975,,,,,,
1293,0.01992,,,,,,
1295,0.01988,,,,,,
1297,0.01998,,,,,,
1299,0.02,,,,,,
1301,0.01997,,,,,,
1303,0.01952,,,,,,
1305,0.01965,,,,,,
1307,0.01966,,,,,,
1309,0.01955,,,,,,
1311,0.01948,,,,,,
1313,0.01986,,,,,,
1315,0.01956,,,,,,
1317,0.01959,,,,,,
1319,0.01944,,,,,,
1321,0.019459999999999998,,,,,,
1326.7,0.0195,,,,,,
1328.7,0.01993,,,,,,
1330.7,0.01947,,,,,,
1332.7,0.01964,,,,,,
1334.7,0.01975,,,,,,
1336.7,0.01969,,,,,,
1338.7,0.01952,,,,,,
1340.7,0.01975,,,,,,
1342.7,0.01955,,,,,,
1344.7,0.01997,,,,,,
1345.1,0.01973,,,,,,
1347.1,0.01975,,,,,,
1349.1,0.01962,,,,,,
1351.1,0.01998,,,,,,
1353.1,0.01991,,,,,,
1355.1,0.01982,,,,,,
1357.1,0.01962,,,,,,
1359.1,0.019799999999999998,,,,,,
1361.1,0.01982,,,,,,
1363.1,0.01993,,,,,,
1365.1,0.01989,,,,,,
1367.1,0.01991,,,,,,
1369.1,0.020099999999999996,,,,,,
1371.1,0.019790000000000002,,,,,,
1373.1,0.01991,,,,,,
1375.1,0.01986,,,,,,
1377,0.020059999999999998,,,,,,
1379,0.01977,,,,,,
1381,0.019799999999999998,,,,,,
1383,0.01991,,,,,,
1385,0.01965,,,,,,
1387,0.02007,,,,,,
1389,0.01993,,,,,,
1391,0.02009,,,,,,
1393,0.01975,,,,,,
1395,0.01991,,,,,,
1397,0.02007,,,,,,
1399,0.02024,,,,,,
1401,0.020179999999999997,,,,,,
1403,0.01994,,,,,,
1405,0.01994,,,,,,
1407,0.020110000000000003,,,,,,
1409,0.02029,,,,,,
1411,0.01996,,,,,,
1413,0.02023,,,,,,
1415,0.020569999999999998,,,,,,
1417,0.020019999999999996,,,,,,
1419,0.02007,,,,,,
1421,0.02025,,,,,,
1423,0.02043,,,,,,
1425,0.02016,,,,,,
1427,0.020409999999999998,,,,,,
1429,0.02021,,,,,,
1431,0.02028,,,,,,
1433,0.02036,,,,,,
1435,0.0206,,,,,,
1437,0.02048,,,,,,
1439,0.02061,,,,,,
1441,0.02033,,,,,,
1443,0.020560000000000002,,,,,,
1445,0.020819999999999998,,,,,,
1447,0.02078,,,,,,
1449,0.02059,,,,,,
1451,0.020550000000000002,,,,,,
1453,0.020649999999999998,,,,,,
1455,0.020739999999999998,,,,,,
1457,0.02084,,,,,,
1459,0.020720000000000002,,,,,,
1461,0.020390000000000002,,,,,,
1463,0.020739999999999998,,,,,,
1465,0.02078,,,,,,
1467,0.02092,,,,,,
1469,0.02096,,,,,,
1471,0.02113,,,,,,
1473,0.020790000000000003,,,,,,
1475,0.02105,,,,,,
1477,0.020950000000000003,,,,,,
1479,0.021230000000000002,,,,,,
1481,0.020950000000000003,,,,,,
1483,0.02099,,,,,,
1485,0.02088,,,,,,
1487,0.021240000000000002,,,,,,
1489,0.02083,,,,,,
1491,0.02088,,,,,,
1493,0.02114,,,,,,
1495,0.02108,,,,,,
1497,0.02097,,,,,,
1499,0.021,,,,,,
1501,0.0212,,,,,,
1503,0.021110000000000004,,,,,,
1505,0.02131,,,,,,
1507,0.02114,,,,,,
1509,0.02125,,,,,,
1511,0.02145,,,,,,
1513,0.021320000000000002,,,,,,
1515,0.021179999999999997,,,,,,
1517,0.02131,,,,,,
1519,0.02137,,,,,,
1521,0.020819999999999998,,,,,,
1523,0.021560000000000003,,,,,,
1525,0.02131,,,,,,
1527,0.02129,,,,,,
1529,0.02113,,,,,,
1531,0.02125,,,,,,
1533,0.021230000000000002,,,,,,
1535,0.02138,,,,,,
1537,0.02147,,,,,,
1539,0.02125,,,,,,
1541,0.02141,,,,,,
1543,0.02145,,,,,,
1545,0.02125,,,,,,
1547,0.02167,,,,,,
1549,0.02152,,,,,,
1551,0.02165,,,,,,
1553,0.02152,,,,,,
1555,0.021429999999999998,,,,,,
1557,0.02136,,,,,,
1559,0.021789999999999997,,,,,,
1561,0.02188,,,,,,
1563,0.02177,,,,,,
1565,0.02154,,,,,,
1567,0.02186,,,,,,
1569,0.02173,,,,,,
1571,0.02167,,,,,,
1573,0.021429999999999998,,,,,,
1575,0.02181,,,,,,
1577,0.021560000000000003,,,,,,
1579,0.02199,,,,,,
1581,0.021949999999999997,,,,,,
1583,0.02188,,,,,,
1585,0.02197,,,,,,
1587,0.02197,,,,,,
1589,0.022170000000000002,,,,,,
1591,0.02186,,,,,,
1593,0.02214,,,,,,
1595,0.02169,,,,,,
1597,0.021869999999999997,,,,,,
1599,0.02235,,,,,,
1601,0.022010000000000002,,,,,,
1603,0.022000000000000002,,,,,,
1605,0.02226,,,,,,
1607,0.02231,,,,,,
1609,0.022099999999999998,,,,,,
1611,0.02226,,,,,,
1613,0.02221,,,,,,
1615,0.022099999999999998,,,,,,
1617,0.02236,,,,,,
1619,0.022090000000000002,,,,,,
1621,0.02205,,,,,,
1623,0.022090000000000002,,,,,,
1625,0.02254,,,,,,
1627,0.02253,,,,,,
1629,0.022320000000000003,,,,,,
1631,0.02253,,,,,,
1633,0.022770000000000002,,,,,,
1635,0.02292,,,,,,
1637,0.02241,,,,,,
1639,0.0225,,,,,,
1641,0.02259,,,,,,
1643,0.02241,,,,,,
1645,0.02276,,,,,,
1647,0.02258,,,,,,
1649,0.02265,,,,,,
1651,0.022690000000000002,,,,,,
1653,0.022719999999999997,,,,,,
1655,0.02307,,,,,,
1657,0.02258,,,,,,
1659,0.02289,,,,,,
1661,0.022940000000000002,,,,,,
1663,0.0229,,,,,,
1665,0.022949999999999998,,,,,,
1667,0.02292,,,,,,
1669,0.02318,,,,,,
1671,0.02307,,,,,,
1673,0.022940000000000002,,,,,,
1675,0.022949999999999998,,,,,,
1677,0.023090000000000003,,,,,,
1679,0.02292,,,,,,
1681,0.02307,,,,,,
1683,0.02316,,,,,,
1685,0.02336,,,,,,
1687,0.0233,,,,,,
1689,0.02321,,,,,,
1691,0.02299,,,,,,
1693,0.0233,,,,,,
1695,0.02321,,,,,,
1697,0.02339,,,,,,
1699,0.023530000000000002,,,,,,
1701,0.023700000000000002,,,,,,
1703,0.02344,,,,,,
1705,0.02355,,,,,,
1707,0.023639999999999998,,,,,,
1709,0.023809999999999998,,,,,,
1711,0.023479999999999997,,,,,,
1713,0.02368,,,,,,
1715,0.023799999999999998,,,,,,
1717,0.023620000000000002,,,,,,
1719,0.02344,,,,,,
1721,0.02367,,,,,,
1723,0.023620000000000002,,,,,,
1725,0.02376,,,,,,
1727,0.023629999999999998,,,,,,
1729,0.02399,,,,,,
1731,0.02375,,,,,,
1733,0.02334,,,,,,
1735,0.02418,,,,,,
1737,0.024,,,,,,
1739,0.024249999999999997,,,,,,
1741,0.02399,,,,,,
1743,0.023719999999999998,,,,,,
1745,0.023799999999999998,,,,,,
1747,0.023610000000000003,,,,,,
1749,0.02398,,,,,,
1751,0.02377,,,,,,
1753,0.02391,,,,,,
1755,0.02436,,,,,,
1757,0.0239,,,,,,
1759,0.02398,,,,,,
1761,0.024390000000000002,,,,,,
1763,0.02434,,,,,,
1765,0.024569999999999998,,,,,,
1767,0.024319999999999998,,,,,,
1769,0.024249999999999997,,,,,,
1771,0.02465,,,,,,
1773,0.0245,,,,,,
1775,0.02434,,,,,,
1777,0.02456,,,,,,
1779,0.02477,,,,,,
1781,0.024310000000000002,,,,,,
1783,0.024569999999999998,,,,,,
1785,0.02458,,,,,,
1787,0.02466,,,,,,
1789,0.02453,,,,,,
1791,0.024860000000000004,,,,,,
1793,0.024540000000000003,,,,,,
1795,0.02467,,,,,,
1797,0.02476,,,,,,
1799,0.02475,,,,,,
1801,0.024929999999999997,,,,,,
1803,0.02488,,,,,,
1805,0.02495,,,,,,
1807,0.024940000000000004,,,,,,
1809,0.024849999999999997,,,,,,
1811,0.02503,,,,,,
1813,0.02504,,,,,,
1815,0.02511,,,,,,
1817,0.025169999999999998,,,,,,
1819,0.02504,,,,,,
1821,0.025070000000000002,,,,,,
1823,0.0254,,,,,,
1825,0.02511,,,,,,
1827,0.02533,,,,,,
1829,0.025419999999999998,,,,,,
1831,0.02522,,,,,,
1833,0.025539999999999997,,,,,,
1835,0.025179999999999998,,,,,,
1837,0.02548,,,,,,
1839,0.02511,,,,,,
1841,0.0252,,,,,,
1843,0.02558,,,,,,
1845,0.025249999999999998,,,,,,
1847,0.025619999999999997,,,,,,
1849,0.0253,,,,,,
1849.1,0.02551,,,,,,
1851.1,0.025830000000000002,,,,,,
1853,0.02581,,,,,,
1855,0.026019999999999998,,,,,,
1857,0.026080000000000002,,,,,,
1859,0.02601,,,,,,
1861,0.02612,,,,,,
1863,0.02605,,,,,,
1865,0.02617,,,,,,
1867,0.02617,,,,,,
1869,0.02617,,,,,,
1871,0.02619,,,,,,
1873,0.02643,,,,,,
1875,0.02612,,,,,,
1877,0.02635,,,,,,
1879,0.026080000000000002,,,,,,
1881,0.02638,,,,,,
1883,0.02629,,,,,,
1885,0.02665,,,,,,
1887,0.02633,,,,,,
1889,0.02635,,,,,,
1891,0.02651,,,,,,
1893,0.026389999999999997,,,,,,
1895,0.02643,,,,,,
1897,0.026600000000000002,,,,,,
1899,0.02665,,,,,,
1901,0.026869999999999998,,,,,,
1903,0.02643,,,,,,
1905,0.026709999999999998,,,,,,
1907,0.02705,,,,,,
1909,0.02661,,,,,,
1911,0.02696,,,,,,
1913,0.02711,,,,,,
1915,0.02689,,,,,,
1917,0.02685,,,,,,
1919,0.027360000000000002,,,,,,
1921,0.026869999999999998,,,,,,
1923,0.027120000000000002,,,,,,
1925,0.02706,,,,,,
1927,0.02709,,,,,,
1929,0.02698,,,,,,
1931,0.02718,,,,,,
1933,0.02733,,,,,,
1935,0.02743,,,,,,
1937,0.02757,,,,,,
1939,0.027639999999999998,,,,,,
1941,0.02757,,,,,,
1943,0.027360000000000002,,,,,,
1945,0.027770000000000003,,,,,,
1947,0.02754,,,,,,
1949,0.02759,,,,,,
1951,0.0277,,,,,,
1953,0.02774,,,,,,
1955,0.02787,,,,,,
1957,0.02802,,,,,,
1959,0.02804,,,,,,
1961,0.02788,,,,,,
1963,0.028239999999999998,,,,,,
1965,0.02809,,,,,,
1967,0.02827,,,,,,
1969,0.02841,,,,,,
1971,0.02801,,,,,,
1973,0.027970000000000002,,,,,,
1975,0.028290000000000003,,,,,,
1977,0.028050000000000002,,,,,,
1979,0.02831,,,,,,
1981,0.028220000000000002,,,,,,
1983,0.028290000000000003,,,,,,
1985,0.028650000000000002,,,,,,
1987,0.02847,,,,,,
1989,0.02843,,,,,,
1991,0.02858,,,,,,
1993,0.0287,,,,,,
1995,0.02874,,,,,,
1997,0.028759999999999997,,,,,,
1999,0.028849999999999997,,,,,,
2001,0.02849,,,,,,
2003,0.028690000000000004,,,,,,
2005,0.02864,,,,,,
2007,0.02883,,,,,,
2009,0.02872,,,,,,
2011,0.028919999999999998,,,,,,
2013,0.028679999999999997,,,,,,
2015,0.029060000000000002,,,,,,
2017,0.02918,,,,,,
2019,0.02918,,,,,,
2021,0.02897,,,,,,
2023,0.029140000000000003,,,,,,
2025,0.02942,,,,,,
2027,0.02928,,,,,,
2029,0.02894,,,,,,
2031,0.02931,,,,,,
2033,0.02904,,,,,,
2035,0.02913,,,,,,
2037,0.02919,,,,,,
2039,0.029689999999999998,,,,,,
2041,0.02924,,,,,,
2043,0.02931,,,,,,
2045,0.02944,,,,,,
2047,0.0291,,,,,,
2049,0.02944,,,,,,
2051,0.029910000000000003,,,,,,
2053,0.02992,,,,,,
2055,0.02951,,,,,,
2057,0.02986,,,,,,
2059,0.029990000000000003,,,,,,
2061,0.02992,,,,,,
2063,0.03001,,,,,,
2065,0.029689999999999998,,,,,,
2067,0.029830000000000002,,,,,,
2069,0.02955,,,,,,
2071,0.029830000000000002,,,,,,
2073,0.03031,,,,,,
2075,0.02994,,,,,,
2077,0.030270000000000002,,,,,,
2079,0.03042,,,,,,
2081,0.0305,,,,,,
2083,0.03036,,,,,,
2085,0.03028,,,,,,
2087,0.03036,,,,,,
2089,0.03072,,,,,,
2091,0.03066,,,,,,
2093,0.03069,,,,,,
2095,0.030529999999999998,,,,,,
2097,0.030600000000000002,,,,,,
2099,0.03086,,,,,,
2101,0.03089,,,,,,
2103,0.03093,,,,,,
2105,0.030899999999999997,,,,,,
2107,0.03105,,,,,,
2109,0.030979999999999997,,,,,,
2111,0.03132,,,,,,
2113,0.03125,,,,,,
2115,0.03139,,,,,,
2117,0.0313,,,,,,
2119,0.03148,,,,,,
2121,0.03117,,,,,,
2123,0.0313,,,,,,
2125,0.03163,,,,,,
2127,0.03136,,,,,,
2129,0.03127,,,,,,
2131,0.03179,,,,,,
2133,0.03175,,,,,,
2135,0.0317,,,,,,
2137,0.03186,,,,,,
2139,0.03204,,,,,,
2141,0.03189,,,,,,
2143,0.03204,,,,,,
2145,0.03188,,,,,,
2147,0.03189,,,,,,
2149,0.03184,,,,,,
2151,0.03213,,,,,,
2153,0.03188,,,,,,
2155,0.03202,,,,,,
2157,0.03238,,,,,,
2159,0.032080000000000004,,,,,,
2161,0.03207,,,,,,
2163,0.03226,,,,,,
2165,0.03245,,,,,,
2167,0.03245,,,,,,
2169,0.03256,,,,,,
2171,0.03234,,,,,,
2173,0.03245,,,,,,
2175,0.03251,,,,,,
2177,0.03274,,,,,,
2179,0.03274,,,,,,
2181,0.0329,,,,,,
2183,0.03293,,,,,,
2185,0.03283,,,,,,
2187,0.03281,,,,,,
2189,0.03298,,,,,,
2191,0.03281,,,,,,
2193,0.03297,,,,,,
2195,0.03312,,,,,,
2197,0.03308,,,,,,
2199,0.03313,,,,,,
2201,0.0331,,,,,,
2203,0.03283,,,,,,
2205,0.03312,,,,,,
2207,0.033479999999999996,,,,,,
2209,0.03367,,,,,,
2211,0.03344,,,,,,
2213,0.03342,,,,,,
2215,0.03365,,,,,,
2217,0.03352,,,,,,
2219,0.03365,,,,,,
2221,0.03392,,,,,,
2223,0.033780000000000004,,,,,,
2225,0.03392,,,,,,
2227,0.03383,,,,,,
2229,0.03402,,,,,,
2231,0.03379,,,,,,
2233,0.034,,,,,,
2235,0.03392,,,,,,
2237,0.03398,,,,,,
2239,0.03438,,,,,,
2241,0.03444,,,,,,
2243,0.03419,,,,,,
2245,0.03419,,,,,,
2247,0.03435,,,,,,
2249,0.03453,,,,,,
2251,0.0348,,,,,,
2253,0.03453,,,,,,
2255,0.0347,,,,,,
2257,0.03475,,,,,,
2259,0.03474,,,,,,
2261,0.03469,,,,,,
2263,0.03461,,,,,,
2265,0.03514,,,,,,
2267,0.03496,,,,,,
2269,0.03504,,,,,,
2271,0.03497,,,,,,
2273,0.035,,,,,,
2275,0.034929999999999996,,,,,,
2277,0.03516,,,,,,
2279,0.03506,,,,,,
2281,0.035230000000000004,,,,,,
2283,0.03542,,,,,,
2285,0.03547,,,,,,
2287,0.035390000000000005,,,,,,
2289,0.035390000000000005,,,,,,
2291,0.03551,,,,,,
2293,0.035379999999999995,,,,,,
2295,0.0356,,,,,,
2297,0.03556,,,,,,
2299,0.035750000000000004,,,,,,
2301,0.035590000000000004,,,,,,
2303,0.0356,,,,,,
2305,0.03581,,,,,,
2307,0.03609,,,,,,
2309,0.03597,,,,,,
2311,0.03611,,,,,,
2313,0.03628,,,,,,
2315,0.03614,,,,,,
2317,0.035910000000000004,,,,,,
2319,0.03597,,,,,,
2321,0.03628,,,,,,
2323,0.036230000000000005,,,,,,
2325,0.036469999999999995,,,,,,
2327,0.03662,,,,,,
2329,0.03691,,,,,,
2331,0.03691,,,,,,
2333,0.03685,,,,,,
2335,0.036469999999999995,,,,,,
2337,0.036989999999999995,,,,,,
2339,0.0369,,,,,,
2341,0.03688,,,,,,
2343,0.03677,,,,,,
2345,0.03694,,,,,,
2347,0.03714,,,,,,
2349,0.03742,,,,,,
2351,0.03751,,,,,,
2353,0.03692,,,,,,
2355,0.0373,,,,,,
2357,0.03748,,,,,,
2359,0.03739,,,,,,
2361,0.03724,,,,,,
2363,0.03742,,,,,,
2365,0.03732,,,,,,
2367,0.0375,,,,,,
2369,0.03786,,,,,,
2371,0.03777,,,,,,
2373,0.03801,,,,,,
2375,0.0381,,,,,,
2377,0.03798,,,,,,
2379,0.03794,,,,,,
2381,0.03795,,,,,,
2383,0.03816,,,,,,
2385,0.03798,,,,,,
2387,0.03831,,,,,,
2389,0.03862,,,,,,
2391,0.03849,,,,,,
2393,0.03844,,,,,,
2395,0.03843,,,,,,
2397,0.038450000000000005,,,,,,
2399,0.03862,,,,,,
2401,0.03902,,,,,,
2403,0.03863,,,,,,
2405,0.039169999999999996,,,,,,
2407,0.03913,,,,,,
2409,0.03891,,,,,,
2411,0.03881,,,,,,
2413,0.03902,,,,,,
2415,0.038900000000000004,,,,,,
2417,0.03923,,,,,,
2419,0.0392,,,,,,
2421,0.03932,,,,,,
2423,0.03972,,,,,,
2425,0.03931,,,,,,
2427,0.03945,,,,,,
2429,0.03939,,,,,,
2431,0.039580000000000004,,,,,,
2433,0.0398,,,,,,
2435,0.040010000000000004,,,,,,
2437,0.03988,,,,,,
2439,0.0397,,,,,,
2441,0.03989,,,,,,
2443,0.0401,,,,,,
2445,0.03997,,,,,,
2447,0.040170000000000004,,,,,,
2449,0.040119999999999996,,,,,,
2451,0.040369999999999996,,,,,,
2453,0.0407,,,,,,
2455,0.0404,,,,,,
2457,0.04042,,,,,,
2459,0.040970000000000006,,,,,,
2461,0.04074,,,,,,
2463,0.04101,,,,,,
2465,0.04062,,,,,,
2467,0.04054,,,,,,
2469,0.04074,,,,,,
2471,0.04099,,,,,,
2473,0.04128999999999999,,,,,,
2475,0.04124,,,,,,
2477,0.04147,,,,,,
2479,0.04133,,,,,,
2481,0.04138,,,,,,
2483,0.04125,,,,,,
2485,0.041479999999999996,,,,,,
2487,0.041319999999999996,,,,,,
2489,0.04152,,,,,,
2491,0.0417,,,,,,
2493,0.0416,,,,,,
2495,0.04162,,,,,,
2497,0.041749999999999995,,,,,,
2499,0.04206000000000001,,,,,,
2501,0.041609999999999994,,,,,,
2503,0.04224,,,,,,
2505,0.04215,,,,,,
2507,0.04221,,,,,,
2509,0.042190000000000005,,,,,,
2511,0.042089999999999995,,,,,,
2513,0.04233,,,,,,
2515,0.042140000000000004,,,,,,
2517,0.042089999999999995,,,,,,
2519,0.042199999999999994,,,,,,
2521,0.042649999999999993,,,,,,
2523,0.04242,,,,,,
2525,0.042510000000000006,,,,,,
2527,0.042199999999999994,,,,,,
2529,0.04218,,,,,,
2531,0.04238,,,,,,
2533,0.04242,,,,,,
2535,0.04261,,,,,,
2537,0.042359999999999995,,,,,,
2539,0.04257,,,,,,
2541,0.042359999999999995,,,,,,
2543,0.042660000000000003,,,,,,
2545,0.042809999999999994,,,,,,
2547,0.04279,,,,,,
2549,0.04272,,,,,,
2551,0.042960000000000005,,,,,,
2553,0.04295,,,,,,
2555,0.042969999999999994,,,,,,
2557,0.043129999999999995,,,,,,
2559,0.04337,,,,,,
2561,0.04338,,,,,,
2563,0.043680000000000004,,,,,,
2565,0.04397,,,,,,
2567,0.04385,,,,,,
2569,0.04453,,,,,,
2571,0.04402999999999999,,,,,,
2573,0.04417,,,,,,
2575,0.04441,,,,,,
2577,0.04437,,,,,,
2579,0.04478,,,,,,
2581,0.04468,,,,,,
2583,0.04459,,,,,,
2585,0.044829999999999995,,,,,,
2587,0.04456,,,,,,
2589,0.04492,,,,,,
2591,0.04498,,,,,,
2593,0.04476,,,,,,
2595,0.04485,,,,,,
2597,0.045250000000000005,,,,,,
2599,0.045090000000000005,,,,,,
2601,0.0451,,,,,,
2603,0.045439999999999994,,,,,,
2605,0.04543,,,,,,
2607,0.04555,,,,,,
2609,0.04573000000000001,,,,,,
2611,0.04545,,,,,,
2613,0.045860000000000005,,,,,,
2615,0.04595,,,,,,
2617,0.0458,,,,,,
2619,0.04607,,,,,,
2621,0.04577,,,,,,
2623,0.04598,,,,,,
2625,0.04593,,,,,,
2627,0.04623,,,,,,
2629,0.046180000000000006,,,,,,
2631,0.04622,,,,,,
2633,0.04645,,,,,,
2635,0.04643,,,,,,
2637,0.04686,,,,,,
2639,0.046799999999999994,,,,,,
2641,0.04689,,,,,,
2643,0.04694,,,,,,
2645,0.046950000000000006,,,,,,
2647,0.04721,,,,,,
2649,0.04716,,,,,,
2651,0.04689,,,,,,
2653,0.046799999999999994,,,,,,
2655,0.04702,,,,,,
2657,0.04731,,,,,,
2659,0.047119999999999995,,,,,,
2661,0.047240000000000004,,,,,,
2663,0.04742,,,,,,
2665,0.04752,,,,,,
2267,0.03496,,,,,,
2269,0.03504,,,,,,
2271,0.03497,,,,,,
2273,0.035,,,,,,
2275,0.034929999999999996,,,,,,
2277,0.03516,,,,,,
2279,0.03506,,,,,,
2281,0.035230000000000004,,,,,,
2283,0.03542,,,,,,
2285,0.03547,,,,,,
2287,0.035390000000000005,,,,,,
2289,0.035390000000000005,,,,,,
2291,0.03551,,,,,,
2293,0.035379999999999995,,,,,,
2295,0.0356,,,,,,
2297,0.03556,,,,,,
2299,0.035750000000000004,,,,,,
2301,0.035590000000000004,,,,,,
2303,0.0356,,,,,,
2305,0.03581,,,,,,
2307,0.03609,,,,,,
2309,0.03597,,,,,,
2311,0.03611,,,,,,
2313,0.03628,,,,,,
2315,0.03614,,,,,,
2317,0.035910000000000004,,,,,,
2319,0.03597,,,,,,
2321,0.03628,,,,,,
2323,0.036230000000000005,,,,,,
2325,0.036469999999999995,,,,,,
2327,0.03662,,,,,,
2329,0.03691,,,,,,
2331,0.03691,,,,,,
2333,0.03685,,,,,,
2335,0.036469999999999995,,,,,,
2337,0.036989999999999995,,,,,,
2339,0.0369,,,,,,
2341,0.03688,,,,,,
2343,0.03677,,,,,,
2345,0.03694,,,,,,
2347,0.03714,,,,,,
2349,0.03742,,,,,,
2351,0.03751,,,,,,
2353,0.03692,,,,,,
2355,0.0373,,,,,,
2357,0.03748,,,,,,
2359,0.03739,,,,,,
2361,0.03724,,,,,,
2363,0.03742,,,,,,
2365,0.03732,,,,,,
2367,0.0375,,,,,,
2369,0.03786,,,,,,
2371,0.03777,,,,,,
2373,0.03801,,,,,,
2375,0.0381,,,,,,
2377,0.03798,,,,,,
2379,0.03794,,,,,,
2381,0.03795,,,,,,
2383,0.03816,,,,,,
2385,0.03798,,,,,,
2387,0.03831,,,,,,
2389,0.03862,,,,,,
2391,0.03849,,,,,,
2393,0.03844,,,,,,
2395,0.03843,,,,,,
2397,0.038450000000000005,,,,,,
2399,0.03862,,,,,,
2401,0.03902,,,,,,
2403,0.03863,,,,,,
2405,0.039169999999999996,,,,,,
2407,0.03913,,,,,,
2409,0.03891,,,,,,
2411,0.03881,,,,,,
2413,0.03902,,,,,,
2415,0.038900000000000004,,,,,,
2417,0.03923,,,,,,
2419,0.0392,,,,,,
2421,0.03932,,,,,,
2423,0.03972,,,,,,
2425,0.03931,,,,,,
2427,0.03945,,,,,,
2429,0.03939,,,,,,
2431,0.039580000000000004,,,,,,
2433,0.0398,,,,,,
2435,0.040010000000000004,,,,,,
2437,0.03988,,,,,,
2439,0.0397,,,,,,
2441,0.03989,,,,,,
2443,0.0401,,,,,,
2445,0.03997,,,,,,
2447,0.040170000000000004,,,,,,
2449,0.040119999999999996,,,,,,
2451,0.040369999999999996,,,,,,
2453,0.0407,,,,,,
2455,0.0404,,,,,,
2457,0.04042,,,,,,
2459,0.040970000000000006,,,,,,
2461,0.04074,,,,,,
2463,0.04101,,,,,,
2465,0.04062,,,,,,
2467,0.04054,,,,,,
2469,0.04074,,,,,,
2471,0.04099,,,,,,
2473,0.04128999999999999,,,,,,
2475,0.04124,,,,,,
2477,0.04147,,,,,,
2479,0.04133,,,,,,
2481,0.04138,,,,,,
2483,0.04125,,,,,,
2485,0.041479999999999996,,,,,,
2487,0.041319999999999996,,,,,,
2489,0.04152,,,,,,
2491,0.0417,,,,,,
2493,0.0416,,,,,,
2495,0.04162,,,,,,
2497,0.041749999999999995,,,,,,
2499,0.04206000000000001,,,,,,
2501,0.041609999999999994,,,,,,
2503,0.04224,,,,,,
2505,0.04215,,,,,,
2507,0.04221,,,,,,
2509,0.042190000000000005,,,,,,
2511,0.042089999999999995,,,,,,
2513,0.04233,,,,,,
2515,0.042140000000000004,,,,,,
2517,0.042089999999999995,,,,,,
2519,0.042199999999999994,,,,,,
2521,0.042649999999999993,,,,,,
2523,0.04242,,,,,,
2525,0.042510000000000006,,,,,,
2527,0.042199999999999994,,,,,,
2529,0.04218,,,,,,
2531,0.04238,,,,,,
2533,0.04242,,,,,,
2535,0.04261,,,,,,
2537,0.042359999999999995,,,,,,
2539,0.04257,,,,,,
2541,0.042359999999999995,,,,,,
2543,0.042660000000000003,,,,,,
2545,0.042809999999999994,,,,,,
2547,0.04279,,,,,,
2549,0.04272,,,,,,
2551,0.042960000000000005,,,,,,
2553,0.04295,,,,,,
2555,0.042969999999999994,,,,,,
2557,0.043129999999999995,,,,,,
2559,0.04337,,,,,,
2561,0.04338,,,,,,
2563,0.043680000000000004,,,,,,
2565,0.04397,,,,,,
2567,0.04385,,,,,,
2569,0.04453,,,,,,
2571,0.04402999999999999,,,,,,
2573,0.04417,,,,,,
2575,0.04441,,,,,,
2577,0.04437,,,,,,
2579,0.04478,,,,,,
2581,0.04468,,,,,,
2583,0.04459,,,,,,
2585,0.044829999999999995,,,,,,
2587,0.04456,,,,,,
2589,0.04492,,,,,,
2591,0.04498,,,,,,
2593,0.04476,,,,,,
2595,0.04485,,,,,,
2597,0.045250000000000005,,,,,,
2599,0.045090000000000005,,,,,,
2601,0.0451,,,,,,
2603,0.045439999999999994,,,,,,
2605,0.04543,,,,,,
2607,0.04555,,,,,,
2609,0.04573000000000001,,,,,,
2611,0.04545,,,,,,
2613,0.045860000000000005,,,,,,
2615,0.04595,,,,,,
2617,0.0458,,,,,,
2619,0.04607,,,,,,
2621,0.04577,,,,,,
2623,0.04598,,,,,,
2625,0.04593,,,,,,
2627,0.04623,,,,,,
2629,0.046180000000000006,,,,,,
2631,0.04622,,,,,,
2633,0.04645,,,,,,
2635,0.04643,,,,,,
2637,0.04686,,,,,,
2639,0.046799999999999994,,,,,,
2641,0.04689,,,,,,
2643,0.04694,,,,,,
2645,0.046950000000000006,,,,,,
2647,0.04721,,,,,,
2649,0.04716,,,,,,
2651,0.04689,,,,,,
2653,0.046799999999999994,,,,,,
2655,0.04702,,,,,,
2657,0.04731,,,,,,
2659,0.047119999999999995,,,,,,
2661,0.047240000000000004,,,,,,
2663,0.04742,,,,,,
2665,0.04752,,,,,,
2664.2,0.04745,,,,,,
2665.3,0.04754,,,,,,
2667.1,0.04742,,,,,,
2669.1,0.04734,,,,,,
2671.1,0.04754,,,,,,
2673,0.048029999999999996,,,,,,
2675,0.047720000000000005,,,,,,
2677,0.04816,,,,,,
2679,0.048490000000000005,,,,,,
2681,0.04828,,,,,,
2683,0.04861,,,,,,
2685,0.04885,,,,,,
2687,0.04855,,,,,,
2689,0.04867,,,,,,
2691,0.04884,,,,,,
2693,0.04875,,,,,,
2695,0.048979999999999996,,,,,,
2697,0.049089999999999995,,,,,,
2699,0.04905,,,,,,
2701,0.04928,,,,,,
2703,0.049530000000000005,,,,,,
2705,0.049210000000000004,,,,,,
2707,0.049569999999999996,,,,,,
2709,0.04962,,,,,,
2711,0.050010000000000006,,,,,,
2713,0.049699999999999994,,,,,,
2715,0.049960000000000004,,,,,,
2717,0.05,,,,,,
2719,0.04993,,,,,,
2721,0.04993,,,,,,
2723,0.05015,,,,,,
2725,0.05011,,,,,,
2727,0.05065,,,,,,
2729,0.050359999999999995,,,,,,
2731,0.05076,,,,,,
2733,0.050519999999999995,,,,,,
2735,0.05064,,,,,,
2737,0.05082,,,,,,
2739,0.050910000000000004,,,,,,
2741,0.050789999999999995,,,,,,
2743,0.05101,,,,,,
2745,0.05132,,,,,,
2747,0.05113,,,,,,
2749,0.05106,,,,,,
2751,0.05117,,,,,,
2753,0.051269999999999996,,,,,,
2755,0.05165,,,,,,
2757,0.05138,,,,,,
2759,0.05165,,,,,,
2761,0.05181,,,,,,
2763,0.05181,,,,,,
2765,0.05209,,,,,,
2767,0.05158,,,,,,
2769,0.05187,,,,,,
2771,0.05209,,,,,,
2773,0.0524,,,,,,
2775,0.05221,,,,,,
2777,0.052320000000000005,,,,,,
2779,0.05272,,,,,,
2781,0.05266,,,,,,
2783,0.05257,,,,,,
2785,0.052629999999999996,,,,,,
2787,0.05268,,,,,,
2789,0.053230000000000006,,,,,,
2791,0.05327,,,,,,
2793,0.053070000000000006,,,,,,
2795,0.05303,,,,,,
2797,0.053259999999999995,,,,,,
2799,0.05344,,,,,,
2801,0.05359,,,,,,
2803,0.05398,,,,,,
2805,0.053849999999999995,,,,,,
2807,0.054130000000000005,,,,,,
2809,0.05444,,,,,,
2811,0.05388,,,,,,
2813,0.05398,,,,,,
2815,0.05421,,,,,,
2817,0.05422,,,,,,
2819,0.05425,,,,,,
2821,0.0547,,,,,,
2823,0.054720000000000005,,,,,,
2825,0.05454,,,,,,
2827,0.0548,,,,,,
2829,0.054939999999999996,,,,,,
2831,0.05497,,,,,,
2833,0.05521,,,,,,
2835,0.05513,,,,,,
2837,0.055220000000000005,,,,,,
2839,0.05531,,,,,,
2841,0.05508,,,,,,
2843,0.05592,,,,,,
2845,0.056150000000000005,,,,,,
2847,0.05558,,,,,,
2849,0.05579,,,,,,
2851,0.056029999999999996,,,,,,
2853,0.056459999999999996,,,,,,
2855,0.056100000000000004,,,,,,
2857,0.0565,,,,,,
2859,0.05634,,,,,,
2861,0.056609999999999994,,,,,,
2863,0.056769999999999994,,,,,,
2865,0.05684,,,,,,
2867,0.05686,,,,,,
2869,0.057050000000000003,,,,,,
2871,0.057300000000000004,,,,,,
2873,0.05696,,,,,,
2875,0.057210000000000004,,,,,,
2877,0.0576,,,,,,
2879,0.05788,,,,,,
2881,0.05766,,,,,,
2883,0.05799000000000001,,,,,,
2885,0.057830000000000006,,,,,,
2887,0.05835,,,,,,
2889,0.05819,,,,,,
2891,0.0582,,,,,,
2893,0.058289999999999995,,,,,,
2895,0.05851,,,,,,
2897,0.05882,,,,,,
2899,0.05887,,,,,,
2901,0.05886,,,,,,
2903,0.05941,,,,,,
2905,0.05913,,,,,,
2907,0.05918999999999999,,,,,,
2909,0.05955,,,,,,
2911,0.05899,,,,,,
2913,0.059669999999999994,,,,,,
2915,0.06003,,,,,,
2917,0.05939,,,,,,
2919,0.05992,,,,,,
2921,0.06005,,,,,,
2923,0.06007,,,,,,
2925,0.06049,,,,,,
2927,0.060430000000000005,,,,,,
2929,0.060629999999999996,,,,,,
2931,0.06072,,,,,,
2933,0.06067,,,,,,
2935,0.06112,,,,,,
2937,0.06071,,,,,,
2939,0.06094,,,,,,
2941,0.06144,,,,,,
2943,0.06139,,,,,,
2945,0.06144,,,,,,
2947,0.06154,,,,,,
2949,0.06186,,,,,,
2951,0.062060000000000004,,,,,,
2953,0.06202,,,,,,
2955,0.06193,,,,,,
2957,0.06226,,,,,,
2959,0.062009999999999996,,,,,,
2961,0.0626,,,,,,
2963,0.0626,,,,,,
2965,0.06267,,,,,,
2967,0.06257,,,,,,
2969,0.06261,,,,,,
2971,0.0629,,,,,,
2973,0.06344,,,,,,
2975,0.06319,,,,,,
2977,0.06362,,,,,,
2979,0.06364,,,,,,
2979.6,0.06357,,,,,,
2981.6,0.06371,,,,,,
2983,0.06352000000000001,,,,,,
2985,0.06369,,,,,,
2987,0.06379,,,,,,
2989,0.06414,,,,,,
2991,0.06424,,,,,,
2993,0.06463,,,,,,
2995,0.06439,,,,,,
2997,0.06480999999999999,,,,,,
2999,0.06491,,,,,,
3001,0.06509999999999999,,,,,,
3003,0.06523,,,,,,
3005,0.06504,,,,,,
3007,0.06543,,,,,,
3009,0.06563,,,,,,
3011,0.06577,,,,,,
3013,0.06583,,,,,,
3015,0.066,,,,,,
3017,0.06624,,,,,,
3019,0.06672,,,,,,
3021,0.06631000000000001,,,,,,
3023,0.06634999999999999,,,,,,
3025,0.06672,,,,,,
3027,0.06709,,,,,,
3029,0.06686,,,,,,
3031,0.06737,,,,,,
3033,0.06727,,,,,,
3035,0.0678,,,,,,
3037,0.06772,,,,,,
3039,0.06775,,,,,,
3041,0.06769,,,,,,
3043,0.06791,,,,,,
3045,0.06794,,,,,,
3047,0.0683,,,,,,
3049,0.06803,,,,,,
3051,0.06907,,,,,,
3053,0.06884,,,,,,
3055,0.06903,,,,,,
3057,0.06909,,,,,,
3059,0.06931,,,,,,
3061,0.06947,,,,,,
3063,0.06951,,,,,,
3065,0.06971,,,,,,
3067,0.07011,,,,,,
3069,0.07043,,,,,,
3071,0.07057000000000001,,,,,,
3073,0.07049,,,,,,
3075,0.0706,,,,,,
3077,0.07057000000000001,,,,,,
3079,0.07128999999999999,,,,,,
3081,0.07132,,,,,,
3083,0.07136,,,,,,
3085,0.07153,,,,,,
3087,0.07191,,,,,,
3089,0.07177,,,,,,
3091,0.07184,,,,,,
3093,0.07218,,,,,,
3095,0.07261000000000001,,,,,,
3097,0.07245,,,,,,
3099,0.07291,,,,,,
3101,0.07277,,,,,,
3103,0.07315,,,,,,
3105,0.07335,,,,,,
3107,0.07347000000000001,,,,,,
3109,0.07363,,,,,,
3111,0.07423,,,,,,
3113,0.07414,,,,,,
3115,0.07412,,,,,,
3117,0.07487,,,,,,
3119,0.0748,,,,,,
3121,0.07495,,,,,,
3123,0.07519999999999999,,,,,,
3125,0.07536,,,,,,
3127,0.07539,,,,,,
3129,0.07522999999999999,,,,,,
3131,0.0759,,,,,,
3133,0.07621,,,,,,
3135,0.07639,,,,,,
3137,0.07666,,,,,,
3139,0.07662,,,,,,
3141,0.07717,,,,,,
3143,0.07744,,,,,,
3145,0.07769999999999999,,,,,,
3147,0.07767,,,,,,
3149,0.07805,,,,,,
3151,0.07841000000000001,,,,,,
3153,0.07864,,,,,,
3155,0.07884000000000001,,,,,,
3157,0.07905000000000001,,,,,,
3159,0.07891,,,,,,
3161,0.07945,,,,,,
3163,0.07988,,,,,,
3165,0.08006,,,,,,
3167,0.08023,,,,,,
3169,0.08073999999999999,,,,,,
3171,0.08109999999999999,,,,,,
3173,0.08141999999999999,,,,,,
3175,0.08163999999999999,,,,,,
3177,0.08191000000000001,,,,,,
3179,0.08227000000000001,,,,,,
3181,0.08239,,,,,,
3183,0.08288000000000001,,,,,,
3185,0.08321999999999999,,,,,,
3187,0.08346999999999999,,,,,,
3189,0.08392,,,,,,
3191,0.08422,,,,,,
3193,0.08466,,,,,,
3195,0.08499000000000001,,,,,,
3197,0.08534000000000001,,,,,,
3199,0.08592000000000001,,,,,,
3201,0.08654999999999999,,,,,,
3203,0.08689,,,,,,
3205,0.08715999999999999,,,,,,
3207,0.08767,,,,,,
3209,0.08832000000000001,,,,,,
3211,0.08874,,,,,,
3213,0.08959,,,,,,
3215,0.09038,,,,,,
3217,0.09081,,,,,,
3219,0.09163,,,,,,
3221,0.09264,,,,,,
3223,0.09437,,,,,,
3225,0.09744,,,,,,
3225.7,0.10056,,,,,,
3226.2,0.1043,,,,,,
3226.3,0.11172,,,,,,
