Repository: janzenchoi/phd_code

# PhD Code

The following contains a collection of repositories I developed during my PhD candidature. I originally maintained the code on the GitHub organisation for the material modelling group at the Australian Nuclear Science and Technology Organisation (ANSTO; https://github.com/ACME-MG). However, it has now been moved to my account for storage. Please contact me at janzenchoi@yahoo.com for any questions regarding the code.

# Summary

The table below summarises these repositories.

| Repository    | Description | Documentation | Original Link |
|:-------------:|:-----------:|:-------------:|:-------------:|

File: myoptmat/scripts/data/creep/inl_2/AirWeld_850_43_b.csv (part 1 of 2)
time,strain,temperature,stress,type,state,form,process,medium,title,youngs,poissons
0,0,850,43,creep,Ruptured,Plate,Weld,Air,AirWeld_850_43_b,153000,0.3
0,0.0,,,,,,
0.013,0.0046300000000000004,,,,,,
0.018,0.00536,,,,,,
0.022,0.00502,,,,,,
0.026,0.00521,,,,,,
0.031,0.005370000000000001,,,,,,
0.035,0.0053100000000000005,,,,,,
0.04,0.0053100000000000005,,,,,,
0.044,0.00557,,,,,,
0.048,0.00547,,,,,,
0.053,0.005390000000000001,,,,,,
0.057,0.005430000000000001,,,,,,
0.062,0.00547,,,,,,
0.066,0.0055000000000000005,,,,,,
0.07,0.005580000000000001,,,,,,
0.075,0.00551,,,,,,
0.079,0.00551,,,,,,
0.083,0.005600000000000001,,,,,,
0.088,0.00561,,,,,,
0.092,0.00555,,,,,,
0.097,0.0055000000000000005,,,,,,
0.101,0.005430000000000001,,,,,,
0.105,0.00565,,,,,,
0.11,0.0055000000000000005,,,,,,
0.114,0.00547,,,,,,
0.119,0.00555,,,,,,
0.123,0.00561,,,,,,
0.127,0.005639999999999999,,,,,,
0.132,0.00584,,,,,,
0.136,0.005580000000000001,,,,,,
0.141,0.005679999999999999,,,,,,
0.145,0.005560000000000001,,,,,,
0.149,0.00557,,,,,,
0.154,0.00555,,,,,,
0.158,0.005600000000000001,,,,,,
0.163,0.005580000000000001,,,,,,
0.167,0.00573,,,,,,
0.171,0.0058,,,,,,
0.176,0.00571,,,,,,
0.18,0.00557,,,,,,
0.185,0.0057399999999999994,,,,,,
0.189,0.005639999999999999,,,,,,
0.193,0.00571,,,,,,
0.198,0.0058,,,,,,
0.202,0.005600000000000001,,,,,,
0.207,0.0057599999999999995,,,,,,
0.211,0.005699999999999999,,,,,,
0.215,0.00571,,,,,,
0.22,0.00565,,,,,,
0.224,0.005699999999999999,,,,,,
0.229,0.00565,,,,,,
0.233,0.005639999999999999,,,,,,
0.237,0.00584,,,,,,
0.242,0.005679999999999999,,,,,,
0.246,0.0057399999999999994,,,,,,
0.25,0.00567,,,,,,
0.5,0.0059,,,,,,
2.5,0.00632,,,,,,
4.012,0.00642,,,,,,
6.012,0.006750000000000001,,,,,,
8.012,0.0068000000000000005,,,,,,
10.012,0.006939999999999999,,,,,,
12.012,0.00716,,,,,,
14.012,0.00713,,,,,,
14.746,0.00713,,,,,,
16.746,0.00718,,,,,,
18.746,0.00746,,,,,,
20.746,0.0074399999999999996,,,,,,
22.746,0.00757,,,,,,
24.746,0.0076,,,,,,
26.746,0.00767,,,,,,
28.746,0.007890000000000001,,,,,,
30.746,0.00784,,,,,,
32.746,0.0078000000000000005,,,,,,
34.746,0.00774,,,,,,
36.746,0.00805,,,,,,
38.746,0.008020000000000001,,,,,,
40.746,0.00813,,,,,,
42.746,0.00822,,,,,,
44.746,0.00821,,,,,,
46.746,0.00818,,,,,,
48.746,0.008289999999999999,,,,,,
50.746,0.00836,,,,,,
52.746,0.00849,,,,,,
54.746,0.0085,,,,,,
56.746,0.00843,,,,,,
58.746,0.00865,,,,,,
60.746,0.008579999999999999,,,,,,
62.746,0.00867,,,,,,
64.746,0.00857,,,,,,
66.746,0.00879,,,,,,
68.746,0.00875,,,,,,
70.746,0.00881,,,,,,
71.8,0.00887,,,,,,
73.8,0.00898,,,,,,
75.8,0.008960000000000001,,,,,,
77.8,0.0089,,,,,,
79.8,0.00897,,,,,,
81.8,0.00922,,,,,,
83.8,0.009130000000000001,,,,,,
85.8,0.00908,,,,,,
87.8,0.00918,,,,,,
89.8,0.00908,,,,,,
91.8,0.00918,,,,,,
93.8,0.00937,,,,,,
95.8,0.00928,,,,,,
97.8,0.009340000000000001,,,,,,
99.8,0.009439999999999999,,,,,,
101.8,0.00959,,,,,,
103.8,0.009479999999999999,,,,,,
105.8,0.00942,,,,,,
107.8,0.00962,,,,,,
109.8,0.00966,,,,,,
111.8,0.009689999999999999,,,,,,
113.8,0.00978,,,,,,
115.8,0.00976,,,,,,
117.8,0.00988,,,,,,
119.8,0.00988,,,,,,
121.8,0.00988,,,,,,
123.8,0.00984,,,,,,
125.8,0.00996,,,,,,
127.8,0.00992,,,,,,
129.8,0.01006,,,,,,
131.8,0.010029999999999999,,,,,,
133.8,0.01019,,,,,,
135.8,0.01024,,,,,,
137.8,0.010089999999999998,,,,,,
139.8,0.01022,,,,,,
141.8,0.01014,,,,,,
143.8,0.010280000000000001,,,,,,
145.8,0.01035,,,,,,
147.8,0.010329999999999999,,,,,,
149.8,0.01035,,,,,,
151.8,0.01031,,,,,,
153.8,0.010509999999999999,,,,,,
155.8,0.01049,,,,,,
157.8,0.01064,,,,,,
159.8,0.01048,,,,,,
161.8,0.01072,,,,,,
163.8,0.01046,,,,,,
165.8,0.01057,,,,,,
167.8,0.01069,,,,,,
169.8,0.010920000000000001,,,,,,
171.8,0.010960000000000001,,,,,,
173.8,0.011080000000000001,,,,,,
175.8,0.01094,,,,,,
177.8,0.01087,,,,,,
179.8,0.01113,,,,,,
181.8,0.011080000000000001,,,,,,
183.8,0.01094,,,,,,
185.8,0.01118,,,,,,
187.8,0.01106,,,,,,
189.8,0.01115,,,,,,
191.8,0.011000000000000001,,,,,,
193.8,0.01113,,,,,,
195.8,0.01121,,,,,,
197.8,0.01122,,,,,,
199.8,0.011319999999999998,,,,,,
201.8,0.01134,,,,,,
203.8,0.011399999999999999,,,,,,
205.8,0.01139,,,,,,
207.8,0.01137,,,,,,
209.8,0.01145,,,,,,
211.8,0.01126,,,,,,
213.8,0.01139,,,,,,
215.8,0.011519999999999999,,,,,,
217.8,0.01145,,,,,,
219.8,0.01158,,,,,,
221.8,0.01153,,,,,,
223.8,0.01164,,,,,,
225.8,0.01169,,,,,,
227.8,0.01153,,,,,,
229.8,0.01176,,,,,,
231.8,0.01172,,,,,,
233.8,0.01184,,,,,,
235.8,0.01179,,,,,,
237.8,0.01187,,,,,,
239.8,0.011779999999999999,,,,,,
241.8,0.01175,,,,,,
243.8,0.01179,,,,,,
245.8,0.01173,,,,,,
247.8,0.012,,,,,,
249.8,0.012159999999999999,,,,,,
251.8,0.01198,,,,,,
253.8,0.01207,,,,,,
255.8,0.012190000000000001,,,,,,
257.8,0.01208,,,,,,
259.8,0.01218,,,,,,
261.8,0.01229,,,,,,
263.8,0.012110000000000001,,,,,,
265.8,0.01203,,,,,,
267.8,0.01224,,,,,,
269.8,0.01229,,,,,,
271.8,0.01218,,,,,,
273.8,0.01228,,,,,,
275.8,0.012270000000000001,,,,,,
277.8,0.01234,,,,,,
279.8,0.01232,,,,,,
281.8,0.012390000000000002,,,,,,
283.8,0.012390000000000002,,,,,,
285.8,0.01238,,,,,,
287.8,0.012390000000000002,,,,,,
289.8,0.012350000000000002,,,,,,
291.8,0.01264,,,,,,
293.8,0.012549999999999999,,,,,,
295.8,0.0125,,,,,,
297.8,0.01257,,,,,,
299.8,0.01265,,,,,,
301.8,0.01279,,,,,,
303.8,0.01279,,,,,,
305.8,0.012549999999999999,,,,,,
307.8,0.012629999999999999,,,,,,
309.8,0.01275,,,,,,
311.8,0.01268,,,,,,
313.8,0.012729999999999998,,,,,,
315.8,0.012729999999999998,,,,,,
317.8,0.01278,,,,,,
319.8,0.01279,,,,,,
321.8,0.01286,,,,,,
323.8,0.012809999999999998,,,,,,
325.8,0.01286,,,,,,
327.8,0.01306,,,,,,
329.8,0.013049999999999999,,,,,,
331.8,0.0131,,,,,,
333.8,0.01298,,,,,,
335.8,0.01313,,,,,,
337.8,0.01319,,,,,,
339.8,0.01303,,,,,,
341.8,0.013080000000000001,,,,,,
343.8,0.0132,,,,,,
345.8,0.01317,,,,,,
347.8,0.013300000000000001,,,,,,
349.8,0.01345,,,,,,
351.8,0.013340000000000001,,,,,,
353.8,0.01336,,,,,,
355.8,0.01349,,,,,,
357.8,0.013389999999999999,,,,,,
359.8,0.01344,,,,,,
361.8,0.013389999999999999,,,,,,
363.8,0.013500000000000002,,,,,,
365.8,0.01341,,,,,,
367.8,0.013460000000000001,,,,,,
369.8,0.01357,,,,,,
371.8,0.013600000000000001,,,,,,
373.8,0.013600000000000001,,,,,,
375.8,0.01367,,,,,,
377.8,0.01374,,,,,,
379.8,0.01367,,,,,,
381.8,0.01369,,,,,,
383.8,0.01367,,,,,,
385.8,0.01381,,,,,,
387.8,0.013819999999999999,,,,,,
389.8,0.013720000000000001,,,,,,
391.8,0.013919999999999998,,,,,,
393.8,0.01394,,,,,,
395.8,0.013879999999999998,,,,,,
397.8,0.01397,,,,,,
399.8,0.014119999999999999,,,,,,
401.8,0.01401,,,,,,
403.8,0.01402,,,,,,
405.8,0.013999999999999999,,,,,,
407.8,0.014079999999999999,,,,,,
409.8,0.014119999999999999,,,,,,
411.8,0.01405,,,,,,
413.8,0.01414,,,,,,
415.8,0.0143,,,,,,
417.8,0.01425,,,,,,
419.8,0.01426,,,,,,
421.8,0.01423,,,,,,
423.8,0.0144,,,,,,
425.8,0.01435,,,,,,
427.8,0.01439,,,,,,
429.8,0.014339999999999999,,,,,,
431.8,0.01429,,,,,,
433.8,0.01452,,,,,,
435.8,0.014419999999999999,,,,,,
437.8,0.01471,,,,,,
439.8,0.014539999999999999,,,,,,
441.8,0.014610000000000001,,,,,,
443.8,0.01462,,,,,,
445.8,0.01476,,,,,,
447.8,0.01472,,,,,,
449.8,0.0146,,,,,,
451.8,0.01459,,,,,,
453.8,0.01464,,,,,,
455.8,0.0149,,,,,,
457.8,0.01492,,,,,,
459.8,0.0148,,,,,,
461.8,0.01482,,,,,,
463.8,0.0149,,,,,,
465.8,0.014830000000000001,,,,,,
467.8,0.014830000000000001,,,,,,
469.8,0.0149,,,,,,
471.8,0.01478,,,,,,
473.8,0.01502,,,,,,
475.8,0.01502,,,,,,
477.8,0.0151,,,,,,
479.8,0.01516,,,,,,
481.8,0.01506,,,,,,
483.8,0.015069999999999998,,,,,,
485.8,0.01524,,,,,,
487.8,0.0151,,,,,,
489.8,0.01517,,,,,,
491.8,0.015220000000000001,,,,,,
493.8,0.01514,,,,,,
495.8,0.01524,,,,,,
497.8,0.01517,,,,,,
499.8,0.0154,,,,,,
501.8,0.01542,,,,,,
503.8,0.01541,,,,,,
503.8,0.01524,,,,,,
505.8,0.01528,,,,,,
507.8,0.01524,,,,,,
509.8,0.01537,,,,,,
511.8,0.015349999999999999,,,,,,
513.8,0.01536,,,,,,
515.8,0.015600000000000001,,,,,,
517.8,0.015489999999999999,,,,,,
519.8,0.01555,,,,,,
521.8,0.0158,,,,,,
523.8,0.01576,,,,,,
525.8,0.01566,,,,,,
527.8,0.01573,,,,,,
529.8,0.01576,,,,,,
531.8,0.0158,,,,,,
533.8,0.01574,,,,,,
535.8,0.0158,,,,,,
537.8,0.01606,,,,,,
539.8,0.01583,,,,,,
541.8,0.015969999999999998,,,,,,
543.8,0.01599,,,,,,
545.8,0.01603,,,,,,
547.8,0.01619,,,,,,
549.8,0.01611,,,,,,
551.8,0.01629,,,,,,
553.8,0.01628,,,,,,
555.8,0.01629,,,,,,
557.8,0.01623,,,,,,
559.8,0.01638,,,,,,
561.8,0.01627,,,,,,
563.8,0.01623,,,,,,
565.8,0.016319999999999998,,,,,,
567.8,0.01643,,,,,,
569.8,0.01631,,,,,,
571.8,0.01656,,,,,,
573.8,0.01653,,,,,,
575.8,0.0166,,,,,,
577.8,0.01646,,,,,,
579.8,0.01668,,,,,,
581.8,0.016739999999999998,,,,,,
583.8,0.01678,,,,,,
585.8,0.016730000000000002,,,,,,
587.8,0.01671,,,,,,
589.8,0.016659999999999998,,,,,,
591.8,0.016730000000000002,,,,,,
593.8,0.01678,,,,,,
595.8,0.016819999999999998,,,,,,
597.8,0.0168,,,,,,
599.8,0.017079999999999998,,,,,,
601.8,0.017,,,,,,
603.8,0.017079999999999998,,,,,,
605.8,0.01694,,,,,,
607.8,0.017230000000000002,,,,,,
609.8,0.01706,,,,,,
611.8,0.01701,,,,,,
613.8,0.01711,,,,,,
615.8,0.01717,,,,,,
617.8,0.01726,,,,,,
619.8,0.01726,,,,,,
621.8,0.017150000000000002,,,,,,
623.8,0.01744,,,,,,
625.8,0.01728,,,,,,
627.8,0.01733,,,,,,
629.8,0.01737,,,,,,
631.8,0.0175,,,,,,
633.8,0.01746,,,,,,
635.8,0.01734,,,,,,
637.8,0.01743,,,,,,
639.8,0.01756,,,,,,
641.8,0.01737,,,,,,
643.8,0.01763,,,,,,
645.8,0.01761,,,,,,
647.8,0.01761,,,,,,
649.8,0.01775,,,,,,
651.8,0.01763,,,,,,
653.8,0.017769999999999998,,,,,,
655.8,0.01774,,,,,,
657.8,0.01784,,,,,,
659.8,0.01773,,,,,,
661.8,0.01776,,,,,,
663.8,0.01798,,,,,,
665.8,0.018009999999999998,,,,,,
667.8,0.01787,,,,,,
669.8,0.01791,,,,,,
671.8,0.018009999999999998,,,,,,
673.8,0.017920000000000002,,,,,,
675.8,0.01805,,,,,,
677.8,0.01797,,,,,,
679.8,0.01803,,,,,,
681.8,0.01808,,,,,,
683.8,0.01811,,,,,,
685.8,0.01828,,,,,,
687.8,0.01823,,,,,,
689.8,0.01821,,,,,,
691.8,0.01823,,,,,,
693.8,0.01833,,,,,,
695.8,0.01831,,,,,,
697.8,0.01829,,,,,,
699.8,0.018340000000000002,,,,,,
701.8,0.01832,,,,,,
703.8,0.01845,,,,,,
705.8,0.0184,,,,,,
707.8,0.01818,,,,,,
709.8,0.01844,,,,,,
711.8,0.01844,,,,,,
713.8,0.01841,,,,,,
715.8,0.018520000000000002,,,,,,
717.8,0.01864,,,,,,
719.8,0.01864,,,,,,
721.8,0.01867,,,,,,
723.8,0.01854,,,,,,
725.8,0.01871,,,,,,
727.8,0.01877,,,,,,
729.8,0.01872,,,,,,
731.8,0.01885,,,,,,
733.8,0.01882,,,,,,
735.8,0.01891,,,,,,
737.8,0.01892,,,,,,
739.8,0.018879999999999997,,,,,,
741.8,0.01892,,,,,,
743.8,0.01917,,,,,,
745.8,0.01902,,,,,,
747.8,0.01917,,,,,,
749.8,0.01908,,,,,,
751.8,0.019379999999999998,,,,,,
753.8,0.01921,,,,,,
755.8,0.01928,,,,,,
757.8,0.01925,,,,,,
759.8,0.019370000000000002,,,,,,
761.8,0.019370000000000002,,,,,,
763.8,0.01935,,,,,,
765.8,0.019379999999999998,,,,,,
767.8,0.01932,,,,,,
769.8,0.01955,,,,,,
771.8,0.01943,,,,,,
773.8,0.01956,,,,,,
775.8,0.0196,,,,,,
777.8,0.01974,,,,,,
779.8,0.01958,,,,,,
781.8,0.01963,,,,,,
783.8,0.01975,,,,,,
785.8,0.01968,,,,,,
787.8,0.01966,,,,,,
789.8,0.01978,,,,,,
791.8,0.0199,,,,,,
793.8,0.01989,,,,,,
795.8,0.01989,,,,,,
797.8,0.01998,,,,,,
799.8,0.01981,,,,,,
801.8,0.01996,,,,,,
803.8,0.02001,,,,,,
805.8,0.02005,,,,,,
807.8,0.020099999999999996,,,,,,
809.8,0.02004,,,,,,
811.8,0.020110000000000003,,,,,,
813.8,0.02027,,,,,,
815.8,0.020110000000000003,,,,,,
816.8,0.02004,,,,,,
818.8,0.02025,,,,,,
820.8,0.02029,,,,,,
822.8,0.02038,,,,,,
824.8,0.020419999999999997,,,,,,
826.8,0.02022,,,,,,
828.8,0.02025,,,,,,
830.8,0.02033,,,,,,
832.8,0.0203,,,,,,
834.8,0.020470000000000002,,,,,,
836.8,0.020569999999999998,,,,,,
838.8,0.02048,,,,,,
840.8,0.020659999999999998,,,,,,
842.8,0.02054,,,,,,
844.8,0.02075,,,,,,
846.8,0.02062,,,,,,
848.8,0.02062,,,,,,
850.8,0.020710000000000003,,,,,,
852.8,0.0208,,,,,,
854.8,0.020659999999999998,,,,,,
856.8,0.02088,,,,,,
858.8,0.02076,,,,,,
860.8,0.02084,,,,,,
862.8,0.0208,,,,,,
864.8,0.02112,,,,,,
866.8,0.02076,,,,,,
868.8,0.02088,,,,,,
870.8,0.02108,,,,,,
872.8,0.02112,,,,,,
874.8,0.0212,,,,,,
876.8,0.02112,,,,,,
878.8,0.02104,,,,,,
880.8,0.021099999999999997,,,,,,
882.8,0.021320000000000002,,,,,,
884.8,0.021320000000000002,,,,,,
886.8,0.021259999999999998,,,,,,
888.8,0.021240000000000002,,,,,,
890.8,0.02144,,,,,,
892.8,0.021400000000000002,,,,,,
894.8,0.02139,,,,,,
896.8,0.02138,,,,,,
898.8,0.021320000000000002,,,,,,
900.8,0.021560000000000003,,,,,,
902.8,0.02158,,,,,,
904.8,0.021509999999999998,,,,,,
906.8,0.02152,,,,,,
908.8,0.021480000000000003,,,,,,
910.8,0.02176,,,,,,
912.8,0.02154,,,,,,
914.8,0.021589999999999998,,,,,,
916.8,0.02185,,,,,,
918.8,0.02198,,,,,,
920.8,0.022080000000000002,,,,,,
922.8,0.02183,,,,,,
924.8,0.022000000000000002,,,,,,
926.8,0.02198,,,,,,
928.8,0.02186,,,,,,
930.8,0.022099999999999998,,,,,,
932.8,0.021920000000000002,,,,,,
934.8,0.022029999999999998,,,,,,
936.8,0.02189,,,,,,
938.8,0.02205,,,,,,
940.8,0.02205,,,,,,
942.8,0.022090000000000002,,,,,,
944.8,0.02213,,,,,,
946.8,0.02229,,,,,,
948.8,0.022269999999999998,,,,,,
950.8,0.022269999999999998,,,,,,
952.8,0.02222,,,,,,
954.8,0.02229,,,,,,
956.8,0.02223,,,,,,
958.8,0.02238,,,,,,
960.8,0.02246,,,,,,
962.8,0.022480000000000003,,,,,,
964.8,0.022480000000000003,,,,,,
966.8,0.02242,,,,,,
968.8,0.02251,,,,,,
970.8,0.022629999999999997,,,,,,
972.8,0.022559999999999997,,,,,,
974.8,0.02268,,,,,,
976.8,0.02262,,,,,,
978.8,0.0227,,,,,,
980.8,0.022719999999999997,,,,,,
982.8,0.02273,,,,,,
984.8,0.02281,,,,,,
986.8,0.02282,,,,,,
988.8,0.02283,,,,,,
990.8,0.02281,,,,,,
992.8,0.022949999999999998,,,,,,
994.8,0.02292,,,,,,
996.8,0.02297,,,,,,
998.8,0.022959999999999998,,,,,,
1000.8,0.02283,,,,,,
1002.8,0.023119999999999998,,,,,,
1004.8,0.023,,,,,,
1006.8,0.02318,,,,,,
1008.8,0.02319,,,,,,
1010.8,0.02318,,,,,,
1012.8,0.02318,,,,,,
1014.8,0.02318,,,,,,
1016.8,0.02321,,,,,,
1018.8,0.023319999999999997,,,,,,
1020.8,0.023319999999999997,,,,,,
1022.8,0.02323,,,,,,
1024.8,0.0235,,,,,,
1026.8,0.0236,,,,,,
1028.8,0.02349,,,,,,
1030.8,0.023610000000000003,,,,,,
1032.8,0.02347,,,,,,
1034.8,0.02357,,,,,,
1036.8,0.023559999999999998,,,,,,
1038.8,0.02366,,,,,,
1040.8,0.02373,,,,,,
1042.8,0.02365,,,,,,
1043.2,0.02366,,,,,,
1055.2,0.02387,,,,,,
1055.3,0.023849999999999996,,,,,,
1057.3,0.02392,,,,,,
1059.3,0.02395,,,,,,
1061.3,0.02403,,,,,,
1063.3,0.024009999999999997,,,,,,
1065.3,0.02413,,,,,,
1067.3,0.02407,,,,,,
1069.3,0.02412,,,,,,
1071.3,0.02412,,,,,,
1073.3,0.02423,,,,,,
1075.3,0.02408,,,,,,
1077.3,0.024169999999999997,,,,,,
1079.3,0.02445,,,,,,
1081.3,0.024460000000000003,,,,,,
1083.3,0.02436,,,,,,
1085.3,0.02452,,,,,,
1087.3,0.02451,,,,,,
1089.3,0.024390000000000002,,,,,,
1091.3,0.02448,,,,,,
1093.3,0.02464,,,,,,
1095.3,0.02467,,,,,,
1097.3,0.02474,,,,,,
1099.3,0.02467,,,,,,
1101.3,0.02463,,,,,,
1103.3,0.02469,,,,,,
1105.3,0.02476,,,,,,
1107.3,0.02475,,,,,,
1109.3,0.02474,,,,,,
1111.3,0.02476,,,,,,
1113.3,0.02488,,,,,,
1115.3,0.02503,,,,,,
1117.3,0.025070000000000002,,,,,,
1119.3,0.02489,,,,,,
1121.3,0.025019999999999997,,,,,,
1123.3,0.024990000000000002,,,,,,
1125.3,0.024929999999999997,,,,,,
1127.3,0.025160000000000002,,,,,,
1129.3,0.02514,,,,,,
1131.3,0.02512,,,,,,
1133.3,0.02529,,,,,,
1135.3,0.025099999999999997,,,,,,
1137.3,0.025419999999999998,,,,,,
1139.3,0.02512,,,,,,
1141.3,0.025089999999999998,,,,,,
1143.3,0.02529,,,,,,
1145.3,0.02537,,,,,,
1147.3,0.0254,,,,,,
1149.3,0.02559,,,,,,
1151.3,0.025459999999999997,,,,,,
1153.3,0.025459999999999997,,,,,,
1155.3,0.025619999999999997,,,,,,
1157.3,0.025539999999999997,,,,,,
1159.3,0.02549,,,,,,
1161.3,0.02552,,,,,,
1163.3,0.02572,,,,,,
1165.3,0.02559,,,,,,
1167.3,0.025750000000000002,,,,,,
1169.3,0.02581,,,,,,
1171.3,0.025840000000000002,,,,,,
1173.3,0.02577,,,,,,
1175.3,0.025779999999999997,,,,,,
1177.3,0.0258,,,,,,
1179.3,0.02587,,,,,,
1181.3,0.025990000000000003,,,,,,
1183.3,0.02611,,,,,,
1185.3,0.02598,,,,,,
1187.3,0.02611,,,,,,
1189.3,0.02605,,,,,,
1191.3,0.02604,,,,,,
1193.3,0.0262,,,,,,
1195.3,0.02617,,,,,,
1197.3,0.026150000000000003,,,,,,
1199.3,0.0263,,,,,,
1201.3,0.02626,,,,,,
1203.3,0.026230000000000003,,,,,,
1205.3,0.02638,,,,,,
1207.3,0.02633,,,,,,
1209.3,0.02629,,,,,,
1211.3,0.02637,,,,,,
1213.3,0.02632,,,,,,
1215.3,0.02636,,,,,,
1217.3,0.02659,,,,,,
1219.3,0.02649,,,,,,
1221.3,0.02683,,,,,,
1223.3,0.026619999999999998,,,,,,
1225.3,0.02666,,,,,,
1227.3,0.026680000000000002,,,,,,
1229.3,0.02666,,,,,,
1231.3,0.026770000000000002,,,,,,
1233.3,0.02685,,,,,,
1235.3,0.026760000000000003,,,,,,
1237.3,0.026840000000000003,,,,,,
1239.3,0.02685,,,,,,
1241.3,0.02696,,,,,,
1243.3,0.02691,,,,,,
1245.3,0.02703,,,,,,
1247.3,0.027120000000000002,,,,,,
1249.3,0.02718,,,,,,
1251.3,0.027069999999999997,,,,,,
1253.3,0.02705,,,,,,
1255.3,0.02711,,,,,,
1257.3,0.02718,,,,,,
1259.3,0.027309999999999997,,,,,,
1261.3,0.02727,,,,,,
1263.3,0.027360000000000002,,,,,,
1265.3,0.027309999999999997,,,,,,
1267.3,0.02734,,,,,,
1269.3,0.027469999999999998,,,,,,
1271.3,0.027440000000000003,,,,,,
1273.3,0.02741,,,,,,
1275.3,0.027530000000000002,,,,,,
1277.3,0.02738,,,,,,
1279.3,0.027370000000000002,,,,,,
1281.3,0.02746,,,,,,
1283.3,0.02758,,,,,,
1285.3,0.02758,,,,,,
1287.3,0.02749,,,,,,
1289.3,0.027719999999999998,,,,,,
1291.3,0.02766,,,,,,
1293.3,0.02771,,,,,,
1295.3,0.027679999999999996,,,,,,
1297.3,0.0278,,,,,,
1299.3,0.027759999999999996,,,,,,
1301.3,0.02786,,,,,,
1303.3,0.02793,,,,,,
1305.3,0.02793,,,,,,
1307.3,0.02778,,,,,,
1309.3,0.02794,,,,,,
1311.3,0.02801,,,,,,
1313.3,0.02803,,,,,,
1315.3,0.028130000000000002,,,,,,
1317.3,0.02818,,,,,,
1319.3,0.028140000000000002,,,,,,
1321.3,0.02835,,,,,,
1323.3,0.02819,,,,,,
1325.3,0.028149999999999998,,,,,,
1327.3,0.0281,,,,,,
1329.3,0.028290000000000003,,,,,,
1331.3,0.02841,,,,,,
1333.3,0.028399999999999998,,,,,,
1335.3,0.028450000000000003,,,,,,
1337.3,0.02835,,,,,,
1339.3,0.028530000000000003,,,,,,
1341.3,0.02846,,,,,,
1343.3,0.02849,,,,,,
1345.3,0.028610000000000003,,,,,,
1347.3,0.02862,,,,,,
1349.3,0.028690000000000004,,,,,,
1351.3,0.028900000000000002,,,,,,
1353.3,0.028679999999999997,,,,,,
1355.3,0.02887,,,,,,
1357.3,0.028679999999999997,,,,,,
1359.3,0.028980000000000002,,,,,,
1361.3,0.02887,,,,,,
1363.3,0.02888,,,,,,
1365.3,0.02889,,,,,,
1367.3,0.028999999999999998,,,,,,
1369.3,0.029009999999999998,,,,,,
1371.3,0.028990000000000002,,,,,,
1373.3,0.02903,,,,,,
1375.3,0.02907,,,,,,
1377.3,0.029169999999999998,,,,,,
1379.3,0.02911,,,,,,
1381.3,0.029249999999999998,,,,,,
1383.3,0.02923,,,,,,
1385.3,0.02924,,,,,,
1387.3,0.029249999999999998,,,,,,
1389.3,0.029380000000000003,,,,,,
1391.3,0.02923,,,,,,
1393.3,0.02941,,,,,,
1395.3,0.02952,,,,,,
1397.3,0.02954,,,,,,
1399.3,0.029449999999999997,,,,,,
1401.3,0.02941,,,,,,
1403.3,0.02954,,,,,,
1405.3,0.02944,,,,,,
1407.3,0.02965,,,,,,
1409.3,0.029580000000000002,,,,,,
1411.3,0.02972,,,,,,
1413.3,0.029689999999999998,,,,,,
1415.3,0.029670000000000002,,,,,,
1417.3,0.029750000000000002,,,,,,
1419.3,0.029750000000000002,,,,,,
1421.3,0.02981,,,,,,
1423.3,0.02979,,,,,,
1425.3,0.02984,,,,,,
1427.3,0.030019999999999998,,,,,,
1429.3,0.02988,,,,,,
1431.3,0.03,,,,,,
1433.3,0.0301,,,,,,
1435.3,0.03005,,,,,,
1437.3,0.030019999999999998,,,,,,
1439.3,0.03005,,,,,,
1441.3,0.030059999999999996,,,,,,
1443.3,0.030139999999999997,,,,,,
1445.3,0.03015,,,,,,
1447.3,0.03015,,,,,,
1449.3,0.03017,,,,,,
1451.3,0.030430000000000002,,,,,,
1453.3,0.03048,,,,,,
1455.3,0.030369999999999998,,,,,,
1457.3,0.030529999999999998,,,,,,
1459.3,0.030440000000000002,,,,,,
1461.3,0.03047,,,,,,
1463.3,0.03041,,,,,,
1465.3,0.030379999999999997,,,,,,
1467.3,0.03049,,,,,,
1469.3,0.030449999999999998,,,,,,
1471.3,0.030619999999999998,,,,,,
1473.3,0.03063,,,,,,
1475.3,0.03072,,,,,,
1477.3,0.03064,,,,,,
1479.3,0.03065,,,,,,
1481.3,0.03072,,,,,,
1483.3,0.030899999999999997,,,,,,
1485.3,0.03078,,,,,,
1487.3,0.03094,,,,,,
1489.3,0.030979999999999997,,,,,,
1491.3,0.031,,,,,,
1493.3,0.030910000000000003,,,,,,
1495.3,0.03089,,,,,,
1497.3,0.030990000000000004,,,,,,
1499.3,0.030990000000000004,,,,,,
1501.3,0.03124,,,,,,
1503.3,0.03117,,,,,,
1505.3,0.03105,,,,,,
1507.3,0.03127,,,,,,
1509.3,0.031259999999999996,,,,,,
1511.3,0.03129,,,,,,
1513.3,0.03134,,,,,,
1515.3,0.03134,,,,,,
1517.3,0.03134,,,,,,
1519.3,0.03145,,,,,,
1521.3,0.03146,,,,,,
1523.3,0.03142,,,,,,
1525.3,0.03158,,,,,,
1527.3,0.03162,,,,,,
1529.3,0.03162,,,,,,
1531.3,0.03161,,,,,,
1533.3,0.0317,,,,,,
1535.3,0.03198,,,,,,
1537.3,0.03162,,,,,,
1539.3,0.03184,,,,,,
1541.3,0.03169,,,,,,
1543.3,0.03198,,,,,,
1545.3,0.03195,,,,,,
1547.3,0.0319,,,,,,
1549.3,0.032029999999999996,,,,,,
1551.3,0.032029999999999996,,,,,,
1553.3,0.0321,,,,,,
1555.3,0.03206,,,,,,
1557.3,0.03225,,,,,,
1559.3,0.032080000000000004,,,,,,
1561.3,0.032240000000000005,,,,,,
1563.3,0.03226,,,,,,
1565.3,0.03223,,,,,,
1567.3,0.03232,,,,,,
1569.3,0.03234,,,,,,
1571.3,0.03254,,,,,,
1573.3,0.03236,,,,,,
1575.3,0.032549999999999996,,,,,,
1577.3,0.03238,,,,,,
1579.3,0.03252,,,,,,
1581.3,0.03258,,,,,,
1583.3,0.03253,,,,,,
1585.3,0.03241,,,,,,
1587.3,0.03258,,,,,,
1589.3,0.03266,,,,,,
1591.3,0.032799999999999996,,,,,,
1593.3,0.03275,,,,,,
1595.3,0.03288,,,,,,
1597.3,0.03282,,,,,,
1599.3,0.03279,,,,,,
1601.3,0.033,,,,,,
1603.3,0.03276,,,,,,
1605.3,0.03299,,,,,,
1607.3,0.03309,,,,,,
1609.3,0.03306,,,,,,
1611.3,0.03297,,,,,,
1613.3,0.033,,,,,,
1615.3,0.03303,,,,,,
1617.3,0.03313,,,,,,
1619.3,0.0332,,,,,,
1621.3,0.03315,,,,,,
1623.3,0.033319999999999995,,,,,,
1625.3,0.03329,,,,,,
1627.3,0.03312,,,,,,
1629.3,0.03325,,,,,,
1631.3,0.0334,,,,,,
1633.3,0.033530000000000004,,,,,,
1635.3,0.03342,,,,,,
1637.3,0.03345,,,,,,
1639.3,0.03336,,,,,,
1641.3,0.033460000000000004,,,,,,
1643.3,0.03349,,,,,,
1645.3,0.0336,,,,,,
1647.3,0.03354,,,,,,
1649.3,0.03354,,,,,,
1651.3,0.03372,,,,,,
1653.3,0.03373,,,,,,
1655.3,0.03381,,,,,,
1657.3,0.033769999999999994,,,,,,
1659.3,0.03392,,,,,,
1661.3,0.03381,,,,,,
1663.3,0.03397,,,,,,
1665.3,0.033889999999999997,,,,,,
1667.3,0.03415,,,,,,
1669.3,0.03392,,,,,,
1671.3,0.03413,,,,,,
1673.3,0.03417,,,,,,
1675.3,0.03417,,,,,,
1677.3,0.03407,,,,,,
1679.3,0.03418,,,,,,
1681.3,0.0341,,,,,,
1683.3,0.034,,,,,,
1685.3,0.03419,,,,,,
1687.3,0.03418,,,,,,
1689.3,0.0341,,,,,,
1691.3,0.03424,,,,,,
1693.3,0.03421,,,,,,
1695.3,0.03435,,,,,,
1697.3,0.03443,,,,,,
1699.3,0.03456,,,,,,
1701.3,0.03443,,,,,,
1703.3,0.03468,,,,,,
1705.3,0.03455,,,,,,
1707.3,0.03459,,,,,,
1709.3,0.0344,,,,,,
1711.3,0.03449,,,,,,
1713.3,0.03458,,,,,,
1715.3,0.034620000000000005,,,,,,
1717.3,0.03456,,,,,,
1719.3,0.03459,,,,,,
1721.3,0.03445,,,,,,
1723.3,0.03465,,,,,,
1725.3,0.03479,,,,,,
1727.3,0.03503,,,,,,
1729.3,0.035089999999999996,,,,,,
1731.3,0.03508,,,,,,
1733.3,0.035,,,,,,
1735.3,0.03503,,,,,,
1737.3,0.03512,,,,,,
1739.3,0.035179999999999996,,,,,,
1741.3,0.03526,,,,,,
1743.3,0.03522,,,,,,
1745.3,0.03506,,,,,,
1747.3,0.03522,,,,,,
1749.3,0.03527,,,,,,
1751.3,0.03536,,,,,,
1753.3,0.03527,,,,,,
1755.3,0.03532,,,,,,
1757.3,0.03537,,,,,,
1759.3,0.03564,,,,,,
1761.3,0.03565,,,,,,
1763.3,0.03547,,,,,,
1765.3,0.03561,,,,,,
1767.3,0.03556,,,,,,
1769.3,0.0355,,,,,,
1771.3,0.03552,,,,,,
1773.3,0.03569,,,,,,
1775.3,0.035769999999999996,,,,,,
1777.3,0.03576,,,,,,
1779.3,0.03596,,,,,,
1781.3,0.03592,,,,,,
1783.3,0.0359,,,,,,
1785.3,0.035840000000000004,,,,,,
1787.3,0.03603,,,,,,
1789.3,0.03583,,,,,,
1791.3,0.03594,,,,,,
1793.3,0.03583,,,,,,
1795.3,0.036019999999999996,,,,,,
1797.3,0.03624,,,,,,
1799.3,0.03616,,,,,,
1801.3,0.03614,,,,,,
1803.3,0.03613,,,,,,
1805.3,0.0363,,,,,,
1807.3,0.036230000000000005,,,,,,
1809.3,0.03642,,,,,,
1811.3,0.036309999999999995,,,,,,
1813.3,0.03637,,,,,,
1815.3,0.03649,,,,,,
1817.3,0.03634,,,,,,
1819.3,0.03664,,,,,,
1821.3,0.0365,,,,,,
1823.3,0.03648,,,,,,
1825.3,0.03653,,,,,,
1827.3,0.03636,,,,,,
1829.3,0.03656,,,,,,
1831.3,0.03674,,,,,,
1833.3,0.03673,,,,,,
1835.3,0.03687,,,,,,
1837.3,0.036699999999999997,,,,,,
1839.3,0.03674,,,,,,
1841.3,0.03688,,,,,,
1843.3,0.03676,,,,,,
1845.3,0.037000000000000005,,,,,,
1847.3,0.03683,,,,,,
1849.3,0.037000000000000005,,,,,,
1851.3,0.03721,,,,,,
1853.3,0.03697,,,,,,
1855.3,0.037040000000000003,,,,,,
1857.3,0.03724,,,,,,
1859.3,0.037200000000000004,,,,,,
1861.3,0.03725,,,,,,
1863.3,0.03718,,,,,,
1865.3,0.0373,,,,,,
1867.3,0.037309999999999996,,,,,,
1869.3,0.03744,,,,,,
1871.3,0.03751,,,,,,
1873.3,0.03744,,,,,,
1875.3,0.03753,,,,,,
1877.3,0.037559999999999996,,,,,,
1878.3,0.03751,,,,,,
1880.3,0.0375,,,,,,
1881.1,0.037469999999999996,,,,,,
1883.1,0.03753,,,,,,
1885.1,0.03763,,,,,,
1887.1,0.03764,,,,,,
1889.1,0.03769,,,,,,
1891.1,0.03775,,,,,,
1893.1,0.03773,,,,,,
1895.1,0.03778,,,,,,
1895.4,0.03785,,,,,,
1897.4,0.03783,,,,,,
1899.4,0.03801,,,,,,
1901.4,0.03795,,,,,,
1903.4,0.037919999999999995,,,,,,
1905.4,0.03788,,,,,,
1907.4,0.03811,,,,,,
1909.4,0.03817,,,,,,
1911.4,0.03818,,,,,,
1913.4,0.03823,,,,,,
1915.4,0.038079999999999996,,,,,,
1917.4,0.03812,,,,,,
1919.4,0.038220000000000004,,,,,,
1921.4,0.03817,,,,,,
1923.4,0.03849,,,,,,
1925.4,0.038450000000000005,,,,,,
1927.4,0.03826,,,,,,
1929.4,0.03843,,,,,,
1931.4,0.038290000000000005,,,,,,
1933.4,0.03843,,,,,,
1935.4,0.0385,,,,,,
1937.4,0.03852,,,,,,
1939.4,0.03867,,,,,,
1941.4,0.03858,,,,,,
1943.4,0.03855,,,,,,
1945.4,0.03871,,,,,,
1947.4,0.03884,,,,,,
1949.4,0.03884,,,,,,
1951.4,0.038849999999999996,,,,,,
1953.4,0.038900000000000004,,,,,,
1955.4,0.0387,,,,,,
1957.4,0.03893,,,,,,
1959.4,0.03895,,,,,,
1961.4,0.03893,,,,,,
1963.4,0.03897,,,,,,
1965.4,0.03898,,,,,,
1967.4,0.0391,,,,,,
1969.4,0.0392,,,,,,
1971.4,0.039,,,,,,
1973.4,0.03912,,,,,,
1975.4,0.039,,,,,,
1977.4,0.0392,,,,,,
1979.4,0.03933,,,,,,
1981.4,0.03927,,,,,,
1983.4,0.0393,,,,,,
1985.4,0.03931,,,,,,
1987.4,0.0395,,,,,,
1989.4,0.0393,,,,,,
1991.4,0.0395,,,,,,
1993.4,0.0395,,,,,,
1995.4,0.039529999999999996,,,,,,
1997.4,0.03964,,,,,,
1999.4,0.039670000000000004,,,,,,
2001.4,0.039740000000000004,,,,,,
2003.4,0.03951,,,,,,
2005.4,0.03968,,,,,,
2007.4,0.03972,,,,,,
2009.4,0.039740000000000004,,,,,,
2011.4,0.039740000000000004,,,,,,
2013.4,0.03991,,,,,,
2015.4,0.039900000000000005,,,,,,
2017.4,0.03981,,,,,,
2019.4,0.03995,,,,,,
2021.4,0.04015,,,,,,
2023.4,0.03995,,,,,,
2025.4,0.04,,,,,,
2027.4,0.040209999999999996,,,,,,
2029.4,0.04025,,,,,,
2031.4,0.04025,,,,,,
2033.4,0.04024,,,,,,
2035.4,0.04024,,,,,,
2037.4,0.04025,,,,,,
2039.4,0.04042,,,,,,
2041.4,0.04041,,,,,,
2043.4,0.0406,,,,,,
2045.4,0.04038,,,,,,
2047.4,0.040279999999999996,,,,,,
2049.4,0.04047,,,,,,
2051.4,0.04048,,,,,,
2053.4,0.04064,,,,,,
2055.4,0.04069,,,,,,
2057.4,0.0407,,,,,,
2059.4,0.040780000000000004,,,,,,
2061.4,0.04079,,,,,,
2063.4,0.04064,,,,,,
2065.4,0.040839999999999994,,,,,,
2067.4,0.040819999999999995,,,,,,
2069.4,0.04086,,,,,,
2071.4,0.040970000000000006,,,,,,
2073.4,0.040940000000000004,,,,,,
2075.4,0.04102,,,,,,
2077.4,0.04104,,,,,,
2079.4,0.04091,,,,,,
2081.4,0.04096,,,,,,
2083.4,0.04105,,,,,,
2085.4,0.04131,,,,,,
2087.4,0.041159999999999995,,,,,,
2089.4,0.04136,,,,,,
2091.4,0.04141,,,,,,
2093.4,0.04135,,,,,,
2095.4,0.04124,,,,,,
2097.4,0.04128999999999999,,,,,,
2099.4,0.041280000000000004,,,,,,
2101.4,0.041299999999999996,,,,,,
2103.4,0.041449999999999994,,,,,,
2105.4,0.0415,,,,,,
2107.4,0.04157,,,,,,
2109.4,0.041589999999999995,,,,,,
2111.4,0.04162,,,,,,
2113.4,0.04162,,,,,,
2115.4,0.04162,,,,,,
2117.4,0.04172,,,,,,
2119.4,0.04184,,,,,,
2121.4,0.041710000000000004,,,,,,
2123.4,0.04186,,,,,,
2125.4,0.04192,,,,,,
2127.4,0.041929999999999995,,,,,,
2129.4,0.04202,,,,,,
2131.4,0.04196,,,,,,
2133.4,0.04195,,,,,,
2135.4,0.04206000000000001,,,,,,
2137.4,0.04202,,,,,,
2139.4,0.042039999999999994,,,,,,
2141.4,0.042050000000000004,,,,,,
2143.4,0.04216,,,,,,
2145.4,0.04215,,,,,,
2147.4,0.042350000000000006,,,,,,
2149.4,0.04215,,,,,,
2151.4,0.04223,,,,,,
2153.4,0.042460000000000005,,,,,,
2155.4,0.04243,,,,,,
2157.4,0.04228,,,,,,
2159.4,0.04259,,,,,,
2161.4,0.042409999999999996,,,,,,
2163.4,0.042640000000000004,,,,,,
2165.4,0.042679999999999996,,,,,,
2167.4,0.0426,,,,,,
2169.4,0.042649999999999993,,,,,,
2171.4,0.0426,,,,,,
2173.4,0.042859999999999995,,,,,,
2175.4,0.04292,,,,,,
2177.4,0.04261,,,,,,
2179.4,0.04289,,,,,,
2181.4,0.042910000000000004,,,,,,
2183.3,0.04289,,,,,,
2185.3,0.04283000000000001,,,,,,
2187.3,0.04309,,,,,,
2189.3,0.04288,,,,,,
2191.3,0.043019999999999996,,,,,,
2193.3,0.0431,,,,,,
2195.3,0.043,,,,,,
2197.3,0.04331,,,,,,
2199.3,0.0433,,,,,,
2201.3,0.043280000000000006,,,,,,
2203.3,0.043230000000000005,,,,,,
2205.3,0.043289999999999995,,,,,,
2207.3,0.04333,,,,,,
2209.3,0.043449999999999996,,,,,,
2211.3,0.04349,,,,,,
2213.3,0.0433,,,,,,
2215.3,0.0435,,,,,,
2217.3,0.043449999999999996,,,,,,
2219.3,0.04363,,,,,,
2221.3,0.043390000000000005,,,,,,
2223.3,0.04359,,,,,,
2225.3,0.0436,,,,,,
2227.3,0.043789999999999996,,,,,,
2229.3,0.04362,,,,,,
2231.3,0.04381,,,,,,
2233.3,0.043890000000000005,,,,,,
2235.3,0.04386,,,,,,
2237.3,0.04382,,,,,,
2239.3,0.04393,,,,,,
2241.3,0.04398,,,,,,
2243.3,0.044180000000000004,,,,,,
2245.3,0.044059999999999995,,,,,,
2247.3,0.044320000000000005,,,,,,
2249.3,0.044039999999999996,,,,,,
2251.3,0.04402999999999999,,,,,,
2253.3,0.04409,,,,,,
2255.3,0.04424,,,,,,
2257.3,0.04418999999999999,,,,,,
2259.3,0.04399,,,,,,
2261.3,0.044059999999999995,,,,,,
2263.3,0.04415,,,,,,
2265.3,0.04444,,,,,,
2267.3,0.044320000000000005,,,,,,
2269.3,0.04455,,,,,,
2271.3,0.04449,,,,,,
2273.3,0.04482,,,,,,
2275.3,0.0446,,,,,,
2277.3,0.04456,,,,,,
2279.3,0.04484,,,,,,
2281.3,0.04482,,,,,,
2283.3,0.0449,,,,,,
2285.3,0.04478,,,,,,
2287.3,0.0449,,,,,,
2289.3,0.044800000000000006,,,,,,
2291.3,0.04492,,,,,,
2293.3,0.04505,,,,,,
2295.3,0.04492,,,,,,
2297.3,0.045,,,,,,
2299.3,0.04516,,,,,,
2301.3,0.04507,,,,,,
2303.3,0.045149999999999996,,,,,,
2305.3,0.045129999999999997,,,,,,
2307.3,0.04505,,,,,,
2309.3,0.04532,,,,,,
2311.3,0.045250000000000005,,,,,,
2313.3,0.045270000000000005,,,,,,
2315.3,0.0453,,,,,,
2317.3,0.04539,,,,,,
2319.3,0.045270000000000005,,,,,,
2321.3,0.045419999999999995,,,,,,
2323.3,0.04546,,,,,,
2325.3,0.045419999999999995,,,,,,
2327.3,0.045540000000000004,,,,,,
2329.3,0.0455,,,,,,
2331.3,0.045570000000000006,,,,,,
2333.3,0.04561,,,,,,
2335.3,0.04579,,,,,,
2337.3,0.04563,,,,,,
2339.3,0.045810000000000003,,,,,,
2341.3,0.04569,,,,,,
2343.3,0.045860000000000005,,,,,,
2345.3,0.04584,,,,,,
2347.3,0.045759999999999995,,,,,,
2349.3,0.04599,,,,,,
2351.3,0.04599,,,,,,
2353.3,0.04599,,,,,,
2355.3,0.04593,,,,,,
2357.3,0.04593,,,,,,
2359.3,0.046029999999999995,,,,,,
2361.3,0.04614,,,,,,
2363.3,0.04611,,,,,,
2365.3,0.0462,,,,,,
2367.3,0.046239999999999996,,,,,,
2369.3,0.046239999999999996,,,,,,
2371.3,0.04633,,,,,,
2373.3,0.04642,,,,,,
2375.3,0.04656,,,,,,
2377.3,0.04644,,,,,,
2379.3,0.04638,,,,,,
2381.3,0.046340000000000006,,,,,,
2383.3,0.04641,,,,,,
2385.3,0.046689999999999995,,,,,,
2387.3,0.046639999999999994,,,,,,
2389.3,0.04661,,,,,,
2391.3,0.046849999999999996,,,,,,
2393.3,0.046790000000000005,,,,,,
2395.3,0.04683,,,,,,
2397.3,0.04671,,,,,,
2399.3,0.04691,,,,,,
2401.3,0.046799999999999994,,,,,,
2403.3,0.046950000000000006,,,,,,
2405.3,0.04697,,,,,,
2407.3,0.047060000000000005,,,,,,
2409.3,0.047009999999999996,,,,,,
2411.3,0.0473,,,,,,
2413.3,0.047220000000000005,,,,,,
2415.3,0.047259999999999996,,,,,,
2417.3,0.047270000000000006,,,,,,
2419.3,0.047270000000000006,,,,,,
2421.3,0.047270000000000006,,,,,,
2423.3,0.047270000000000006,,,,,,
2425.3,0.04737,,,,,,
2427.3,0.047510000000000004,,,,,,
2429.3,0.047510000000000004,,,,,,
2431.3,0.047510000000000004,,,,,,
2433.3,0.047439999999999996,,,,,,
2435.3,0.04765,,,,,,
2437.3,0.04761,,,,,,
2439.3,0.04766,,,,,,
2441.3,0.04771,,,,,,
2443.3,0.047729999999999995,,,,,,
2445.3,0.04768,,,,,,
2447.3,0.047830000000000004,,,,,,
2449.3,0.047869999999999996,,,,,,
2451.3,0.047779999999999996,,,,,,
2453.3,0.04784,,,,,,
2455.3,0.0479,,,,,,
2457.3,0.047939999999999997,,,,,,
2459.3,0.04793,,,,,,
2461.3,0.04801999999999999,,,,,,
2463.3,0.04804,,,,,,
2465.3,0.04806,,,,,,
2467.3,0.04808,,,,,,
2469.3,0.048170000000000004,,,,,,
2471.3,0.04819,,,,,,
2473.3,0.04825,,,,,,
2475.3,0.048330000000000005,,,,,,
2477.3,0.04823,,,,,,
2479.3,0.04828,,,,,,
2481.3,0.048330000000000005,,,,,,
2483.3,0.04838,,,,,,
2485.3,0.04843,,,,,,
2487.3,0.048499999999999995,,,,,,
2489.3,0.04859,,,,,,
2491.3,0.04858,,,,,,
2493.3,0.04875,,,,,,
2495.3,0.04858,,,,,,
2497.3,0.04877,,,,,,
2499.3,0.04873,,,,,,
2501.3,0.048799999999999996,,,,,,
2503.3,0.04881,,,,,,
2505.3,0.04881,,,,,,
2507.3,0.04897,,,,,,
2509.3,0.04885,,,,,,
2511.3,0.04897,,,,,,
2513.3,0.04896,,,,,,
2515.3,0.04906,,,,,,
2517.3,0.048979999999999996,,,,,,
2519.3,0.04916,,,,,,
2521.3,0.04931,,,,,,
2523.3,0.04915,,,,,,
2525.3,0.049210000000000004,,,,,,
2527.3,0.0493,,,,,,
2529.3,0.04907,,,,,,
2531.3,0.049249999999999995,,,,,,
2533.3,0.049370000000000004,,,,,,
2535.3,0.04935,,,,,,
2537.3,0.049409999999999996,,,,,,
2539.3,0.04946,,,,,,
2541.3,0.04947,,,,,,
2543.3,0.04963,,,,,,
2545.3,0.04958,,,,,,
2547.3,0.04952,,,,,,
2549.3,0.04942,,,,,,
2551.3,0.049589999999999995,,,,,,
2553.3,0.049710000000000004,,,,,,
2555.3,0.049800000000000004,,,,,,
2557.3,0.04982,,,,,,
2559.3,0.04984,,,,,,
2561.3,0.04984,,,,,,
2563.3,0.04995,,,,,,
2565.3,0.04999,,,,,,
2567.3,0.05005,,,,,,
2569.3,0.050069999999999996,,,,,,
2571.3,0.049909999999999996,,,,,,
2573.3,0.05005,,,,,,
2575.3,0.050140000000000004,,,,,,
2577.3,0.05008,,,,,,
2579.3,0.05021,,,,,,
2581.3,0.05011,,,,,,
2583.3,0.05019,,,,,,
2585.3,0.050199999999999995,,,,,,
2587.3,0.05042,,,,,,
2589.3,0.0504,,,,,,
2591.3,0.050320000000000004,,,,,,
2593.3,0.05043,,,,,,
2595.3,0.05048,,,,,,
2597.3,0.050519999999999995,,,,,,
2599.3,0.05048,,,,,,
2601.3,0.05069,,,,,,
2603.3,0.050570000000000004,,,,,,
2605.3,0.05061,,,,,,
2607.3,0.05069,,,,,,
2609.3,0.050570000000000004,,,,,,
2611.3,0.050499999999999996,,,,,,
2613.3,0.050789999999999995,,,,,,
2615.3,0.0507,,,,,,
2617.3,0.050570000000000004,,,,,,
2619.3,0.05071,,,,,,
2621.3,0.0509,,,,,,
2623.3,0.050789999999999995,,,,,,
2625.3,0.050780000000000006,,,,,,
2627.3,0.05081,,,,,,
2629.3,0.05098,,,,,,
2631.3,0.05097,,,,,,
2633.3,0.05107999999999999,,,,,,
2635.3,0.05116,,,,,,
2637.3,0.051100000000000007,,,,,,
2639.3,0.05115,,,,,,
2641.3,0.051210000000000006,,,,,,
2643.3,0.05131,,,,,,
2645.3,0.051340000000000004,,,,,,
2647.3,0.051269999999999996,,,,,,
2649.3,0.051210000000000006,,,,,,
2651.3,0.05143,,,,,,
2653.3,0.051390000000000005,,,,,,
2655.3,0.05151,,,,,,
2657.3,0.05147,,,,,,
2659.3,0.05158,,,,,,
2661.3,0.05157,,,,,,
2663.3,0.05179,,,,,,
2665.3,0.05175,,,,,,
2667.3,0.05164,,,,,,
2669.3,0.051859999999999996,,,,,,
2671.3,0.051710000000000006,,,,,,
2673.3,0.051699999999999996,,,,,,
2675.3,0.05175,,,,,,
2677.3,0.05177,,,,,,
2679.3,0.05191,,,,,,
2681.3,0.05194,,,,,,
2683.3,0.052000000000000005,,,,,,
2685.3,0.05197,,,,,,
2687.3,0.05215,,,,,,
2689.3,0.05219,,,,,,
2691.3,0.052169999999999994,,,,,,
2693.3,0.05208,,,,,,
2695.3,0.052309999999999995,,,,,,
2697.3,0.052169999999999994,,,,,,
2699.3,0.05226,,,,,,
2701.3,0.05222,,,,,,
2703.3,0.05248,,,,,,
2705.3,0.05251,,,,,,
2707.3,0.05255,,,,,,
2709.3,0.05244,,,,,,
2711.3,0.052430000000000004,,,,,,
2713.3,0.05257,,,,,,
2715.3,0.05261999999999999,,,,,,
2717.3,0.05283,,,,,,
2719.3,0.05266,,,,,,
2721.3,0.05268,,,,,,
2723.3,0.05282,,,,,,
2725.3,0.05299,,,,,,
2727.3,0.05295,,,,,,
2729.3,0.05313,,,,,,
2731.3,0.052910000000000006,,,,,,
2733.3,0.05309,,,,,,
2735.3,0.05319,,,,,,
2737.3,0.05318,,,,,,
2739.3,0.053230000000000006,,,,,,
2741.3,0.05313,,,,,,
2743.3,0.05315,,,,,,
2745.3,0.05333,,,,,,
2747.3,0.053419999999999995,,,,,,
2749.3,0.05335,,,,,,
2751.3,0.05341,,,,,,
2753.3,0.053399999999999996,,,,,,
2755.3,0.053559999999999997,,,,,,
2757.3,0.053579999999999996,,,,,,
2759.3,0.053529999999999994,,,,,,
2761.3,0.053529999999999994,,,,,,
2763.3,0.05346,,,,,,
2765.3,0.05364,,,,,,
2767.3,0.053689999999999995,,,,,,
2769.3,0.05361,,,,,,
2771.3,0.05398,,,,,,
2773.3,0.05378,,,,,,
2775.3,0.05389,,,,,,
2777.3,0.054009999999999996,,,,,,
2779.3,0.054009999999999996,,,,,,
2781.3,0.054009999999999996,,,,,,
2783.3,0.05393,,,,,,
2785.3,0.0541,,,,,,
2787.3,0.0541,,,,,,
2789.3,0.0541,,,,,,
2791.3,0.0542,,,,,,
2793.3,0.054329999999999996,,,,,,
2795.3,0.054139999999999994,,,,,,
2797.3,0.05426,,,,,,
2799.3,0.05439,,,,,,
2801.3,0.054329999999999996,,,,,,
2803.3,0.05439,,,,,,
2805.3,0.054450000000000005,,,,,,
2807.3,0.05459,,,,,,
2809.3,0.0546,,,,,,
2811.3,0.05459,,,,,,
2813.3,0.0546,,,,,,
2815.3,0.054610000000000006,,,,,,
2817.3,0.05476,,,,,,
2819.3,0.05464,,,,,,
2821.3,0.05464,,,,,,
2823.3,0.054720000000000005,,,,,,
2825.3,0.054909999999999994,,,,,,
2827.3,0.05495,,,,,,
2829.3,0.05503,,,,,,
2831.3,0.05502,,,,,,
2833.3,0.055069999999999994,,,,,,
2835.3,0.05505,,,,,,
2837.3,0.05495,,,,,,
2839.3,0.05497,,,,,,
2841.3,0.055060000000000005,,,,,,
2843.3,0.05504,,,,,,
2845.3,0.05518,,,,,,
2847.3,0.05526,,,,,,
2849.3,0.055060000000000005,,,,,,
2851.3,0.05534,,,,,,
2853.3,0.05546,,,,,,
2855.3,0.05547,,,,,,
2857.3,0.055220000000000005,,,,,,
2859.3,0.05527,,,,,,
2861.3,0.05532,,,,,,
2863.3,0.05535,,,,,,
2865.3,0.05529,,,,,,
2867.3,0.055389999999999995,,,,,,
2869.3,0.05559,,,,,,
2871.3,0.05576,,,,,,
2873.3,0.05574,,,,,,
2875.3,0.05596,,,,,,
2877.3,0.05577,,,,,,
2879.3,0.0559,,,,,,
2881.3,0.055839999999999994,,,,,,
2883.3,0.05586,,,,,,
2885.3,0.05591,,,,,,
2887.3,0.055970000000000006,,,,,,
2889.3,0.05608,,,,,,
2891.3,0.05619,,,,,,
2893.3,0.05634,,,,,,
2895.3,0.05638,,,,,,
2897.3,0.056260000000000004,,,,,,
2899.3,0.05638,,,,,,
2901.3,0.056319999999999995,,,,,,
2903.3,0.05652,,,,,,
2905.3,0.05641,,,,,,
2907.3,0.05671,,,,,,
2909.3,0.05654,,,,,,
2911.3,0.05681,,,,,,
2913.3,0.05667,,,,,,
2915.3,0.05659,,,,,,
2917.3,0.056900000000000006,,,,,,
2919.3,0.056870000000000004,,,,,,
2921.3,0.056769999999999994,,,,,,
2923.3,0.05681,,,,,,
2925.3,0.056929999999999994,,,,,,
2927.3,0.05715,,,,,,
2929.3,0.057,,,,,,
2931.3,0.056929999999999994,,,,,,
2933.3,0.05717,,,,,,
2935.3,0.05704,,,,,,
2937.3,0.05713,,,,,,
2939.3,0.05724,,,,,,
2941.3,0.05733,,,,,,
2943.3,0.05727,,,,,,
2945.3,0.0572,,,,,,
2947.3,0.05731,,,,,,
2949.3,0.05733,,,,,,
2951.3,0.05733,,,,,,
2953.3,0.05749,,,,,,
2955.3,0.05759,,,,,,
2957.3,0.05745,,,,,,
2959.3,0.05744,,,,,,
2961.3,0.057640000000000004,,,,,,
2963.3,0.05766,,,,,,
2965.3,0.05772,,,,,,
2967.3,0.05761,,,,,,
2969.3,0.057839999999999996,,,,,,
2971.3,0.05788,,,,,,
2973.3,0.05776,,,,,,
2975.3,0.05789,,,,,,
2977.3,0.057969999999999994,,,,,,
2979.3,0.05788,,,,,,
2981.3,0.05801,,,,,,
2983.3,0.05809,,,,,,
2985.3,0.058179999999999996,,,,,,
2987.3,0.058129999999999994,,,,,,
2989.3,0.058159999999999996,,,,,,
2991.3,0.0582,,,,,,
2993.3,0.05837,,,,,,
2995.3,0.05848,,,,,,
2997.3,0.05848,,,,,,
2999.3,0.058339999999999996,,,,,,
3001.3,0.058339999999999996,,,,,,
3003.3,0.05853,,,,,,
3005.3,0.05856,,,,,,
3007.3,0.05865,,,,,,
3009.3,0.058600000000000006,,,,,,
3011.3,0.05859,,,,,,
3013.3,0.05857999999999999,,,,,,
3015.3,0.05881,,,,,,
3017.3,0.0587,,,,,,
3019.3,0.05886,,,,,,
3021.3,0.0588,,,,,,
3023.3,0.058949999999999995,,,,,,
3025.3,0.059000000000000004,,,,,,
3027.3,0.058949999999999995,,,,,,
3029.3,0.05907,,,,,,
3031.3,0.05912,,,,,,
3033.3,0.05913,,,,,,
3035.3,0.05909,,,,,,
3037.3,0.05915,,,,,,
3039.3,0.059210000000000006,,,,,,
3041.3,0.059379999999999995,,,,,,
3043.3,0.059269999999999996,,,,,,
3045.3,0.05928,,,,,,
3047.3,0.059340000000000004,,,,,,
3049.3,0.059379999999999995,,,,,,
3051.3,0.05945,,,,,,
3053.3,0.05971,,,,,,
3055.3,0.059640000000000006,,,,,,
3057.3,0.05955,,,,,,
3059.3,0.05955,,,,,,
3061.3,0.05971,,,,,,
3063.3,0.05976,,,,,,
3065.3,0.059800000000000006,,,,,,
3067.3,0.05974,,,,,,
3069.3,0.05981,,,,,,
3071.3,0.05994,,,,,,
3073.3,0.06,,,,,,
3075.3,0.059960000000000006,,,,,,
3077.3,0.05985,,,,,,
3079.3,0.06001,,,,,,
3081.3,0.06036,,,,,,
3083.3,0.06021,,,,,,
3085.3,0.060250000000000005,,,,,,
3087.3,0.06021,,,,,,
3089.3,0.06024,,,,,,
3091.3,0.06038,,,,,,
3093.3,0.060469999999999996,,,,,,
3095.3,0.06033,,,,,,
3097.3,0.06042,,,,,,
3099.3,0.06068,,,,,,
3101.3,0.060599999999999994,,,,,,
3103.3,0.0605,,,,,,
3105.3,0.06067,,,,,,
3107.3,0.06067,,,,,,
3109.3,0.06079,,,,,,
3111.3,0.06079,,,,,,
3113.3,0.06067,,,,,,
3115.3,0.06083,,,,,,
3117.3,0.06098,,,,,,
3119.3,0.06097,,,,,,
3121.3,0.060919999999999995,,,,,,
3123.3,0.06101,,,,,,
3125.3,0.060899999999999996,,,,,,
3127.3,0.06099,,,,,,
3129.3,0.06099,,,,,,
3131.3,0.06109,,,,,,
3133.3,0.06105000000000001,,,,,,
3135.3,0.061200000000000004,,,,,,
3137.3,0.061340000000000006,,,,,,
3139.3,0.06146,,,,,,
3141.3,0.06138,,,,,,
3143.3,0.06132,,,,,,
3145.3,0.06152,,,,,,
3147.3,0.06157,,,,,,
3149.3,0.061689999999999995,,,,,,
3151.3,0.06164,,,,,,
3153.3,0.06158,,,,,,
3155.3,0.061669999999999996,,,,,,
