Repository: janzenchoi/phd_code

# PhD Code

The following contains a collection of repositories I developed during my PhD candidature. I originally maintained the code on the GitHub organisation for the material modelling group at the Australian Nuclear Science and Technology Organisation (ANSTO; https://github.com/ACME-MG). However, it has now been moved to my account for storage. Please contact me at janzenchoi@yahoo.com for any questions regarding the code.

# Summary

The table below summarises these repositories.

| Repository    | Description | Documentation | Original Link |
|:-------------:|:-----------:|:-------------:|:-------------:|

File: myoptmat/scripts/data/creep/inl_2/AirWeld_850_54_b.csv
time,strain,temperature,stress,type,state,form,process,medium,title,youngs,poissons
0,0,850,54,creep,Ruptured,Plate,Weld,Air,AirWeld_850_54_b,153000,0.3
0,0.0,,,,,,
0.018,0.0054800000000000005,,,,,,
0.022,0.006,,,,,,
0.027,0.00577,,,,,,
0.031,0.0058,,,,,,
0.036,0.00584,,,,,,
0.04,0.00598,,,,,,
0.044,0.00596,,,,,,
0.049,0.00602,,,,,,
0.053,0.006,,,,,,
0.058,0.00632,,,,,,
0.062,0.006059999999999999,,,,,,
0.067,0.00618,,,,,,
0.071,0.00626,,,,,,
0.076,0.00636,,,,,,
0.08,0.00638,,,,,,
0.084,0.00636,,,,,,
0.089,0.00625,,,,,,
0.093,0.00659,,,,,,
0.098,0.00626,,,,,,
0.102,0.00658,,,,,,
0.106,0.006750000000000001,,,,,,
0.111,0.006520000000000001,,,,,,
0.115,0.00661,,,,,,
0.12,0.0066300000000000005,,,,,,
0.124,0.00685,,,,,,
0.129,0.006540000000000001,,,,,,
0.133,0.006860000000000001,,,,,,
0.138,0.00685,,,,,,
0.142,0.0069,,,,,,
0.146,0.00659,,,,,,
0.151,0.00681,,,,,,
0.155,0.0069299999999999995,,,,,,
0.16,0.006710000000000001,,,,,,
0.164,0.00685,,,,,,
0.169,0.006860000000000001,,,,,,
0.173,0.00674,,,,,,
0.177,0.00657,,,,,,
0.182,0.0068200000000000005,,,,,,
0.187,0.00699,,,,,,
0.191,0.006790000000000001,,,,,,
0.195,0.006670000000000001,,,,,,
0.2,0.00703,,,,,,
0.204,0.006889999999999999,,,,,,
0.209,0.006790000000000001,,,,,,
0.213,0.006730000000000001,,,,,,
0.218,0.00681,,,,,,
0.222,0.0069099999999999995,,,,,,
0.226,0.00697,,,,,,
0.231,0.006889999999999999,,,,,,
0.235,0.00687,,,,,,
0.24,0.00674,,,,,,
0.244,0.006710000000000001,,,,,,
0.249,0.00701,,,,,,
2.249,0.0064600000000000005,,,,,,
4,0.0067800000000000004,,,,,,
6,0.00701,,,,,,
8,0.00764,,,,,,
10,0.00767,,,,,,
12,0.00753,,,,,,
14,0.00764,,,,,,
14.769,0.00755,,,,,,
16.769,0.00784,,,,,,
18.769,0.0076300000000000005,,,,,,
20.769,0.0077800000000000005,,,,,,
22.769,0.00799,,,,,,
24.353,0.00788,,,,,,
26,0.008159999999999999,,,,,,
28,0.008159999999999999,,,,,,
30,0.00847,,,,,,
32,0.00835,,,,,,
34,0.00881,,,,,,
36,0.00859,,,,,,
38,0.00871,,,,,,
40,0.00903,,,,,,
42,0.00877,,,,,,
44,0.00884,,,,,,
46,0.00863,,,,,,
48,0.00873,,,,,,
50,0.00884,,,,,,
52,0.00928,,,,,,
54,0.009130000000000001,,,,,,
56,0.00931,,,,,,
58,0.00907,,,,,,
60,0.00901,,,,,,
62,0.00909,,,,,,
64,0.00968,,,,,,
66,0.00901,,,,,,
68,0.00916,,,,,,
70,0.00947,,,,,,
72,0.009519999999999999,,,,,,
74,0.00931,,,,,,
76,0.009559999999999999,,,,,,
78,0.00937,,,,,,
80,0.009389999999999999,,,,,,
82,0.0097,,,,,,
84,0.009399999999999999,,,,,,
86,0.00927,,,,,,
88,0.00978,,,,,,
90,0.00986,,,,,,
92,0.00981,,,,,,
94,0.009389999999999999,,,,,,
96,0.009479999999999999,,,,,,
98,0.00967,,,,,,
100,0.00978,,,,,,
102,0.00955,,,,,,
104,0.00961,,,,,,
106,0.01,,,,,,
108,0.0096,,,,,,
110,0.00988,,,,,,
112,0.00986,,,,,,
114,0.00996,,,,,,
116,0.0097,,,,,,
118,0.00986,,,,,,
120,0.01006,,,,,,
122,0.00976,,,,,,
124,0.00998,,,,,,
126,0.00989,,,,,,
128,0.01018,,,,,,
130,0.00977,,,,,,
132,0.01004,,,,,,
134,0.00986,,,,,,
136,0.00996,,,,,,
138,0.00968,,,,,,
140,0.00974,,,,,,
142,0.010009999999999998,,,,,,
144,0.00994,,,,,,
146,0.01022,,,,,,
148,0.010169999999999998,,,,,,
150,0.010369999999999999,,,,,,
152,0.01014,,,,,,
154,0.01024,,,,,,
156,0.010620000000000001,,,,,,
158,0.01057,,,,,,
160,0.01026,,,,,,
162,0.010360000000000001,,,,,,
164,0.010369999999999999,,,,,,
166,0.010249999999999999,,,,,,
168,0.01034,,,,,,
170,0.01095,,,,,,
172,0.010780000000000001,,,,,,
174,0.01068,,,,,,
176,0.01089,,,,,,
178,0.01097,,,,,,
180,0.010740000000000001,,,,,,
182,0.01076,,,,,,
184,0.01099,,,,,,
186,0.011049999999999999,,,,,,
188,0.0109,,,,,,
190,0.01114,,,,,,
192,0.01117,,,,,,
194,0.01093,,,,,,
196,0.0109,,,,,,
198,0.011009999999999999,,,,,,
200,0.01094,,,,,,
202,0.01153,,,,,,
204,0.01139,,,,,,
206,0.01134,,,,,,
208,0.01139,,,,,,
210,0.01141,,,,,,
212,0.01145,,,,,,
214,0.01142,,,,,,
216,0.01153,,,,,,
218,0.01157,,,,,,
220,0.01155,,,,,,
222,0.01173,,,,,,
224,0.01167,,,,,,
226,0.01183,,,,,,
228,0.01157,,,,,,
230,0.011659999999999998,,,,,,
232,0.01141,,,,,,
234,0.01194,,,,,,
236,0.01169,,,,,,
238,0.011899999999999999,,,,,,
240,0.01191,,,,,,
242,0.01155,,,,,,
244,0.01158,,,,,,
246,0.01173,,,,,,
248,0.011850000000000001,,,,,,
250,0.011699999999999999,,,,,,
252,0.011659999999999998,,,,,,
254,0.01179,,,,,,
256,0.011739999999999999,,,,,,
258,0.01191,,,,,,
260,0.011930000000000001,,,,,,
262,0.01171,,,,,,
264,0.01179,,,,,,
266,0.01183,,,,,,
268,0.01194,,,,,,
270,0.01163,,,,,,
272,0.01187,,,,,,
274,0.01194,,,,,,
276,0.011779999999999999,,,,,,
278,0.011899999999999999,,,,,,
280,0.01191,,,,,,
282,0.01191,,,,,,
284,0.012159999999999999,,,,,,
286,0.01204,,,,,,
288,0.01224,,,,,,
290,0.01194,,,,,,
292,0.011899999999999999,,,,,,
294,0.01204,,,,,,
296,0.011890000000000001,,,,,,
298,0.01194,,,,,,
300,0.01206,,,,,,
302,0.012150000000000001,,,,,,
304,0.011819999999999999,,,,,,
306,0.01202,,,,,,
308,0.012310000000000001,,,,,,
310,0.0123,,,,,,
312,0.01226,,,,,,
314,0.0127,,,,,,
316,0.01272,,,,,,
318,0.0127,,,,,,
320,0.01264,,,,,,
322,0.012549999999999999,,,,,,
324,0.01284,,,,,,
326,0.01295,,,,,,
328,0.01279,,,,,,
330,0.01294,,,,,,
332,0.01284,,,,,,
334,0.0129,,,,,,
336,0.013309999999999999,,,,,,
338,0.01299,,,,,,
340,0.01324,,,,,,
342,0.013040000000000001,,,,,,
344,0.01328,,,,,,
346,0.01316,,,,,,
348,0.013269999999999999,,,,,,
350,0.013000000000000001,,,,,,
352,0.01303,,,,,,
354,0.01333,,,,,,
356,0.01337,,,,,,
358,0.01319,,,,,,
360,0.01347,,,,,,
362,0.013269999999999999,,,,,,
364,0.013309999999999999,,,,,,
366,0.01344,,,,,,
368,0.01341,,,,,,
370,0.0132,,,,,,
372,0.01332,,,,,,
374,0.01348,,,,,,
376,0.013269999999999999,,,,,,
378,0.01324,,,,,,
380,0.01365,,,,,,
382,0.01363,,,,,,
384,0.01365,,,,,,
386,0.01341,,,,,,
388,0.01328,,,,,,
390,0.01352,,,,,,
392,0.013919999999999998,,,,,,
394,0.01371,,,,,,
396,0.01373,,,,,,
398,0.01355,,,,,,
400,0.0141,,,,,,
402,0.01406,,,,,,
404,0.013999999999999999,,,,,,
406,0.013720000000000001,,,,,,
408,0.01371,,,,,,
410,0.01395,,,,,,
412,0.01389,,,,,,
414,0.013600000000000001,,,,,,
416,0.013919999999999998,,,,,,
418,0.01391,,,,,,
420,0.01389,,,,,,
422,0.01402,,,,,,
424,0.01385,,,,,,
426,0.01377,,,,,,
428,0.01401,,,,,,
430,0.01399,,,,,,
432,0.01383,,,,,,
434,0.01399,,,,,,
436,0.01397,,,,,,
438,0.01422,,,,,,
440,0.01402,,,,,,
442,0.01406,,,,,,
444,0.01395,,,,,,
446,0.014119999999999999,,,,,,
448,0.01432,,,,,,
450,0.014119999999999999,,,,,,
452,0.01432,,,,,,
454,0.01385,,,,,,
456,0.013879999999999998,,,,,,
458,0.01375,,,,,,
460,0.01409,,,,,,
462,0.01421,,,,,,
464,0.01448,,,,,,
466,0.01418,,,,,,
468,0.0141,,,,,,
470,0.013999999999999999,,,,,,
472,0.01437,,,,,,
474,0.01402,,,,,,
476,0.01418,,,,,,
478,0.014159999999999999,,,,,,
480,0.013999999999999999,,,,,,
482,0.01422,,,,,,
484,0.014499999999999999,,,,,,
486,0.014459999999999999,,,,,,
488,0.01481,,,,,,
490,0.014339999999999999,,,,,,
492,0.014610000000000001,,,,,,
494,0.014459999999999999,,,,,,
496,0.01448,,,,,,
498,0.0143,,,,,,
500,0.01458,,,,,,
502,0.01456,,,,,,
504,0.0147,,,,,,
506,0.01485,,,,,,
508,0.01468,,,,,,
510,0.014490000000000001,,,,,,
512,0.01492,,,,,,
514,0.014570000000000001,,,,,,
516,0.01474,,,,,,
518,0.01489,,,,,,
520,0.01476,,,,,,
522,0.01482,,,,,,
524,0.01473,,,,,,
526,0.01492,,,,,,
528.775,0.0152,,,,,,
530.775,0.01517,,,,,,
532.775,0.015300000000000001,,,,,,
534.775,0.01541,,,,,,
536.775,0.01548,,,,,,
538.775,0.01572,,,,,,
540.775,0.01541,,,,,,
542.775,0.01536,,,,,,
544.775,0.01589,,,,,,
546.775,0.01584,,,,,,
546.78,0.01566,,,,,,
548.78,0.015609999999999999,,,,,,
550.78,0.01565,,,,,,
552.78,0.01581,,,,,,
554.78,0.0158,,,,,,
556.78,0.01568,,,,,,
558.78,0.0155,,,,,,
560.78,0.01613,,,,,,
562.78,0.01581,,,,,,
564.78,0.01584,,,,,,
566.78,0.01592,,,,,,
568.78,0.01611,,,,,,
570.78,0.01586,,,,,,
572.78,0.01554,,,,,,
574.78,0.01601,,,,,,
576.78,0.01582,,,,,,
578.78,0.016220000000000002,,,,,,
580.78,0.01623,,,,,,
582.78,0.015700000000000002,,,,,,
584.78,0.01601,,,,,,
586.78,0.01602,,,,,,
588.78,0.01611,,,,,,
590.78,0.01607,,,,,,
592.78,0.01606,,,,,,
594.78,0.01611,,,,,,
596.78,0.01647,,,,,,
598.78,0.01643,,,,,,
600.78,0.01625,,,,,,
602.78,0.01675,,,,,,
604.78,0.01645,,,,,,
606.78,0.01646,,,,,,
608.78,0.01651,,,,,,
610.78,0.01645,,,,,,
612.78,0.01643,,,,,,
614.78,0.01619,,,,,,
616.78,0.01643,,,,,,
618.78,0.01642,,,,,,
619.769,0.01643,,,,,,
621.769,0.01669,,,,,,
623.769,0.016659999999999998,,,,,,
625.769,0.01667,,,,,,
627.769,0.01691,,,,,,
629.769,0.016390000000000002,,,,,,
631.769,0.01661,,,,,,
633.769,0.01677,,,,,,
635.769,0.016739999999999998,,,,,,
637.769,0.016659999999999998,,,,,,
639.769,0.01663,,,,,,
641.769,0.01694,,,,,,
643.769,0.01703,,,,,,
645.769,0.01691,,,,,,
647.769,0.01679,,,,,,
649.769,0.0167,,,,,,
651.769,0.01697,,,,,,
653.769,0.0171,,,,,,
655.769,0.0167,,,,,,
657.769,0.0167,,,,,,
659.769,0.016659999999999998,,,,,,
661.769,0.0171,,,,,,
663.769,0.01686,,,,,,
665.769,0.01675,,,,,,
667.769,0.01693,,,,,,
669.769,0.01697,,,,,,
671.769,0.01705,,,,,,
673.769,0.01695,,,,,,
675.769,0.016819999999999998,,,,,,
677.769,0.016739999999999998,,,,,,
679.769,0.01667,,,,,,
691.769,0.0171,,,,,,
693.769,0.01748,,,,,,
695.769,0.017310000000000002,,,,,,
697.769,0.0173,,,,,,
699.769,0.01732,,,,,,
701.769,0.0175,,,,,,
703.769,0.017390000000000003,,,,,,
705.769,0.01743,,,,,,
707.769,0.01712,,,,,,
709.769,0.01752,,,,,,
711.769,0.017390000000000003,,,,,,
713.769,0.01742,,,,,,
715.769,0.01768,,,,,,
717.769,0.01776,,,,,,
719.769,0.01779,,,,,,
721.769,0.01768,,,,,,
723.769,0.0177,,,,,,
725.769,0.01804,,,,,,
727.769,0.0181,,,,,,
729.769,0.01795,,,,,,
731.769,0.01779,,,,,,
733.769,0.01756,,,,,,
735.769,0.01746,,,,,,
737.769,0.01795,,,,,,
739.769,0.01816,,,,,,
741.769,0.0176,,,,,,
743.769,0.017669999999999998,,,,,,
745.769,0.01807,,,,,,
747.769,0.01816,,,,,,
749.769,0.0182,,,,,,
751.769,0.01816,,,,,,
753.769,0.0184,,,,,,
755.769,0.01831,,,,,,
757.769,0.01829,,,,,,
759.769,0.01836,,,,,,
761.769,0.01779,,,,,,
763.769,0.01845,,,,,,
765.769,0.01836,,,,,,
767.769,0.01841,,,,,,
769.769,0.01845,,,,,,
771.769,0.01855,,,,,,
773.769,0.01829,,,,,,
775.769,0.01841,,,,,,
777.769,0.01813,,,,,,
779.769,0.01795,,,,,,
781.769,0.01817,,,,,,
783.769,0.01824,,,,,,
785.769,0.018349999999999998,,,,,,
787.769,0.01859,,,,,,
789.769,0.01863,,,,,,
791.769,0.019,,,,,,
793.769,0.01895,,,,,,
795.769,0.019119999999999998,,,,,,
797.769,0.01897,,,,,,
799.769,0.01892,,,,,,
801.769,0.01897,,,,,,
803.769,0.01918,,,,,,
805.769,0.0192,,,,,,
807.769,0.01941,,,,,,
809.769,0.01913,,,,,,
811.769,0.01922,,,,,,
813.769,0.01909,,,,,,
815.769,0.0192,,,,,,
817.769,0.01954,,,,,,
819.769,0.01928,,,,,,
821.769,0.01944,,,,,,
823.769,0.01922,,,,,,
825.769,0.01944,,,,,,
827.769,0.01969,,,,,,
829.769,0.0197,,,,,,
831.769,0.01948,,,,,,
833.769,0.0194,,,,,,
835.769,0.01933,,,,,,
837.769,0.01956,,,,,,
839.769,0.0195,,,,,,
841.769,0.01941,,,,,,
843.769,0.019450000000000002,,,,,,
845.769,0.01948,,,,,,
847.769,0.019610000000000002,,,,,,
849.769,0.0195,,,,,,
851.769,0.01956,,,,,,
853.769,0.01986,,,,,,
855.769,0.01966,,,,,,
857.769,0.01989,,,,,,
859.769,0.01974,,,,,,
861.769,0.01964,,,,,,
863.769,0.01966,,,,,,
865.769,0.01997,,,,,,
867.769,0.01966,,,,,,
869.769,0.02,,,,,,
871.769,0.01974,,,,,,
873.769,0.01989,,,,,,
875.769,0.020099999999999996,,,,,,
877.769,0.02027,,,,,,
879.769,0.020099999999999996,,,,,,
881.769,0.01994,,,,,,
883.769,0.01978,,,,,,
885.769,0.02031,,,,,,
887.769,0.01998,,,,,,
889.769,0.01985,,,,,,
891.769,0.02023,,,,,,
893.769,0.020139999999999998,,,,,,
895.769,0.02035,,,,,,
897.769,0.02027,,,,,,
899.769,0.02017,,,,,,
901.769,0.020259999999999997,,,,,,
903.769,0.020419999999999997,,,,,,
905.769,0.0203,,,,,,
907.769,0.0202,,,,,,
909.769,0.02022,,,,,,
911.769,0.02001,,,,,,
913.769,0.02023,,,,,,
915.769,0.0203,,,,,,
917.769,0.020630000000000003,,,,,,
919.769,0.020470000000000002,,,,,,
921.769,0.020489999999999998,,,,,,
923.769,0.02013,,,,,,
925.769,0.02037,,,,,,
927.769,0.020819999999999998,,,,,,
929.769,0.02054,,,,,,
931.769,0.02069,,,,,,
933.769,0.02038,,,,,,
935.769,0.02078,,,,,,
937.769,0.0207,,,,,,
939.769,0.020950000000000003,,,,,,
941.769,0.02073,,,,,,
943.769,0.020649999999999998,,,,,,
945.769,0.02091,,,,,,
947.769,0.02083,,,,,,
949.769,0.02078,,,,,,
951.769,0.0207,,,,,,
953.769,0.021070000000000002,,,,,,
955.769,0.02119,,,,,,
957.769,0.02083,,,,,,
959.769,0.02089,,,,,,
961.769,0.02081,,,,,,
963.769,0.02114,,,,,,
965.769,0.02097,,,,,,
967.769,0.02155,,,,,,
969.769,0.021349999999999997,,,,,,
971.769,0.02113,,,,,,
973.769,0.02146,,,,,,
975.769,0.021269999999999997,,,,,,
977.769,0.02122,,,,,,
979.769,0.0215,,,,,,
981.769,0.02128,,,,,,
983.769,0.021429999999999998,,,,,,
985.769,0.02167,,,,,,
987.769,0.02178,,,,,,
989.769,0.021629999999999996,,,,,,
991.769,0.021589999999999998,,,,,,
993.769,0.02158,,,,,,
995.769,0.0218,,,,,,
997.769,0.021949999999999997,,,,,,
999.769,0.02174,,,,,,
1001.769,0.021869999999999997,,,,,,
1003.769,0.021840000000000002,,,,,,
1005.769,0.02167,,,,,,
1007.769,0.0219,,,,,,
1009.769,0.02199,,,,,,
1011.769,0.02162,,,,,,
1013.769,0.02198,,,,,,
1015.769,0.02218,,,,,,
1017.769,0.02218,,,,,,
1019.769,0.021949999999999997,,,,,,
1021.769,0.02199,,,,,,
1023.769,0.022160000000000003,,,,,,
1025.769,0.02191,,,,,,
1027.769,0.021840000000000002,,,,,,
1029.769,0.022109999999999998,,,,,,
1031.769,0.02223,,,,,,
1033.769,0.02237,,,,,,
1035.769,0.02257,,,,,,
1037.769,0.022320000000000003,,,,,,
1039.769,0.02243,,,,,,
1041.769,0.02275,,,,,,
1043.769,0.02247,,,,,,
1045.769,0.02253,,,,,,
1047.769,0.02257,,,,,,
1049.769,0.02284,,,,,,
1051.769,0.02267,,,,,,
1053.769,0.02251,,,,,,
1055.769,0.022770000000000002,,,,,,
1057.769,0.022789999999999998,,,,,,
1059.769,0.0226,,,,,,
1061.769,0.022480000000000003,,,,,,
1063.769,0.022789999999999998,,,,,,
1065.769,0.022639999999999997,,,,,,
1067.769,0.022770000000000002,,,,,,
1069.769,0.022639999999999997,,,,,,
1071.769,0.022719999999999997,,,,,,
1073.769,0.02316,,,,,,
1075.769,0.02291,,,,,,
1077.769,0.02307,,,,,,
1079.769,0.023119999999999998,,,,,,
1081.769,0.02315,,,,,,
1083.769,0.023119999999999998,,,,,,
1085.769,0.02346,,,,,,
1087.769,0.022949999999999998,,,,,,
1089.769,0.02334,,,,,,
1091.769,0.02313,,,,,,
1093.769,0.02331,,,,,,
1095.769,0.0232,,,,,,
1097.769,0.023559999999999998,,,,,,
1099.769,0.02289,,,,,,
1101.769,0.023319999999999997,,,,,,
1103.769,0.023530000000000002,,,,,,
1105.769,0.023799999999999998,,,,,,
1107.769,0.02358,,,,,,
1109.769,0.02352,,,,,,
1111.769,0.02377,,,,,,
1113.769,0.023719999999999998,,,,,,
1115.769,0.02374,,,,,,
1117.769,0.02398,,,,,,
1119.769,0.02373,,,,,,
1121.769,0.023969999999999998,,,,,,
1123.769,0.023780000000000003,,,,,,
1125.769,0.0239,,,,,,
1127.769,0.02368,,,,,,
1129.769,0.02392,,,,,,
1131.769,0.02434,,,,,,
1133.769,0.0245,,,,,,
1135.769,0.024820000000000002,,,,,,
1137.769,0.02489,,,,,,
1139.769,0.024569999999999998,,,,,,
1141.769,0.024390000000000002,,,,,,
1143.769,0.02481,,,,,,
1145.769,0.024990000000000002,,,,,,
1147.769,0.02474,,,,,,
1149.769,0.024700000000000003,,,,,,
1151.769,0.024540000000000003,,,,,,
1153.769,0.02479,,,,,,
1155.769,0.02511,,,,,,
1157.769,0.025089999999999998,,,,,,
1159.769,0.024900000000000002,,,,,,
1161.769,0.02513,,,,,,
1163.769,0.025230000000000002,,,,,,
1165.769,0.02533,,,,,,
1167.769,0.025230000000000002,,,,,,
1169.769,0.02559,,,,,,
1171.769,0.02519,,,,,,
1173.769,0.02579,,,,,,
1175.769,0.02563,,,,,,
1177.769,0.02598,,,,,,
1179.769,0.02598,,,,,,
1181.769,0.025840000000000002,,,,,,
1183.769,0.02566,,,,,,
1185.769,0.0263,,,,,,
1187.769,0.02579,,,,,,
1189.769,0.0259,,,,,,
1191.769,0.026099999999999998,,,,,,
1193.769,0.02574,,,,,,
1195.769,0.02612,,,,,,
1197.769,0.025990000000000003,,,,,,
1199.769,0.025910000000000002,,,,,,
1201.769,0.02595,,,,,,
1203.769,0.02632,,,,,,
1205.769,0.0263,,,,,,
1207.769,0.02632,,,,,,
1209.769,0.0262,,,,,,
1211.769,0.02634,,,,,,
1213.769,0.026520000000000002,,,,,,
1215.769,0.026099999999999998,,,,,,
1217.769,0.02634,,,,,,
1219.769,0.026770000000000002,,,,,,
1221.769,0.026690000000000002,,,,,,
1223.769,0.026760000000000003,,,,,,
1225.769,0.02657,,,,,,
1227.769,0.02709,,,,,,
1229.769,0.02675,,,,,,
1231.769,0.02696,,,,,,
1233.769,0.02719,,,,,,
1235.769,0.02717,,,,,,
1237.769,0.027290000000000002,,,,,,
1239.769,0.02696,,,,,,
1241.769,0.027200000000000002,,,,,,
1243.769,0.02721,,,,,,
1245.769,0.02762,,,,,,
1247.769,0.027450000000000002,,,,,,
1249.769,0.02724,,,,,,
1251.769,0.02751,,,,,,
1253.769,0.02774,,,,,,
1255.769,0.02785,,,,,,
1257.769,0.02798,,,,,,
1259.769,0.02766,,,,,,
1261.769,0.02762,,,,,,
1263.769,0.027999999999999997,,,,,,
1265.769,0.0282,,,,,,
1267.769,0.02796,,,,,,
1269.769,0.02793,,,,,,
1271.769,0.02801,,,,,,
1273.769,0.028319999999999998,,,,,,
1275.769,0.02842,,,,,,
1277.769,0.02841,,,,,,
1279.769,0.02812,,,,,,
1281.769,0.02848,,,,,,
1283.769,0.028319999999999998,,,,,,
1285.769,0.02855,,,,,,
1287.769,0.02852,,,,,,
1289.769,0.02834,,,,,,
1291.769,0.02866,,,,,,
1293.769,0.02874,,,,,,
1295.769,0.02894,,,,,,
1297.769,0.028849999999999997,,,,,,
1299.769,0.02919,,,,,,
1301.769,0.02913,,,,,,
1303.769,0.02889,,,,,,
1305.769,0.02915,,,,,,
1307.769,0.02942,,,,,,
1309.769,0.02933,,,,,,
1311.769,0.029169999999999998,,,,,,
1313.769,0.02918,,,,,,
1315.769,0.02946,,,,,,
1317.769,0.02971,,,,,,
1319.769,0.03008,,,,,,
1321.769,0.029449999999999997,,,,,,
1323.769,0.029679999999999998,,,,,,
1325.769,0.029980000000000003,,,,,,
1327.769,0.03016,,,,,,
1329.769,0.029910000000000003,,,,,,
1331.769,0.03015,,,,,,
1333.769,0.030350000000000002,,,,,,
1335.769,0.03039,,,,,,
1337.769,0.030670000000000003,,,,,,
1339.769,0.03039,,,,,,
1341.769,0.030459999999999997,,,,,,
1343.769,0.03015,,,,,,
1345.769,0.030430000000000002,,,,,,
1347.769,0.03077,,,,,,
1349.769,0.03058,,,,,,
1351.769,0.03072,,,,,,
1353.769,0.03056,,,,,,
1355.769,0.031120000000000002,,,,,,
1357.769,0.030750000000000003,,,,,,
1359.769,0.031110000000000002,,,,,,
1361.769,0.03109,,,,,,
1363.769,0.03109,,,,,,
1365.769,0.03127,,,,,,
1367.769,0.031120000000000002,,,,,,
1369.769,0.03147,,,,,,
1371.769,0.03161,,,,,,
1373.769,0.031509999999999996,,,,,,
1375.769,0.0317,,,,,,
1377.769,0.03164,,,,,,
1379.769,0.03185,,,,,,
1381.769,0.03197,,,,,,
1383.769,0.03174,,,,,,
1385.769,0.03225,,,,,,
1387.769,0.032240000000000005,,,,,,
1389.769,0.03216,,,,,,
1391.769,0.0322,,,,,,
1393.769,0.032440000000000004,,,,,,
1395.769,0.032170000000000004,,,,,,
1397.769,0.0323,,,,,,
1399.769,0.03272,,,,,,
1401.769,0.0325,,,,,,
1403.769,0.03257,,,,,,
1405.769,0.03266,,,,,,
1407.769,0.03282,,,,,,
1409.769,0.03294,,,,,,
1411.769,0.03283,,,,,,
1413.769,0.03299,,,,,,
1415.769,0.03342,,,,,,
1417.769,0.03297,,,,,,
1419.769,0.03345,,,,,,
1421.769,0.03366,,,,,,
1423.769,0.03342,,,,,,
1425.769,0.03341,,,,,,
1427.769,0.03342,,,,,,
1429.769,0.03357,,,,,,
1431.769,0.0339,,,,,,
1433.769,0.03383,,,,,,
1435.769,0.03379,,,,,,
1437.769,0.03373,,,,,,
1439.769,0.0338,,,,,,
1441.769,0.03404,,,,,,
1443.769,0.0342,,,,,,
1445.769,0.03451,,,,,,
1447.769,0.034159999999999996,,,,,,
1449.769,0.03448,,,,,,
1451.769,0.03456,,,,,,
1453.769,0.03481,,,,,,
1455.769,0.03501,,,,,,
1457.769,0.034910000000000004,,,,,,
1459.769,0.03497,,,,,,
1461.769,0.03519,,,,,,
1463.769,0.035,,,,,,
1465.769,0.0352,,,,,,
1467.769,0.03515,,,,,,
1469.769,0.03535,,,,,,
1471.769,0.03537,,,,,,
1473.769,0.03537,,,,,,
1475.769,0.03567,,,,,,
1477.769,0.035590000000000004,,,,,,
1479.769,0.035750000000000004,,,,,,
1481.769,0.036000000000000004,,,,,,
1483.769,0.03569,,,,,,
1485.769,0.03598,,,,,,
1487.769,0.03629,,,,,,
1489.769,0.03637,,,,,,
1491.769,0.03637,,,,,,
1493.769,0.03677,,,,,,
1495.769,0.03653,,,,,,
1497.769,0.03666,,,,,,
1499.769,0.03645,,,,,,
1501.769,0.03662,,,,,,
1503.769,0.0368,,,,,,
1505.769,0.03682,,,,,,
1507.769,0.03697,,,,,,
1509.769,0.037290000000000004,,,,,,
1511.769,0.037309999999999996,,,,,,
1513.769,0.03769,,,,,,
1515.769,0.03771,,,,,,
1517.769,0.03771,,,,,,
1519.769,0.0377,,,,,,
1521.769,0.03787,,,,,,
1523.769,0.03765,,,,,,
1525.769,0.03795,,,,,,
1527.769,0.03798,,,,,,
1529.769,0.03838,,,,,,
1531.769,0.03781,,,,,,
1533.769,0.03836,,,,,,
1535.769,0.03864,,,,,,
1537.769,0.03875,,,,,,
1539.769,0.03875,,,,,,
1541.769,0.03887,,,,,,
1543.769,0.03891,,,,,,
1545.769,0.03908,,,,,,
1547.769,0.03887,,,,,,
1549.769,0.03903,,,,,,
1551.769,0.03904,,,,,,
1553.769,0.03944,,,,,,
1555.769,0.03931,,,,,,
1557.769,0.03971,,,,,,
1559.769,0.03951,,,,,,
1561.769,0.03995,,,,,,
1563.769,0.04014,,,,,,
1565.769,0.03999,,,,,,
1567.769,0.04002,,,,,,
1569.769,0.04,,,,,,
1571.769,0.04002,,,,,,
1573.769,0.04005,,,,,,
1575.769,0.04029,,,,,,
1577.769,0.04005,,,,,,
1579.769,0.04048,,,,,,
1581.769,0.04069,,,,,,
1583.769,0.04072,,,,,,
1585.769,0.04125,,,,,,
1587.769,0.04117,,,,,,
1589.769,0.04096,,,,,,
1591.769,0.04117,,,,,,
1593.769,0.041139999999999996,,,,,,
1595.769,0.04128999999999999,,,,,,
1597.769,0.04128999999999999,,,,,,
1599.769,0.04153,,,,,,
1601.769,0.04182,,,,,,
1603.769,0.042140000000000004,,,,,,
1605.769,0.04198,,,,,,
1607.769,0.04190000000000001,,,,,,
1609.769,0.04195,,,,,,
1611.769,0.042089999999999995,,,,,,
1613.769,0.04232,,,,,,
1615.769,0.04226,,,,,,
1617.769,0.04279,,,,,,
1619.769,0.04228,,,,,,
1621.769,0.04311,,,,,,
1623.769,0.04279,,,,,,
1625.769,0.043,,,,,,
1627.769,0.0426,,,,,,
1629.769,0.04327,,,,,,
1631.769,0.04385,,,,,,
1633.769,0.04375,,,,,,
1635.769,0.043769999999999996,,,,,,
1637.769,0.04402999999999999,,,,,,
1639.769,0.04388,,,,,,
1641.769,0.04401,,,,,,
1643.769,0.04402999999999999,,,,,,
1645.769,0.04383,,,,,,
1647.769,0.04412,,,,,,
1649.769,0.044480000000000006,,,,,,
1651.769,0.04446,,,,,,
1653.769,0.04437,,,,,,
1655.769,0.044800000000000006,,,,,,
1657.769,0.04498,,,,,,
1659.769,0.04521,,,,,,
1661.769,0.04522,,,,,,
1663.769,0.045309999999999996,,,,,,
1665.769,0.04534,,,,,,
1667.769,0.045419999999999995,,,,,,
1669.769,0.045419999999999995,,,,,,
1671.769,0.045860000000000005,,,,,,
1673.769,0.0461,,,,,,
1675.769,0.04582,,,,,,
1677.769,0.04567,,,,,,
1679.769,0.04609,,,,,,
1681.769,0.046509999999999996,,,,,,
1683.769,0.04605000000000001,,,,,,
1685.769,0.04655,,,,,,
1687.769,0.04658,,,,,,
1689.769,0.04627,,,,,,
1691.769,0.046479999999999994,,,,,,
1693.769,0.04687,,,,,,
1695.769,0.04675,,,,,,
1697.769,0.047080000000000004,,,,,,
1699.769,0.047220000000000005,,,,,,
1701.769,0.04732,,,,,,
1703.769,0.047240000000000004,,,,,,
1705.769,0.04745,,,,,,
1707.769,0.047729999999999995,,,,,,
1709.769,0.04792,,,,,,
1711.769,0.04777,,,,,,
1713.769,0.04781,,,,,,
1715.769,0.04825,,,,,,
1717.769,0.04828,,,,,,
1719.769,0.04829,,,,,,
1721.769,0.04852,,,,,,
1723.769,0.04856,,,,,,
1725.769,0.04869,,,,,,
1727.769,0.04901,,,,,,
1729.769,0.049139999999999996,,,,,,
1731.769,0.04928,,,,,,
1733.769,0.04936,,,,,,
1735.769,0.04934,,,,,,
1737.769,0.049550000000000004,,,,,,
1739.769,0.049530000000000005,,,,,,
1741.769,0.04967,,,,,,
1743.769,0.04983,,,,,,
1745.769,0.04995,,,,,,
1747.769,0.04994,,,,,,
1749.769,0.05015,,,,,,
1751.769,0.050629999999999994,,,,,,
1753.769,0.0506,,,,,,
1755.769,0.05064,,,,,,
1757.769,0.050629999999999994,,,,,,
1759.769,0.05066,,,,,,
1761.769,0.050789999999999995,,,,,,
1763.769,0.05099,,,,,,
1765.769,0.0513,,,,,,
1767.769,0.05159,,,,,,
1769.769,0.05148,,,,,,
1771.769,0.051340000000000004,,,,,,
1773.769,0.05132,,,,,,
1775.769,0.051710000000000006,,,,,,
1777.769,0.051719999999999995,,,,,,
1779.769,0.052539999999999996,,,,,,
1781.769,0.052320000000000005,,,,,,
1783.769,0.052039999999999996,,,,,,
1795.742,0.053099999999999994,,,,,,
1795.776,0.05318,,,,,,
1797.776,0.053419999999999995,,,,,,
1799.776,0.05321,,,,,,
1801.776,0.053520000000000005,,,,,,
1803.776,0.05406,,,,,,
1805.776,0.05395,,,,,,
1807.776,0.05418,,,,,,
1809.776,0.054150000000000004,,,,,,
1811.776,0.054459999999999995,,,,,,
1813.776,0.054130000000000005,,,,,,
1815.776,0.05463,,,,,,
1817.776,0.054299999999999994,,,,,,
1819.748,0.05464,,,,,,
1821.748,0.05482,,,,,,
1823.748,0.05495,,,,,,
1825.748,0.05563,,,,,,
1827.748,0.05562,,,,,,
1829.748,0.05567999999999999,,,,,,
1831.748,0.055439999999999996,,,,,,
1833.748,0.05532,,,,,,
1835.748,0.05563,,,,,,
1837.748,0.05572,,,,,,
1839.748,0.05605,,,,,,
1841.748,0.05611,,,,,,
1843.748,0.056479999999999995,,,,,,
1845.748,0.056440000000000004,,,,,,
1847.748,0.05673,,,,,,
1849.748,0.05689,,,,,,
1851.748,0.05678,,,,,,
1853.748,0.05706000000000001,,,,,,
1855.748,0.05756,,,,,,
1857.748,0.05712,,,,,,
1859.748,0.0574,,,,,,
1861.748,0.057569999999999996,,,,,,
1863.748,0.0575,,,,,,
1865.748,0.05761,,,,,,
1867.748,0.05799000000000001,,,,,,
1869.748,0.05842,,,,,,
1871.748,0.058449999999999995,,,,,,
1873.748,0.058410000000000004,,,,,,
1875.748,0.05892,,,,,,
1877.748,0.058730000000000004,,,,,,
1879.748,0.059269999999999996,,,,,,
1881.748,0.0591,,,,,,
1883.748,0.05931,,,,,,
1885.748,0.05939,,,,,,
1887.748,0.05943,,,,,,
1889.748,0.0596,,,,,,
1891.748,0.05950999999999999,,,,,,
1893.748,0.06016,,,,,,
1895.748,0.06027999999999999,,,,,,
1897.748,0.06024,,,,,,
1899.748,0.06056,,,,,,
1901.748,0.06061,,,,,,
1903.748,0.06085,,,,,,
1905.748,0.060730000000000006,,,,,,
1907.748,0.061079999999999995,,,,,,
1909.748,0.06128,,,,,,
1911.748,0.061239999999999996,,,,,,
1913.748,0.0611,,,,,,
1915.748,0.061529999999999994,,,,,,
1917.748,0.061660000000000006,,,,,,
1919.748,0.06178,,,,,,
1921.748,0.06207,,,,,,
1923.748,0.06207,,,,,,
1925.748,0.062110000000000005,,,,,,
1927.748,0.06246,,,,,,
1929.748,0.0625,,,,,,
1931.748,0.06277,,,,,,
1933.748,0.06291000000000001,,,,,,
1935.748,0.06334,,,,,,
1937.748,0.06378,,,,,,
1939.748,0.06296,,,,,,
1941.748,0.06348,,,,,,
1943.748,0.06376,,,,,,
1945.748,0.06394999999999999,,,,,,
1947.748,0.06402999999999999,,,,,,
1949.748,0.0644,,,,,,
1951.748,0.06431,,,,,,
1953.748,0.06464,,,,,,
1955.748,0.06465,,,,,,
1957.748,0.06495000000000001,,,,,,
1959.748,0.06496,,,,,,
1961.748,0.06533,,,,,,
1963.748,0.06509999999999999,,,,,,
1965.748,0.0654,,,,,,
1967.748,0.06545,,,,,,
1969.748,0.06576,,,,,,
1971.748,0.06578,,,,,,
1973.748,0.06623,,,,,,
1975.748,0.06623,,,,,,
1977.748,0.06662,,,,,,
1979.748,0.06655,,,,,,
1981.748,0.0667,,,,,,
1983.748,0.06682,,,,,,
1985.748,0.06732,,,,,,
1987.748,0.06731,,,,,,
1989.748,0.06744,,,,,,
1991.748,0.06777999999999999,,,,,,
1993.748,0.06791,,,,,,
1995.748,0.06829,,,,,,
1997.748,0.06803,,,,,,
1999.748,0.068,,,,,,
2001.748,0.06820999999999999,,,,,,
2003.748,0.06872,,,,,,
2005.748,0.06873,,,,,,
2007.748,0.06905,,,,,,
2009.748,0.06910999999999999,,,,,,
2011.748,0.0695,,,,,,
2013.748,0.06985000000000001,,,,,,
2015.748,0.06981,,,,,,
2017.748,0.0699,,,,,,
2019.748,0.07033,,,,,,
2021.748,0.07029,,,,,,
2023.748,0.0707,,,,,,
2025.748,0.07081,,,,,,
2027.748,0.07098,,,,,,
2029.748,0.07127,,,,,,
2031.748,0.07138,,,,,,
2033.748,0.07155,,,,,,
2035.748,0.07171999999999999,,,,,,
2037.748,0.07202,,,,,,
2039.748,0.07186,,,,,,
2041.748,0.07259,,,,,,
2043.748,0.07285,,,,,,
2045.748,0.07301,,,,,,
2047.748,0.07313,,,,,,
2049.748,0.07332,,,,,,
2051.748,0.07336999999999999,,,,,,
2053.748,0.07366,,,,,,
2055.748,0.0735,,,,,,
2057.748,0.0741,,,,,,
2059.748,0.07408000000000001,,,,,,
2061.748,0.0745,,,,,,
2063.748,0.07458999999999999,,,,,,
2065.748,0.07461999999999999,,,,,,
2067.396,0.07493999999999999,,,,,,
2067.786,0.07461000000000001,,,,,,
2069.786,0.07539,,,,,,
2071.786,0.07539,,,,,,
2073.786,0.07551999999999999,,,,,,
2075.786,0.0759,,,,,,
2077.786,0.0762,,,,,,
2079.786,0.07614,,,,,,
2081.786,0.07661,,,,,,
2083.786,0.07697,,,,,,
2085.786,0.07717,,,,,,
2087.786,0.07712,,,,,,
2089.786,0.07729,,,,,,
2091.786,0.07745,,,,,,
2093.786,0.07789,,,,,,
2095.786,0.07812000000000001,,,,,,
2097.786,0.07817,,,,,,
2099.786,0.07854,,,,,,
2101.786,0.07862,,,,,,
2103.786,0.07917,,,,,,
2105.786,0.07887,,,,,,
2107.786,0.07945,,,,,,
2109.786,0.07972,,,,,,
2111.786,0.08,,,,,,
2113.786,0.08006,,,,,,
2115.786,0.08052,,,,,,
2117.786,0.08080999999999999,,,,,,
2119.786,0.08102999999999999,,,,,,
2121.786,0.08143,,,,,,
2123.786,0.08155,,,,,,
2125.786,0.08176,,,,,,
2127.786,0.08201,,,,,,
2129.786,0.08262,,,,,,
2131.786,0.08294,,,,,,
2133.786,0.08277,,,,,,
2135.786,0.08297,,,,,,
2137.786,0.08349000000000001,,,,,,
2139.786,0.0839,,,,,,
2141.786,0.08410000000000001,,,,,,
2143.786,0.08442,,,,,,
2145.786,0.08476,,,,,,
2147.786,0.08537,,,,,,
2149.786,0.08519,,,,,,
2151.786,0.08527,,,,,,
2153.786,0.08567999999999999,,,,,,
2155.786,0.08608,,,,,,
2157.786,0.08632999999999999,,,,,,
2159.786,0.08669,,,,,,
2161.786,0.0868,,,,,,
2163.786,0.08710000000000001,,,,,,
2165.786,0.08735,,,,,,
2167.786,0.08769,,,,,,
2169.786,0.08821999999999999,,,,,,
2171.786,0.08818,,,,,,
2173.786,0.08891,,,,,,
2175.786,0.0889,,,,,,
2177.786,0.08929000000000001,,,,,,
2179.786,0.08965,,,,,,
2181.786,0.09006,,,,,,
2183.786,0.09008,,,,,,
2185.786,0.09097,,,,,,
2187.786,0.09061999999999999,,,,,,
2189.786,0.09104,,,,,,
2191.786,0.09157,,,,,,
2193.786,0.09193,,,,,,
2195.786,0.09191,,,,,,
2197.786,0.09268000000000001,,,,,,
2199.786,0.09308,,,,,,
2201.786,0.09351000000000001,,,,,,
2203.786,0.09397,,,,,,
2205.786,0.09416000000000001,,,,,,
2207.786,0.09493,,,,,,
2209.786,0.09486,,,,,,
2211.786,0.09547,,,,,,
2213.786,0.09580999999999999,,,,,,
2215.786,0.09597,,,,,,
2217.786,0.09658,,,,,,
2219.786,0.09655,,,,,,
2221.786,0.0973,,,,,,
2223.786,0.09775,,,,,,
2225.786,0.09866,,,,,,
2227.786,0.09906000000000001,,,,,,
2229.786,0.09909000000000001,,,,,,
2231.786,0.09977,,,,,,
2233.786,0.10055,,,,,,
2235.786,0.10128,,,,,,
2237.786,0.10160999999999999,,,,,,
2239.786,0.10211,,,,,,
2241.786,0.10252,,,,,,
2243.786,0.10316,,,,,,
2245.786,0.10414999999999999,,,,,,
2247.786,0.10514,,,,,,
2249.786,0.10565,,,,,,
2251.786,0.10704000000000001,,,,,,
2253.786,0.10817,,,,,,
2255.786,0.10968,,,,,,
2257.786,0.1112,,,,,,
2259.786,0.11347,,,,,,
2261.786,0.11601,,,,,,
2262.788,0.11794,,,,,,
2263.788,0.12061,,,,,,
2264.29,0.12308,,,,,,
2264.79,0.12797,,,,,,
2264.957,0.13472,,,,,,
2264.976,0.13864,,,,,,

File: myoptmat/scripts/data/creep/inl_2/AirWeld_850_61_a.csv
time,strain,temperature,stress,type,state,form,process,medium,title,youngs,poissons
0,0,850,61,creep,Ruptured,Plate,Weld,Air,AirWeld_850_61_a,153000,0.3
0,0.0,,,,,,
0.005,0.0027300000000000002,,,,,,
0.009,0.0017499999999999998,,,,,,
0.013,0.00148,,,,,,
0.018,0.00501,,,,,,
0.022,0.004030000000000001,,,,,,
0.026,0.0032,,,,,,
0.031,0.0033,,,,,,
0.035,0.0038,,,,,,
0.04,0.0037,,,,,,
0.044,0.0034300000000000003,,,,,,
0.049,0.0028299999999999996,,,,,,
0.053,0.0032,,,,,,
0.057,0.00295,,,,,,
0.062,0.00317,,,,,,
0.066,0.0034300000000000003,,,,,,
0.071,0.00294,,,,,,
0.075,0.0027500000000000003,,,,,,
0.079,0.00318,,,,,,
0.084,0.0028899999999999998,,,,,,
0.088,0.00302,,,,,,
0.093,0.00306,,,,,,
0.097,0.00293,,,,,,
0.101,0.00295,,,,,,
0.106,0.00294,,,,,,
0.11,0.00301,,,,,,
0.115,0.00295,,,,,,
0.119,0.003,,,,,,
0.123,0.00298,,,,,,
0.128,0.00308,,,,,,
0.132,0.0028699999999999997,,,,,,
0.137,0.00299,,,,,,
0.141,0.00301,,,,,,
0.146,0.0028499999999999997,,,,,,
0.15,0.0027700000000000003,,,,,,
0.154,0.00299,,,,,,
0.159,0.00294,,,,,,
0.163,0.0030399999999999997,,,,,,
0.167,0.00293,,,,,,
0.172,0.0027300000000000002,,,,,,
0.176,0.00291,,,,,,
0.181,0.0028399999999999996,,,,,,
0.185,0.0027900000000000004,,,,,,
0.19,0.00299,,,,,,
0.194,0.0028199999999999996,,,,,,
0.198,0.0028100000000000004,,,,,,
0.203,0.00302,,,,,,
0.207,0.0030399999999999997,,,,,,
0.212,0.00269,,,,,,
0.216,0.0027800000000000004,,,,,,
0.221,0.00293,,,,,,
0.225,0.0027300000000000002,,,,,,
0.229,0.0027700000000000003,,,,,,
0.234,0.0027300000000000002,,,,,,
0.238,0.0027700000000000003,,,,,,
0.243,0.00291,,,,,,
0.247,0.0027700000000000003,,,,,,
1.001,0.0022500000000000003,,,,,,
2,0.00218,,,,,,
3.154,0.0016300000000000002,,,,,,
3.156,0.00165,,,,,,
5,0.00322,,,,,,
6.029,0.00116,,,,,,
8.029,0.00232,,,,,,
10.029,0.0035299999999999997,,,,,,
12.029,0.00298,,,,,,
12.751,0.0029,,,,,,
14.751,0.00231,,,,,,
16.751,0.0032400000000000003,,,,,,
18.751,0.0029,,,,,,
20.751,0.00299,,,,,,
21.5,0.00213,,,,,,
21.543,0.00203,,,,,,
23.5,0.0014000000000000002,,,,,,
24,0.0013900000000000002,,,,,,
26,0.00267,,,,,,
28,0.0018599999999999999,,,,,,
30,0.00181,,,,,,
32,0.00194,,,,,,
34,0.00233,,,,,,
36,0.00269,,,,,,
38,0.00291,,,,,,
40,0.0030499999999999998,,,,,,
42,0.0034300000000000003,,,,,,
44,0.00358,,,,,,
46,0.0034699999999999996,,,,,,
48,0.00356,,,,,,
50,0.00369,,,,,,
52,0.0034599999999999995,,,,,,
54,0.0034999999999999996,,,,,,
56,0.00377,,,,,,
58,0.00395,,,,,,
60,0.00365,,,,,,
62,0.00363,,,,,,
64,0.0035399999999999997,,,,,,
66,0.00359,,,,,,
68,0.00383,,,,,,
70,0.00362,,,,,,
72,0.00375,,,,,,
74,0.00366,,,,,,
76,0.00363,,,,,,
78,0.0037,,,,,,
80,0.00383,,,,,,
82,0.00406,,,,,,
84,0.00426,,,,,,
86,0.00445,,,,,,
88,0.0045000000000000005,,,,,,
90,0.0047599999999999995,,,,,,
92,0.00491,,,,,,
94,0.00444,,,,,,
96,0.0045000000000000005,,,,,,
98,0.00435,,,,,,
100,0.00426,,,,,,
102,0.00414,,,,,,
104,0.00456,,,,,,
106,0.00484,,,,,,
108,0.0048,,,,,,
110,0.005180000000000001,,,,,,
112,0.00509,,,,,,
114,0.00526,,,,,,
116,0.00528,,,,,,
118,0.0054800000000000005,,,,,,
120,0.00487,,,,,,
122,0.00536,,,,,,
124,0.005430000000000001,,,,,,
126,0.005620000000000001,,,,,,
128,0.00515,,,,,,
130,0.00545,,,,,,
132,0.00542,,,,,,
134,0.00555,,,,,,
136,0.00549,,,,,,
138,0.00557,,,,,,
140,0.00538,,,,,,
142,0.005719999999999999,,,,,,
144,0.0058,,,,,,
146,0.00545,,,,,,
148,0.0054800000000000005,,,,,,
150,0.0059299999999999995,,,,,,
152,0.00573,,,,,,
154,0.0057599999999999995,,,,,,
156,0.005659999999999999,,,,,,
158,0.005869999999999999,,,,,,
160,0.00579,,,,,,
162,0.00596,,,,,,
164,0.00582,,,,,,
166,0.00603,,,,,,
168,0.0059299999999999995,,,,,,
170,0.00625,,,,,,
172,0.00626,,,,,,
174,0.0063,,,,,,
176,0.00634,,,,,,
178,0.0062900000000000005,,,,,,
180,0.0064,,,,,,
182,0.00636,,,,,,
184,0.006520000000000001,,,,,,
186,0.00642,,,,,,
188,0.00647,,,,,,
190,0.006520000000000001,,,,,,
192,0.00651,,,,,,
194,0.00664,,,,,,
196,0.0069,,,,,,
198,0.00683,,,,,,
200,0.00697,,,,,,
202,0.00703,,,,,,
204,0.006889999999999999,,,,,,
206,0.00707,,,,,,
208,0.00697,,,,,,
210,0.00705,,,,,,
212,0.00732,,,,,,
214,0.00734,,,,,,
216,0.0072699999999999996,,,,,,
218,0.00728,,,,,,
220,0.00732,,,,,,
222,0.00745,,,,,,
224,0.00745,,,,,,
226,0.00755,,,,,,
228,0.00755,,,,,,
230,0.00755,,,,,,
232,0.0074199999999999995,,,,,,
234,0.00758,,,,,,
236,0.00758,,,,,,
238,0.00773,,,,,,
240,0.008100000000000001,,,,,,
242,0.00803,,,,,,
244,0.00803,,,,,,
246,0.00805,,,,,,
248,0.00817,,,,,,
250,0.008159999999999999,,,,,,
252,0.00826,,,,,,
254,0.00815,,,,,,
256,0.00779,,,,,,
258,0.0077,,,,,,
260,0.00814,,,,,,
262,0.00827,,,,,,
264,0.00836,,,,,,
266,0.008369999999999999,,,,,,
268,0.00819,,,,,,
270,0.00821,,,,,,
272,0.00853,,,,,,
274,0.00853,,,,,,
276,0.00839,,,,,,
278,0.00865,,,,,,
280,0.00877,,,,,,
282,0.00838,,,,,,
284,0.00869,,,,,,
286,0.00839,,,,,,
288,0.00813,,,,,,
290,0.00868,,,,,,
291.05,0.00791,,,,,,
291.14,0.01045,,,,,,
293.14,0.00953,,,,,,
295.14,0.00983,,,,,,
297.14,0.00975,,,,,,
299.14,0.00994,,,,,,
301.14,0.00988,,,,,,
303.14,0.01,,,,,,
305.14,0.010169999999999998,,,,,,
307.14,0.01006,,,,,,
309.14,0.010009999999999998,,,,,,
311.14,0.01016,,,,,,
313.14,0.01,,,,,,
315.14,0.00994,,,,,,
317.14,0.00993,,,,,,
319.14,0.00999,,,,,,
321.14,0.010049999999999998,,,,,,
323.14,0.01019,,,,,,
325.14,0.010289999999999999,,,,,,
327.14,0.01039,,,,,,
329.14,0.010369999999999999,,,,,,
331.14,0.010669999999999999,,,,,,
333.14,0.01008,,,,,,
335.14,0.0106,,,,,,
337.14,0.01012,,,,,,
339.14,0.01047,,,,,,
341,0.010709999999999999,,,,,,
343,0.010700000000000001,,,,,,
345,0.01089,,,,,,
347,0.01093,,,,,,
349,0.011040000000000001,,,,,,
351,0.01121,,,,,,
353,0.011049999999999999,,,,,,
355,0.011319999999999998,,,,,,
357,0.01122,,,,,,
359,0.01135,,,,,,
361,0.01141,,,,,,
363,0.01135,,,,,,
365,0.01163,,,,,,
367,0.011399999999999999,,,,,,
369,0.011659999999999998,,,,,,
371,0.011399999999999999,,,,,,
373,0.011699999999999999,,,,,,
375,0.01173,,,,,,
377,0.011850000000000001,,,,,,
379,0.011739999999999999,,,,,,
381,0.01192,,,,,,
383,0.011970000000000001,,,,,,
385,0.012150000000000001,,,,,,
387,0.01206,,,,,,
389,0.01214,,,,,,
391,0.012270000000000001,,,,,,
393,0.01222,,,,,,
395,0.01221,,,,,,
397,0.012190000000000001,,,,,,
399,0.012350000000000002,,,,,,
401,0.012450000000000001,,,,,,
403,0.012390000000000002,,,,,,
405,0.01232,,,,,,
407,0.01264,,,,,,
409,0.01276,,,,,,
411,0.01299,,,,,,
413,0.01279,,,,,,
415,0.01278,,,,,,
430.22,0.01325,,,,,,
432.17,0.01345,,,,,,
434.17,0.01347,,,,,,
436.17,0.01336,,,,,,
438.17,0.01347,,,,,,
440,0.01343,,,,,,
442,0.01363,,,,,,
444,0.0137,,,,,,
446,0.0137,,,,,,
448,0.01345,,,,,,
450,0.01393,,,,,,
452,0.01369,,,,,,
454,0.01395,,,,,,
456,0.01399,,,,,,
458,0.014119999999999999,,,,,,
460,0.01395,,,,,,
462,0.01428,,,,,,
464,0.01405,,,,,,
466,0.014070000000000001,,,,,,
468,0.014039999999999999,,,,,,
470,0.01395,,,,,,
472,0.013879999999999998,,,,,,
474,0.01398,,,,,,
476,0.01414,,,,,,
478,0.01432,,,,,,
480,0.01427,,,,,,
482,0.01414,,,,,,
484,0.014159999999999999,,,,,,
486,0.014070000000000001,,,,,,
488,0.01423,,,,,,
490,0.01417,,,,,,
492,0.014450000000000001,,,,,,
494,0.01427,,,,,,
496,0.01435,,,,,,
498,0.014570000000000001,,,,,,
500,0.014690000000000002,,,,,,
502,0.01478,,,,,,
503,0.01643,,,,,,
505,0.01603,,,,,,
507,0.01592,,,,,,
509,0.01595,,,,,,
511,0.01595,,,,,,
513,0.01607,,,,,,
515,0.016,,,,,,
517,0.01605,,,,,,
519,0.01677,,,,,,
521,0.01655,,,,,,
523,0.01583,,,,,,
525,0.01544,,,,,,
526,0.01684,,,,,,
528,0.015220000000000001,,,,,,
530,0.01672,,,,,,
532,0.0175,,,,,,
534,0.0173,,,,,,
536,0.01711,,,,,,
538,0.01659,,,,,,
540,0.016730000000000002,,,,,,
542,0.016890000000000002,,,,,,
544,0.01713,,,,,,
546,0.01603,,,,,,
548,0.01601,,,,,,
550,0.01625,,,,,,
552,0.01652,,,,,,
554,0.0167,,,,,,
556,0.01667,,,,,,
558,0.01686,,,,,,
560,0.01701,,,,,,
562,0.01676,,,,,,
564,0.017,,,,,,
566,0.0171,,,,,,
568,0.01745,,,,,,
570,0.01832,,,,,,
572,0.01825,,,,,,
574,0.01822,,,,,,
576,0.01831,,,,,,
578,0.01871,,,,,,
580,0.01863,,,,,,
582,0.01891,,,,,,
584,0.01917,,,,,,
586,0.01925,,,,,,
588,0.01964,,,,,,
590,0.01944,,,,,,
592,0.02004,,,,,,
594,0.019299999999999998,,,,,,
596,0.018959999999999998,,,,,,
598,0.01921,,,,,,
600,0.01918,,,,,,
602,0.01941,,,,,,
604,0.0191,,,,,,
606,0.01941,,,,,,
608,0.01936,,,,,,
610,0.01947,,,,,,
612,0.0196,,,,,,
614,0.019870000000000002,,,,,,
616,0.01954,,,,,,
618,0.01955,,,,,,
620,0.01952,,,,,,
622,0.02017,,,,,,
624,0.01994,,,,,,
626,0.01972,,,,,,
628,0.01993,,,,,,
630,0.020059999999999998,,,,,,
632,0.02007,,,,,,
634,0.02025,,,,,,
636,0.020339999999999997,,,,,,
638,0.02025,,,,,,
640,0.01983,,,,,,
642,0.02013,,,,,,
644,0.02031,,,,,,
646,0.02028,,,,,,
648,0.020739999999999998,,,,,,
650,0.020710000000000003,,,,,,
652,0.0207,,,,,,
654,0.0206,,,,,,
656,0.020560000000000002,,,,,,
658,0.02089,,,,,,
660,0.020710000000000003,,,,,,
662,0.02068,,,,,,
664,0.020739999999999998,,,,,,
666,0.021150000000000002,,,,,,
668,0.020739999999999998,,,,,,
670,0.021259999999999998,,,,,,
672,0.02189,,,,,,
674,0.02205,,,,,,
676,0.02196,,,,,,
678,0.022189999999999998,,,,,,
680,0.022019999999999998,,,,,,
682,0.022240000000000003,,,,,,
684,0.02245,,,,,,
686,0.02244,,,,,,
688,0.02251,,,,,,
690,0.022480000000000003,,,,,,
692,0.022930000000000002,,,,,,
694,0.02313,,,,,,
696,0.023719999999999998,,,,,,
698,0.02398,,,,,,
700,0.023969999999999998,,,,,,
702,0.023700000000000002,,,,,,
704,0.02318,,,,,,
706,0.02336,,,,,,
708,0.02322,,,,,,
710,0.02314,,,,,,
712,0.02335,,,,,,
714,0.02334,,,,,,
716,0.02351,,,,,,
718,0.02346,,,,,,
720,0.02403,,,,,,
722,0.024169999999999997,,,,,,
724,0.025089999999999998,,,,,,
726,0.02565,,,,,,
728,0.026269999999999998,,,,,,
730,0.02572,,,,,,
732,0.02551,,,,,,
734,0.02588,,,,,,
736,0.025830000000000002,,,,,,
738,0.02598,,,,,,
740,0.02617,,,,,,
742,0.02603,,,,,,
744,0.02624,,,,,,
746,0.026269999999999998,,,,,,
748,0.02641,,,,,,
750,0.026469999999999997,,,,,,
752,0.02653,,,,,,
754,0.027000000000000003,,,,,,
756,0.027160000000000004,,,,,,
758,0.02699,,,,,,
760,0.027450000000000002,,,,,,
762,0.02762,,,,,,
764,0.027770000000000003,,,,,,
766,0.02785,,,,,,
768,0.02803,,,,,,
770,0.02817,,,,,,
772,0.02802,,,,,,
774,0.028220000000000002,,,,,,
776,0.02826,,,,,,
778,0.02856,,,,,,
780,0.028690000000000004,,,,,,
782,0.028610000000000003,,,,,,
784,0.028610000000000003,,,,,,
786,0.02897,,,,,,
788,0.02904,,,,,,
790,0.02902,,,,,,
792,0.02936,,,,,,
794,0.029769999999999998,,,,,,
796,0.0297,,,,,,
798,0.029660000000000002,,,,,,
800,0.029849999999999998,,,,,,
802,0.029759999999999998,,,,,,
804,0.03001,,,,,,
806,0.03007,,,,,,
808,0.03007,,,,,,
810,0.03039,,,,,,
812,0.03066,,,,,,
814,0.030830000000000003,,,,,,
816,0.03107,,,,,,
818,0.03129,,,,,,
820,0.03117,,,,,,
822,0.0311,,,,,,
824,0.03139,,,,,,
826,0.03149,,,,,,
828,0.03174,,,,,,
830,0.0318,,,,,,
832,0.03207,,,,,,
834,0.03232,,,,,,
836,0.03248,,,,,,
838,0.032549999999999996,,,,,,
840,0.032959999999999996,,,,,,
842,0.03303,,,,,,
844,0.03324,,,,,,
846,0.03322,,,,,,
848,0.03342,,,,,,
850,0.03363,,,,,,
852,0.03365,,,,,,
854,0.03407,,,,,,
856,0.03403,,,,,,
858,0.03428,,,,,,
860,0.03435,,,,,,
862,0.03488,,,,,,
864,0.035,,,,,,
866,0.03528,,,,,,
868,0.03527,,,,,,
870,0.03521,,,,,,
872,0.03543,,,,,,
874,0.03543,,,,,,
876,0.03568,,,,,,
878,0.03588,,,,,,
880,0.03583,,,,,,
882,0.03588,,,,,,
884,0.03606,,,,,,
886,0.03649,,,,,,
888,0.03688,,,,,,
890,0.03724,,,,,,
892,0.03741,,,,,,
894,0.03741,,,,,,
896,0.03794,,,,,,
898,0.03788,,,,,,
900,0.03785,,,,,,
902,0.03817,,,,,,
904,0.0384,,,,,,
906,0.037970000000000004,,,,,,
908,0.03814,,,,,,
910,0.038220000000000004,,,,,,
912,0.03857,,,,,,
914,0.03891,,,,,,
916,0.03893,,,,,,
918,0.03887,,,,,,
920,0.03903,,,,,,
922,0.03926,,,,,,
924,0.03947,,,,,,
926,0.03948,,,,,,
928,0.03961,,,,,,
930,0.04009,,,,,,
932,0.0403,,,,,,
933.76,0.0406,,,,,,
934.01,0.040970000000000006,,,,,,
936.01,0.04169,,,,,,
938.01,0.04196,,,,,,
940.01,0.042039999999999994,,,,,,
942.01,0.04243,,,,,,
944.01,0.04245,,,,,,
946.01,0.04335,,,,,,
948.01,0.04334,,,,,,
950.01,0.04321,,,,,,
952.01,0.043949999999999996,,,,,,
954.01,0.04418999999999999,,,,,,
956.01,0.0443,,,,,,
958,0.04428,,,,,,
960,0.04486,,,,,,
960.72,0.044829999999999995,,,,,,
962.72,0.04503,,,,,,
964,0.04517,,,,,,
966,0.045899999999999996,,,,,,
968,0.046529999999999995,,,,,,
970,0.04652,,,,,,
972,0.04626,,,,,,
974,0.04609,,,,,,
976,0.04665,,,,,,
978,0.04658,,,,,,
980,0.04697,,,,,,
982,0.04699,,,,,,
984,0.047869999999999996,,,,,,
986,0.04814,,,,,,
988,0.048620000000000003,,,,,,
990,0.04885,,,,,,
992,0.04922,,,,,,
994,0.049400000000000006,,,,,,
996,0.04966,,,,,,
998,0.049589999999999995,,,,,,
1000,0.04965,,,,,,
1002,0.05,,,,,,
1004,0.05041,,,,,,
1006,0.05076,,,,,,
1006.2,0.050629999999999994,,,,,,
1008.2,0.050839999999999996,,,,,,
1010.2,0.051340000000000004,,,,,,
1012.2,0.05175,,,,,,
1013,0.051820000000000005,,,,,,
1015,0.05177,,,,,,
1017,0.05184999999999999,,,,,,
1019,0.05194,,,,,,
1021,0.052320000000000005,,,,,,
1023,0.05283,,,,,,
1025,0.05332,,,,,,
1027,0.05355000000000001,,,,,,
1029,0.05439,,,,,,
1030.2,0.05364,,,,,,
1032.2,0.05474999999999999,,,,,,
1034.2,0.055830000000000005,,,,,,
1036.2,0.0559,,,,,,
1038.2,0.05593,,,,,,
1039.2,0.05851,,,,,,
1041.2,0.0596,,,,,,
1043.2,0.058390000000000004,,,,,,
1045.2,0.05838,,,,,,
1047.2,0.05865,,,,,,
1049.2,0.058129999999999994,,,,,,
1051.2,0.05795,,,,,,
1053.2,0.05804,,,,,,
1055.2,0.05832,,,,,,
1057.2,0.05888,,,,,,
1059.2,0.05892,,,,,,
1061.2,0.05901,,,,,,
1063.2,0.059480000000000005,,,,,,
1065.2,0.05995,,,,,,
1067.2,0.060090000000000005,,,,,,
1069.2,0.060860000000000004,,,,,,
1071.2,0.06083,,,,,,
1073.2,0.06107,,,,,,
1075.2,0.06219,,,,,,
1077.2,0.06225,,,,,,
1079.2,0.06287,,,,,,
1081.2,0.06352000000000001,,,,,,
1083.2,0.0642,,,,,,
1085.2,0.06383,,,,,,
1087.2,0.06368,,,,,,
1089.2,0.06404,,,,,,
1091.2,0.06458,,,,,,
1093.2,0.06501,,,,,,
1095.2,0.06682,,,,,,
1097.2,0.06734,,,,,,
1099.2,0.06765,,,,,,
1101.2,0.06813,,,,,,
1102,0.06855,,,,,,
1104,0.06809,,,,,,
1106,0.06825,,,,,,
1108,0.06858,,,,,,
1110,0.06878999999999999,,,,,,
1112,0.06917,,,,,,
1114,0.06948,,,,,,
1116,0.07002,,,,,,
1118,0.07019,,,,,,
1120,0.07069,,,,,,
1122,0.0707,,,,,,
1124,0.07118000000000001,,,,,,
1126,0.07192,,,,,,
1128,0.0722,,,,,,
1130,0.07239,,,,,,
1132,0.07289,,,,,,
1134,0.07322000000000001,,,,,,
1136,0.07342,,,,,,
1138,0.07374,,,,,,
1140,0.07435,,,,,,
1142,0.07397000000000001,,,,,,
1144,0.07450999999999999,,,,,,
1146,0.0747,,,,,,
1148,0.07511,,,,,,
1150,0.07556,,,,,,
1152,0.07591,,,,,,
1154,0.07627,,,,,,
1156,0.07662,,,,,,
1158,0.07698,,,,,,
1160,0.07765,,,,,,
1162,0.07754,,,,,,
1164,0.07821,,,,,,
1166,0.07833,,,,,,
1168,0.07897,,,,,,
1170,0.07928,,,,,,
1172,0.08026,,,,,,
1174,0.08119,,,,,,
1176,0.07911,,,,,,
1178,0.0801,,,,,,
1180,0.08039,,,,,,
1182,0.08035,,,,,,
1184,0.08183,,,,,,
1186,0.08221,,,,,,
1188,0.08239,,,,,,
1190,0.08255000000000001,,,,,,
1192,0.08302,,,,,,
1194,0.08311,,,,,,
1196,0.08368,,,,,,
1198,0.08424,,,,,,
1200,0.08484,,,,,,
1202,0.08529999999999999,,,,,,
1204,0.08564999999999999,,,,,,
1206,0.08607,,,,,,
1208,0.08639,,,,,,
1210,0.08685999999999999,,,,,,
1212,0.08735,,,,,,
1214,0.08755,,,,,,
1216,0.08813,,,,,,
1218,0.08840999999999999,,,,,,
1220,0.08894,,,,,,
1222,0.08904,,,,,,
1224,0.08954000000000001,,,,,,
1226,0.09009,,,,,,
1228,0.09058,,,,,,
1230,0.09103,,,,,,
1232,0.09124,,,,,,
1234,0.09163,,,,,,
1236,0.09230000000000001,,,,,,
1238,0.09279,,,,,,
1240,0.09324,,,,,,
1242,0.09359,,,,,,
1244,0.09465,,,,,,
1246,0.09436,,,,,,
1248,0.09477000000000001,,,,,,
1250,0.09496,,,,,,
1252,0.09573000000000001,,,,,,
1254,0.09623,,,,,,
1256,0.09685,,,,,,
1258,0.09741,,,,,,
1260,0.09788999999999999,,,,,,
1262,0.09824,,,,,,
1264,0.09897,,,,,,
1266,0.09960000000000001,,,,,,
1268,0.09984,,,,,,
1270,0.10042,,,,,,
1272,0.10132,,,,,,
1274,0.10343999999999999,,,,,,
1276,0.10348,,,,,,
1278,0.10299,,,,,,
1280,0.10411,,,,,,
1282,0.105,,,,,,
1284,0.10552,,,,,,
1286,0.1066,,,,,,
1288,0.10732,,,,,,
1290,0.10771000000000001,,,,,,
1292,0.10852,,,,,,
1294,0.10968,,,,,,
1296,0.11073000000000001,,,,,,
1298,0.11195000000000001,,,,,,
1300,0.11263,,,,,,
1302,0.11369,,,,,,
1304,0.11403,,,,,,
1306,0.11499000000000001,,,,,,
1308,0.11591,,,,,,
1310,0.11696999999999999,,,,,,
1312,0.11796,,,,,,
1314,0.11927,,,,,,
1316,0.12052,,,,,,
1318,0.12183999999999999,,,,,,
1320,0.12337,,,,,,
1322,0.12494999999999999,,,,,,
1324,0.12663,,,,,,
1326,0.12905,,,,,,
1328,0.13162000000000001,,,,,,
1330,0.13484,,,,,,
1331,0.13739,,,,,,
1331.8,0.14107,,,,,,
1332.1,0.1434,,,,,,
1332.3,0.14681,,,,,,
1332.4,0.1527,,,,,,
1332.4,0.1659,,,,,,
