Repository: janzenchoi/phd_code

# PhD Code

The following contains a collection of repositories I developed during my PhD candidature. I originally maintained the code on the GitHub organisation for the material modelling group at the Australian Nuclear Science and Technology Organisation (ANSTO; https://github.com/ACME-MG). However, it has now been moved to my account for storage. Please contact me at janzenchoi@yahoo.com for any questions regarding the code.

# Summary

The table below summarises these repositories.

| Repository    | Description | Documentation | Original Link |
|:-------------:|:-----------:|:-------------:|:-------------:|

File: myoptmat/scripts/data/creep/inl_2/AirWeld_850_63_a.csv
time,strain,temperature,stress,type,state,form,process,medium,title,youngs,poissons
0,0,850,63,creep,Ruptured,Plate,Weld,Air,AirWeld_850_63_a,153000,0.3
0,0.0,,,,,,
0.013,0.0,,,,,,
0.018,0.00015,,,,,,
0.022,0.0,,,,,,
0.027,0.00018999999999999998,,,,,,
0.031,0.00042,,,,,,
0.035,0.0005899999999999999,,,,,,
0.04,0.00083,,,,,,
0.044,0.0007599999999999999,,,,,,
0.049,0.00097,,,,,,
0.053,0.00109,,,,,,
0.057,0.00097,,,,,,
0.062,0.00079,,,,,,
0.066,0.00111,,,,,,
0.071,0.00084,,,,,,
0.075,0.0012,,,,,,
0.08,0.0013700000000000001,,,,,,
0.084,0.0013,,,,,,
0.089,0.00091,,,,,,
0.093,0.00136,,,,,,
0.097,0.00128,,,,,,
0.102,0.0013700000000000001,,,,,,
0.106,0.00166,,,,,,
0.111,0.00127,,,,,,
0.115,0.0016,,,,,,
0.12,0.00111,,,,,,
0.124,0.00145,,,,,,
0.129,0.00133,,,,,,
0.133,0.0013,,,,,,
0.137,0.0014199999999999998,,,,,,
0.142,0.00154,,,,,,
0.146,0.00157,,,,,,
0.151,0.0014399999999999999,,,,,,
0.155,0.0016,,,,,,
0.16,0.00146,,,,,,
0.164,0.00153,,,,,,
0.168,0.00164,,,,,,
0.173,0.0015199999999999999,,,,,,
0.177,0.00117,,,,,,
0.182,0.00146,,,,,,
0.186,0.0013800000000000002,,,,,,
0.19,0.0014099999999999998,,,,,,
0.195,0.0015,,,,,,
0.199,0.00161,,,,,,
0.204,0.0017299999999999998,,,,,,
0.208,0.00172,,,,,,
0.213,0.0016,,,,,,
0.217,0.0017399999999999998,,,,,,
0.222,0.0017399999999999998,,,,,,
0.226,0.00168,,,,,,
0.23,0.0017000000000000001,,,,,,
0.235,0.00193,,,,,,
0.24,0.00192,,,,,,
0.244,0.00165,,,,,,
0.248,0.0016,,,,,,
2,0.00363,,,,,,
4,0.00419,,,,,,
6,0.00508,,,,,,
8,0.00565,,,,,,
10,0.005699999999999999,,,,,,
12,0.00598,,,,,,
14,0.00616,,,,,,
14.716,0.00632,,,,,,
16.716,0.00619,,,,,,
18.716,0.00659,,,,,,
20.716,0.0068000000000000005,,,,,,
22.716,0.006750000000000001,,,,,,
24.071,0.006999999999999999,,,,,,
26.071,0.00743,,,,,,
28.071,0.006999999999999999,,,,,,
30.071,0.00737,,,,,,
32.071,0.00724,,,,,,
34.071,0.00741,,,,,,
36.071,0.00774,,,,,,
38.071,0.00755,,,,,,
40.071,0.00747,,,,,,
42.071,0.00793,,,,,,
44.071,0.00805,,,,,,
46.071,0.00821,,,,,,
48.071,0.008329999999999999,,,,,,
50.071,0.00813,,,,,,
52.071,0.00821,,,,,,
54.071,0.00825,,,,,,
56.071,0.00853,,,,,,
58.071,0.00861,,,,,,
60.071,0.00859,,,,,,
62.071,0.00867,,,,,,
64.071,0.00853,,,,,,
66.071,0.00836,,,,,,
68.071,0.00861,,,,,,
70.071,0.00875,,,,,,
72.071,0.00855,,,,,,
74.071,0.00866,,,,,,
76.071,0.00862,,,,,,
78.071,0.00869,,,,,,
80.071,0.00866,,,,,,
82.071,0.00865,,,,,,
84.071,0.00853,,,,,,
86.071,0.00867,,,,,,
88.071,0.00861,,,,,,
90.071,0.00891,,,,,,
92.071,0.00906,,,,,,
94.071,0.00898,,,,,,
96,0.009170000000000001,,,,,,
98,0.00922,,,,,,
100,0.009260000000000001,,,,,,
102,0.009519999999999999,,,,,,
104,0.009439999999999999,,,,,,
106,0.009340000000000001,,,,,,
108,0.00959,,,,,,
110,0.0098,,,,,,
112,0.00942,,,,,,
114,0.00978,,,,,,
116,0.00931,,,,,,
118,0.00983,,,,,,
120,0.00967,,,,,,
122,0.00984,,,,,,
124,0.0096,,,,,,
126,0.00964,,,,,,
128,0.00988,,,,,,
130,0.00958,,,,,,
132,0.00995,,,,,,
134,0.01012,,,,,,
136,0.01,,,,,,
138,0.00992,,,,,,
140,0.0098,,,,,,
142,0.00987,,,,,,
144,0.00983,,,,,,
146,0.0106,,,,,,
148,0.010169999999999998,,,,,,
150,0.010509999999999999,,,,,,
152,0.01053,,,,,,
154,0.01052,,,,,,
156,0.010589999999999999,,,,,,
158,0.01043,,,,,,
160,0.01043,,,,,,
162,0.010369999999999999,,,,,,
164,0.01047,,,,,,
166,0.010249999999999999,,,,,,
168,0.0102,,,,,,
170,0.01061,,,,,,
172,0.01068,,,,,,
174,0.01075,,,,,,
176,0.01097,,,,,,
178,0.01064,,,,,,
180,0.01065,,,,,,
182,0.011000000000000001,,,,,,
184,0.011160000000000002,,,,,,
186,0.01088,,,,,,
188,0.01106,,,,,,
190,0.011200000000000002,,,,,,
192,0.01129,,,,,,
194,0.011040000000000001,,,,,,
196,0.01081,,,,,,
198,0.011049999999999999,,,,,,
200,0.0113,,,,,,
202,0.01169,,,,,,
204,0.01137,,,,,,
206,0.01125,,,,,,
208,0.011659999999999998,,,,,,
210,0.0115,,,,,,
212,0.011279999999999998,,,,,,
214,0.011559999999999999,,,,,,
216,0.01134,,,,,,
218,0.01146,,,,,,
220,0.011619999999999998,,,,,,
222,0.011810000000000001,,,,,,
224,0.011279999999999998,,,,,,
226,0.01161,,,,,,
228,0.011859999999999999,,,,,,
230,0.011859999999999999,,,,,,
232,0.011810000000000001,,,,,,
234,0.011899999999999999,,,,,,
236,0.011770000000000001,,,,,,
238,0.011810000000000001,,,,,,
240,0.011930000000000001,,,,,,
242,0.011970000000000001,,,,,,
244,0.01218,,,,,,
246,0.011970000000000001,,,,,,
248,0.01179,,,,,,
250,0.01214,,,,,,
252,0.01217,,,,,,
254,0.012230000000000001,,,,,,
256,0.01206,,,,,,
258,0.01209,,,,,,
260,0.012310000000000001,,,,,,
262,0.01237,,,,,,
264,0.0125,,,,,,
266,0.01268,,,,,,
268,0.0123,,,,,,
270,0.012549999999999999,,,,,,
272,0.01291,,,,,,
274,0.01298,,,,,,
276,0.012709999999999999,,,,,,
278,0.01291,,,,,,
280,0.0129,,,,,,
282,0.01266,,,,,,
284,0.01311,,,,,,
286,0.01283,,,,,,
288,0.0129,,,,,,
290,0.01332,,,,,,
292,0.013389999999999999,,,,,,
294,0.01324,,,,,,
296,0.01311,,,,,,
298,0.0131,,,,,,
300,0.013560000000000001,,,,,,
302,0.01361,,,,,,
304,0.01352,,,,,,
306,0.01357,,,,,,
308,0.013879999999999998,,,,,,
310,0.013919999999999998,,,,,,
312,0.01365,,,,,,
314,0.0138,,,,,,
316,0.01381,,,,,,
318,0.01405,,,,,,
320,0.01363,,,,,,
322,0.01383,,,,,,
324,0.01393,,,,,,
326,0.013839999999999998,,,,,,
328,0.01389,,,,,,
330,0.01424,,,,,,
332,0.01381,,,,,,
334,0.01383,,,,,,
336,0.014419999999999999,,,,,,
338,0.01414,,,,,,
340,0.01393,,,,,,
342,0.01424,,,,,,
344,0.01401,,,,,,
346,0.01403,,,,,,
348,0.01381,,,,,,
350,0.01401,,,,,,
352,0.0141,,,,,,
354,0.01429,,,,,,
356,0.01436,,,,,,
358,0.01422,,,,,,
360,0.0143,,,,,,
362,0.01414,,,,,,
364,0.01472,,,,,,
366,0.01464,,,,,,
368,0.014419999999999999,,,,,,
370,0.014499999999999999,,,,,,
372,0.01452,,,,,,
374,0.01477,,,,,,
376,0.01474,,,,,,
378,0.01473,,,,,,
380,0.014879999999999999,,,,,,
382,0.01494,,,,,,
384,0.01506,,,,,,
386,0.0151,,,,,,
388,0.015009999999999999,,,,,,
390,0.01494,,,,,,
392,0.015029999999999998,,,,,,
394,0.01514,,,,,,
396,0.01533,,,,,,
398,0.014990000000000002,,,,,,
400,0.01537,,,,,,
402,0.01514,,,,,,
404,0.01517,,,,,,
406,0.01513,,,,,,
408,0.01529,,,,,,
410,0.01543,,,,,,
412,0.01538,,,,,,
414,0.01533,,,,,,
416,0.01558,,,,,,
418,0.015569999999999999,,,,,,
420,0.01567,,,,,,
422,0.01576,,,,,,
424,0.01603,,,,,,
426,0.01594,,,,,,
428,0.01607,,,,,,
430,0.0158,,,,,,
432,0.01598,,,,,,
434,0.01579,,,,,,
436,0.016319999999999998,,,,,,
438,0.01627,,,,,,
440,0.01628,,,,,,
442,0.0163,,,,,,
444,0.01627,,,,,,
446,0.01636,,,,,,
448,0.016319999999999998,,,,,,
450,0.0166,,,,,,
452,0.01642,,,,,,
454,0.01638,,,,,,
456,0.01667,,,,,,
458,0.01676,,,,,,
460,0.01683,,,,,,
462,0.01671,,,,,,
464,0.01684,,,,,,
466,0.017230000000000002,,,,,,
468,0.01703,,,,,,
470,0.01693,,,,,,
472,0.017,,,,,,
474,0.01712,,,,,,
476,0.01725,,,,,,
478,0.01728,,,,,,
480,0.01736,,,,,,
482,0.01752,,,,,,
484,0.01738,,,,,,
486,0.0173,,,,,,
488,0.01754,,,,,,
490,0.01742,,,,,,
492,0.01758,,,,,,
494,0.0177,,,,,,
496,0.0176,,,,,,
498,0.01762,,,,,,
500,0.01796,,,,,,
502,0.01794,,,,,,
504,0.018000000000000002,,,,,,
506,0.017849999999999998,,,,,,
508,0.01784,,,,,,
510,0.01814,,,,,,
512,0.01821,,,,,,
514,0.018009999999999998,,,,,,
516,0.01778,,,,,,
518,0.01811,,,,,,
520,0.01829,,,,,,
522,0.01813,,,,,,
524,0.018189999999999998,,,,,,
526,0.01859,,,,,,
528,0.01859,,,,,,
530,0.01859,,,,,,
532,0.01861,,,,,,
534,0.01869,,,,,,
536,0.01885,,,,,,
538,0.01898,,,,,,
540,0.0189,,,,,,
542,0.019,,,,,,
544,0.019,,,,,,
546,0.01906,,,,,,
548,0.01916,,,,,,
550,0.01926,,,,,,
552,0.01934,,,,,,
554,0.0195,,,,,,
556,0.01943,,,,,,
558,0.01969,,,,,,
560,0.01983,,,,,,
562,0.02001,,,,,,
564,0.01985,,,,,,
566,0.01997,,,,,,
568,0.02023,,,,,,
570,0.02017,,,,,,
572,0.02052,,,,,,
574,0.02086,,,,,,
576,0.02054,,,,,,
578,0.02062,,,,,,
580,0.02073,,,,,,
582,0.02052,,,,,,
584,0.02073,,,,,,
586,0.02109,,,,,,
588,0.02088,,,,,,
590,0.02153,,,,,,
592,0.02125,,,,,,
594,0.02146,,,,,,
596,0.02158,,,,,,
598,0.0219,,,,,,
600,0.02207,,,,,,
602,0.02191,,,,,,
604,0.02204,,,,,,
606,0.02231,,,,,,
608,0.02247,,,,,,
610,0.022320000000000003,,,,,,
612,0.02254,,,,,,
614,0.02259,,,,,,
616,0.022789999999999998,,,,,,
618,0.022959999999999998,,,,,,
620,0.02303,,,,,,
622,0.023250000000000003,,,,,,
624,0.02365,,,,,,
626,0.02416,,,,,,
628,0.02414,,,,,,
630,0.024460000000000003,,,,,,
632,0.02458,,,,,,
634,0.02458,,,,,,
636,0.02475,,,,,,
638,0.02463,,,,,,
640,0.02481,,,,,,
642,0.024849999999999997,,,,,,
644,0.025009999999999998,,,,,,
646,0.025539999999999997,,,,,,
648,0.02535,,,,,,
650,0.02604,,,,,,
652,0.02613,,,,,,
654,0.026469999999999997,,,,,,
656,0.026770000000000002,,,,,,
658,0.02681,,,,,,
660,0.027290000000000002,,,,,,
662,0.02688,,,,,,
664,0.027200000000000002,,,,,,
666,0.027450000000000002,,,,,,
668,0.02778,,,,,,
670,0.02795,,,,,,
672,0.02794,,,,,,
674,0.02826,,,,,,
676,0.028380000000000002,,,,,,
678,0.02855,,,,,,
680,0.02888,,,,,,
682,0.02944,,,,,,
684,0.02943,,,,,,
686,0.029529999999999997,,,,,,
688,0.029529999999999997,,,,,,
690,0.02989,,,,,,
692,0.030299999999999997,,,,,,
694,0.03033,,,,,,
696,0.030699999999999998,,,,,,
698,0.030699999999999998,,,,,,
700,0.030910000000000003,,,,,,
702,0.03137,,,,,,
704,0.03129,,,,,,
706,0.031709999999999995,,,,,,
708,0.03186,,,,,,
710,0.03199,,,,,,
712,0.0323,,,,,,
714,0.032850000000000004,,,,,,
716,0.03299,,,,,,
718,0.03315,,,,,,
720,0.033319999999999995,,,,,,
722,0.03376,,,,,,
724,0.033929999999999995,,,,,,
726,0.03386,,,,,,
728,0.034409999999999996,,,,,,
730,0.03451,,,,,,
732,0.03486,,,,,,
734,0.03516,,,,,,
736,0.03528,,,,,,
738,0.035750000000000004,,,,,,
740,0.03608,,,,,,
742,0.036539999999999996,,,,,,
744,0.0364,,,,,,
746,0.03698,,,,,,
748,0.03714,,,,,,
750,0.03719,,,,,,
752,0.03774,,,,,,
754,0.03823,,,,,,
756,0.03819,,,,,,
758,0.03867,,,,,,
760,0.03891,,,,,,
762,0.03916,,,,,,
764,0.039580000000000004,,,,,,
766,0.0401,,,,,,
768,0.04043,,,,,,
770,0.040330000000000005,,,,,,
772,0.04089,,,,,,
774,0.04119,,,,,,
776,0.041580000000000006,,,,,,
778,0.04168,,,,,,
780,0.04186,,,,,,
782,0.042199999999999994,,,,,,
784,0.04285,,,,,,
786,0.04321,,,,,,
788,0.04363,,,,,,
790,0.04402999999999999,,,,,,
792,0.04428,,,,,,
794,0.044669999999999994,,,,,,
796,0.04517,,,,,,
798,0.045720000000000004,,,,,,
800,0.04565,,,,,,
802,0.046239999999999996,,,,,,
804,0.04650000000000001,,,,,,
806,0.046740000000000004,,,,,,
808,0.04724999999999999,,,,,,
810,0.047720000000000005,,,,,,
812,0.0479,,,,,,
814,0.048760000000000005,,,,,,
816,0.04913,,,,,,
818,0.049080000000000006,,,,,,
820,0.05003,,,,,,
822,0.0501,,,,,,
824,0.050499999999999996,,,,,,
826,0.05116,,,,,,
828,0.05168999999999999,,,,,,
830,0.05184999999999999,,,,,,
832,0.052300000000000006,,,,,,
834,0.052779999999999994,,,,,,
836,0.05313,,,,,,
838,0.0538,,,,,,
840,0.054029999999999995,,,,,,
842,0.05439,,,,,,
844,0.054720000000000005,,,,,,
846,0.055279999999999996,,,,,,
848,0.05576,,,,,,
850,0.05619,,,,,,
852,0.05679,,,,,,
854,0.05742,,,,,,
856,0.057670000000000006,,,,,,
858,0.05832,,,,,,
860,0.058609999999999995,,,,,,
862,0.05939,,,,,,
864,0.059770000000000004,,,,,,
866,0.060590000000000005,,,,,,
868,0.060590000000000005,,,,,,
870,0.061369999999999994,,,,,,
872,0.062009999999999996,,,,,,
874,0.06236,,,,,,
876,0.0633,,,,,,
878,0.06402000000000001,,,,,,
880,0.06434999999999999,,,,,,
882,0.06504,,,,,,
884,0.06570000000000001,,,,,,
886,0.06645,,,,,,
888,0.06703,,,,,,
890,0.06736,,,,,,
892,0.06831999999999999,,,,,,
894,0.06909,,,,,,
896,0.06976,,,,,,
898,0.07024,,,,,,
900,0.07117,,,,,,
902,0.07209,,,,,,
904,0.0727,,,,,,
906,0.07386999999999999,,,,,,
908,0.0747,,,,,,
910,0.07597999999999999,,,,,,
912,0.07663,,,,,,
914,0.07764,,,,,,
916,0.07919999999999999,,,,,,
918,0.08048,,,,,,
920,0.08161,,,,,,
922,0.08333,,,,,,
924,0.08483,,,,,,
926,0.08648,,,,,,
928,0.08882,,,,,,
930,0.09134,,,,,,
932,0.09451000000000001,,,,,,
933,0.09652,,,,,,
934,0.09946999999999999,,,,,,
935,0.1033,,,,,,
935.5,0.10715,,,,,,
935.75,0.11013,,,,,,
936,0.11414999999999999,,,,,,
936.17,0.11828,,,,,,
936.25,0.12106,,,,,,
936.34,0.12566,,,,,,
936.37,0.12911,,,,,,
936.4,0.13561,,,,,,
936.41,0.14207,,,,,,
936.41,0.14322,,,,,,

File: myoptmat/scripts/data/creep/inl_2/AirWeld_950_24_a.csv
time,strain,temperature,stress,type,state,form,process,medium,title,youngs,poissons
0,0,950,24,creep,Ruptured,Plate,Weld,Air,AirWeld_950_24_a,144000,0.3
0,0.0,,,,,,
0.013,0.0,,,,,,
0.018,0.0002,,,,,,
0.022,0.00016,,,,,,
0.026,0.00018999999999999998,,,,,,
0.031,0.00024,,,,,,
0.035,0.00015,,,,,,
0.04,0.00013,,,,,,
0.044,0.00017,,,,,,
0.048,0.00017,,,,,,
0.053,0.00021999999999999998,,,,,,
0.057,0.0001,,,,,,
0.062,0.00017,,,,,,
0.066,0.00014000000000000001,,,,,,
0.07,0.0002,,,,,,
0.075,0.00013,,,,,,
0.079,0.00017999999999999998,,,,,,
0.083,0.00017,,,,,,
0.088,0.00012,,,,,,
0.092,0.00017,,,,,,
0.097,0.00018999999999999998,,,,,,
0.101,0.00013,,,,,,
0.105,0.00021999999999999998,,,,,,
0.11,0.00017999999999999998,,,,,,
0.114,0.00013,,,,,,
0.119,0.00015,,,,,,
0.123,0.00023,,,,,,
0.127,0.00016,,,,,,
0.132,0.00013,,,,,,
0.136,0.00015,,,,,,
0.141,0.0002,,,,,,
0.145,0.00013,,,,,,
0.149,0.00014000000000000001,,,,,,
0.154,0.00016,,,,,,
0.158,0.00017,,,,,,
0.163,0.00013,,,,,,
0.167,0.00010999999999999999,,,,,,
0.171,0.00017999999999999998,,,,,,
0.176,0.00015,,,,,,
0.18,0.00013,,,,,,
0.185,0.00018999999999999998,,,,,,
0.189,0.00017999999999999998,,,,,,
0.193,0.00015,,,,,,
0.198,0.00017999999999999998,,,,,,
0.202,0.00012,,,,,,
0.207,0.00021,,,,,,
0.211,0.00010999999999999999,,,,,,
0.215,0.00021999999999999998,,,,,,
0.22,0.00018999999999999998,,,,,,
0.224,0.00017,,,,,,
0.229,0.00017,,,,,,
0.233,0.00013,,,,,,
0.237,0.00025,,,,,,
0.242,0.00016,,,,,,
0.246,0.00017,,,,,,
0.25,0.00021999999999999998,,,,,,
2.25,0.00146,,,,,,
4.005,0.0022500000000000003,,,,,,
6.005,0.0028100000000000004,,,,,,
8.005,0.0034599999999999995,,,,,,
10.005,0.00398,,,,,,
10.514,0.00415,,,,,,
12.514,0.00458,,,,,,
14.514,0.00501,,,,,,
16.514,0.00559,,,,,,
18.514,0.0059099999999999995,,,,,,
20.005,0.00627,,,,,,
22.005,0.00735,,,,,,
24.005,0.00774,,,,,,
26.005,0.008110000000000001,,,,,,
28.005,0.00836,,,,,,
30.005,0.00859,,,,,,
32.005,0.00884,,,,,,
34.005,0.00915,,,,,,
36.005,0.00937,,,,,,
38.005,0.00967,,,,,,
40.005,0.00991,,,,,,
42.005,0.01015,,,,,,
44.005,0.01035,,,,,,
46.005,0.01061,,,,,,
48.005,0.010700000000000001,,,,,,
50.005,0.01088,,,,,,
52.005,0.0111,,,,,,
54.005,0.01129,,,,,,
56.005,0.01146,,,,,,
58.005,0.01167,,,,,,
60.005,0.01191,,,,,,
62.005,0.01204,,,,,,
64.005,0.01217,,,,,,
66.005,0.012410000000000001,,,,,,
68.003,0.012849999999999999,,,,,,
70.003,0.01298,,,,,,
72.003,0.0131,,,,,,
74.003,0.01333,,,,,,
76.003,0.01348,,,,,,
78.003,0.01352,,,,,,
80.003,0.01376,,,,,,
82.003,0.01398,,,,,,
84.003,0.014079999999999999,,,,,,
86.003,0.01418,,,,,,
88.003,0.014339999999999999,,,,,,
90.003,0.014530000000000001,,,,,,
92.003,0.01482,,,,,,
94.003,0.014830000000000001,,,,,,
96.003,0.015029999999999998,,,,,,
98.003,0.015220000000000001,,,,,,
100,0.01538,,,,,,
102,0.015529999999999999,,,,,,
104,0.01567,,,,,,
106,0.0158,,,,,,
108,0.01582,,,,,,
110,0.01598,,,,,,
112,0.016200000000000003,,,,,,
114,0.016220000000000002,,,,,,
116,0.0166,,,,,,
118,0.016659999999999998,,,,,,
120,0.01697,,,,,,
122,0.0172,,,,,,
124,0.01735,,,,,,
126,0.017159999999999998,,,,,,
128,0.01742,,,,,,
130,0.01755,,,,,,
132,0.017769999999999998,,,,,,
134,0.01783,,,,,,
136,0.01796,,,,,,
138,0.01812,,,,,,
140,0.01823,,,,,,
142,0.01839,,,,,,
144,0.01847,,,,,,
146,0.01863,,,,,,
148,0.01879,,,,,,
150,0.01898,,,,,,
152,0.01898,,,,,,
154,0.01918,,,,,,
156,0.01929,,,,,,
158,0.01948,,,,,,
160,0.01958,,,,,,
162,0.01966,,,,,,
164,0.01996,,,,,,
166,0.02017,,,,,,
168,0.02043,,,,,,
170,0.020569999999999998,,,,,,
172,0.020790000000000003,,,,,,
174,0.020720000000000002,,,,,,
176,0.02091,,,,,,
178,0.02097,,,,,,
180,0.021019999999999997,,,,,,
182,0.0212,,,,,,
184,0.021240000000000002,,,,,,
186,0.021429999999999998,,,,,,
188,0.02174,,,,,,
190,0.02186,,,,,,
192,0.02196,,,,,,
194,0.02205,,,,,,
196,0.02197,,,,,,
198,0.02221,,,,,,
200,0.02231,,,,,,
202,0.02243,,,,,,
204,0.02247,,,,,,
206,0.02255,,,,,,
208,0.02274,,,,,,
210,0.02284,,,,,,
212,0.023010000000000003,,,,,,
214,0.02316,,,,,,
216,0.02342,,,,,,
218,0.02341,,,,,,
220,0.02355,,,,,,
222,0.0236,,,,,,
224,0.023780000000000003,,,,,,
226,0.023849999999999996,,,,,,
228,0.023940000000000003,,,,,,
230,0.02404,,,,,,
232,0.024249999999999997,,,,,,
234,0.02445,,,,,,
236,0.024390000000000002,,,,,,
238,0.0246,,,,,,
240,0.02461,,,,,,
242,0.024700000000000003,,,,,,
244,0.02492,,,,,,
246,0.024849999999999997,,,,,,
248,0.02513,,,,,,
250,0.02543,,,,,,
252,0.02545,,,,,,
254,0.02552,,,,,,
256,0.02569,,,,,,
258,0.025779999999999997,,,,,,
260,0.026019999999999998,,,,,,
262,0.02609,,,,,,
264,0.02625,,,,,,
266,0.026459999999999997,,,,,,
268,0.02648,,,,,,
270,0.02638,,,,,,
272,0.02656,,,,,,
274,0.026629999999999997,,,,,,
276,0.02685,,,,,,
278,0.02683,,,,,,
280,0.027080000000000003,,,,,,
282,0.02721,,,,,,
284,0.0273,,,,,,
286,0.02746,,,,,,
288,0.0276,,,,,,
290,0.027679999999999996,,,,,,
292,0.02782,,,,,,
294,0.02773,,,,,,
296,0.02791,,,,,,
298,0.028140000000000002,,,,,,
300,0.02817,,,,,,
302,0.02843,,,,,,
304,0.02856,,,,,,
306,0.028690000000000004,,,,,,
308,0.02863,,,,,,
310,0.02872,,,,,,
312,0.02864,,,,,,
314,0.028730000000000002,,,,,,
316,0.028839999999999998,,,,,,
318,0.02888,,,,,,
320,0.02896,,,,,,
322,0.029089999999999998,,,,,,
324,0.02921,,,,,,
326,0.0292,,,,,,
328,0.02934,,,,,,
330,0.02951,,,,,,
332,0.02948,,,,,,
334,0.029689999999999998,,,,,,
336,0.029750000000000002,,,,,,
338,0.029830000000000002,,,,,,
340,0.02978,,,,,,
342,0.02996,,,,,,
344,0.02994,,,,,,
346,0.03016,,,,,,
348,0.03021,,,,,,
350,0.03015,,,,,,
352,0.03032,,,,,,
354,0.030529999999999998,,,,,,
356,0.03068,,,,,,
358,0.03057,,,,,,
360,0.03081,,,,,,
362,0.03085,,,,,,
364,0.031,,,,,,
366,0.03105,,,,,,
368,0.031219999999999998,,,,,,
370,0.031200000000000002,,,,,,
372,0.03132,,,,,,
374,0.03144,,,,,,
376,0.03147,,,,,,
378,0.03159,,,,,,
380,0.03179,,,,,,
382,0.03157,,,,,,
384,0.031709999999999995,,,,,,
386,0.031869999999999996,,,,,,
388,0.031920000000000004,,,,,,
390,0.03205,,,,,,
392,0.03211,,,,,,
394,0.0322,,,,,,
396,0.03227,,,,,,
398,0.03243,,,,,,
400,0.03266,,,,,,
402,0.03265,,,,,,
404,0.032690000000000004,,,,,,
406,0.032709999999999996,,,,,,
408,0.03277,,,,,,
410,0.03267,,,,,,
412,0.032690000000000004,,,,,,
414,0.03281,,,,,,
416,0.03289,,,,,,
418,0.032959999999999996,,,,,,
420,0.03311,,,,,,
422,0.03322,,,,,,
424,0.03307,,,,,,
426,0.0333,,,,,,
428,0.03342,,,,,,
430,0.03344,,,,,,
432,0.03366,,,,,,
434,0.033639999999999996,,,,,,
436,0.033769999999999994,,,,,,
438,0.03396,,,,,,
440,0.03383,,,,,,
442,0.03407,,,,,,
444,0.03407,,,,,,
446,0.0342,,,,,,
448,0.034230000000000003,,,,,,
450,0.03429,,,,,,
452,0.034460000000000005,,,,,,
454,0.03466,,,,,,
456,0.03472,,,,,,
458,0.03485,,,,,,
460,0.034980000000000004,,,,,,
462,0.03494,,,,,,
464,0.03501,,,,,,
466,0.035089999999999996,,,,,,
468,0.03529,,,,,,
470,0.03537,,,,,,
472,0.03553,,,,,,
474,0.035590000000000004,,,,,,
476,0.03531,,,,,,
478,0.03555,,,,,,
480,0.03568,,,,,,
482,0.035750000000000004,,,,,,
484,0.03581,,,,,,
486,0.03595,,,,,,
488,0.03598,,,,,,
490,0.03608,,,,,,
492,0.03622,,,,,,
494,0.036309999999999995,,,,,,
496,0.036469999999999995,,,,,,
498,0.036539999999999996,,,,,,
500,0.036520000000000004,,,,,,
552,0.03867,,,,,,
554,0.03872,,,,,,
556,0.03895,,,,,,
558,0.03894,,,,,,
560,0.03918,,,,,,
562,0.03905,,,,,,
564,0.03909,,,,,,
566,0.03923,,,,,,
568,0.03945,,,,,,
570,0.03952,,,,,,
572,0.03961,,,,,,
574,0.03964,,,,,,
576,0.039689999999999996,,,,,,
578,0.03993,,,,,,
580,0.03971,,,,,,
582,0.03994,,,,,,
584,0.040010000000000004,,,,,,
586,0.04011,,,,,,
588,0.040220000000000006,,,,,,
590,0.04024,,,,,,
592,0.04031,,,,,,
594,0.0404,,,,,,
596,0.04053,,,,,,
598,0.040350000000000004,,,,,,
600,0.040780000000000004,,,,,,
602,0.0409,,,,,,
604,0.040810000000000006,,,,,,
606,0.04104,,,,,,
608,0.04108,,,,,,
610,0.04115,,,,,,
612,0.04118,,,,,,
614,0.04134,,,,,,
616,0.04136,,,,,,
618,0.04152,,,,,,
620,0.0417,,,,,,
622,0.041890000000000004,,,,,,
624,0.04186,,,,,,
626,0.042089999999999995,,,,,,
628,0.04223,,,,,,
630,0.04222000000000001,,,,,,
632,0.04223,,,,,,
634,0.04239,,,,,,
636,0.04249,,,,,,
638,0.0425,,,,,,
640,0.04261,,,,,,
642,0.042640000000000004,,,,,,
644,0.042539999999999994,,,,,,
646,0.04274,,,,,,
648,0.04285,,,,,,
650,0.04292,,,,,,
652,0.04308,,,,,,
654,0.04317,,,,,,
656,0.04314,,,,,,
658,0.04335,,,,,,
660,0.043410000000000004,,,,,,
667.69,0.04364,,,,,,
668,0.0433,,,,,,
670,0.04356,,,,,,
672,0.04363,,,,,,
674,0.04366,,,,,,
676,0.04369,,,,,,
678,0.0437,,,,,,
680,0.04375,,,,,,
682,0.043899999999999995,,,,,,
684,0.043949999999999996,,,,,,
686,0.04402999999999999,,,,,,
688,0.04413,,,,,,
690,0.04426,,,,,,
692,0.04436,,,,,,
694,0.0444,,,,,,
696,0.044480000000000006,,,,,,
698,0.04458,,,,,,
700,0.044640000000000006,,,,,,
702,0.044669999999999994,,,,,,
704,0.044649999999999995,,,,,,
706,0.04472,,,,,,
708,0.04491,,,,,,
710,0.0451,,,,,,
712,0.04507,,,,,,
714,0.04533,,,,,,
716,0.0454,,,,,,
718,0.04545,,,,,,
720,0.04547,,,,,,
722,0.045720000000000004,,,,,,
724,0.04582,,,,,,
726,0.04584,,,,,,
728,0.04609,,,,,,
730,0.046130000000000004,,,,,,
732,0.04621,,,,,,
734,0.046239999999999996,,,,,,
736,0.04644,,,,,,
738,0.04639,,,,,,
740,0.04639,,,,,,
742,0.04639,,,,,,
744,0.04654,,,,,,
746,0.046490000000000004,,,,,,
748,0.046669999999999996,,,,,,
750,0.04665,,,,,,
752,0.046790000000000005,,,,,,
754,0.04689,,,,,,
756,0.047060000000000005,,,,,,
758,0.04704,,,,,,
760,0.04715,,,,,,
762,0.0473,,,,,,
764,0.047400000000000005,,,,,,
766,0.047409999999999994,,,,,,
768,0.04763,,,,,,
770,0.04761,,,,,,
772,0.04774,,,,,,
774,0.0478,,,,,,
776,0.0479,,,,,,
778,0.04808,,,,,,
780,0.04808,,,,,,
782,0.04811,,,,,,
784,0.0483,,,,,,
786,0.048310000000000006,,,,,,
788,0.048479999999999995,,,,,,
790,0.04855,,,,,,
792,0.04861,,,,,,
794,0.0487,,,,,,
796,0.04887,,,,,,
798,0.0489,,,,,,
800,0.048920000000000005,,,,,,
802,0.04902,,,,,,
804,0.04916,,,,,,
806,0.04923,,,,,,
808,0.04939,,,,,,
810,0.04923,,,,,,
812,0.04913,,,,,,
814,0.04933,,,,,,
816,0.04948,,,,,,
818,0.049589999999999995,,,,,,
820,0.04958,,,,,,
822,0.049690000000000005,,,,,,
824,0.049749999999999996,,,,,,
826,0.04978,,,,,,
828,0.04988000000000001,,,,,,
830,0.05013,,,,,,
832,0.050199999999999995,,,,,,
834,0.05025,,,,,,
836,0.05012,,,,,,
838,0.05041,,,,,,
840,0.050339999999999996,,,,,,
842,0.050300000000000004,,,,,,
844,0.050359999999999995,,,,,,
846,0.050339999999999996,,,,,,
848,0.0506,,,,,,
850,0.05058,,,,,,
852,0.050620000000000005,,,,,,
854,0.05082,,,,,,
856,0.05088,,,,,,
858,0.051050000000000005,,,,,,
860,0.05101,,,,,,
862,0.0512,,,,,,
864,0.05115,,,,,,
866,0.05128,,,,,,
868,0.05138,,,,,,
870,0.05151,,,,,,
872,0.05168999999999999,,,,,,
874,0.05192,,,,,,
876,0.05191,,,,,,
878,0.05203,,,,,,
880,0.051980000000000005,,,,,,
882,0.052160000000000005,,,,,,
884,0.05223,,,,,,
886,0.05242,,,,,,
888,0.052450000000000004,,,,,,
890,0.05253,,,,,,
892,0.05268,,,,,,
894,0.052629999999999996,,,,,,
896,0.05271,,,,,,
898,0.05295,,,,,,
900,0.05296,,,,,,
902,0.052930000000000005,,,,,,
904,0.05309,,,,,,
906,0.053099999999999994,,,,,,
908,0.05327,,,,,,
910,0.053360000000000005,,,,,,
912,0.05349,,,,,,
914,0.053680000000000005,,,,,,
916,0.05364,,,,,,
918,0.05367,,,,,,
920,0.05378,,,,,,
922,0.05375,,,,,,
924,0.053899999999999997,,,,,,
926,0.05398,,,,,,
928,0.05412,,,,,,
930,0.05405,,,,,,
932,0.05416000000000001,,,,,,
934,0.05431,,,,,,
936,0.05441,,,,,,
938,0.05454,,,,,,
940,0.054619999999999995,,,,,,
942,0.054779999999999995,,,,,,
944,0.05492,,,,,,
946,0.05487,,,,,,
948,0.05497,,,,,,
950,0.055099999999999996,,,,,,
952,0.05513,,,,,,
954,0.05525,,,,,,
956,0.05519,,,,,,
958,0.0552,,,,,,
960,0.05548,,,,,,
962,0.05548,,,,,,
964,0.05573,,,,,,
966,0.055650000000000005,,,,,,
968,0.05582,,,,,,
970,0.055839999999999994,,,,,,
972,0.05601,,,,,,
974,0.05609,,,,,,
976,0.05641,,,,,,
978,0.05627,,,,,,
980,0.05631,,,,,,
982,0.05641,,,,,,
984,0.05655,,,,,,
986,0.056740000000000006,,,,,,
988,0.056740000000000006,,,,,,
990,0.056760000000000005,,,,,,
992,0.05688,,,,,,
994,0.056900000000000006,,,,,,
996,0.05699,,,,,,
998,0.05718,,,,,,
1000,0.05722000000000001,,,,,,
1002,0.05739,,,,,,
1004,0.057370000000000004,,,,,,
1006,0.05744,,,,,,
1008,0.05749,,,,,,
1010,0.05775,,,,,,
1012,0.05785,,,,,,
1014,0.05792,,,,,,
1016,0.05808,,,,,,
1018,0.05822,,,,,,
1020,0.058280000000000005,,,,,,
1022,0.05836,,,,,,
1024,0.058410000000000004,,,,,,
1026,0.058339999999999996,,,,,,
1028,0.05865,,,,,,
1030,0.05878,,,,,,
1032,0.05884,,,,,,
1034,0.05908,,,,,,
1036,0.059219999999999995,,,,,,
1038,0.05918,,,,,,
1040,0.05929,,,,,,
1042,0.05941,,,,,,
1044,0.05953,,,,,,
1046,0.05943,,,,,,
1048,0.05965,,,,,,
1050,0.05965,,,,,,
1052,0.05972,,,,,,
1054,0.05987,,,,,,
1056,0.06007,,,,,,
1058,0.06002,,,,,,
1060,0.06011999999999999,,,,,,
1062,0.06027999999999999,,,,,,
1064,0.06021,,,,,,
1066,0.06033,,,,,,
1068,0.060599999999999994,,,,,,
1070,0.060629999999999996,,,,,,
1072,0.06082,,,,,,
1074,0.06082,,,,,,
1076,0.061040000000000004,,,,,,
1078,0.06116,,,,,,
1080,0.06132,,,,,,
1082,0.061239999999999996,,,,,,
1084,0.06136,,,,,,
1086,0.061470000000000004,,,,,,
1088,0.06152,,,,,,
1090,0.06165,,,,,,
1092,0.06173,,,,,,
1094,0.06188,,,,,,
1096,0.06188,,,,,,
1098,0.06205,,,,,,
1100,0.06216,,,,,,
1102,0.06231,,,,,,
1104,0.06240999999999999,,,,,,
1106,0.06254,,,,,,
1108,0.06262,,,,,,
1110,0.0626,,,,,,
1112,0.06258,,,,,,
1114,0.06279,,,,,,
1116,0.06287,,,,,,
1118,0.06309999999999999,,,,,,
1120,0.06306,,,,,,
1122,0.0632,,,,,,
1124,0.06343,,,,,,
1126,0.06343,,,,,,
1128,0.06353,,,,,,
1130,0.06367,,,,,,
1132,0.06359,,,,,,
1134,0.06365,,,,,,
1136,0.06396,,,,,,
1138,0.06387,,,,,,
1140,0.06407,,,,,,
1142,0.06405999999999999,,,,,,
1144,0.06413,,,,,,
1146,0.06433,,,,,,
1148,0.06433,,,,,,
1150,0.0645,,,,,,
1152,0.06466,,,,,,
1154,0.06482,,,,,,
1156,0.06484,,,,,,
1158,0.06483,,,,,,
1160,0.06515,,,,,,
1162,0.06504,,,,,,
1164,0.06525,,,,,,
1166,0.06524,,,,,,
1168,0.06536,,,,,,
1170,0.06544,,,,,,
1172,0.06551,,,,,,
1174,0.06559,,,,,,
1176,0.06579,,,,,,
1178,0.06581000000000001,,,,,,
1180,0.06585,,,,,,
1182,0.06608,,,,,,
1184,0.06613000000000001,,,,,,
1186,0.06634999999999999,,,,,,
1188,0.06622,,,,,,
1190,0.06636,,,,,,
1192,0.06648,,,,,,
1194,0.06673,,,,,,
1196,0.06674000000000001,,,,,,
1198,0.06691,,,,,,
1200,0.06706000000000001,,,,,,
1202,0.06732,,,,,,
1204,0.0674,,,,,,
1206,0.06752,,,,,,
1208,0.06766,,,,,,
1210,0.06774,,,,,,
1212,0.06784,,,,,,
1214,0.06801,,,,,,
1216,0.0682,,,,,,
1218,0.06814,,,,,,
1220,0.06841,,,,,,
1222,0.06853,,,,,,
1224,0.06849,,,,,,
1226,0.06867,,,,,,
1228,0.0687,,,,,,
1230,0.06881,,,,,,
1232,0.06894,,,,,,
1234,0.06916,,,,,,
1236,0.0693,,,,,,
1238,0.06931,,,,,,
1240,0.06938,,,,,,
1242,0.06949,,,,,,
1244,0.06953999999999999,,,,,,
1246,0.06946,,,,,,
1248,0.0696,,,,,,
1250,0.0697,,,,,,
1252,0.06979,,,,,,
1254,0.06992,,,,,,
1256,0.07013,,,,,,
1258,0.07028,,,,,,
1260,0.07045,,,,,,
1262,0.07051,,,,,,
1264,0.07041,,,,,,
1266,0.07061,,,,,,
1268,0.07053,,,,,,
1270,0.07065,,,,,,
1272,0.07067999999999999,,,,,,
1274,0.07087,,,,,,
1276,0.07092999999999999,,,,,,
1278,0.07097,,,,,,
1280,0.0712,,,,,,
1282,0.07123,,,,,,
1284,0.07127,,,,,,
1286,0.07155,,,,,,
1288,0.07166,,,,,,
1290,0.07175,,,,,,
1292,0.07196,,,,,,
1294,0.07214000000000001,,,,,,
1296,0.07213,,,,,,
1298,0.07234,,,,,,
1300,0.07234,,,,,,
1302,0.07244,,,,,,
1304,0.0725,,,,,,
1306,0.07264,,,,,,
1308,0.07272,,,,,,
1310,0.07291,,,,,,
1312,0.07311,,,,,,
1314,0.07315,,,,,,
1316,0.07318,,,,,,
1318,0.07325999999999999,,,,,,
1320,0.07347000000000001,,,,,,
1322,0.07346,,,,,,
1324,0.07359,,,,,,
1326,0.07368999999999999,,,,,,
1328,0.07386999999999999,,,,,,
1330,0.07400000000000001,,,,,,
1332,0.07389,,,,,,
1334,0.07405,,,,,,
1336,0.07423,,,,,,
1338,0.07426,,,,,,
1340,0.07440000000000001,,,,,,
1342,0.07441,,,,,,
1344,0.07471,,,,,,
1346,0.07484,,,,,,
1348,0.07482,,,,,,
1350,0.0753,,,,,,
1352,0.07505,,,,,,
1354,0.07519,,,,,,
1356,0.07526,,,,,,
1358,0.07524,,,,,,
1360,0.07539,,,,,,
1362,0.07557,,,,,,
1364,0.07573,,,,,,
1366,0.0757,,,,,,
1368,0.0759,,,,,,
1370,0.07597999999999999,,,,,,
1372,0.07615,,,,,,
1374,0.07624,,,,,,
1376,0.07629999999999999,,,,,,
1378,0.07642,,,,,,
1380,0.07657,,,,,,
1382,0.07651,,,,,,
1384,0.07676,,,,,,
1386,0.07664,,,,,,
1388,0.07702,,,,,,
1390,0.07702,,,,,,
1392,0.07725,,,,,,
1394,0.07717,,,,,,
1396,0.0775,,,,,,
1398,0.07755,,,,,,
1400,0.07768,,,,,,
1402,0.07759,,,,,,
1404,0.07783000000000001,,,,,,
1406,0.07783999999999999,,,,,,
1408,0.07799,,,,,,
1410,0.07817,,,,,,
1412,0.07841999999999999,,,,,,
1414,0.07843,,,,,,
1416,0.07843,,,,,,
1418,0.07865,,,,,,
1420,0.07875,,,,,,
1422,0.07894,,,,,,
1424,0.07911,,,,,,
1426,0.07916000000000001,,,,,,
1428,0.07917,,,,,,
1430,0.07925,,,,,,
1432,0.07926,,,,,,
1434,0.07956,,,,,,
1436,0.07964,,,,,,
1438,0.07975,,,,,,
1440,0.07996,,,,,,
1442,0.08004,,,,,,
1444,0.08023,,,,,,
1446,0.0803,,,,,,
1448,0.0803,,,,,,
1450,0.08052,,,,,,
1452,0.0805,,,,,,
1454,0.08080999999999999,,,,,,
1456,0.08068,,,,,,
1458,0.08092,,,,,,
1460,0.081,,,,,,
1462,0.08106999999999999,,,,,,
1464,0.08092,,,,,,
1466,0.0812,,,,,,
1468,0.08132,,,,,,
1470,0.08161,,,,,,
1472,0.08175,,,,,,
1474,0.08187,,,,,,
1476,0.08202,,,,,,
1478,0.08208,,,,,,
1480,0.08231999999999999,,,,,,
1482,0.08238,,,,,,
1484,0.08244,,,,,,
1486,0.08253,,,,,,
1488,0.08245,,,,,,
1490,0.08259,,,,,,
1492,0.08254,,,,,,
1494,0.08288999999999999,,,,,,
1496,0.08312,,,,,,
1498,0.08321999999999999,,,,,,
1500,0.08319000000000001,,,,,,
1502,0.08349999999999999,,,,,,
1504,0.08349999999999999,,,,,,
1506,0.08377000000000001,,,,,,
1508,0.08374000000000001,,,,,,
1510,0.084,,,,,,
1512,0.08403000000000001,,,,,,
1514,0.08413999999999999,,,,,,
1516,0.08413999999999999,,,,,,
1518,0.08451,,,,,,
1520,0.08467000000000001,,,,,,
1522,0.08464,,,,,,
1524,0.08485,,,,,,
1526,0.085,,,,,,
1528,0.08506,,,,,,
1530,0.08529999999999999,,,,,,
1532,0.08552,,,,,,
1534,0.08582000000000001,,,,,,
1536,0.08586,,,,,,
1538,0.08595000000000001,,,,,,
1540,0.08614000000000001,,,,,,
1542,0.08602,,,,,,
1544,0.08635999999999999,,,,,,
1546,0.08664,,,,,,
1548,0.08678000000000001,,,,,,
1550,0.08692,,,,,,
1552,0.08701,,,,,,
1554,0.08705,,,,,,
1556,0.08710000000000001,,,,,,
1558,0.08736000000000001,,,,,,
1560,0.08738,,,,,,
1562,0.08746999999999999,,,,,,
1564,0.08771000000000001,,,,,,
1566,0.08796,,,,,,
1568,0.08807000000000001,,,,,,
1570,0.08807000000000001,,,,,,
1572,0.08843,,,,,,
1574,0.08835000000000001,,,,,,
1576,0.08864000000000001,,,,,,
1578,0.08882999999999999,,,,,,
1580,0.08868000000000001,,,,,,
1582,0.08901999999999999,,,,,,
1584,0.08925000000000001,,,,,,
1586,0.08932999999999999,,,,,,
1588,0.08951,,,,,,
1590,0.08951,,,,,,
1592,0.0897,,,,,,
1594,0.08979,,,,,,
1596,0.08999,,,,,,
1598,0.08990999999999999,,,,,,
1600,0.09025,,,,,,
1602,0.09057,,,,,,
1604,0.09061999999999999,,,,,,
1606,0.09067,,,,,,
1608,0.09083000000000001,,,,,,
1610,0.0908,,,,,,
1612,0.09128,,,,,,
1614,0.09125,,,,,,
1616,0.09147,,,,,,
1618,0.09157,,,,,,
1620,0.09161,,,,,,
1622,0.09179,,,,,,
1624,0.09191,,,,,,
1626,0.09208999999999999,,,,,,
1628,0.0922,,,,,,
1630,0.09244999999999999,,,,,,
1632,0.09256,,,,,,
1634,0.09275,,,,,,
1636,0.0928,,,,,,
1638,0.09305,,,,,,
1640,0.09336,,,,,,
1642,0.09352,,,,,,
1644,0.09354,,,,,,
1646,0.09365,,,,,,
1648,0.09386,,,,,,
1650,0.09375,,,,,,
1652,0.094,,,,,,
1654,0.09436,,,,,,
1656,0.09454000000000001,,,,,,
1658,0.09478,,,,,,
1660,0.09501,,,,,,
1662,0.09519999999999999,,,,,,
1664,0.09533,,,,,,
1666,0.09553,,,,,,
1668,0.09545999999999999,,,,,,
1670,0.09584,,,,,,
1672,0.09605000000000001,,,,,,
1674,0.09629,,,,,,
1676,0.09664,,,,,,
1678,0.09679,,,,,,
1680,0.09709,,,,,,
1682,0.09742,,,,,,
1684,0.09754,,,,,,
1686,0.09760999999999999,,,,,,
1688,0.09781000000000001,,,,,,
1690,0.09798,,,,,,
1692,0.09820999999999999,,,,,,
1694,0.09837,,,,,,
1696,0.09835,,,,,,
1698,0.09856,,,,,,
1700,0.09893,,,,,,
1702,0.09917,,,,,,
1704,0.09942000000000001,,,,,,
1706,0.09949999999999999,,,,,,
1708,0.09962,,,,,,
1710,0.09976000000000002,,,,,,
1712,0.09987,,,,,,
1714,0.10003999999999999,,,,,,
1716,0.10023,,,,,,
1718,0.10022,,,,,,
1720,0.10038,,,,,,
1722,0.10060000000000001,,,,,,
1724,0.10086,,,,,,
1726,0.10088,,,,,,
1728,0.10108,,,,,,
1730,0.10142,,,,,,
1732,0.10169,,,,,,
1734,0.10157999999999999,,,,,,
1736,0.10171,,,,,,
1738,0.10201,,,,,,
1740,0.10202,,,,,,
1742,0.10232,,,,,,
1744,0.10257,,,,,,
1746,0.10267,,,,,,
1748,0.10273,,,,,,
1750,0.10305999999999998,,,,,,
1752,0.10308,,,,,,
1754,0.10327,,,,,,
1756,0.10342000000000001,,,,,,
1758,0.10356,,,,,,
1760,0.10371000000000001,,,,,,
1762,0.10396000000000001,,,,,,
1764,0.10417,,,,,,
1766,0.10429000000000001,,,,,,
1768,0.10439,,,,,,
1770,0.10461999999999999,,,,,,
1772,0.10471,,,,,,
1774,0.10511,,,,,,
1776,0.10509,,,,,,
1778,0.10529999999999999,,,,,,
1780,0.10545,,,,,,
1782,0.10554000000000001,,,,,,
1784,0.10596,,,,,,
1786,0.10606,,,,,,
1788,0.10621,,,,,,
1790,0.10641,,,,,,
1792,0.10653,,,,,,
1794,0.10671,,,,,,
1796,0.10696,,,,,,
1798,0.10702,,,,,,
1800,0.10736000000000001,,,,,,
1802,0.10747,,,,,,
1804,0.10765000000000001,,,,,,
1806,0.10772,,,,,,
1808,0.10803000000000001,,,,,,
1810,0.10814,,,,,,
1812,0.10833999999999999,,,,,,
1814,0.10835,,,,,,
1816,0.10862,,,,,,
1818,0.10888999999999999,,,,,,
1820,0.10890000000000001,,,,,,
1822,0.10919000000000001,,,,,,
1824,0.10932,,,,,,
1826,0.10958,,,,,,
1828,0.10991,,,,,,
1830,0.10997,,,,,,
1832,0.1101,,,,,,
1834,0.11033,,,,,,
1836,0.1104,,,,,,
1838,0.11055,,,,,,
1840,0.11085,,,,,,
1842,0.11109,,,,,,
1844,0.11121,,,,,,
1846,0.11137000000000001,,,,,,
1848,0.11145,,,,,,
1850,0.1119,,,,,,
1852,0.11204,,,,,,
1854,0.11213,,,,,,
1856,0.11215,,,,,,
1858,0.11259000000000001,,,,,,
1860,0.1127,,,,,,
1862,0.11294,,,,,,
1864,0.11315,,,,,,
1866,0.11329,,,,,,
1868,0.11342,,,,,,
1870,0.11365,,,,,,
1872,0.11381999999999999,,,,,,
1874,0.11408,,,,,,
1876,0.11436,,,,,,
1878,0.11463,,,,,,
1880,0.11478,,,,,,
1882,0.11498,,,,,,
1884,0.11518,,,,,,
1886,0.11549,,,,,,
1888,0.11573,,,,,,
1890,0.11586,,,,,,
1892,0.11602,,,,,,
1892,0.11596000000000001,,,,,,
1893.3,0.11586,,,,,,
1893.8,0.11623,,,,,,
1895.8,0.11623,,,,,,
1897.8,0.11647,,,,,,
1899.8,0.11672,,,,,,
1901.8,0.11691000000000001,,,,,,
1903.8,0.11715999999999999,,,,,,
1905.8,0.11732,,,,,,
1907.8,0.11757,,,,,,
1909.8,0.11778000000000001,,,,,,
1911.8,0.11802,,,,,,
1913.8,0.11819,,,,,,
1915.8,0.11853,,,,,,
1916.2,0.11851,,,,,,
1918,0.11872999999999999,,,,,,
1920,0.1189,,,,,,
1922,0.11906,,,,,,
1924,0.11936,,,,,,
1926,0.11939999999999999,,,,,,
1928,0.11974,,,,,,
1930,0.11991,,,,,,
1932,0.12009,,,,,,
1934,0.12032,,,,,,
1936,0.12057999999999999,,,,,,
1938,0.12067,,,,,,
1940,0.12093,,,,,,
1942,0.12113,,,,,,
1944,0.12128,,,,,,
1946,0.12147000000000001,,,,,,
1948,0.12148999999999999,,,,,,
1950,0.12179999999999999,,,,,,
1952,0.12214,,,,,,
1954,0.12219,,,,,,
1956,0.12229,,,,,,
1958,0.12240000000000001,,,,,,
1960,0.12281,,,,,,
1962,0.12287000000000001,,,,,,
1964,0.12303000000000001,,,,,,
1966,0.12332000000000001,,,,,,
1968,0.12343,,,,,,
1970,0.12374,,,,,,
1972,0.12381,,,,,,
1974,0.12408,,,,,,
1976,0.12423999999999999,,,,,,
1978,0.12418,,,,,,
1980,0.12451000000000001,,,,,,
1982,0.12474,,,,,,
1984,0.12492,,,,,,
1986,0.12518,,,,,,
1988,0.1253,,,,,,
1990,0.12558999999999998,,,,,,
1992,0.12573,,,,,,
1994,0.12592,,,,,,
1996,0.12599,,,,,,
1998,0.12612,,,,,,
2000,0.12631,,,,,,
2002,0.12664999999999998,,,,,,
2004,0.12676,,,,,,
2006,0.12706,,,,,,
2008,0.12717,,,,,,
2010,0.12734,,,,,,
2012,0.12753,,,,,,
2014,0.12757,,,,,,
2016,0.12786,,,,,,
2018,0.12798,,,,,,
2020,0.1282,,,,,,
2022,0.1283,,,,,,
2024,0.12851,,,,,,
2026,0.12861,,,,,,
2028,0.12866,,,,,,
2030,0.12897,,,,,,
2032,0.12918,,,,,,
2034,0.12938,,,,,,
2036,0.12958999999999998,,,,,,
2038,0.12977,,,,,,
2040,0.12984,,,,,,
2042,0.13019,,,,,,
2044,0.13032,,,,,,
2046,0.13055,,,,,,
2048,0.13058,,,,,,
2050,0.13079000000000002,,,,,,
2052,0.13107,,,,,,
2054,0.13135,,,,,,
2056,0.13147999999999999,,,,,,
2058,0.13171,,,,,,
2060,0.13199,,,,,,
2062,0.13208999999999999,,,,,,
2064,0.13216,,,,,,
2066,0.13253,,,,,,
2068,0.13266,,,,,,
2070,0.13296,,,,,,
2072,0.13303,,,,,,
2074,0.13327999999999998,,,,,,
2076,0.13356,,,,,,
2078,0.13381,,,,,,
2080,0.13385999999999998,,,,,,
2082,0.13419999999999999,,,,,,
2084,0.13428,,,,,,
2086,0.13451000000000002,,,,,,
2088,0.13475,,,,,,
2090,0.13507,,,,,,
2092,0.13565,,,,,,
2093.7,0.13726000000000002,,,,,,
