Repository: janzenchoi/phd_code

# PhD Code

The following contains a collection of repositories I developed during my PhD candidature. I originally maintained the code on the GitHub organisation for the material modelling group at the Australian Nuclear Science and Technology Organisation (ANSTO; https://github.com/ACME-MG). However, it has now been moved to my account for storage. Please contact me at janzenchoi@yahoo.com for any questions regarding the code.

# Summary

The table below summarises these repositories.

| Repository    | Description | Documentation | Original Link |
|:-------------:|:-----------:|:-------------:|:-------------:|

File: myoptmat/scripts/data/creep/inl_2/AirWeld_950_28_a.csv
time,strain,temperature,stress,type,state,form,process,medium,title,youngs,poissons
0,0,950,28,creep,Ruptured,Plate,Weld,Air,AirWeld_950_28_a,144000,0.3
0,0.0,,,,,,
0.013,3e-05,,,,,,
0.022,0.00197,,,,,,
0.026,0.00199,,,,,,
0.031,0.00203,,,,,,
0.035,0.00202,,,,,,
0.04,0.00214,,,,,,
0.044,0.00211,,,,,,
0.048,0.00217,,,,,,
0.053,0.00221,,,,,,
0.057,0.0022,,,,,,
0.062,0.00229,,,,,,
0.066,0.00227,,,,,,
0.07,0.00228,,,,,,
0.075,0.00229,,,,,,
0.079,0.0023,,,,,,
0.083,0.0024,,,,,,
0.088,0.0023899999999999998,,,,,,
0.092,0.0023799999999999997,,,,,,
0.097,0.0023799999999999997,,,,,,
0.347,0.0028199999999999996,,,,,,
0.5,0.00297,,,,,,
1.021,0.00335,,,,,,
2.021,0.00369,,,,,,
3.021,0.00406,,,,,,
5.021,0.00454,,,,,,
7.021,0.00483,,,,,,
8.067,0.00509,,,,,,
10.067,0.00532,,,,,,
12.067,0.00567,,,,,,
14.067,0.005889999999999999,,,,,,
14.78,0.00597,,,,,,
16.78,0.00618,,,,,,
18.78,0.0064,,,,,,
20.78,0.00659,,,,,,
22.78,0.00688,,,,,,
24.447,0.007169999999999999,,,,,,
26.447,0.007209999999999999,,,,,,
28.447,0.0074399999999999996,,,,,,
30.447,0.00769,,,,,,
32.447,0.00784,,,,,,
34.447,0.00804,,,,,,
36.447,0.00818,,,,,,
38.447,0.0084,,,,,,
40.447,0.00851,,,,,,
42.447,0.00873,,,,,,
44.447,0.0089,,,,,,
46.447,0.00908,,,,,,
48.447,0.009210000000000001,,,,,,
50.447,0.009389999999999999,,,,,,
52.447,0.00962,,,,,,
54.447,0.009689999999999999,,,,,,
56.447,0.00993,,,,,,
58.447,0.01011,,,,,,
60.447,0.01024,,,,,,
62.447,0.01045,,,,,,
64.447,0.01054,,,,,,
66.447,0.01069,,,,,,
68.447,0.01087,,,,,,
70.447,0.011040000000000001,,,,,,
72.447,0.01115,,,,,,
74.447,0.011359999999999999,,,,,,
76.447,0.0115,,,,,,
78.447,0.01167,,,,,,
80.447,0.011779999999999999,,,,,,
82.447,0.01195,,,,,,
84.447,0.01209,,,,,,
86.447,0.01225,,,,,,
88.447,0.012410000000000001,,,,,,
90.447,0.01252,,,,,,
92.447,0.0127,,,,,,
94.447,0.012769999999999998,,,,,,
96.034,0.0129,,,,,,
98.034,0.01307,,,,,,
100.03,0.01318,,,,,,
102.03,0.01336,,,,,,
104.03,0.01348,,,,,,
106.03,0.01357,,,,,,
108.03,0.01375,,,,,,
110.03,0.013859999999999999,,,,,,
112.03,0.01399,,,,,,
114.03,0.01418,,,,,,
116.03,0.01431,,,,,,
118.03,0.0144,,,,,,
120.03,0.014490000000000001,,,,,,
122.03,0.01463,,,,,,
124.03,0.01477,,,,,,
126.03,0.0149,,,,,,
128.03,0.015,,,,,,
130.03,0.015229999999999999,,,,,,
132.03,0.015309999999999999,,,,,,
134.03,0.015449999999999998,,,,,,
136.03,0.01554,,,,,,
138.03,0.015700000000000002,,,,,,
140.03,0.01579,,,,,,
142.03,0.01589,,,,,,
144.03,0.01608,,,,,,
146.03,0.01619,,,,,,
148.03,0.01638,,,,,,
150.03,0.01646,,,,,,
152.03,0.016579999999999998,,,,,,
154.03,0.016659999999999998,,,,,,
156.03,0.01686,,,,,,
158.03,0.01692,,,,,,
160.03,0.01701,,,,,,
162.03,0.01718,,,,,,
164.03,0.01728,,,,,,
166.03,0.017390000000000003,,,,,,
168.03,0.017490000000000002,,,,,,
170.03,0.01762,,,,,,
172.03,0.01778,,,,,,
174.03,0.01784,,,,,,
176.03,0.017920000000000002,,,,,,
178.03,0.01809,,,,,,
180.03,0.01825,,,,,,
182.03,0.018340000000000002,,,,,,
184.03,0.018420000000000002,,,,,,
186.03,0.018600000000000002,,,,,,
188.03,0.01867,,,,,,
190.03,0.018779999999999998,,,,,,
192.03,0.01886,,,,,,
194.03,0.01895,,,,,,
196.03,0.01909,,,,,,
198.03,0.01917,,,,,,
200.03,0.019299999999999998,,,,,,
202.03,0.01939,,,,,,
204.03,0.01956,,,,,,
206.03,0.01967,,,,,,
208.03,0.019790000000000002,,,,,,
210.03,0.01988,,,,,,
212.03,0.01999,,,,,,
214.03,0.02008,,,,,,
216.03,0.0202,,,,,,
218.03,0.02029,,,,,,
220.03,0.02046,,,,,,
222.03,0.02053,,,,,,
224.03,0.020630000000000003,,,,,,
226.03,0.02075,,,,,,
228.03,0.020870000000000003,,,,,,
230.03,0.02097,,,,,,
232.03,0.021070000000000002,,,,,,
234.03,0.02114,,,,,,
236.03,0.02125,,,,,,
238.03,0.021349999999999997,,,,,,
240.03,0.02146,,,,,,
242.03,0.021560000000000003,,,,,,
244.03,0.0217,,,,,,
246.03,0.02173,,,,,,
248.03,0.02183,,,,,,
250.03,0.02196,,,,,,
252.03,0.02212,,,,,,
254.03,0.022240000000000003,,,,,,
256.03,0.02235,,,,,,
258.03,0.02237,,,,,,
260.03,0.02253,,,,,,
262.03,0.02265,,,,,,
264.03,0.02273,,,,,,
266.03,0.02283,,,,,,
268.03,0.02297,,,,,,
270.03,0.02307,,,,,,
272.03,0.0232,,,,,,
274.03,0.023250000000000003,,,,,,
276.03,0.023399999999999997,,,,,,
278.03,0.023479999999999997,,,,,,
280.03,0.02358,,,,,,
282.03,0.02368,,,,,,
284.03,0.023809999999999998,,,,,,
286.03,0.02387,,,,,,
288.03,0.023929999999999996,,,,,,
290.03,0.02404,,,,,,
292.03,0.0241,,,,,,
294.03,0.0242,,,,,,
296.03,0.02426,,,,,,
298.03,0.024399999999999998,,,,,,
300.03,0.024569999999999998,,,,,,
302.03,0.02467,,,,,,
304.03,0.024700000000000003,,,,,,
306.03,0.02484,,,,,,
308.03,0.02492,,,,,,
310.03,0.024990000000000002,,,,,,
312.01,0.02505,,,,,,
314.01,0.02521,,,,,,
316.01,0.025310000000000003,,,,,,
318.01,0.0254,,,,,,
320.01,0.02548,,,,,,
322.01,0.0256,,,,,,
324.01,0.025750000000000002,,,,,,
326.01,0.02577,,,,,,
328.01,0.025849999999999998,,,,,,
330.01,0.026000000000000002,,,,,,
332.01,0.026099999999999998,,,,,,
334.01,0.02618,,,,,,
336,0.02625,,,,,,
338,0.02634,,,,,,
340,0.02643,,,,,,
342,0.02651,,,,,,
344,0.026600000000000002,,,,,,
346,0.026699999999999998,,,,,,
348,0.026789999999999998,,,,,,
350,0.026920000000000003,,,,,,
352,0.02701,,,,,,
354,0.027149999999999997,,,,,,
356,0.02727,,,,,,
358,0.027280000000000002,,,,,,
360,0.027360000000000002,,,,,,
362,0.027440000000000003,,,,,,
364,0.02751,,,,,,
366,0.027610000000000003,,,,,,
368,0.02771,,,,,,
370,0.02783,,,,,,
372,0.02793,,,,,,
374,0.02803,,,,,,
376,0.02812,,,,,,
378,0.02825,,,,,,
380,0.02833,,,,,,
382,0.028450000000000003,,,,,,
384,0.02844,,,,,,
386,0.02856,,,,,,
388,0.02866,,,,,,
390,0.028759999999999997,,,,,,
392,0.02879,,,,,,
394,0.02891,,,,,,
396,0.028999999999999998,,,,,,
398,0.029089999999999998,,,,,,
400,0.02919,,,,,,
402,0.0292,,,,,,
404,0.029369999999999997,,,,,,
406,0.02948,,,,,,
408,0.029609999999999997,,,,,,
410,0.029609999999999997,,,,,,
412,0.029769999999999998,,,,,,
414,0.029750000000000002,,,,,,
416,0.029900000000000003,,,,,,
418,0.03003,,,,,,
420,0.03004,,,,,,
422,0.03017,,,,,,
424,0.03033,,,,,,
426,0.030299999999999997,,,,,,
428,0.030440000000000002,,,,,,
430,0.030590000000000003,,,,,,
432,0.030590000000000003,,,,,,
434,0.030699999999999998,,,,,,
436,0.03082,,,,,,
438,0.0308,,,,,,
440,0.03096,,,,,,
442,0.031110000000000002,,,,,,
444,0.03115,,,,,,
446,0.03128,,,,,,
448,0.03129,,,,,,
450,0.03141,,,,,,
452,0.03143,,,,,,
454,0.03159,,,,,,
456,0.03174,,,,,,
458,0.03175,,,,,,
460,0.03191,,,,,,
462,0.03191,,,,,,
464,0.03207,,,,,,
466,0.03207,,,,,,
468,0.03221,,,,,,
470,0.03234,,,,,,
472,0.03245,,,,,,
474,0.03257,,,,,,
476,0.03256,,,,,,
478,0.03272,,,,,,
480,0.03276,,,,,,
482,0.0329,,,,,,
484,0.0329,,,,,,
486,0.03306,,,,,,
488,0.033170000000000005,,,,,,
490,0.033159999999999995,,,,,,
492,0.03328,,,,,,
494,0.03343,,,,,,
496,0.033460000000000004,,,,,,
498,0.03359,,,,,,
500,0.03372,,,,,,
502,0.03373,,,,,,
504,0.03386,,,,,,
506,0.03398,,,,,,
508,0.03412,,,,,,
510,0.03413,,,,,,
512,0.03429,,,,,,
514,0.034409999999999996,,,,,,
516,0.034409999999999996,,,,,,
518,0.03456,,,,,,
520,0.03457,,,,,,
522,0.0347,,,,,,
524,0.03481,,,,,,
526,0.03496,,,,,,
528,0.03497,,,,,,
530,0.0351,,,,,,
532,0.03519,,,,,,
534,0.03522,,,,,,
536,0.03531,,,,,,
538,0.03547,,,,,,
540,0.03545,,,,,,
542,0.035590000000000004,,,,,,
544,0.035699999999999996,,,,,,
546,0.035840000000000004,,,,,,
548,0.03585,,,,,,
550,0.0359,,,,,,
552,0.03604,,,,,,
554,0.03612,,,,,,
556,0.03614,,,,,,
558,0.0363,,,,,,
560,0.03642,,,,,,
562,0.03642,,,,,,
564,0.03656,,,,,,
566,0.03664,,,,,,
568,0.03667,,,,,,
570,0.03676,,,,,,
572,0.03689,,,,,,
574,0.036989999999999995,,,,,,
576,0.037000000000000005,,,,,,
578,0.03711,,,,,,
580,0.03726,,,,,,
582,0.03727,,,,,,
584,0.03738,,,,,,
586,0.0374,,,,,,
588,0.03755,,,,,,
590,0.03762,,,,,,
592,0.03774,,,,,,
594,0.03775,,,,,,
596,0.03784,,,,,,
598,0.03798,,,,,,
600,0.038079999999999996,,,,,,
602,0.038079999999999996,,,,,,
604,0.03826,,,,,,
606,0.03826,,,,,,
608,0.0384,,,,,,
610,0.03842,,,,,,
612,0.03855,,,,,,
614,0.03867,,,,,,
616,0.03869,,,,,,
618,0.0387,,,,,,
620,0.038849999999999996,,,,,,
622,0.03899,,,,,,
624,0.039,,,,,,
626,0.03914,,,,,,
628,0.03926,,,,,,
630,0.03935,,,,,,
632,0.03932,,,,,,
634,0.03951,,,,,,
636,0.03949,,,,,,
638,0.039670000000000004,,,,,,
640,0.03966,,,,,,
642,0.03979,,,,,,
644,0.03994,,,,,,
646,0.03996,,,,,,
648,0.040069999999999995,,,,,,
650,0.04014,,,,,,
652,0.04025,,,,,,
654,0.04027,,,,,,
656,0.04042,,,,,,
658,0.040519999999999994,,,,,,
660,0.04053,,,,,,
662,0.04066,,,,,,
664,0.040670000000000005,,,,,,
666,0.040830000000000005,,,,,,
668,0.04092,,,,,,
670,0.04092,,,,,,
672,0.04103,,,,,,
674,0.04117,,,,,,
676,0.041260000000000005,,,,,,
678,0.04127,,,,,,
680,0.04139,,,,,,
682,0.04152,,,,,,
684,0.0416,,,,,,
686,0.04162,,,,,,
688,0.041749999999999995,,,,,,
690,0.041740000000000006,,,,,,
692,0.04186,,,,,,
694,0.04199,,,,,,
696,0.042050000000000004,,,,,,
698,0.04208,,,,,,
700,0.042199999999999994,,,,,,
702,0.04229,,,,,,
704,0.04233,,,,,,
706,0.04247,,,,,,
708,0.04256,,,,,,
710,0.042640000000000004,,,,,,
712,0.042679999999999996,,,,,,
714,0.04275,,,,,,
716,0.04283000000000001,,,,,,
718,0.042960000000000005,,,,,,
720,0.04304,,,,,,
722,0.04305,,,,,,
724,0.043120000000000006,,,,,,
726,0.04324,,,,,,
728,0.04335,,,,,,
730,0.0435,,,,,,
732,0.04348,,,,,,
734,0.043609999999999996,,,,,,
736,0.043609999999999996,,,,,,
738,0.043730000000000005,,,,,,
740,0.043840000000000004,,,,,,
742,0.04391,,,,,,
744,0.043949999999999996,,,,,,
746,0.044109999999999996,,,,,,
748,0.0441,,,,,,
750,0.04427,,,,,,
752,0.044379999999999996,,,,,,
754,0.04437,,,,,,
756,0.04449,,,,,,
758,0.04458,,,,,,
760,0.04469,,,,,,
762,0.0447,,,,,,
764,0.044809999999999996,,,,,,
766,0.04489,,,,,,
768,0.04503,,,,,,
770,0.04504,,,,,,
772,0.0452,,,,,,
774,0.0452,,,,,,
776,0.045309999999999996,,,,,,
778,0.04537,,,,,,
780,0.045439999999999994,,,,,,
782,0.04556,,,,,,
784,0.04566,,,,,,
786,0.04573000000000001,,,,,,
788,0.0458,,,,,,
790,0.045899999999999996,,,,,,
792,0.04598,,,,,,
794,0.04604,,,,,,
796,0.0461,,,,,,
798,0.04617,,,,,,
800,0.04627,,,,,,
802,0.04632,,,,,,
804,0.04641,,,,,,
806,0.046479999999999994,,,,,,
808,0.04659,,,,,,
810,0.046669999999999996,,,,,,
812,0.04675,,,,,,
814,0.04683,,,,,,
816,0.046900000000000004,,,,,,
818,0.047,,,,,,
820,0.0471,,,,,,
822,0.04717,,,,,,
824,0.047259999999999996,,,,,,
826,0.0473,,,,,,
828,0.04739,,,,,,
830,0.04747,,,,,,
832,0.04754,,,,,,
834,0.047619999999999996,,,,,,
836,0.04774,,,,,,
838,0.047830000000000004,,,,,,
840,0.047889999999999995,,,,,,
842,0.048010000000000004,,,,,,
844,0.04801999999999999,,,,,,
846,0.04814,,,,,,
848,0.04823,,,,,,
850,0.04826,,,,,,
852,0.04839,,,,,,
854,0.04839,,,,,,
856,0.04846,,,,,,
858,0.04857,,,,,,
860,0.04863000000000001,,,,,,
862,0.04872,,,,,,
864,0.048760000000000005,,,,,,
866,0.04889,,,,,,
868,0.04899,,,,,,
870,0.049,,,,,,
872,0.04916,,,,,,
874,0.049210000000000004,,,,,,
876,0.04922,,,,,,
878,0.04929,,,,,,
880,0.04938,,,,,,
882,0.04947,,,,,,
884,0.049589999999999995,,,,,,
886,0.049640000000000004,,,,,,
888,0.04977,,,,,,
890,0.04982,,,,,,
892,0.04989,,,,,,
894,0.04997,,,,,,
896,0.05,,,,,,
898,0.05009,,,,,,
900,0.050179999999999995,,,,,,
902,0.05025,,,,,,
904,0.050309999999999994,,,,,,
906,0.0504,,,,,,
908,0.05048,,,,,,
910,0.05056,,,,,,
912,0.05066,,,,,,
914,0.0507,,,,,,
916,0.0508,,,,,,
918,0.05086,,,,,,
920,0.05097,,,,,,
922,0.051070000000000004,,,,,,
924,0.051100000000000007,,,,,,
926,0.05118,,,,,,
928,0.05128,,,,,,
930,0.05132,,,,,,
932,0.05148,,,,,,
934,0.05151,,,,,,
936,0.05159,,,,,,
938,0.05168999999999999,,,,,,
940,0.05176,,,,,,
942,0.051840000000000004,,,,,,
944,0.05189,,,,,,
946,0.052000000000000005,,,,,,
948,0.05208,,,,,,
950,0.052169999999999994,,,,,,
952,0.05219,,,,,,
954,0.052320000000000005,,,,,,
956,0.05239,,,,,,
958,0.05246000000000001,,,,,,
960,0.052539999999999996,,,,,,
962,0.05269,,,,,,
964,0.052750000000000005,,,,,,
966,0.05284,,,,,,
968,0.052910000000000006,,,,,,
970,0.05301,,,,,,
972,0.053079999999999995,,,,,,
974,0.05318,,,,,,
976,0.05325,,,,,,
978,0.05337,,,,,,
980,0.05345,,,,,,
982,0.05349,,,,,,
984,0.05361,,,,,,
986,0.05375,,,,,,
988,0.05377,,,,,,
990,0.053840000000000006,,,,,,
992,0.053849999999999995,,,,,,
994,0.05394,,,,,,
996,0.05408,,,,,,
998,0.054169999999999996,,,,,,
1000,0.054240000000000003,,,,,,
1002,0.05432000000000001,,,,,,
1004,0.05437,,,,,,
1006,0.054459999999999995,,,,,,
1008,0.05454,,,,,,
1010,0.05463,,,,,,
1012,0.05471,,,,,,
1014,0.054720000000000005,,,,,,
1016,0.054880000000000005,,,,,,
1018,0.054880000000000005,,,,,,
1020,0.05498,,,,,,
1022,0.055060000000000005,,,,,,
1024,0.05518,,,,,,
1026,0.05529,,,,,,
1028,0.05535,,,,,,
1030,0.0554,,,,,,
1032,0.05545,,,,,,
1034,0.05557,,,,,,
1036,0.055670000000000004,,,,,,
1038,0.05572,,,,,,
1040,0.0558,,,,,,
1042,0.05592,,,,,,
1044,0.05602,,,,,,
1046,0.05602,,,,,,
1048,0.05609,,,,,,
1050,0.05618,,,,,,
1052,0.056260000000000004,,,,,,
1054,0.05639,,,,,,
1056,0.0564,,,,,,
1058,0.05649,,,,,,
1060,0.056580000000000005,,,,,,
1062,0.05666,,,,,,
1064,0.05679,,,,,,
1066,0.05683,,,,,,
1068,0.056900000000000006,,,,,,
1070,0.05699,,,,,,
1072,0.05704,,,,,,
1074,0.05713,,,,,,
1076,0.05722000000000001,,,,,,
1078,0.05729,,,,,,
1080,0.05738000000000001,,,,,,
1082,0.05742,,,,,,
1084,0.05753,,,,,,
1086,0.05761,,,,,,
1088,0.057670000000000006,,,,,,
1090,0.05773,,,,,,
1092,0.057800000000000004,,,,,,
1094,0.05793,,,,,,
1096,0.057999999999999996,,,,,,
1098,0.05806,,,,,,
1100,0.058120000000000005,,,,,,
1102,0.0582,,,,,,
1104,0.05826,,,,,,
1106,0.0584,,,,,,
1108,0.058440000000000006,,,,,,
1110,0.058550000000000005,,,,,,
1112,0.05863,,,,,,
1114,0.0587,,,,,,
1116,0.058789999999999995,,,,,,
1118,0.05884,,,,,,
1120,0.058890000000000005,,,,,,
1122,0.059000000000000004,,,,,,
1124,0.059000000000000004,,,,,,
1126,0.05918,,,,,,
1128,0.05923,,,,,,
1130,0.05933,,,,,,
1132,0.059379999999999995,,,,,,
1134,0.0594,,,,,,
1136,0.059519999999999997,,,,,,
1138,0.05965,,,,,,
1140,0.059699999999999996,,,,,,
1142,0.05976,,,,,,
1144,0.05988,,,,,,
1146,0.059930000000000004,,,,,,
1148,0.06,,,,,,
1150,0.06007,,,,,,
1152,0.060129999999999996,,,,,,
1154,0.06021,,,,,,
1156,0.060250000000000005,,,,,,
1158,0.06034,,,,,,
1160,0.06039,,,,,,
1162,0.060469999999999996,,,,,,
1164,0.060570000000000006,,,,,,
1166,0.060629999999999996,,,,,,
1168,0.06072,,,,,,
1170,0.06079,,,,,,
1172,0.06087,,,,,,
1174,0.06098,,,,,,
1176,0.061020000000000005,,,,,,
1178,0.06112,,,,,,
1180,0.061239999999999996,,,,,,
1182,0.06128,,,,,,
1184,0.061369999999999994,,,,,,
1186,0.061500000000000006,,,,,,
1188,0.06154,,,,,,
1190,0.06161,,,,,,
1192,0.06168,,,,,,
1194,0.06171,,,,,,
1196,0.06186,,,,,,
1198,0.06192,,,,,,
1200,0.06198000000000001,,,,,,
1202,0.06205,,,,,,
1204,0.062119999999999995,,,,,,
1206,0.06219,,,,,,
1208,0.062279999999999995,,,,,,
1210,0.06237,,,,,,
1212,0.062430000000000006,,,,,,
1214,0.06251000000000001,,,,,,
1216,0.06257,,,,,,
1218,0.06264,,,,,,
1220,0.06272,,,,,,
1222,0.06278,,,,,,
1224,0.06287,,,,,,
1226,0.06298,,,,,,
1228,0.06301999999999999,,,,,,
1230,0.06309999999999999,,,,,,
1232,0.06319,,,,,,
1234,0.06326,,,,,,
1236,0.06331,,,,,,
1238,0.06341000000000001,,,,,,
1240,0.06344999999999999,,,,,,
1242,0.06356,,,,,,
1244,0.06363,,,,,,
1246,0.06366,,,,,,
1248,0.06379,,,,,,
1250,0.06385,,,,,,
1252,0.06396,,,,,,
1254,0.06402999999999999,,,,,,
1256,0.06409,,,,,,
1258,0.06418,,,,,,
1260,0.06424,,,,,,
1262,0.0643,,,,,,
1264,0.0644,,,,,,
1266,0.06447,,,,,,
1268,0.06454,,,,,,
1270,0.06464,,,,,,
1272,0.06471,,,,,,
1274,0.06486,,,,,,
1276,0.06494,,,,,,
1278,0.06502,,,,,,
1280,0.06507,,,,,,
1282,0.06515,,,,,,
1284,0.06522,,,,,,
1286,0.06532,,,,,,
1288,0.0654,,,,,,
1290,0.0655,,,,,,
1292,0.06559,,,,,,
1294,0.06563,,,,,,
1296,0.06570999999999999,,,,,,
1298,0.0658,,,,,,
1300,0.06586,,,,,,
1302,0.06597,,,,,,
1304,0.06604,,,,,,
1306,0.06612,,,,,,
1308,0.06621,,,,,,
1310,0.0663,,,,,,
1312,0.06636,,,,,,
1314,0.06645,,,,,,
1316,0.06651,,,,,,
1318,0.0666,,,,,,
1320,0.06665,,,,,,
1322,0.06669,,,,,,
1324,0.06677,,,,,,
1326,0.06684999999999999,,,,,,
1328,0.06692000000000001,,,,,,
1330,0.06701,,,,,,
1332,0.06708,,,,,,
1334,0.0672,,,,,,
1336,0.06724999999999999,,,,,,
1338,0.06734,,,,,,
1340,0.06742,,,,,,
1342,0.06749,,,,,,
1344,0.06759,,,,,,
1346,0.06764,,,,,,
1348,0.06770999999999999,,,,,,
1350,0.06785999999999999,,,,,,
1352,0.06788,,,,,,
1354,0.06794,,,,,,
1356,0.06803,,,,,,
1358,0.06813,,,,,,
1360,0.06817999999999999,,,,,,
1362,0.06827,,,,,,
1364,0.06833,,,,,,
1366,0.06838,,,,,,
1368,0.06848,,,,,,
1370,0.06858,,,,,,
1372,0.06863000000000001,,,,,,
1374,0.06873,,,,,,
1376,0.06878000000000001,,,,,,
1378,0.0689,,,,,,
1380,0.06896,,,,,,
1382,0.06903,,,,,,
1384,0.06914,,,,,,
1386,0.06916,,,,,,
1388,0.06927,,,,,,
1390,0.0693,,,,,,
1392,0.06942,,,,,,
1394,0.06951,,,,,,
1396,0.06956999999999999,,,,,,
1398,0.06969,,,,,,
1400,0.06969,,,,,,
1402,0.0698,,,,,,
1404,0.06985000000000001,,,,,,
1406,0.06994,,,,,,
1408,0.07,,,,,,
1410,0.07007,,,,,,
1412,0.07016,,,,,,
1414,0.07027,,,,,,
1416,0.07035,,,,,,
1418,0.07048,,,,,,
1420,0.07049,,,,,,
1422,0.07057000000000001,,,,,,
1424,0.07067,,,,,,
1426,0.07075000000000001,,,,,,
1428,0.07081,,,,,,
1430,0.0709,,,,,,
1432,0.07098,,,,,,
1434,0.07102,,,,,,
1436,0.07115,,,,,,
1438,0.07124,,,,,,
1440,0.07128999999999999,,,,,,
1442,0.07135,,,,,,
1444,0.07142,,,,,,
1446,0.07152,,,,,,
1448,0.07159,,,,,,
1450,0.07163,,,,,,
1452,0.0717,,,,,,
1454,0.07177,,,,,,
1456,0.07188,,,,,,
1458,0.07198,,,,,,
1460,0.07203,,,,,,
1462,0.07214000000000001,,,,,,
1464,0.0722,,,,,,
1466,0.07224,,,,,,
1468,0.07236,,,,,,
1470,0.07241,,,,,,
1472,0.07249,,,,,,
1474,0.0726,,,,,,
1476,0.07264999999999999,,,,,,
1478,0.07274,,,,,,
1480,0.0728,,,,,,
1482,0.07288,,,,,,
1484,0.07293999999999999,,,,,,
1486,0.07302,,,,,,
1488,0.07313,,,,,,
1490,0.0732,,,,,,
1492,0.07328,,,,,,
1494,0.07339999999999999,,,,,,
1496,0.07347000000000001,,,,,,
1498,0.07349,,,,,,
1500,0.07361,,,,,,
1502,0.07367,,,,,,
1504,0.07377,,,,,,
1506,0.07381,,,,,,
1508,0.0739,,,,,,
1510,0.07397000000000001,,,,,,
1512,0.07404,,,,,,
1514,0.07416,,,,,,
1516,0.07418999999999999,,,,,,
1518,0.07432,,,,,,
1520,0.07431,,,,,,
1522,0.07442,,,,,,
1524,0.07454,,,,,,
1526,0.07461999999999999,,,,,,
1528,0.07469,,,,,,
1530,0.07474,,,,,,
1532,0.07479,,,,,,
1534,0.07492,,,,,,
1536,0.07493999999999999,,,,,,
1538,0.07507,,,,,,
1540,0.0751,,,,,,
1542,0.07524,,,,,,
1544,0.0753,,,,,,
1546,0.07539,,,,,,
1548,0.07541,,,,,,
1550,0.07551999999999999,,,,,,
1552,0.0756,,,,,,
1554,0.07568,,,,,,
1556,0.07574,,,,,,
1558,0.07583999999999999,,,,,,
1560,0.07591,,,,,,
1562,0.07599,,,,,,
1564,0.07607,,,,,,
1566,0.07622,,,,,,
1568,0.07633,,,,,,
1569.3,0.07673,,,,,,

File: myoptmat/scripts/data/creep/inl_2/AirWeld_950_29_a.csv
time,strain,temperature,stress,type,state,form,process,medium,title,youngs,poissons
0,0,950,29,creep,Ruptured,Plate,Weld,Air,AirWeld_950_29_a,144000,0.3
0,0.0,,,,,,
0.013,0.0017399999999999998,,,,,,
0.018,0.0014000000000000002,,,,,,
0.022,0.0021,,,,,,
0.027,0.00178,,,,,,
0.031,0.00178,,,,,,
0.035,0.00178,,,,,,
0.04,0.0018,,,,,,
0.044,0.00184,,,,,,
0.049,0.00184,,,,,,
0.053,0.00183,,,,,,
0.058,0.00193,,,,,,
0.062,0.00179,,,,,,
0.066,0.00187,,,,,,
0.071,0.00184,,,,,,
0.075,0.0018599999999999999,,,,,,
0.08,0.00192,,,,,,
0.084,0.00192,,,,,,
0.089,0.00202,,,,,,
0.093,0.00184,,,,,,
0.097,0.0019500000000000001,,,,,,
0.102,0.0019500000000000001,,,,,,
0.106,0.00198,,,,,,
0.111,0.0020499999999999997,,,,,,
0.115,0.00187,,,,,,
0.12,0.00197,,,,,,
0.124,0.00199,,,,,,
0.129,0.0020399999999999997,,,,,,
0.133,0.00188,,,,,,
0.137,0.0020499999999999997,,,,,,
0.142,0.00201,,,,,,
0.146,0.00211,,,,,,
0.151,0.00193,,,,,,
0.155,0.00196,,,,,,
0.16,0.00194,,,,,,
0.164,0.00196,,,,,,
0.168,0.00213,,,,,,
0.173,0.00214,,,,,,
0.177,0.00198,,,,,,
0.182,0.00197,,,,,,
0.186,0.00203,,,,,,
0.191,0.0020399999999999997,,,,,,
0.195,0.00215,,,,,,
0.199,0.0021,,,,,,
0.204,0.00216,,,,,,
0.208,0.00213,,,,,,
0.213,0.0020599999999999998,,,,,,
0.217,0.00213,,,,,,
0.222,0.00212,,,,,,
0.226,0.00218,,,,,,
0.23,0.00212,,,,,,
0.235,0.00214,,,,,,
0.24,0.00213,,,,,,
0.244,0.00214,,,,,,
0.248,0.00222,,,,,,
1.501,0.0027600000000000003,,,,,,
2.501,0.0042699999999999995,,,,,,
4.501,0.00375,,,,,,
6.501,0.00404,,,,,,
8.501,0.0046500000000000005,,,,,,
9,0.00477,,,,,,
11,0.005370000000000001,,,,,,
13,0.0054800000000000005,,,,,,
15,0.00586,,,,,,
17,0.00573,,,,,,
19,0.00586,,,,,,
21,0.00605,,,,,,
23,0.00594,,,,,,
24.065,0.00605,,,,,,
26.065,0.006710000000000001,,,,,,
28.065,0.00649,,,,,,
30.065,0.006790000000000001,,,,,,
32.016,0.0068000000000000005,,,,,,
34.016,0.00758,,,,,,
36.016,0.0075,,,,,,
38.016,0.00736,,,,,,
40.016,0.00724,,,,,,
42.016,0.00752,,,,,,
44.016,0.0077,,,,,,
46.016,0.008110000000000001,,,,,,
48.016,0.00856,,,,,,
50.016,0.00895,,,,,,
52.016,0.00901,,,,,,
54.016,0.00932,,,,,,
56.016,0.009250000000000001,,,,,,
58.016,0.00898,,,,,,
60.016,0.009000000000000001,,,,,,
62.016,0.009130000000000001,,,,,,
64.016,0.00964,,,,,,
66.016,0.00974,,,,,,
68.016,0.0097,,,,,,
70.016,0.010169999999999998,,,,,,
72.016,0.01031,,,,,,
74.016,0.01072,,,,,,
76.016,0.010709999999999999,,,,,,
78.016,0.010820000000000001,,,,,,
80.017,0.01061,,,,,,
82.017,0.01097,,,,,,
84.017,0.01113,,,,,,
86.017,0.01083,,,,,,
88.017,0.01141,,,,,,
90.017,0.01113,,,,,,
92.017,0.011559999999999999,,,,,,
94.017,0.011120000000000001,,,,,,
96,0.01133,,,,,,
98,0.01161,,,,,,
100,0.01168,,,,,,
102,0.01191,,,,,,
104,0.01203,,,,,,
106,0.01206,,,,,,
108,0.012310000000000001,,,,,,
110,0.01264,,,,,,
112,0.01278,,,,,,
114,0.01278,,,,,,
116,0.01302,,,,,,
118,0.01269,,,,,,
120,0.01299,,,,,,
122,0.01343,,,,,,
124,0.013580000000000002,,,,,,
126,0.01363,,,,,,
128,0.01369,,,,,,
130,0.01362,,,,,,
132,0.01402,,,,,,
134,0.01381,,,,,,
136,0.01395,,,,,,
138,0.01403,,,,,,
140,0.01424,,,,,,
142,0.014379999999999999,,,,,,
144,0.01463,,,,,,
146,0.01481,,,,,,
148,0.015260000000000001,,,,,,
150,0.015349999999999999,,,,,,
152,0.0155,,,,,,
154,0.01585,,,,,,
156,0.01774,,,,,,
158,0.01727,,,,,,
160,0.01732,,,,,,
162,0.01719,,,,,,
164,0.01718,,,,,,
166,0.01706,,,,,,
168,0.01702,,,,,,
170,0.01726,,,,,,
172,0.01727,,,,,,
174,0.01703,,,,,,
176,0.01651,,,,,,
178,0.01683,,,,,,
180,0.01712,,,,,,
182,0.01712,,,,,,
184,0.01602,,,,,,
186,0.01755,,,,,,
188,0.016659999999999998,,,,,,
190,0.01646,,,,,,
192,0.01774,,,,,,
194,0.0183,,,,,,
196,0.01906,,,,,,
198,0.01746,,,,,,
200,0.01755,,,,,,
202,0.01754,,,,,,
204,0.01772,,,,,,
206,0.01775,,,,,,
208,0.01771,,,,,,
210,0.01797,,,,,,
212,0.01806,,,,,,
214,0.01799,,,,,,
216,0.01814,,,,,,
218,0.018520000000000002,,,,,,
220,0.01838,,,,,,
222,0.01855,,,,,,
224,0.018680000000000002,,,,,,
226,0.01872,,,,,,
228,0.01939,,,,,,
230,0.01923,,,,,,
232,0.01927,,,,,,
234,0.01981,,,,,,
236,0.019379999999999998,,,,,,
238,0.019030000000000002,,,,,,
240,0.01957,,,,,,
242,0.01948,,,,,,
244,0.01983,,,,,,
246,0.020059999999999998,,,,,,
248,0.020019999999999996,,,,,,
250,0.02048,,,,,,
252,0.02033,,,,,,
254,0.020550000000000002,,,,,,
256,0.02044,,,,,,
258,0.02081,,,,,,
260,0.02077,,,,,,
262,0.020710000000000003,,,,,,
264,0.020819999999999998,,,,,,
266,0.02147,,,,,,
268,0.021429999999999998,,,,,,
270,0.02157,,,,,,
272,0.02157,,,,,,
274,0.02153,,,,,,
276,0.02119,,,,,,
278,0.021429999999999998,,,,,,
280,0.021789999999999997,,,,,,
282,0.02169,,,,,,
284,0.021840000000000002,,,,,,
286,0.022170000000000002,,,,,,
288,0.022860000000000002,,,,,,
290,0.02328,,,,,,
292,0.02347,,,,,,
294,0.023629999999999998,,,,,,
296,0.02351,,,,,,
298,0.023860000000000003,,,,,,
300,0.023540000000000002,,,,,,
302,0.023559999999999998,,,,,,
304,0.023610000000000003,,,,,,
306,0.02366,,,,,,
308,0.02406,,,,,,
310,0.023929999999999996,,,,,,
312,0.024249999999999997,,,,,,
314,0.024310000000000002,,,,,,
316,0.024399999999999998,,,,,,
318,0.024540000000000003,,,,,,
320,0.024169999999999997,,,,,,
322,0.02452,,,,,,
324,0.02465,,,,,,
326,0.02429,,,,,,
328,0.02461,,,,,,
330,0.024780000000000003,,,,,,
332,0.0248,,,,,,
334,0.024820000000000002,,,,,,
336,0.02522,,,,,,
338,0.02529,,,,,,
340,0.026269999999999998,,,,,,
342,0.02603,,,,,,
344,0.02595,,,,,,
346,0.02597,,,,,,
348,0.026070000000000003,,,,,,
350,0.02628,,,,,,
352,0.0263,,,,,,
354,0.02634,,,,,,
356,0.02648,,,,,,
358,0.02659,,,,,,
360,0.026920000000000003,,,,,,
362,0.02693,,,,,,
364,0.027120000000000002,,,,,,
366,0.027290000000000002,,,,,,
368,0.027530000000000002,,,,,,
370,0.02754,,,,,,
372,0.02767,,,,,,
374,0.027759999999999996,,,,,,
376,0.02789,,,,,,
378,0.02785,,,,,,
380,0.02765,,,,,,
382,0.02804,,,,,,
384,0.02843,,,,,,
386,0.028450000000000003,,,,,,
388,0.028650000000000002,,,,,,
390,0.02875,,,,,,
392,0.02918,,,,,,
394,0.02907,,,,,,
396,0.02936,,,,,,
398,0.02921,,,,,,
400,0.02903,,,,,,
402,0.02905,,,,,,
404,0.02897,,,,,,
406,0.0291,,,,,,
408,0.02941,,,,,,
410,0.02889,,,,,,
412,0.028210000000000002,,,,,,
414,0.02846,,,,,,
416,0.028919999999999998,,,,,,
418,0.02905,,,,,,
420,0.02889,,,,,,
422,0.029169999999999998,,,,,,
424,0.0291,,,,,,
426,0.02934,,,,,,
428,0.029449999999999997,,,,,,
430,0.02964,,,,,,
432,0.029990000000000003,,,,,,
434,0.03008,,,,,,
436,0.030449999999999998,,,,,,
438,0.03071,,,,,,
440,0.03087,,,,,,
442,0.03087,,,,,,
444,0.03076,,,,,,
446,0.03092,,,,,,
448,0.03071,,,,,,
450,0.030830000000000003,,,,,,
452,0.03092,,,,,,
454,0.03057,,,,,,
456,0.031259999999999996,,,,,,
458,0.03161,,,,,,
460,0.03214,,,,,,
462,0.03215,,,,,,
464,0.03236,,,,,,
466,0.03249,,,,,,
468,0.032440000000000004,,,,,,
470,0.03283,,,,,,
472,0.03302,,,,,,
474,0.03292,,,,,,
476,0.03297,,,,,,
478,0.033159999999999995,,,,,,
480,0.03342,,,,,,
482,0.03345,,,,,,
484,0.03367,,,,,,
486,0.03371,,,,,,
488,0.0339,,,,,,
490,0.03382,,,,,,
492,0.03437,,,,,,
494,0.03463,,,,,,
496,0.03533,,,,,,
498,0.03565,,,,,,
500,0.03594,,,,,,
502,0.03569,,,,,,
504,0.03613,,,,,,
506,0.03546,,,,,,
508,0.03621,,,,,,
510,0.0363,,,,,,
512,0.03656,,,,,,
514,0.0363,,,,,,
516,0.0365,,,,,,
518,0.036629999999999996,,,,,,
520,0.03676,,,,,,
522,0.036629999999999996,,,,,,
524,0.036629999999999996,,,,,,
526,0.03677,,,,,,
528,0.03718,,,,,,
530,0.03752,,,,,,
532,0.03767,,,,,,
534,0.03786,,,,,,
536,0.03714,,,,,,
538,0.03728,,,,,,
540,0.03774,,,,,,
542,0.0377,,,,,,
544,0.037610000000000005,,,,,,
546,0.03812,,,,,,
548,0.038130000000000004,,,,,,
550,0.0385,,,,,,
552,0.03913,,,,,,
554,0.03902,,,,,,
556,0.03933,,,,,,
558,0.03955,,,,,,
560,0.03949,,,,,,
562,0.03979,,,,,,
564,0.04003999999999999,,,,,,
566,0.04005,,,,,,
568,0.04032,,,,,,
570,0.040350000000000004,,,,,,
572,0.04103,,,,,,
574,0.04092,,,,,,
576,0.04188,,,,,,
578,0.04202,,,,,,
580,0.04227,,,,,,
582,0.04237,,,,,,
584,0.04275,,,,,,
586,0.04247,,,,,,
588,0.04274,,,,,,
590,0.04298,,,,,,
592,0.042510000000000006,,,,,,
594,0.04314,,,,,,
596,0.043390000000000005,,,,,,
598,0.04346,,,,,,
600,0.04375,,,,,,
602,0.04299,,,,,,
604,0.0432,,,,,,
606,0.04332,,,,,,
608,0.043579999999999994,,,,,,
610,0.043129999999999995,,,,,,
612,0.04319,,,,,,
614,0.043250000000000004,,,,,,
616,0.043609999999999996,,,,,,
618,0.04348,,,,,,
620,0.04367,,,,,,
622,0.04386,,,,,,
624,0.043949999999999996,,,,,,
626,0.044640000000000006,,,,,,
628,0.04498,,,,,,
630,0.045419999999999995,,,,,,
632,0.045380000000000004,,,,,,
634,0.04486,,,,,,
636,0.04532,,,,,,
638,0.04532,,,,,,
640,0.045739999999999996,,,,,,
642,0.04565,,,,,,
644,0.04589000000000001,,,,,,
646,0.04579,,,,,,
648,0.04598,,,,,,
649.005,0.047279999999999996,,,,,,
651.005,0.04719,,,,,,
653.005,0.04749,,,,,,
655.005,0.04742,,,,,,
657.005,0.047619999999999996,,,,,,
659.005,0.047259999999999996,,,,,,
661.005,0.048,,,,,,
663.005,0.047869999999999996,,,,,,
665.005,0.048499999999999995,,,,,,
667.005,0.04869,,,,,,
669.005,0.04865,,,,,,
671.005,0.04901,,,,,,
672.27,0.049080000000000006,,,,,,
674.27,0.04936,,,,,,
676.27,0.04972000000000001,,,,,,
678.27,0.04948,,,,,,
680.27,0.050010000000000006,,,,,,
682.27,0.05009,,,,,,
684.27,0.05072,,,,,,
686.27,0.05055,,,,,,
688.27,0.051100000000000007,,,,,,
690.27,0.05151,,,,,,
692.27,0.050839999999999996,,,,,,
694.27,0.051500000000000004,,,,,,
696.148,0.05175,,,,,,
698.148,0.05138,,,,,,
700.148,0.050620000000000005,,,,,,
702.148,0.05117,,,,,,
704.148,0.052110000000000004,,,,,,
706.148,0.05206,,,,,,
708.148,0.052039999999999996,,,,,,
710.148,0.05238,,,,,,
712.148,0.05207,,,,,,
714.148,0.052430000000000004,,,,,,
716.148,0.0533,,,,,,
718.148,0.05314,,,,,,
720.148,0.0535,,,,,,
722.148,0.054000000000000006,,,,,,
724.148,0.05425,,,,,,
726.148,0.05442,,,,,,
728.148,0.05489,,,,,,
730.148,0.055,,,,,,
732.148,0.05479,,,,,,
734.148,0.055380000000000006,,,,,,
736.148,0.05543,,,,,,
738.148,0.0555,,,,,,
740.148,0.0557,,,,,,
742.148,0.055689999999999996,,,,,,
744.148,0.05609,,,,,,
746.148,0.05619,,,,,,
748.148,0.05671,,,,,,
750.148,0.05699,,,,,,
752.148,0.05766,,,,,,
754.148,0.05804,,,,,,
756.148,0.05756,,,,,,
758.148,0.05794,,,,,,
760.148,0.05847,,,,,,
762.148,0.05865,,,,,,
764.148,0.058730000000000004,,,,,,
766.148,0.05942,,,,,,
768,0.05955,,,,,,
770,0.05995,,,,,,
772,0.06082,,,,,,
774,0.0608,,,,,,
776,0.06091,,,,,,
778,0.06122,,,,,,
780,0.06204,,,,,,
782,0.06289,,,,,,
784,0.062169999999999996,,,,,,
786,0.06236,,,,,,
787,0.06394999999999999,,,,,,
789,0.06367,,,,,,
790,0.06558,,,,,,
792,0.06432,,,,,,
794,0.0655,,,,,,
796,0.06584,,,,,,
798,0.06563,,,,,,
800,0.06628,,,,,,
802,0.06652,,,,,,
804,0.06715,,,,,,
806,0.06779,,,,,,
808,0.06772,,,,,,
810,0.06828000000000001,,,,,,
812,0.06909,,,,,,
814,0.06963,,,,,,
816,0.06973,,,,,,
818,0.06981,,,,,,
820,0.07106,,,,,,
822,0.07176,,,,,,
824,0.07227,,,,,,
826,0.07193,,,,,,
828,0.07225,,,,,,
830,0.07186,,,,,,
832,0.0724,,,,,,
834,0.07297,,,,,,
836,0.07328,,,,,,
838,0.07404,,,,,,
840,0.07461999999999999,,,,,,
842,0.07515,,,,,,
863.819,0.0815,,,,,,
863.838,0.08329,,,,,,
863.85,0.08195999999999999,,,,,,
864.002,0.08048999999999999,,,,,,
866.002,0.08124,,,,,,
868.002,0.08206,,,,,,
869.01,0.08343,,,,,,
870.718,0.08571999999999999,,,,,,
871.102,0.0883,,,,,,
871.181,0.09379,,,,,,

File: myoptmat/scripts/data/creep/inl_2/AirWeld_750_118_a.csv (part 2 of 2)
time,strain,temperature,stress,type,state,form,process,medium,title,youngs,poissons
0,0,750,118,creep,Ruptured,Plate,Weld,Air,AirWeld_750_118_a,161000,0.3
3319.027,0.027999999999999997,,,,,,
3321.027,0.02803,,,,,,
3323.027,0.027530000000000002,,,,,,
3325.027,0.02763,,,,,,
3327.027,0.027679999999999996,,,,,,
3329.027,0.0276,,,,,,
3331.027,0.027679999999999996,,,,,,
3333.027,0.027839999999999997,,,,,,
3335.012,0.027610000000000003,,,,,,
3337.012,0.02767,,,,,,
3339.012,0.02781,,,,,,
3341.012,0.02793,,,,,,
3343.012,0.02847,,,,,,
3345.012,0.02828,,,,,,
3347.012,0.02826,,,,,,
3349.012,0.028300000000000002,,,,,,
3351.012,0.02851,,,,,,
3353.012,0.02834,,,,,,
3355.012,0.0285,,,,,,
3357.012,0.02843,,,,,,
3359.012,0.028650000000000002,,,,,,
3361.012,0.02924,,,,,,
3363.012,0.02934,,,,,,
3365.012,0.029300000000000003,,,,,,
3367.012,0.02944,,,,,,
3369.012,0.029529999999999997,,,,,,
3371.012,0.02942,,,,,,
3373.012,0.02928,,,,,,
3375.012,0.02928,,,,,,
3377.012,0.029609999999999997,,,,,,
3379.012,0.02948,,,,,,
3381.012,0.029670000000000002,,,,,,
3383.012,0.02956,,,,,,
3385.012,0.02981,,,,,,
3387.012,0.029849999999999998,,,,,,
3389.012,0.03,,,,,,
3391.012,0.029980000000000003,,,,,,
3393.012,0.029750000000000002,,,,,,
3395.012,0.02989,,,,,,
3397.012,0.03016,,,,,,
3399.012,0.03008,,,,,,
3401.012,0.03016,,,,,,
3403.012,0.03032,,,,,,
3405.012,0.03034,,,,,,
3407.012,0.030379999999999997,,,,,,
3409.012,0.030430000000000002,,,,,,
3411.012,0.03055,,,,,,
3413.012,0.03058,,,,,,
3415.012,0.030529999999999998,,,,,,
3417.012,0.03031,,,,,,
3419.012,0.03039,,,,,,
3421.012,0.03055,,,,,,
3423.012,0.03055,,,,,,
3425.012,0.030350000000000002,,,,,,
3427.012,0.0305,,,,,,
3429.012,0.030510000000000002,,,,,,
3431.012,0.03031,,,,,,
3433.012,0.02992,,,,,,
3435.012,0.03026,,,,,,
3437.012,0.03036,,,,,,
3439.012,0.03061,,,,,,
3441.012,0.0305,,,,,,
3443.012,0.03026,,,,,,
3445.012,0.03023,,,,,,
3447.012,0.029980000000000003,,,,,,
3449.012,0.03039,,,,,,
3451.012,0.03031,,,,,,
3453.012,0.03055,,,,,,
3455.009,0.03055,,,,,,
3457.009,0.02996,,,,,,
3459.009,0.029980000000000003,,,,,,
3461.009,0.03028,,,,,,
3463,0.03023,,,,,,
3465,0.030619999999999998,,,,,,
3467,0.030529999999999998,,,,,,
3469,0.03036,,,,,,
3471,0.0304,,,,,,
3473,0.03024,,,,,,
3475,0.030430000000000002,,,,,,
3477,0.03061,,,,,,
3479,0.02987,,,,,,
3481,0.03057,,,,,,
3483,0.03055,,,,,,
3485,0.030979999999999997,,,,,,
3487,0.03109,,,,,,
3489,0.030899999999999997,,,,,,
3491,0.03129,,,,,,
3493,0.03087,,,,,,
3495,0.03116,,,,,,
3497,0.03104,,,,,,
3499,0.03086,,,,,,
3501,0.03077,,,,,,
3503,0.03092,,,,,,
3505,0.031120000000000002,,,,,,
3507,0.031139999999999998,,,,,,
3509,0.03102,,,,,,
3511,0.03113,,,,,,
3513,0.03129,,,,,,
3515,0.03116,,,,,,
3517,0.03105,,,,,,
3519,0.03132,,,,,,
3521,0.03102,,,,,,
3523,0.03097,,,,,,
3525,0.03121,,,,,,
3527,0.031259999999999996,,,,,,
3529,0.03085,,,,,,
3531,0.03101,,,,,,
3533,0.03065,,,,,,
3535,0.03078,,,,,,
3537,0.030830000000000003,,,,,,
3539,0.03102,,,,,,
3541,0.03105,,,,,,
3543,0.03121,,,,,,
3545,0.03094,,,,,,
3547,0.03116,,,,,,
3549,0.031560000000000005,,,,,,
3551,0.031059999999999997,,,,,,
3553,0.031120000000000002,,,,,,
3555,0.03077,,,,,,
3557,0.03137,,,,,,
3559,0.03137,,,,,,
3561,0.03118,,,,,,
3563,0.03125,,,,,,
3565,0.03134,,,,,,
3567,0.03161,,,,,,
3569,0.03143,,,,,,
3571,0.03153,,,,,,
3573,0.031400000000000004,,,,,,
3575,0.031560000000000005,,,,,,
3577,0.03163,,,,,,
3579,0.03147,,,,,,
3581,0.03149,,,,,,
3583,0.03149,,,,,,
3585,0.03152,,,,,,
3587,0.03161,,,,,,
3589,0.03145,,,,,,
3591,0.03137,,,,,,
3593,0.03168,,,,,,
3595,0.03183,,,,,,
3597,0.0316,,,,,,
3599,0.03159,,,,,,
3601,0.03161,,,,,,
3603,0.031920000000000004,,,,,,
3605,0.0318,,,,,,
3607,0.03196,,,,,,
3609,0.03191,,,,,,
3611,0.03215,,,,,,
3613,0.031920000000000004,,,,,,
3615,0.03206,,,,,,
3617,0.03206,,,,,,
3619,0.031869999999999996,,,,,,
3621,0.032029999999999996,,,,,,
3623,0.03202,,,,,,
3625,0.03199,,,,,,
3627,0.03181,,,,,,
3629,0.03218,,,,,,
3631,0.03198,,,,,,
3633,0.032080000000000004,,,,,,
3635,0.03214,,,,,,
3637,0.032029999999999996,,,,,,
3639,0.03211,,,,,,
3641,0.03241,,,,,,
3643,0.03218,,,,,,
3645,0.03253,,,,,,
3647,0.03232,,,,,,
3649,0.03237,,,,,,
3651,0.03223,,,,,,
3653,0.03234,,,,,,
3655,0.0323,,,,,,
3657,0.03227,,,,,,
3659,0.032189999999999996,,,,,,
3661,0.03228,,,,,,
3663,0.03228,,,,,,
3665,0.03181,,,,,,
3667,0.03181,,,,,,
3669,0.03202,,,,,,
3671,0.03196,,,,,,
3673,0.03226,,,,,,
3675,0.03218,,,,,,
3677,0.03261,,,,,,
3679,0.03267,,,,,,
3681,0.03267,,,,,,
3683,0.0327,,,,,,
3685,0.03279,,,,,,
3687,0.03302,,,,,,
3689,0.03275,,,,,,
3691,0.03281,,,,,,
3693,0.03309,,,,,,
3695,0.032850000000000004,,,,,,
3697,0.03281,,,,,,
3699,0.03293,,,,,,
3701,0.033010000000000005,,,,,,
3703,0.03294,,,,,,
3705,0.03304,,,,,,
3707,0.03302,,,,,,
3709,0.03267,,,,,,
3711,0.03329,,,,,,
3713,0.033370000000000004,,,,,,
3715,0.03305,,,,,,
3717,0.03305,,,,,,
3719,0.03326,,,,,,
3721,0.03326,,,,,,
3723,0.03344,,,,,,
3725,0.033530000000000004,,,,,,
3727,0.033479999999999996,,,,,,
3729,0.0336,,,,,,
3731,0.03333,,,,,,
3733,0.03333,,,,,,
3735,0.03363,,,,,,
3737,0.03373,,,,,,
3739,0.03341,,,,,,
3741,0.033530000000000004,,,,,,
3743,0.03368,,,,,,
3745,0.03395,,,,,,
3747,0.03384,,,,,,
3749,0.0339,,,,,,
3751,0.034300000000000004,,,,,,
3753,0.033780000000000004,,,,,,
3755,0.033690000000000005,,,,,,
3757,0.03384,,,,,,
3759,0.03375,,,,,,
3761,0.03395,,,,,,
3763,0.034,,,,,,
3765,0.03391,,,,,,
3767,0.03368,,,,,,
3769,0.03376,,,,,,
3771,0.03415,,,,,,
3773,0.0342,,,,,,
3775,0.034159999999999996,,,,,,
3777,0.0342,,,,,,
3779,0.03395,,,,,,
3781,0.0342,,,,,,
3783,0.03424,,,,,,
3785,0.03461,,,,,,
3787,0.03424,,,,,,
3789,0.03438,,,,,,
3791,0.0342,,,,,,
3793,0.03465,,,,,,
3795,0.03435,,,,,,
3797,0.03473,,,,,,
3799,0.034780000000000005,,,,,,
3801,0.03458,,,,,,
3803,0.034390000000000004,,,,,,
3805,0.03451,,,,,,
3807,0.034620000000000005,,,,,,
3809,0.03453,,,,,,
3811,0.034460000000000005,,,,,,
3813,0.03449,,,,,,
3815,0.034620000000000005,,,,,,
3817,0.03486,,,,,,
3819,0.03474,,,,,,
3821,0.03492,,,,,,
3823,0.03501,,,,,,
3825,0.03463,,,,,,
3827,0.03463,,,,,,
3829,0.03465,,,,,,
3831,0.03474,,,,,,
3833,0.03473,,,,,,
3835,0.03488,,,,,,
3837,0.03437,,,,,,
3839,0.03442,,,,,,
3841,0.03447,,,,,,
3843,0.0342,,,,,,
3845,0.03465,,,,,,
3847,0.03411,,,,,,
3849,0.03469,,,,,,
3851,0.03469,,,,,,
3853,0.03476,,,,,,
3855,0.034929999999999996,,,,,,
3857,0.03504,,,,,,
3859,0.03496,,,,,,
3861,0.03494,,,,,,
3863,0.03474,,,,,,
3865,0.035230000000000004,,,,,,
3867,0.0354,,,,,,
3869,0.03541,,,,,,
3871,0.035590000000000004,,,,,,
3873,0.03531,,,,,,
3875,0.03549,,,,,,
3877,0.035230000000000004,,,,,,
3879,0.0352,,,,,,
3881,0.03544,,,,,,
3883,0.03516,,,,,,
3885,0.035089999999999996,,,,,,
3887,0.034980000000000004,,,,,,
3889,0.03556,,,,,,
3891,0.03579,,,,,,
3893,0.03583,,,,,,
3895,0.03537,,,,,,
3897,0.03527,,,,,,
3899,0.03557,,,,,,
3901,0.03572,,,,,,
3903,0.03555,,,,,,
3905,0.03565,,,,,,
3907,0.036000000000000004,,,,,,
3909,0.0358,,,,,,
3911,0.03555,,,,,,
3913,0.03583,,,,,,
3915,0.03555,,,,,,
3917,0.03561,,,,,,
3919,0.03572,,,,,,
3921,0.03579,,,,,,
3923,0.03563,,,,,,
3925,0.03595,,,,,,
3927,0.0358,,,,,,
3929,0.03568,,,,,,
3931,0.03572,,,,,,
3933,0.03596,,,,,,
3935,0.035859999999999996,,,,,,
3937,0.03615,,,,,,
3939,0.03626,,,,,,
3941,0.03621,,,,,,
3943,0.03629,,,,,,
3945,0.036379999999999996,,,,,,
3947,0.036070000000000005,,,,,,
3949,0.03626,,,,,,
3951,0.03633,,,,,,
3953,0.03615,,,,,,
3955,0.03614,,,,,,
3957,0.03633,,,,,,
3959,0.03626,,,,,,
3961,0.0365,,,,,,
3963,0.03655,,,,,,
3965,0.03627,,,,,,
3967,0.03645,,,,,,
3969,0.0365,,,,,,
3971,0.03659,,,,,,
3973,0.03666,,,,,,
3975,0.03658,,,,,,
3977,0.03657,,,,,,
3979,0.03643,,,,,,
3981,0.03643,,,,,,
3983,0.036610000000000004,,,,,,
3985,0.03678,,,,,,
3987,0.03702,,,,,,
3989,0.03693,,,,,,
3991,0.03682,,,,,,
3993,0.03682,,,,,,
3995,0.03686,,,,,,
3997,0.0369,,,,,,
3999,0.03659,,,,,,
4001,0.036629999999999996,,,,,,
4003,0.03686,,,,,,
4005,0.03662,,,,,,
4007,0.03702,,,,,,
4009,0.037040000000000003,,,,,,
4011,0.03719,,,,,,
4013,0.03721,,,,,,
4015,0.03719,,,,,,
4017,0.0374,,,,,,
4019,0.03702,,,,,,
4021,0.0374,,,,,,
4023,0.03724,,,,,,
4025,0.03692,,,,,,
4027,0.03694,,,,,,
4029,0.03708,,,,,,
4031,0.03716,,,,,,
4033,0.037360000000000004,,,,,,
4035,0.03743,,,,,,
4037,0.0374,,,,,,
4039,0.037759999999999995,,,,,,
4041,0.03766,,,,,,
4043,0.03757,,,,,,
4045,0.0377,,,,,,
4047,0.037450000000000004,,,,,,
4049,0.037360000000000004,,,,,,
4051,0.03783,,,,,,
4053,0.03749,,,,,,
4055,0.03794,,,,,,
4057,0.03791,,,,,,
4059,0.0378,,,,,,
4061,0.03774,,,,,,
4063,0.03787,,,,,,
4065,0.03778,,,,,,
4067,0.03771,,,,,,
4069,0.03779,,,,,,
4071,0.03786,,,,,,
4073,0.03811,,,,,,
4075,0.03787,,,,,,
4077,0.03796,,,,,,
4079,0.03818,,,,,,
4081,0.03817,,,,,,
4083,0.03837,,,,,,
4085,0.03855,,,,,,
4087,0.03864,,,,,,
4089,0.03835,,,,,,
4091,0.03838,,,,,,
4093,0.03851,,,,,,
4095,0.03858,,,,,,
4097,0.03847,,,,,,
4099,0.038220000000000004,,,,,,
4101,0.03839,,,,,,
4103,0.038650000000000004,,,,,,
4105,0.038919999999999996,,,,,,
4107,0.03881,,,,,,
4109,0.03894,,,,,,
4111,0.03907,,,,,,
4113,0.03923,,,,,,
4115,0.038849999999999996,,,,,,
4117,0.03896,,,,,,
4119,0.03905,,,,,,
4121,0.0392,,,,,,
4123,0.03931,,,,,,
4125,0.03911,,,,,,
4127,0.03944,,,,,,
4129,0.039580000000000004,,,,,,
4131,0.03968,,,,,,
4133,0.03988,,,,,,
4135,0.03944,,,,,,
4137,0.03962,,,,,,
4139,0.039740000000000004,,,,,,
4141,0.039830000000000004,,,,,,
4143,0.040010000000000004,,,,,,
4145,0.03994,,,,,,
4147,0.03988,,,,,,
4149,0.03984,,,,,,
4151,0.03994,,,,,,
4153,0.04029,,,,,,
4155,0.04045,,,,,,
4157,0.040209999999999996,,,,,,
4159,0.04031,,,,,,
4161,0.0405,,,,,,
4163,0.04025,,,,,,
4165,0.04027,,,,,,
4167,0.04045,,,,,,
4169,0.04062,,,,,,
4171,0.04061,,,,,,
4173,0.040490000000000005,,,,,,
4175,0.04043,,,,,,
4177,0.04054,,,,,,
4179,0.04056,,,,,,
4181,0.04061,,,,,,
4183,0.04076,,,,,,
4185,0.04076,,,,,,
4187,0.040819999999999995,,,,,,
4189,0.040810000000000006,,,,,,
4191,0.041280000000000004,,,,,,
4193,0.04092,,,,,,
4195,0.04108,,,,,,
4197,0.04117,,,,,,
4199,0.041159999999999995,,,,,,
4201,0.04127,,,,,,
4203,0.041159999999999995,,,,,,
4205,0.04111,,,,,,
4207,0.04104,,,,,,
4209,0.04119,,,,,,
4211,0.041319999999999996,,,,,,
4213,0.04135,,,,,,
4215,0.04117,,,,,,
4217,0.04119,,,,,,
4219,0.041429999999999995,,,,,,
4221,0.04124,,,,,,
4223,0.04147,,,,,,
4225,0.04146,,,,,,
4227,0.041749999999999995,,,,,,
4229,0.04152,,,,,,
4231,0.04127,,,,,,
4233,0.0414,,,,,,
4235,0.041580000000000006,,,,,,
4237,0.04163,,,,,,
4239,0.041580000000000006,,,,,,
4241,0.041710000000000004,,,,,,
4243,0.04183,,,,,,
4245,0.0418,,,,,,
4247,0.042050000000000004,,,,,,
4249,0.041639999999999996,,,,,,
4251,0.041929999999999995,,,,,,
4253,0.041740000000000006,,,,,,
4255,0.04172,,,,,,
4257,0.04217,,,,,,
4259,0.042069999999999996,,,,,,
4261,0.042089999999999995,,,,,,
4263,0.041929999999999995,,,,,,
4265,0.04194,,,,,,
4267,0.042030000000000005,,,,,,
4269,0.042050000000000004,,,,,,
4271,0.04198,,,,,,
4273,0.042089999999999995,,,,,,
4275,0.04194,,,,,,
4277,0.041929999999999995,,,,,,
4279,0.04202,,,,,,
4281,0.04221,,,,,,
4283,0.04198,,,,,,
4285,0.042030000000000005,,,,,,
4287,0.042300000000000004,,,,,,
4289,0.04242,,,,,,
4291,0.042069999999999996,,,,,,
4293,0.04221,,,,,,
4295,0.042140000000000004,,,,,,
4297,0.04238,,,,,,
4299,0.04215,,,,,,
4301,0.04237,,,,,,
4303,0.04253,,,,,,
4305,0.042660000000000003,,,,,,
4307,0.04256,,,,,,
4309,0.04269,,,,,,
4311,0.04272,,,,,,
4313,0.0426,,,,,,
4315,0.0426,,,,,,
4317,0.04282,,,,,,
4319,0.04274,,,,,,
4321,0.04311,,,,,,
4323,0.04303,,,,,,
4325,0.042960000000000005,,,,,,
4327,0.04315,,,,,,
4329,0.043440000000000006,,,,,,
4331,0.043250000000000004,,,,,,
4333,0.043289999999999995,,,,,,
4335,0.04327,,,,,,
4337,0.04335,,,,,,
4339,0.04338,,,,,,
4341,0.04341999999999999,,,,,,
4343,0.04348,,,,,,
4345,0.04354,,,,,,
4347,0.04364,,,,,,
4349,0.04359,,,,,,
4351,0.04398,,,,,,
4353,0.043680000000000004,,,,,,
4355,0.04367,,,,,,
4357,0.043710000000000006,,,,,,
4359,0.0437,,,,,,
4361,0.04385,,,,,,
4363,0.043789999999999996,,,,,,
4365,0.04382,,,,,,
4367,0.04397,,,,,,
4369,0.04407,,,,,,
4371,0.04394,,,,,,
4373,0.0438,,,,,,
4375,0.04413,,,,,,
4377,0.0441,,,,,,
4379,0.04393,,,,,,
4381,0.04413,,,,,,
4383,0.04437,,,,,,
4385,0.04423,,,,,,
4387,0.04433,,,,,,
4389,0.04458,,,,,,
4391,0.044340000000000004,,,,,,
4393,0.04446,,,,,,
4395,0.04476,,,,,,
4397,0.04469,,,,,,
4399,0.04496000000000001,,,,,,
4401,0.04511999999999999,,,,,,
4403,0.04492,,,,,,
4405,0.04488,,,,,,
4407,0.04505,,,,,,
4409,0.04472,,,,,,
4411,0.04478,,,,,,
4413,0.04507,,,,,,
4415,0.045090000000000005,,,,,,
4417,0.045129999999999997,,,,,,
4419,0.0453,,,,,,
4421,0.045540000000000004,,,,,,
4423,0.045380000000000004,,,,,,
4425,0.045309999999999996,,,,,,
4427,0.045279999999999994,,,,,,
4429,0.04551,,,,,,
4431,0.04548,,,,,,
4433,0.0454,,,,,,
4435,0.04547,,,,,,
4437,0.04532,,,,,,
4439,0.04577,,,,,,
4441,0.04555,,,,,,
4443,0.04595,,,,,,
4445,0.04606,,,,,,
4447,0.04607,,,,,,
4449,0.04599,,,,,,
4451,0.04632,,,,,,
4453,0.04614,,,,,,
4455,0.04638,,,,,,
4457,0.046340000000000006,,,,,,
4459,0.04641,,,,,,
4461,0.0463,,,,,,
4463,0.04625,,,,,,
4465,0.04611,,,,,,
4467,0.046490000000000004,,,,,,
4469,0.04636,,,,,,
4471,0.04650000000000001,,,,,,
4473,0.046529999999999995,,,,,,
4475,0.04641,,,,,,
4477,0.046189999999999995,,,,,,
4479,0.046490000000000004,,,,,,
4481,0.04668,,,,,,
4483,0.04666000000000001,,,,,,
4485,0.04656,,,,,,
4487,0.0467,,,,,,
4489,0.04683,,,,,,
4491,0.047,,,,,,
4493,0.047380000000000005,,,,,,
4495,0.04743,,,,,,
4497,0.04708999999999999,,,,,,
4499,0.04715,,,,,,
4501,0.04758,,,,,,
4503,0.04736,,,,,,
4505,0.047729999999999995,,,,,,
4507,0.047380000000000005,,,,,,
4509,0.0475,,,,,,
4511,0.047560000000000005,,,,,,
4513,0.047510000000000004,,,,,,
4515,0.04747,,,,,,
4517,0.047779999999999996,,,,,,
4519,0.047619999999999996,,,,,,
4521,0.047779999999999996,,,,,,
4523,0.047779999999999996,,,,,,
4525,0.04771,,,,,,
4527,0.04806,,,,,,
4529,0.047889999999999995,,,,,,
4531,0.04797,,,,,,
4533,0.04822,,,,,,
4535,0.04813,,,,,,
4537,0.04846,,,,,,
4539,0.04822,,,,,,
4541,0.04825,,,,,,
4543,0.0483,,,,,,
4545,0.048339999999999994,,,,,,
4547,0.04828,,,,,,
4549,0.04845,,,,,,
4551,0.04861,,,,,,
4553,0.048620000000000003,,,,,,
4555,0.04842,,,,,,
4557,0.04872,,,,,,
4559,0.04875,,,,,,
4561,0.04852,,,,,,
4563,0.04887,,,,,,
4565,0.049089999999999995,,,,,,
4567,0.048949999999999994,,,,,,
4569,0.04889,,,,,,
4571,0.049109999999999994,,,,,,
4573,0.04931,,,,,,
4575,0.04901,,,,,,
4577,0.04901,,,,,,
4579,0.048949999999999994,,,,,,
4581,0.04926,,,,,,
4583,0.049429999999999995,,,,,,
4585,0.049269999999999994,,,,,,
4587,0.04926,,,,,,
4589,0.04961,,,,,,
4591,0.04931,,,,,,
4593,0.049550000000000004,,,,,,
4595,0.049690000000000005,,,,,,
4597,0.049850000000000005,,,,,,
4599,0.049729999999999996,,,,,,
4601,0.04979,,,,,,
4603,0.049729999999999996,,,,,,
4605,0.050010000000000006,,,,,,
4607,0.04993,,,,,,
4609,0.05003,,,,,,
4611,0.050140000000000004,,,,,,
4613,0.05013,,,,,,
4615,0.05037,,,,,,
4617,0.05025,,,,,,
4619,0.050499999999999996,,,,,,
4621,0.050359999999999995,,,,,,
4623,0.05059,,,,,,
4625,0.05064,,,,,,
4627,0.05042,,,,,,
4629,0.050519999999999995,,,,,,
4631,0.05061,,,,,,
4633,0.051070000000000004,,,,,,
4635,0.050570000000000004,,,,,,
4637,0.05091999999999999,,,,,,
4639,0.05097,,,,,,
4641,0.05099,,,,,,
4643,0.05099,,,,,,
4645,0.05106,,,,,,
4647,0.05106,,,,,,
4649,0.0512,,,,,,
4651,0.051,,,,,,
4653,0.05126,,,,,,
4655,0.05101,,,,,,
4657,0.05107999999999999,,,,,,
4659,0.05106,,,,,,
4661,0.0513,,,,,,
4663,0.05142,,,,,,
4665,0.0513,,,,,,
4667,0.05147,,,,,,
4669,0.051660000000000005,,,,,,
4671,0.051500000000000004,,,,,,
4673,0.051550000000000006,,,,,,
4675,0.051550000000000006,,,,,,
4677,0.051660000000000005,,,,,,
4679,0.05179,,,,,,
4681,0.05163,,,,,,
4683,0.05167,,,,,,
4685,0.05193,,,,,,
4687,0.05183,,,,,,
4689,0.05224,,,,,,
4691,0.0521,,,,,,
4693,0.052169999999999994,,,,,,
4695,0.05226,,,,,,
4697,0.05248,,,,,,
4699,0.05251,,,,,,
4701,0.05236,,,,,,
4703,0.052329999999999995,,,,,,
4705,0.05248,,,,,,
4707,0.0526,,,,,,
4709,0.05257,,,,,,
4711,0.052649999999999995,,,,,,
4713,0.05288,,,,,,
4715,0.05276,,,,,,
4717,0.052610000000000004,,,,,,
4719,0.05285,,,,,,
4721,0.05299,,,,,,
4723,0.05287,,,,,,
4725,0.05303,,,,,,
4727,0.05312,,,,,,
4729,0.05316,,,,,,
4731,0.05327,,,,,,
4733,0.053079999999999995,,,,,,
4735,0.05318,,,,,,
4737,0.05315,,,,,,
4739,0.053259999999999995,,,,,,
4741,0.05331,,,,,,
4743,0.05343,,,,,,
4745,0.05349,,,,,,
4747,0.05378,,,,,,
4749,0.053689999999999995,,,,,,
4751,0.05355000000000001,,,,,,
4753,0.053689999999999995,,,,,,
4755,0.054000000000000006,,,,,,
4757,0.05378,,,,,,
4759,0.053810000000000004,,,,,,
4761,0.05406,,,,,,
4763,0.05412,,,,,,
4765,0.05405,,,,,,
4767,0.05398,,,,,,
4769,0.054240000000000003,,,,,,
4771,0.05416000000000001,,,,,,
4773,0.05437,,,,,,
4775,0.05452,,,,,,
4777,0.054610000000000006,,,,,,
4779,0.054669999999999996,,,,,,
4781,0.0546,,,,,,
4783,0.05464,,,,,,
4785,0.054450000000000005,,,,,,
4787,0.05455,,,,,,
4789,0.05444,,,,,,
4791,0.05495,,,,,,
4793,0.054880000000000005,,,,,,
4795,0.054900000000000004,,,,,,
4797,0.05519,,,,,,
4799,0.05487,,,,,,
4801,0.054900000000000004,,,,,,
4803,0.05508,,,,,,
4805,0.05476,,,,,,
4807,0.054880000000000005,,,,,,
4809,0.05481,,,,,,
4811,0.055119999999999995,,,,,,
4813,0.05532,,,,,,
4815,0.05535,,,,,,
4817,0.05508,,,,,,
4819,0.055220000000000005,,,,,,
4821,0.05535,,,,,,
4823,0.05534,,,,,,
4825,0.055810000000000005,,,,,,
4827,0.05602,,,,,,
4829,0.05585,,,,,,
4831,0.05592,,,,,,
4833,0.055970000000000006,,,,,,
4835,0.0559,,,,,,
4837,0.05609,,,,,,
4839,0.05602,,,,,,
4841,0.056319999999999995,,,,,,
4843,0.05644999999999999,,,,,,
4845,0.056159999999999995,,,,,,
4847,0.056440000000000004,,,,,,
4849,0.05667,,,,,,
4851,0.056609999999999994,,,,,,
4853,0.05643,,,,,,
4855,0.05671,,,,,,
4857,0.056760000000000005,,,,,,
4859,0.05696,,,,,,
4861,0.05695,,,,,,
4863,0.056799999999999996,,,,,,
4865,0.056870000000000004,,,,,,
4867,0.057069999999999996,,,,,,
4869,0.05708,,,,,,
4871,0.05724,,,,,,
4873,0.05714,,,,,,
4875,0.05702,,,,,,
4877,0.05747,,,,,,
4879,0.05739,,,,,,
4881,0.05745,,,,,,
4883,0.05766,,,,,,
4885,0.05759,,,,,,
4887,0.05769,,,,,,
4889,0.057510000000000006,,,,,,
4891,0.05774,,,,,,
4893,0.057839999999999996,,,,,,
4895,0.0579,,,,,,
4897,0.05755,,,,,,
4899,0.05794,,,,,,
4901,0.05809,,,,,,
4903,0.05806,,,,,,
4905,0.0581,,,,,,
4907,0.058159999999999996,,,,,,
4909,0.05817,,,,,,
4911,0.058449999999999995,,,,,,
4913,0.058230000000000004,,,,,,
4915,0.05836,,,,,,
4917,0.05852,,,,,,
4919,0.05824,,,,,,
4921,0.05849,,,,,,
4923,0.05848,,,,,,
4925,0.05856,,,,,,
4927,0.058600000000000006,,,,,,
4929,0.05878,,,,,,
4931,0.05883,,,,,,
4933,0.05878,,,,,,
4935,0.05899,,,,,,
4937,0.05883,,,,,,
4939,0.05892,,,,,,
4941,0.05902,,,,,,
4943,0.05918999999999999,,,,,,
4945,0.0591,,,,,,
4947,0.05904,,,,,,
4949,0.05907,,,,,,
4951,0.05925,,,,,,
4953,0.05943,,,,,,
4955,0.05941,,,,,,
4957,0.05939,,,,,,
4959,0.05962,,,,,,
4961,0.059770000000000004,,,,,,
4963,0.05972,,,,,,
4965,0.05985,,,,,,
4967,0.05976,,,,,,
4969,0.06002,,,,,,
4971,0.06016,,,,,,
4973,0.06021,,,,,,
4975,0.06016,,,,,,
4977,0.060469999999999996,,,,,,
4979,0.060090000000000005,,,,,,
4981,0.06019,,,,,,
4983,0.060430000000000005,,,,,,
4985,0.06032,,,,,,
4987,0.060629999999999996,,,,,,
4989,0.06068,,,,,,
4991,0.060629999999999996,,,,,,
4993.078,0.060700000000000004,,,,,,
4995.078,0.0608,,,,,,
4997,0.060880000000000004,,,,,,
4999,0.061059999999999996,,,,,,
5001,0.060899999999999996,,,,,,
5003,0.06122,,,,,,
5005,0.06125,,,,,,
5007,0.06139,,,,,,
5009,0.061340000000000006,,,,,,
5011,0.061340000000000006,,,,,,
5013,0.06154,,,,,,
5015,0.061509999999999995,,,,,,
5017,0.06158,,,,,,
5019,0.06149,,,,,,
5021,0.06168,,,,,,
5023,0.06176,,,,,,
5025,0.06154,,,,,,
5027,0.06182000000000001,,,,,,
5029,0.06172,,,,,,
5031,0.06189,,,,,,
5033,0.062,,,,,,
5035,0.06245,,,,,,
5037,0.06197,,,,,,
5039,0.06215,,,,,,
5041,0.06248,,,,,,
5043,0.06232,,,,,,
5045,0.062430000000000006,,,,,,
5047,0.06225,,,,,,
5049,0.06255,,,,,,
5051,0.06272,,,,,,
5053,0.06279,,,,,,
5055,0.06278,,,,,,
5057,0.06269999999999999,,,,,,
5059,0.06271,,,,,,
5061,0.06272,,,,,,
5063,0.06291000000000001,,,,,,
5065,0.06317,,,,,,
5067,0.06325,,,,,,
5069,0.06309999999999999,,,,,,
5071,0.06299,,,,,,
5073,0.06337,,,,,,
5075,0.06329,,,,,,
5077,0.06356,,,,,,
5079,0.06368,,,,,,
5081,0.06365,,,,,,
5083,0.06344999999999999,,,,,,
5085,0.06369,,,,,,
5087,0.06384000000000001,,,,,,
5089,0.06393,,,,,,
5091,0.06404,,,,,,
5093,0.06401,,,,,,
5095,0.06386,,,,,,
5097,0.06402999999999999,,,,,,
5099,0.06429,,,,,,
5101,0.0642,,,,,,
5103,0.06441,,,,,,
5105,0.06451,,,,,,
5107,0.06447,,,,,,
5109,0.06458,,,,,,
5111,0.06458,,,,,,
5113,0.0647,,,,,,
5115,0.06471,,,,,,
5117,0.06479,,,,,,
5119,0.06475,,,,,,
5121,0.06497,,,,,,
5123,0.06492,,,,,,
5125,0.06478,,,,,,
5127,0.06502,,,,,,
5129,0.06521,,,,,,
5131,0.06537,,,,,,
5133,0.0655,,,,,,
5135,0.06521,,,,,,
5137,0.06511,,,,,,
5139,0.06545,,,,,,
5141,0.06593,,,,,,
5143,0.06595,,,,,,
5145,0.06595,,,,,,
5147,0.06596,,,,,,
5149,0.0662,,,,,,
5151,0.06611,,,,,,
5153,0.06617,,,,,,
5155,0.06648,,,,,,
5157,0.06636,,,,,,
5159,0.06639,,,,,,
5161,0.06651,,,,,,
5163,0.06644,,,,,,
5165,0.06643,,,,,,
5167,0.06655,,,,,,
5169,0.06701,,,,,,
5171,0.0669,,,,,,
5173,0.06687,,,,,,
5175,0.06692999999999999,,,,,,
5177,0.06707,,,,,,
5179,0.06699,,,,,,
5181,0.06736,,,,,,
5183,0.06726,,,,,,
5185,0.06695000000000001,,,,,,
5187,0.06689,,,,,,
5189,0.06702,,,,,,
5191,0.06706000000000001,,,,,,
5193,0.06711,,,,,,
5195,0.06713,,,,,,
5197,0.06699,,,,,,
5199,0.06737,,,,,,
5201,0.06773,,,,,,
5203,0.0675,,,,,,
5205,0.0676,,,,,,
5207,0.06777,,,,,,
5209,0.06785000000000001,,,,,,
5211,0.06776,,,,,,
5213,0.06795,,,,,,
5215,0.06792,,,,,,
5217,0.06793,,,,,,
5219,0.06829,,,,,,
5221,0.06813,,,,,,
5223,0.06846000000000001,,,,,,
5225,0.06831000000000001,,,,,,
5227,0.06856,,,,,,
5229,0.06825,,,,,,
5231,0.06849999999999999,,,,,,
5233,0.06858,,,,,,
5235,0.06878999999999999,,,,,,
5237,0.06885,,,,,,
5239,0.06881999999999999,,,,,,
5241,0.06891,,,,,,
5243,0.06905,,,,,,
5245,0.06909,,,,,,
5247,0.06933,,,,,,
5249,0.06903,,,,,,
5251,0.06922,,,,,,
5253,0.06928,,,,,,
5255,0.06934,,,,,,
5257,0.06945,,,,,,
5259,0.06968,,,,,,
5261,0.06969,,,,,,
5263,0.06968,,,,,,
5265,0.06961,,,,,,
5267,0.07001,,,,,,
5269,0.07013,,,,,,
5271,0.07027,,,,,,
5273,0.07034,,,,,,
5275,0.07035,,,,,,
5277,0.07003,,,,,,
5279,0.0705,,,,,,
5281,0.07039,,,,,,
5283,0.07043,,,,,,
5285,0.07064,,,,,,
5287,0.07046999999999999,,,,,,
5289,0.07086,,,,,,
5291,0.07099,,,,,,
5293,0.07094,,,,,,
5295,0.07087,,,,,,
5297,0.07081,,,,,,
5299,0.07109,,,,,,
5301,0.07107000000000001,,,,,,
5303,0.07128,,,,,,
5305,0.07095,,,,,,
5307,0.07113,,,,,,
5309,0.07152,,,,,,
5311,0.07142,,,,,,
5313,0.07134,,,,,,
5315,0.07177,,,,,,
5317,0.07145,,,,,,
5319,0.07200999999999999,,,,,,
5321,0.07196,,,,,,
5323,0.07193,,,,,,
5325,0.07193,,,,,,
5327,0.0722,,,,,,
5329,0.07216,,,,,,
5331,0.07214000000000001,,,,,,
5333,0.0722,,,,,,
5335,0.07227,,,,,,
5337,0.07246999999999999,,,,,,
5339,0.07258,,,,,,
5341,0.07261999999999999,,,,,,
5343,0.07277,,,,,,
5345,0.07279,,,,,,
5347,0.07282,,,,,,
5349,0.07295,,,,,,
5351,0.07287,,,,,,
5353,0.07318,,,,,,
5355,0.07328,,,,,,
5357,0.07324,,,,,,
5359,0.0733,,,,,,
5361,0.07332,,,,,,
5363,0.07333,,,,,,
5365,0.07353,,,,,,
5367,0.07322000000000001,,,,,,
5369,0.07356,,,,,,
5371,0.07354,,,,,,
5373,0.07383,,,,,,
5375,0.07400000000000001,,,,,,
5377,0.07385,,,,,,
5379,0.07376,,,,,,
5381,0.07416,,,,,,
5383,0.0741,,,,,,
5385,0.07423,,,,,,
5387,0.07436,,,,,,
5389,0.07461999999999999,,,,,,
5391,0.07467,,,,,,
5393,0.07454,,,,,,
5395,0.07458999999999999,,,,,,
5397,0.07495,,,,,,
5399,0.07502,,,,,,
5401,0.07506,,,,,,
5403,0.07513,,,,,,
5405,0.07495,,,,,,
5407,0.07489,,,,,,
5409,0.07533000000000001,,,,,,
5411,0.07545,,,,,,
5413,0.07536999999999999,,,,,,
5415,0.07551000000000001,,,,,,
5417,0.07557,,,,,,
5419,0.07569,,,,,,
5421,0.07603,,,,,,
5423,0.07588,,,,,,
5425,0.07611,,,,,,
5427,0.07629999999999999,,,,,,
5429,0.07623,,,,,,
5431,0.07629999999999999,,,,,,
5433,0.07595,,,,,,
5435,0.07634,,,,,,
5437,0.07662,,,,,,
5439,0.07683,,,,,,
5441,0.07690999999999999,,,,,,
5443,0.07687000000000001,,,,,,
5445,0.07712,,,,,,
5447,0.07694,,,,,,
5449,0.07726,,,,,,
5451,0.07693,,,,,,
5453,0.07708999999999999,,,,,,
5455,0.07698,,,,,,
5457,0.07716,,,,,,
5459,0.07747,,,,,,
5461,0.07749,,,,,,
5463,0.07795,,,,,,
5465,0.07744,,,,,,
5467,0.07747,,,,,,
5469,0.07783000000000001,,,,,,
5470.928,0.07768,,,,,,
5471,0.07753,,,,,,
5473,0.07788,,,,,,
5475,0.07765,,,,,,
5477,0.07773,,,,,,
5479,0.07785,,,,,,
5481,0.07794,,,,,,
5483,0.078,,,,,,
5485,0.07799,,,,,,
5487,0.07808,,,,,,
5489,0.07835,,,,,,
5491,0.0783,,,,,,
5493,0.07862,,,,,,
5495.801,0.0785,,,,,,
5497.801,0.07886,,,,,,
5499.801,0.07908,,,,,,
5501.801,0.07888,,,,,,
5503.801,0.07896,,,,,,
5505.801,0.079,,,,,,
5507.801,0.07924,,,,,,
5509.801,0.07913,,,,,,
5511.801,0.07951,,,,,,
5513.801,0.07939,,,,,,
5515.801,0.07956,,,,,,
5517.801,0.07948000000000001,,,,,,
5519.801,0.07966999999999999,,,,,,
5521.801,0.08,,,,,,
5523.801,0.08023,,,,,,
5525.801,0.08031,,,,,,
5527.801,0.0803,,,,,,
5529.801,0.08074999999999999,,,,,,
5531.801,0.08077,,,,,,
5533.801,0.08084,,,,,,
5535.801,0.08063000000000001,,,,,,
5537.801,0.08103999999999999,,,,,,
5539.801,0.08114,,,,,,
5541.801,0.08122,,,,,,
5543.801,0.08117,,,,,,
5545.801,0.08170999999999999,,,,,,
5547.801,0.08152,,,,,,
5549.801,0.08159000000000001,,,,,,
5551.801,0.08166999999999999,,,,,,
5553.801,0.08155,,,,,,
5555.801,0.08166999999999999,,,,,,
5557.801,0.08174,,,,,,
5559.801,0.0819,,,,,,
5561.801,0.08202,,,,,,
5563.801,0.08207,,,,,,
5565.801,0.08231,,,,,,
5567.801,0.08233,,,,,,
5569.801,0.08239,,,,,,
5571.801,0.08259,,,,,,
5572.789,0.0827,,,,,,
5574.789,0.083,,,,,,
5576.789,0.08323,,,,,,
5578.789,0.083,,,,,,
5580.789,0.08336,,,,,,
5582.789,0.08337,,,,,,
5584.789,0.08353,,,,,,
5586.789,0.08394,,,,,,
5588.789,0.08412000000000001,,,,,,
5590.789,0.08404,,,,,,
5592.789,0.0843,,,,,,
5594.789,0.08423,,,,,,
5596.789,0.08439,,,,,,
5598.789,0.08404,,,,,,
5600.789,0.08446,,,,,,
5602.789,0.08454,,,,,,
5604.789,0.08451,,,,,,
5606.789,0.08492000000000001,,,,,,
5608.789,0.08474,,,,,,
5610.789,0.085,,,,,,
5612.789,0.08529,,,,,,
5614.789,0.08539999999999999,,,,,,
5616.789,0.08537,,,,,,
5618.789,0.08541,,,,,,
5620.789,0.08551,,,,,,
5622.789,0.08587,,,,,,
5624.789,0.08592000000000001,,,,,,
5626.789,0.08628999999999999,,,,,,
5628.789,0.08637,,,,,,
5630.789,0.08657999999999999,,,,,,
5632.789,0.08669,,,,,,
5634.789,0.08701,,,,,,
5636.789,0.08707000000000001,,,,,,
5638.789,0.08645,,,,,,
5640.789,0.08668,,,,,,
5642.789,0.08678000000000001,,,,,,
5644.789,0.08852,,,,,,
5646.789,0.08813,,,,,,
5648.789,0.08823,,,,,,
5650.789,0.08854,,,,,,
5652.789,0.0886,,,,,,
5654.789,0.08868000000000001,,,,,,
5656.789,0.0888,,,,,,
5658.789,0.08878,,,,,,
5660.789,0.08911,,,,,,
5662.789,0.08912,,,,,,
5664.789,0.08898999999999999,,,,,,
5666.789,0.08884,,,,,,
5668.773,0.08858,,,,,,
5670.773,0.08833,,,,,,
5672.773,0.08829000000000001,,,,,,
5674.773,0.08831,,,,,,
5676.773,0.08861000000000001,,,,,,
5678.773,0.08868000000000001,,,,,,
5680.773,0.08866,,,,,,
5682.773,0.08842,,,,,,
5684.773,0.08885,,,,,,
5686.773,0.08893000000000001,,,,,,
5688.773,0.08888,,,,,,
5690.773,0.08889,,,,,,
5692.773,0.08924,,,,,,
5694.773,0.08929000000000001,,,,,,
5696.773,0.08932999999999999,,,,,,
5698.773,0.08930999999999999,,,,,,
5700.773,0.08939,,,,,,
5702.773,0.08958,,,,,,
5704.773,0.08971,,,,,,
5706.773,0.08993000000000001,,,,,,
5708.773,0.09031,,,,,,
5710.773,0.08999,,,,,,
5712.773,0.09045,,,,,,
5714.773,0.09007,,,,,,
5716.773,0.09077,,,,,,
5718.773,0.09053000000000001,,,,,,
5720.773,0.09061999999999999,,,,,,
5722.773,0.09077,,,,,,
5724.773,0.09089,,,,,,
5726.773,0.09111000000000001,,,,,,
5728.773,0.09121,,,,,,
5730.773,0.09115000000000001,,,,,,
5732.773,0.09124,,,,,,
5734.773,0.09134,,,,,,
5736.773,0.09164,,,,,,
5738.773,0.0917,,,,,,
5740.773,0.09201000000000001,,,,,,
5741.102,0.09195,,,,,,
5743.102,0.0924,,,,,,
5745.102,0.09257,,,,,,
5747.102,0.09253,,,,,,
5749.102,0.0926,,,,,,
5751.102,0.09285,,,,,,
5753.102,0.09281,,,,,,
5755.102,0.09336,,,,,,
5757.102,0.09335,,,,,,
5759.102,0.09308999999999999,,,,,,
5761.102,0.09366,,,,,,
5763.102,0.09359999999999999,,,,,,
5765.102,0.09375,,,,,,
5765.393,0.09359,,,,,,
5767.393,0.09382,,,,,,
5769.393,0.09388999999999999,,,,,,
5771.393,0.09417,,,,,,
5773.393,0.09438,,,,,,
5775.393,0.09417,,,,,,
5777.393,0.09449,,,,,,
5779.393,0.09452999999999999,,,,,,
5781.393,0.09454000000000001,,,,,,
5783.393,0.09508,,,,,,
5785.393,0.095,,,,,,
5787.393,0.09509000000000001,,,,,,
5789.393,0.09571,,,,,,
5791.393,0.09622,,,,,,
5793.393,0.09638,,,,,,
5795.393,0.09641,,,,,,
5797.393,0.09657,,,,,,
5799.393,0.09664999999999999,,,,,,
5801.393,0.09685,,,,,,
5803.393,0.09708,,,,,,
5805.393,0.09698999999999999,,,,,,
5807.393,0.09696999999999999,,,,,,
5809.393,0.09738,,,,,,
5811.393,0.09752000000000001,,,,,,
5812.783,0.09743,,,,,,
5814.783,0.09798,,,,,,
5816.783,0.09775,,,,,,
5818.783,0.09798,,,,,,
5820.783,0.09801,,,,,,
5822.783,0.09841,,,,,,
5824.783,0.09837,,,,,,
5826.783,0.09868,,,,,,
5828.783,0.09893,,,,,,
5830.783,0.09872,,,,,,
5832.783,0.09878999999999999,,,,,,
5834.783,0.09888,,,,,,
5836.783,0.09949999999999999,,,,,,
5838.783,0.09961,,,,,,
5840.783,0.09970000000000001,,,,,,
5842.783,0.09970000000000001,,,,,,
5844.783,0.09977,,,,,,
5846.783,0.10037000000000001,,,,,,
5848.783,0.10028000000000001,,,,,,
5850.783,0.10045,,,,,,
5852.783,0.10063000000000001,,,,,,
5854.783,0.10083,,,,,,
5856.783,0.10085000000000001,,,,,,
5858.783,0.10116,,,,,,
5860.783,0.1013,,,,,,
5862.783,0.10138,,,,,,
5864.783,0.10151,,,,,,
5866.783,0.1015,,,,,,
5868.783,0.10192999999999999,,,,,,
5870.783,0.10169,,,,,,
5872.783,0.10205,,,,,,
5874.783,0.10228,,,,,,
5876.783,0.10253,,,,,,
5878.783,0.10276,,,,,,
5880.783,0.10302,,,,,,
5882.783,0.10303000000000001,,,,,,
5884.783,0.10324,,,,,,
5886.783,0.10337999999999999,,,,,,
5888.783,0.10372999999999999,,,,,,
5890.783,0.10374,,,,,,
5892.783,0.1041,,,,,,
5894.783,0.10425000000000001,,,,,,
5896.783,0.10444,,,,,,
5898.783,0.10449,,,,,,
5900.783,0.10479,,,,,,
5902.783,0.10512,,,,,,
5904.783,0.10528,,,,,,
5906.783,0.10533,,,,,,
5908.783,0.10543,,,,,,
5909.022,0.10551,,,,,,
5911.022,0.1058,,,,,,
5913.022,0.10602,,,,,,
5915.022,0.10647999999999999,,,,,,
5917.022,0.10644,,,,,,
5919.022,0.10648999999999999,,,,,,
5921.022,0.10679999999999999,,,,,,
5923.022,0.10702,,,,,,
5925.022,0.10740999999999999,,,,,,
5927.022,0.10758,,,,,,
5929.022,0.10823,,,,,,
5931.022,0.10859,,,,,,
5932.919,0.10864000000000001,,,,,,
5934.919,0.10901999999999999,,,,,,
5936.919,0.10946,,,,,,
5938.919,0.10997,,,,,,
5940.773,0.11019,,,,,,
5942.773,0.11066000000000001,,,,,,
5944.773,0.11172,,,,,,
5946.773,0.11302,,,,,,
5948.773,0.11446999999999999,,,,,,
5950.773,0.11647,,,,,,
5952.229,0.11922,,,,,,
5953.229,0.12344,,,,,,
5953.371,0.12948,,,,,,
