Repository: janzenchoi/phd_code

# PhD Code

The following contains a collection of repositories I developed during my PhD candidature. I originally maintained the code on the GitHub organisation for the material modelling group at the Australian Nuclear Science and Technology Organisation (ANSTO; https://github.com/ACME-MG). However, it has now been moved to my account for storage. Please contact me at janzenchoi@yahoo.com for any questions regarding the code.

# Summary

The table below summarises these repositories.

| Repository    | Description | Documentation | Original Link |
|:-------------:|:-----------:|:-------------:|:-------------:|
| `asmbo`         | Assembles several repositories to efficiently calibrate material models using adaptive surrogate modelling techniques | 3/5 | `https://github.com/ACME-MG/asmbo` |
| `cp_rve`        | Develops representative volume element (RVE) finite element (FE) models for crystal plasticity (CP) formulations | 3/5 | `https://github.com/ACME-MG/cp_rve` |
| `cpfe_analyser` | Contains disconnected scripts that help with analysing the multiscale results of crystal plasticity finite element method (CPFEM) simulations | 1/5 | `https://github.com/ACME-MG/cpfe_analyser` |
| `ebsd_mapper`   | Tracks individual grains across sequential microstructural electron backscatter diffraction (EBSD) maps based on centroid and orientation information | 5/5 | `https://github.com/ACME-MG/ebsd_mapper` |
| `ebsd_mesher`   | Generates a 1:1 2.5D microstructural finite element (FE) model based on an electron backscatter diffraction (EBSD) map | 5/5 | `https://github.com/ACME-MG/ebsd_mesher` |
| `mms`           | Develops a surrogate model to efficiently approximate the behaviour of an expensive model | 1/5 | `https://github.com/ACME-MG/mms` |
| `moga_neml`     | Couples the multi-objective genetic algorithm (MOGA) with the nuclear engineering material library (NEML; V1) | 5/5 | `https://github.com/ACME-MG/moga_neml` |
| `moose_sim`     | Uses the multiphysics object-oriented simulation environment (MOOSE) to run crystal plasticity finite element method (CPFEM) simulations | 5/5 | `https://github.com/ACME-MG/moose_sim` |
| `myoptmat`      | Wraps the ANL-developed PyOptMat to run statistical material models | 1/5 | `https://github.com/janzenchoi/myoptmat` |
| `opt_all`       | Calirbates general models against experimental data | 1/5 | `https://github.com/ACME-MG/opt_all` |
| `osfem`         | Contains disconnected scripts for quickly optimising empirical models | 1/5 | `https://github.com/ACME-MG/osfem` |
| `symbolic`      | Applies symbolic regression to find constitutive expressions to capture experimental data of material deformation behaviour | 1/5 | `https://github.com/ACME-MG/symbolic` |

File: myoptmat/scripts/data/creep/kaeri_2/AirBase_850_35_a.csv
time,strain,temperature,stress,type,state,form,process,medium,title,youngs,poissons
0,0,850,35,creep,Ruptured,Plate,Base,Air,AirBase_850_35_a,153000,0.3
0,0.0,,,,,,
0.26583,2e-05,,,,,,
0.46583,2e-05,,,,,,
0.86583,4e-05,,,,,,
16.99944,8.999999999999999e-05,,,,,,
32.99972,0.0002,,,,,,
48.99972,0.00034,,,,,,
65.00028,0.00035999999999999997,,,,,,
81.00028,0.00045,,,,,,
95.00806,0.00047,,,,,,
95.04806,0.00047,,,,,,
95.12806,0.00047,,,,,,
95.73306,0.00047,,,,,,
104,0.00052,,,,,,
120,0.00058,,,,,,
136.00028,0.00063,,,,,,
152.00056,0.00065,,,,,,
168.00083,0.0007199999999999999,,,,,,
184.00111,0.0007599999999999999,,,,,,
200.00139,0.0008100000000000001,,,,,,
216.00167,0.0008799999999999999,,,,,,
232.00194,0.0009,,,,,,
248.00194,0.00092,,,,,,
264.0025,0.00097,,,,,,
280.00278,0.0014199999999999998,,,,,,
296.00306,0.0016200000000000001,,,,,,
312.00333,0.0017499999999999998,,,,,,
328.00361,0.00178,,,,,,
344.00389,0.00187,,,,,,
360.00417,0.00189,,,,,,
376.00444,0.00189,,,,,,
392.00472,0.00193,,,,,,
408.005,0.00196,,,,,,
424.005,0.00196,,,,,,
440.00528,0.00202,,,,,,
456.00556,0.00207,,,,,,
472.00583,0.00207,,,,,,
488.00611,0.00211,,,,,,
504.00639,0.00216,,,,,,
520.00667,0.00218,,,,,,
536.00694,0.0022500000000000003,,,,,,
552.00694,0.00227,,,,,,
568.0075,0.00231,,,,,,
584.00778,0.00234,,,,,,
600.00806,0.0023799999999999997,,,,,,
616.00833,0.00243,,,,,,
632.00861,0.00249,,,,,,
648.00889,0.00254,,,,,,
664.00917,0.0025800000000000003,,,,,,
680.00944,0.00261,,,,,,
696.00972,0.00265,,,,,,
712.01028,0.00272,,,,,,
728.01028,0.0027900000000000004,,,,,,
744.01083,0.0028299999999999996,,,,,,
760.01111,0.0028799999999999997,,,,,,
776.01139,0.00294,,,,,,
792.01167,0.00299,,,,,,
808.01167,0.00306,,,,,,
824.01194,0.00308,,,,,,
840.01222,0.00312,,,,,,
856.01278,0.00319,,,,,,
872.01278,0.0032600000000000003,,,,,,
888.01306,0.0033,,,,,,
904.01361,0.00337,,,,,,
920.01361,0.0034200000000000003,,,,,,
936.01417,0.0034799999999999996,,,,,,
952.01444,0.0035499999999999998,,,,,,
968.01444,0.0036,,,,,,
984.015,0.00369,,,,,,
1000.01528,0.00373,,,,,,
1016.01556,0.00378,,,,,,
1032.01583,0.00387,,,,,,
1048.01611,0.00396,,,,,,
1064.01639,0.00404,,,,,,
1080.01639,0.00409,,,,,,
1096.01667,0.00418,,,,,,
1112.01722,0.0042899999999999995,,,,,,
1128.0175,0.00436,,,,,,
1144.01778,0.00443,,,,,,
1160.01806,0.00452,,,,,,
1176.01833,0.00461,,,,,,
1192.01861,0.0046700000000000005,,,,,,
1208.01889,0.0047599999999999995,,,,,,
1224.01917,0.00485,,,,,,
1240.01944,0.00494,,,,,,
1256.01972,0.00503,,,,,,
1272.02,0.00512,,,,,,
1288.02028,0.00521,,,,,,
1304.02056,0.0053300000000000005,,,,,,
1320.02083,0.00544,,,,,,
1336.02111,0.00551,,,,,,
1352.02139,0.005620000000000001,,,,,,
1368.02167,0.00571,,,,,,
1384.02194,0.00582,,,,,,
1400.0225,0.0059299999999999995,,,,,,
1416.02278,0.00602,,,,,,
1432.02306,0.00613,,,,,,
1448.02333,0.0062900000000000005,,,,,,
1464.02361,0.0064,,,,,,
1480.02389,0.00649,,,,,,
1496.02417,0.0066500000000000005,,,,,,
1512.02472,0.00674,,,,,,
1528.025,0.00688,,,,,,
1544.02528,0.00699,,,,,,
1560.02556,0.0070999999999999995,,,,,,
1576.02583,0.007209999999999999,,,,,,
1592.02611,0.00737,,,,,,
1608.02639,0.00746,,,,,,
1624.02667,0.00762,,,,,,
1640.02694,0.0077800000000000005,,,,,,
1656.02722,0.00791,,,,,,
1672.0275,0.00804,,,,,,
1688.02778,0.008199999999999999,,,,,,
1704.02833,0.00831,,,,,,
1720.02861,0.00847,,,,,,
1736.02889,0.00863,,,,,,
1752.02917,0.00879,,,,,,
1768.02944,0.0089,,,,,,
1784.02972,0.00908,,,,,,
1800.03,0.00924,,,,,,
1816.03028,0.00937,,,,,,
1832.03028,0.00953,,,,,,
1848.03083,0.00971,,,,,,
1864.03111,0.00982,,,,,,
1880.03139,0.01002,,,,,,
1896.03167,0.01016,,,,,,
1912.03194,0.01034,,,,,,
1928.03222,0.01052,,,,,,
1944.0325,0.010669999999999999,,,,,,
1960.03278,0.01088,,,,,,
1976.03306,0.011080000000000001,,,,,,
1992.03361,0.0113,,,,,,
2008.03361,0.01146,,,,,,
2024.03417,0.01169,,,,,,
2040.03444,0.01187,,,,,,
2056.03472,0.01204,,,,,,
2072.03472,0.01222,,,,,,
2088.03528,0.012430000000000002,,,,,,
2104.03556,0.012629999999999999,,,,,,
2120.03583,0.012809999999999998,,,,,,
2136.03611,0.01294,,,,,,
2152.03639,0.01312,,,,,,
2168.03667,0.01333,,,,,,
2184.03694,0.01351,,,,,,
2200.0375,0.01366,,,,,,
2216.03778,0.01387,,,,,,
2232.03806,0.014039999999999999,,,,,,
2248.03833,0.014199999999999999,,,,,,
2264.03861,0.0144,,,,,,
2280.03889,0.01458,,,,,,
2296.03917,0.014790000000000001,,,,,,
2312.03944,0.015009999999999999,,,,,,
2328.04,0.01521,,,,,,
2344.04028,0.01537,,,,,,
2360.04056,0.01602,,,,,,
2376.04083,0.01609,,,,,,
2392.04139,0.01627,,,,,,
2408.04167,0.01643,,,,,,
2424.04194,0.01656,,,,,,
2440.04222,0.01679,,,,,,
2456.0425,0.01694,,,,,,
2472.04278,0.017150000000000002,,,,,,
2488.04306,0.0173,,,,,,
2504.04333,0.01753,,,,,,
2520.04389,0.01764,,,,,,
2536.04417,0.01787,,,,,,
2552.04444,0.01809,,,,,,
2568.04472,0.018269999999999998,,,,,,
2584.045,0.01847,,,,,,
2600.04528,0.0187,,,,,,
2616.04556,0.018879999999999997,,,,,,
2632.04583,0.01906,,,,,,
2648.04639,0.019299999999999998,,,,,,
2664.04667,0.01951,,,,,,
2680.04694,0.01966,,,,,,
2696.04722,0.01982,,,,,,
2712.04778,0.01998,,,,,,
2728.04806,0.020179999999999997,,,,,,
2744.04833,0.0204,,,,,,
2760.04861,0.020579999999999998,,,,,,
2776.04889,0.02081,,,,,,
2792.04917,0.02106,,,,,,
2808.04944,0.02128,,,,,,
2824.05,0.02169,,,,,,
2840.05028,0.02189,,,,,,
2856.05056,0.022019999999999998,,,,,,
2872.05083,0.02222,,,,,,
2888.05111,0.0216,,,,,,
2904.05139,0.02182,,,,,,
2920.05167,0.02204,,,,,,
2936.05194,0.02222,,,,,,
2952.05222,0.02247,,,,,,
2968.0525,0.0227,,,,,,
2984.05278,0.022400000000000003,,,,,,
3000.05333,0.022629999999999997,,,,,,
3016.05361,0.022789999999999998,,,,,,
3032.05389,0.023010000000000003,,,,,,
3048.05417,0.02508,,,,,,
3064.05444,0.02553,,,,,,
3080.05472,0.02697,,,,,,
3096.055,0.027149999999999997,,,,,,
3112.05528,0.027440000000000003,,,,,,
3128.05556,0.02778,,,,,,
3144.05583,0.028220000000000002,,,,,,
3160.05611,0.02847,,,,,,
3176.05639,0.0287,,,,,,
3192.05667,0.02897,,,,,,
3208.05694,0.029169999999999998,,,,,,
3224.05722,0.02939,,,,,,
3240.0575,0.029529999999999997,,,,,,
3256.05778,0.027549999999999998,,,,,,
3272.05778,0.027919999999999997,,,,,,
3288.05806,0.02825,,,,,,
3304.05806,0.02849,,,,,,
3320.05833,0.028820000000000002,,,,,,
3336.05833,0.02912,,,,,,
3352.05861,0.02935,,,,,,
3368.05889,0.02962,,,,,,
3384.05917,0.02992,,,,,,
3400.05917,0.03019,,,,,,
3416.05944,0.030449999999999998,,,,,,
3432.05972,0.030750000000000003,,,,,,
3448.06,0.03105,,,,,,
3464.06,0.03132,,,,,,
3480.06028,0.03165,,,,,,
3496.06056,0.03189,,,,,,
3512.06083,0.03215,,,,,,
3528.06083,0.03249,,,,,,
3544.06111,0.03272,,,,,,
3560.06139,0.03305,,,,,,
3576.06139,0.03335,,,,,,
3592.06167,0.033620000000000004,,,,,,
3608.06194,0.033889999999999997,,,,,,
3624.06222,0.03422,,,,,,
3640.0625,0.03452,,,,,,
3656.06278,0.03475,,,,,,
3672.06278,0.035089999999999996,,,,,,
3688.06306,0.03535,,,,,,
3704.06333,0.03562,,,,,,
3720.06361,0.03595,,,,,,
3736.06361,0.03615,,,,,,
3752.06389,0.03645,,,,,,
3768.06417,0.03675,,,,,,
3784.06417,0.03702,,,,,,
3800.06444,0.03732,,,,,,
3816.06472,0.03765,,,,,,
3832.065,0.037919999999999995,,,,,,
3848.06528,0.03819,,,,,,
3864.06556,0.03852,,,,,,
3880.06583,0.03875,,,,,,
3896.06583,0.03902,,,,,,
3912.06639,0.03932,,,,,,
3928.06639,0.03962,,,,,,
3944.06667,0.03989,,,,,,
3960.06694,0.04015,,,,,,
3976.06694,0.040350000000000004,,,,,,
3992.06722,0.04069,,,,,,
4008.0675,0.04095,,,,,,
4024.0675,0.04115,,,,,,
4040.06778,0.04149,,,,,,
4056.06806,0.041749999999999995,,,,,,
4072.06806,0.04202,,,,,,
4088.06833,0.04229,,,,,,
4104.06861,0.04269,,,,,,
4120.06889,0.04289,,,,,,
4136.06889,0.04322,,,,,,
4152.06917,0.04352,,,,,,
4168.06944,0.04375,,,,,,
4184.06972,0.04409,,,,,,
4200.07,0.04439,,,,,,
4216.07,0.04459,,,,,,
4232.07028,0.04489,,,,,,
4248.07056,0.04522,,,,,,
4264.07056,0.04545,,,,,,
4280.07083,0.04579,,,,,,
4296.07111,0.04609,,,,,,
4312.07139,0.04632,,,,,,
4328.07139,0.04662,,,,,,
4344.07167,0.04692,,,,,,
4360.07194,0.047119999999999995,,,,,,
4376.07222,0.04749,,,,,,
4392.0725,0.04769,,,,,,
4408.07278,0.047990000000000005,,,,,,
4424.07278,0.04822,,,,,,
4440.07306,0.04855,,,,,,
4456.07333,0.04878999999999999,,,,,,
4472.07333,0.049089999999999995,,,,,,
4488.07361,0.04939,,,,,,
4504.07389,0.04962,,,,,,
4520.07417,0.04989,,,,,,
4536.07417,0.05019,,,,,,
4552.07444,0.05042,,,,,,
4568.07444,0.05069,,,,,,
4584.07472,0.050949999999999995,,,,,,
4600.075,0.05122,,,,,,
4616.07528,0.051550000000000006,,,,,,
4632.07528,0.05184999999999999,,,,,,
4648.07556,0.05205,,,,,,
4664.07583,0.05235,,,,,,
4680.07611,0.05261999999999999,,,,,,
4696.07611,0.05282,,,,,,
4712.07639,0.05312,,,,,,
4728.07667,0.05335,,,,,,
4744.07667,0.05362,,,,,,
4760.07694,0.05389,,,,,,
4776.07694,0.054150000000000004,,,,,,
4792.07722,0.054450000000000005,,,,,,
4808.0775,0.05474999999999999,,,,,,
4824.0775,0.05505,,,,,,
4840.07778,0.05525,,,,,,
4856.07806,0.055549999999999995,,,,,,
4872.07806,0.05589,,,,,,
4888.07833,0.05612,,,,,,
4904.07861,0.05635,,,,,,
4920.07861,0.05669,,,,,,
4936.07889,0.05692,,,,,,
4952.07917,0.05722000000000001,,,,,,
4968.07917,0.05749,,,,,,
4984.07944,0.05772,,,,,,
5000.07972,0.058019999999999995,,,,,,
5016.07972,0.058289999999999995,,,,,,
5032.08,0.05852,,,,,,
5048.08,0.058890000000000005,,,,,,
5064.08028,0.05915,,,,,,
5080.08056,0.05942,,,,,,
5096.08056,0.05962,,,,,,
5112.08083,0.05995,,,,,,
5128.08083,0.06019,,,,,,
5144.08111,0.06052,,,,,,
5160.08139,0.06082,,,,,,
5176.08139,0.06099,,,,,,
5192.08167,0.061349999999999995,,,,,,
5208.08167,0.06162,,,,,,
5224.08194,0.061849999999999995,,,,,,
5240.08194,0.062119999999999995,,,,,,
5256.08222,0.06242,,,,,,
5272.08222,0.06262,,,,,,
5288.0825,0.06295,,,,,,
5304.0825,0.06322,,,,,,
5320.08278,0.06349,,,,,,
5336.08278,0.06375,,,,,,
5352.08306,0.06405,,,,,,
5368.08306,0.06432,,,,,,
5384.08333,0.06462,,,,,,
5400.08361,0.06485,,,,,,
5416.08361,0.06509000000000001,,,,,,
5432.08361,0.06535,,,,,,
5448.08389,0.06562,,,,,,
5464.08389,0.06589,,,,,,
5480.08417,0.06615,,,,,,
5496.08417,0.06645,,,,,,
5512.08444,0.06669,,,,,,
5528.08444,0.06695000000000001,,,,,,
5544.08472,0.06724999999999999,,,,,,
5560.08472,0.06742,,,,,,
5576.085,0.06772,,,,,,
5592.085,0.06799000000000001,,,,,,
5608.085,0.06822,,,,,,
5624.08528,0.06849,,,,,,
5640.08528,0.06878999999999999,,,,,,
5656.08556,0.06902,,,,,,
5672.08556,0.06935,,,,,,
5688.08583,0.06959,,,,,,
5704.08583,0.06979,,,,,,
5720.08611,0.07009,,,,,,
5736.08611,0.07032,,,,,,
5752.08639,0.07055,,,,,,
5768.08639,0.07082,,,,,,
5784.08639,0.07115,,,,,,
5800.08667,0.07135,,,,,,
5816.08667,0.07168999999999999,,,,,,
5832.08694,0.07202,,,,,,
5848.08694,0.07225,,,,,,
5864.08722,0.07261999999999999,,,,,,
5880.08722,0.07289,,,,,,
5896.0875,0.07315,,,,,,
5912.0875,0.07339000000000001,,,,,,
5928.08778,0.07365000000000001,,,,,,
5944.08778,0.07389,,,,,,
5960.08778,0.07422,,,,,,
5976.08806,0.07449,,,,,,
5992.08806,0.07475,,,,,,
6008.08833,0.07509,,,,,,
6024.08833,0.07535,,,,,,
6040.08861,0.07559,,,,,,
6056.08861,0.07589,,,,,,
6072.08861,0.07615,,,,,,
6088.08889,0.07639,,,,,,
6104.08889,0.07662,,,,,,
6120.08917,0.07699,,,,,,
6136.08917,0.07722000000000001,,,,,,
6152.08944,0.07755,,,,,,
6168.08944,0.07789,,,,,,
6184.08944,0.07809,,,,,,
6200.08972,0.07841999999999999,,,,,,
6216.08972,0.07872,,,,,,
6232.09,0.07899,,,,,,
6248.09,0.07929,,,,,,
6264.09,0.07955,,,,,,
6280.09028,0.07979,,,,,,
6296.09056,0.08012000000000001,,,,,,
6312.09056,0.08041999999999999,,,,,,
6328.09083,0.08065,,,,,,
6344.09083,0.08092,,,,,,
6360.09083,0.08119,,,,,,
6376.09111,0.08145,,,,,,
6392.09111,0.08172,,,,,,
6408.09139,0.08195000000000001,,,,,,
6424.09139,0.08222,,,,,,
6440.09139,0.08255000000000001,,,,,,
6456.09139,0.08282,,,,,,
6472.09167,0.08312,,,,,,
6488.09194,0.08342000000000001,,,,,,
6504.09194,0.08375,,,,,,
6520.09222,0.08399,,,,,,
6536.09222,0.08429,,,,,,
6552.0925,0.08462,,,,,,
6568.0925,0.08485,,,,,,
6584.09278,0.08512,,,,,,
6600.09278,0.08542,,,,,,
6616.09278,0.08569,,,,,,
6632.09306,0.08602,,,,,,
6648.09306,0.08635,,,,,,
6664.09333,0.08662,,,,,,
6680.09361,0.08695,,,,,,
6696.09361,0.08725,,,,,,
6712.09389,0.08755,,,,,,
6728.09389,0.08789,,,,,,
6744.09417,0.08814999999999999,,,,,,
6760.09417,0.08842,,,,,,
6776.09444,0.08872,,,,,,
6792.09444,0.08909,,,,,,
6808.09472,0.08932000000000001,,,,,,
6824.09472,0.08965,,,,,,
6840.095,0.08994999999999999,,,,,,
6856.095,0.09019,,,,,,
6872.09528,0.09051999999999999,,,,,,
6888.09528,0.09089,,,,,,
6904.09556,0.09112,,,,,,
6920.09583,0.09142,,,,,,
6936.09583,0.09172000000000001,,,,,,
6952.09583,0.09199,,,,,,
6968.09611,0.09232,,,,,,
6984.09639,0.09259,,,,,,
7000.09639,0.09285,,,,,,
7016.09667,0.09322,,,,,,
7032.09667,0.09352,,,,,,
7048.09694,0.09375,,,,,,
7064.09722,0.09409000000000001,,,,,,
7080.09722,0.09439,,,,,,
7096.09722,0.09465,,,,,,
7112.0975,0.09499,,,,,,
7128.0975,0.09532,,,,,,
7144.09778,0.09555,,,,,,
7160.09778,0.09589,,,,,,
7176.09806,0.09619,,,,,,
7192.09833,0.09645,,,,,,
7208.09833,0.09675,,,,,,
7224.09861,0.09712,,,,,,
7240.09861,0.09742,,,,,,
7256.09889,0.09772,,,,,,
7272.09889,0.09802,,,,,,
7288.09917,0.09832,,,,,,
7304.09944,0.09865,,,,,,
7320.09944,0.09895,,,,,,
7336.09972,0.09919,,,,,,
7352.1,0.09952,,,,,,
7368.1,0.09989,,,,,,
7384.10028,0.10009,,,,,,
7400.10028,0.10042,,,,,,
7416.10056,0.10074999999999999,,,,,,
7432.10083,0.10099,,,,,,
7448.10083,0.10132,,,,,,
7464.10111,0.10169,,,,,,
7480.10111,0.10192,,,,,,
7496.10139,0.10228999999999999,,,,,,
7512.10139,0.10262,,,,,,
7528.10167,0.10285,,,,,,
7544.10194,0.10321999999999999,,,,,,
7560.10194,0.10352,,,,,,
7576.10222,0.10382,,,,,,
7592.10222,0.10409,,,,,,
7608.1025,0.10442,,,,,,
7624.10278,0.10472,,,,,,
7640.10278,0.10509,,,,,,
7656.10306,0.10539,,,,,,
7672.10306,0.10569,,,,,,
7688.10333,0.10602,,,,,,
7704.10361,0.10635,,,,,,
7720.10361,0.10669000000000001,,,,,,
7736.10389,0.10708999999999999,,,,,,
7752.10389,0.10739000000000001,,,,,,
7768.10417,0.10769000000000001,,,,,,
7784.10444,0.10805,,,,,,
7800.10444,0.10842,,,,,,
7816.10472,0.10865,,,,,,
7832.105,0.10901999999999999,,,,,,
7848.105,0.10939,,,,,,
7864.10528,0.10965,,,,,,
7880.10528,0.11002,,,,,,
7896.10556,0.11042,,,,,,
7912.10583,0.11071999999999999,,,,,,
7928.10611,0.11112,,,,,,
7944.10639,0.11148999999999999,,,,,,
7960.10639,0.11182,,,,,,
7976.10667,0.11219,,,,,,
7992.10694,0.11259000000000001,,,,,,
8008.10722,0.11285,,,,,,
8024.10722,0.11321999999999999,,,,,,
8040.1075,0.11362,,,,,,
8056.10778,0.11388999999999999,,,,,,
8072.10806,0.11429,,,,,,
8088.10833,0.11471999999999999,,,,,,
8104.10861,0.11502000000000001,,,,,,
8120.10889,0.11542,,,,,,
8136.10889,0.11574999999999999,,,,,,
8152.10917,0.11609,,,,,,
8168.10944,0.11645,,,,,,
8184.10972,0.11685000000000001,,,,,,
8200.10972,0.11712,,,,,,
8216.11,0.11755,,,,,,
8232.11028,0.11789,,,,,,
8248.11028,0.11819,,,,,,
8264.11056,0.11855,,,,,,
8280.11083,0.11895,,,,,,
8296.11083,0.11922,,,,,,
8312.11111,0.11962,,,,,,
8328.11139,0.12005,,,,,,
8344.11167,0.12032,,,,,,
8360.11194,0.12072,,,,,,
8376.11194,0.12112,,,,,,
8392.11222,0.12142,,,,,,
8408.1125,0.12185,,,,,,
8424.11278,0.12222,,,,,,
8440.11278,0.12255,,,,,,
8456.11306,0.12295,,,,,,
8472.11333,0.12335000000000002,,,,,,
8488.11361,0.12355000000000001,,,,,,
8504.11361,0.12391999999999999,,,,,,
8520.11389,0.12429,,,,,,
8536.11389,0.12452,,,,,,
8552.11417,0.12494999999999999,,,,,,
8568.11444,0.12532,,,,,,
8584.11444,0.12564999999999998,,,,,,
8600.11472,0.12602,,,,,,
8616.115,0.12642,,,,,,
8632.115,0.12669,,,,,,
8648.11528,0.12712,,,,,,
8664.11556,0.12749,,,,,,
8680.11583,0.12789,,,,,,
8696.11583,0.12825,,,,,,
8712.11611,0.12869,,,,,,
8728.11667,0.12902,,,,,,
8744.11667,0.12945,,,,,,
8760.11694,0.12985,,,,,,
8776.11722,0.13022,,,,,,
8792.1175,0.13065,,,,,,
8808.1175,0.13105,,,,,,
8824.11778,0.13139,,,,,,
8840.11806,0.13182,,,,,,
8856.11833,0.13229,,,,,,
8872.11861,0.13265000000000002,,,,,,
8888.11889,0.13308999999999999,,,,,,
8904.12111,0.13349,,,,,,
8904.13444,0.13353,,,,,,
8904.16111,0.13356,,,,,,
8904.18778,0.13356,,,,,,
8904.20111,0.13356,,,,,,
8924.2025,0.13396,,,,,,
8940.20278,0.13399,,,,,,
8956.20306,0.13403,,,,,,
8972.20333,0.13413,,,,,,
8988.20361,0.13429,,,,,,
9004.20389,0.13463,,,,,,
9020.20389,0.13489,,,,,,
9036.20417,0.13519,,,,,,
9052.20444,0.13555999999999999,,,,,,
9068.20472,0.13593,,,,,,
9084.205,0.13623,,,,,,
9100.20528,0.13659000000000002,,,,,,
9116.20556,0.13689,,,,,,
9132.20583,0.13729,,,,,,
9148.20611,0.13769,,,,,,
9164.20639,0.13796,,,,,,
9180.20667,0.13836,,,,,,
9196.20694,0.13876,,,,,,
9212.20722,0.13903000000000001,,,,,,
9228.20722,0.13936,,,,,,
9244.2075,0.13976,,,,,,
9260.20778,0.14009,,,,,,
9276.20806,0.14049,,,,,,
9292.20833,0.14086,,,,,,
9308.20861,0.14116,,,,,,
9324.20889,0.14156000000000002,,,,,,
9340.20917,0.14193,,,,,,
9356.20944,0.14229,,,,,,
9372.20944,0.14266,,,,,,
9388.21,0.14306,,,,,,
9404.21028,0.14343,,,,,,
9420.21056,0.14376,,,,,,
9436.21083,0.14409,,,,,,
9452.21111,0.14446,,,,,,
9468.21139,0.14479,,,,,,
9484.21167,0.14526,,,,,,
9500.21194,0.14559,,,,,,
9516.21222,0.14603,,,,,,
9532.2125,0.14648999999999998,,,,,,
9548.21278,0.14679,,,,,,
9564.21306,0.14726,,,,,,
9580.21333,0.14769,,,,,,
9596.21361,0.14809,,,,,,
9612.21389,0.14846,,,,,,
9628.21417,0.14889,,,,,,
9644.21444,0.14929,,,,,,
9660.21472,0.14969,,,,,,
9676.215,0.15009,,,,,,
9692.21528,0.15048999999999998,,,,,,
9708.21556,0.15093,,,,,,
9724.21583,0.15139,,,,,,
9740.21611,0.15183,,,,,,
9756.21639,0.15223,,,,,,
9772.21667,0.15266,,,,,,
9788.21694,0.15309,,,,,,
9804.21722,0.15356,,,,,,
9820.2175,0.15403,,,,,,
9836.21778,0.15453,,,,,,
9852.21806,0.15499000000000002,,,,,,
9868.21861,0.15542999999999998,,,,,,
9884.21889,0.15586,,,,,,
9900.21917,0.15628999999999998,,,,,,
9916.21944,0.15676,,,,,,
9932.21972,0.15716,,,,,,
9948.22,0.15763,,,,,,
9964.22028,0.15813,,,,,,
9980.22056,0.15863,,,,,,
9996.22111,0.15906,,,,,,
10012.22111,0.15949,,,,,,
10028.22167,0.15999,,,,,,
10044.22194,0.16049,,,,,,
10060.22222,0.16093,,,,,,
10076.2225,0.16143000000000002,,,,,,
10092.22278,0.16196000000000002,,,,,,
10108.22306,0.16239,,,,,,
10124.22333,0.16289,,,,,,
10140.22361,0.16332999999999998,,,,,,
10156.22389,0.16383,,,,,,
10172.22417,0.16436,,,,,,
10188.22444,0.16483,,,,,,
10204.225,0.16536,,,,,,
10220.22528,0.16582999999999998,,,,,,
10225.225,0.16603,,,,,,
10241.22528,0.16649999999999998,,,,,,
10257.22583,0.16690000000000002,,,,,,
10273.22611,0.1674,,,,,,
10289.22639,0.1679,,,,,,
10305.22667,0.16829999999999998,,,,,,
10321.22722,0.16870000000000002,,,,,,
10337.2275,0.16916,,,,,,
10353.22778,0.1696,,,,,,
10369.22806,0.17003000000000001,,,,,,
10385.22833,0.17046,,,,,,
10401.22889,0.17085999999999998,,,,,,
10417.22917,0.17132999999999998,,,,,,
10433.22944,0.1718,,,,,,
10449.22972,0.1722,,,,,,
10465.23,0.17263,,,,,,
10481.23028,0.17309999999999998,,,,,,
10497.23083,0.17343,,,,,,
10513.23111,0.17396,,,,,,
10529.23139,0.17436,,,,,,
10545.23167,0.17489999999999997,,,,,,
10561.23194,0.17543,,,,,,
10577.2325,0.17603000000000002,,,,,,
10593.23278,0.17656,,,,,,
10609.23306,0.1771,,,,,,
10625.23361,0.17739999999999997,,,,,,
10641.23389,0.17783000000000002,,,,,,
10657.23417,0.17833,,,,,,
10673.23444,0.17886,,,,,,
10689.23472,0.17943,,,,,,
10705.23528,0.17995999999999998,,,,,,
10721.23556,0.18056,,,,,,
10737.23583,0.18109999999999998,,,,,,
10753.23611,0.18163,,,,,,
10769.23667,0.18216000000000002,,,,,,
10785.23694,0.18276,,,,,,
10801.23722,0.18336,,,,,,
10817.2375,0.1839,,,,,,
10833.23778,0.18456,,,,,,
10849.23806,0.18213000000000001,,,,,,
10865.23833,0.18289999999999998,,,,,,
10881.23889,0.18336,,,,,,
10902.24722,0.18408999999999998,,,,,,
10902.33611,0.18408999999999998,,,,,,
10902.40278,0.18411999999999998,,,,,,
10925.40611,0.18629,,,,,,
10926.48972,0.18636,,,,,,
10926.55639,0.18636,,,,,,
10937.57056,0.1867,,,,,,
10953.57083,0.18753,,,,,,
10969.57111,0.1883,,,,,,
10985.57139,0.18899999999999997,,,,,,
11001.57167,0.18975999999999998,,,,,,
11017.57194,0.1905,,,,,,
11033.57222,0.19123,,,,,,
11049.5725,0.192,,,,,,
11065.57278,0.19269999999999998,,,,,,
11081.57306,0.1935,,,,,,
11097.57361,0.1943,,,,,,
11113.57389,0.19503,,,,,,
11129.57417,0.1959,,,,,,
11145.57444,0.19676,,,,,,
11161.57472,0.19763000000000003,,,,,,
11177.57528,0.1985,,,,,,
11193.57556,0.19936,,,,,,
11209.57583,0.2003,,,,,,
11225.57611,0.20123000000000002,,,,,,
11241.57667,0.2022,,,,,,
11257.57694,0.20323,,,,,,
11273.57722,0.20433,,,,,,
11289.5775,0.20550000000000002,,,,,,
11305.57778,0.20656,,,,,,
11321.57806,0.20745999999999998,,,,,,
11337.57861,0.20846,,,,,,
11353.57889,0.20936,,,,,,
11369.57917,0.21043,,,,,,
11385.57944,0.21146,,,,,,
11401.58,0.21253,,,,,,
11417.58028,0.21363,,,,,,
11433.58056,0.21483,,,,,,
11449.58083,0.21596,,,,,,
11465.58111,0.21722999999999998,,,,,,
11481.58139,0.21863,,,,,,
11497.58167,0.22003,,,,,,
11513.58194,0.2217,,,,,,
11529.58222,0.22373,,,,,,
11545.5825,0.22686,,,,,,
11555.58278,0.2325,,,,,,
11658.58278,0.2475,,,,,,

File: myoptmat/scripts/data/creep/kaeri_2/AirBase_850_45_a.csv
time,strain,temperature,stress,type,state,form,process,medium,title,youngs,poissons
0,0,850,45,creep,Ruptured,Plate,Base,Air,AirBase_850_45_a,153000,0.3
0,0.0,,,,,,
0.0169,0.00031600000000000004,,,,,,
0.0203,0.0008590000000000001,,,,,,
0.0269,0.000841,,,,,,
0.0403,0.0008150000000000001,,,,,,
0.0669,0.000808,,,,,,
0.1203,0.0007920000000000001,,,,,,
0.1647,0.000783,,,,,,
0.85,0.001082,,,,,,
1.15,0.001117,,,,,,
4.1667,0.001085,,,,,,
8.1667,0.001322,,,,,,
12.1667,0.0015429999999999999,,,,,,
16.1667,0.001796,,,,,,
20.1667,0.0027429999999999998,,,,,,
24.1667,0.0029709999999999997,,,,,,
28.1667,0.00245,,,,,,
32.1667,0.00249,,,,,,
36.1667,0.0026810000000000002,,,,,,
40.1667,0.0029920000000000003,,,,,,
44.1667,0.0039700000000000004,,,,,,
48.1667,0.00407,,,,,,
52.1667,0.003749,,,,,,
56.1667,0.003703,,,,,,
60.1667,0.003876,,,,,,
64.1667,0.004318,,,,,,
68.1667,0.00506,,,,,,
72.1667,0.005495,,,,,,
76.1667,0.005087,,,,,,
80.1667,0.005246,,,,,,
84.1667,0.005424,,,,,,
88.1667,0.005728,,,,,,
92.1667,0.006753,,,,,,
96.1667,0.007084,,,,,,
100.1667,0.006637,,,,,,
104.1667,0.006734,,,,,,
108.1667,0.0068720000000000005,,,,,,
112.1667,0.007158,,,,,,
116.1667,0.008236,,,,,,
120.1667,0.008471,,,,,,
124.1667,0.008015,,,,,,
128.1667,0.008146,,,,,,
132.1667,0.008296,,,,,,
136.1667,0.008692,,,,,,
140.1667,0.009364,,,,,,
144.1667,0.009378,,,,,,
148.1667,0.009401,,,,,,
152.1667,0.009622,,,,,,
156.1667,0.009871,,,,,,
160.1667,0.010086999999999999,,,,,,
164.1667,0.010847,,,,,,
168.1667,0.011179,,,,,,
172.1667,0.010958,,,,,,
176.1667,0.011116999999999998,,,,,,
180.1667,0.011366000000000001,,,,,,
184.1667,0.01169,,,,,,
188.1667,0.011923,,,,,,
192.1667,0.012195000000000001,,,,,,
196.1667,0.012331000000000002,,,,,,
200.1667,0.012418,,,,,,
204.1667,0.012704,,,,,,
208.1667,0.013081,,,,,,
212.1667,0.013526,,,,,,
216.1667,0.013670999999999999,,,,,,
220.1667,0.013832,,,,,,
224.1667,0.014034999999999999,,,,,,
228.1667,0.014237999999999999,,,,,,
232.1667,0.014665999999999998,,,,,,
236.1667,0.015619000000000001,,,,,,
240.1667,0.015845,,,,,,
244.1667,0.015606,,,,,,
248.1667,0.015781,,,,,,
252.1667,0.01605,,,,,,
256.1667,0.016338,,,,,,
260.1667,0.017077,,,,,,
264.1667,0.016987000000000002,,,,,,
268.1667,0.017155,,,,,,
272.1667,0.017317,,,,,,
276.1667,0.017483,,,,,,
280.1667,0.017759,,,,,,
284.1667,0.018144,,,,,,
288.1667,0.018290999999999998,,,,,,
292.1667,0.018484,,,,,,
296.1667,0.018669,,,,,,
300.1667,0.018844,,,,,,
304.1667,0.01909,,,,,,
308.1667,0.019712,,,,,,
312.1667,0.019809,,,,,,
316.1667,0.019935,,,,,,
320.1667,0.02,,,,,,
324.1667,0.020215999999999998,,,,,,
328.1667,0.020495,,,,,,
332.1667,0.021034,,,,,,
336.1667,0.021179,,,,,,
340.1667,0.021349,,,,,,
344.1667,0.021526999999999998,,,,,,
348.1667,0.021709,,,,,,
352.1667,0.022092999999999998,,,,,,
356.1667,0.023224,,,,,,
360.1667,0.023443000000000002,,,,,,
364.1667,0.02318,,,,,,
368.1667,0.023289,,,,,,
372.1667,0.023620000000000002,,,,,,
376.1667,0.024106000000000002,,,,,,
380.1667,0.024182000000000002,,,,,,
384.1667,0.024601,,,,,,
388.1667,0.024624,,,,,,
392.1667,0.024915,,,,,,
396.1667,0.025189,,,,,,
400.1667,0.025421,,,,,,
404.1667,0.026006,,,,,,
408.1667,0.026667,,,,,,
412.1667,0.026217999999999998,,,,,,
416.1667,0.026444000000000002,,,,,,
420.1667,0.026520000000000002,,,,,,
424.1667,0.026871999999999997,,,,,,
428.1667,0.027595,,,,,,
432.1667,0.028238,,,,,,
436.1667,0.0278,,,,,,
440.1667,0.028017,,,,,,
444.1667,0.028262999999999996,,,,,,
448.1667,0.028523,,,,,,
452.1667,0.029540999999999998,,,,,,
456.1667,0.029548,,,,,,
460.1667,0.029426,,,,,,
464.1667,0.029659,,,,,,
468.1667,0.029882,,,,,,
472.1667,0.03011,,,,,,
476.1667,0.030278,,,,,,
480.1667,0.030499000000000002,,,,,,
484.1667,0.030601,,,,,,
488.1667,0.030831,,,,,,
492.1667,0.031204,,,,,,
496.1667,0.031474,,,,,,
500.1667,0.032112,,,,,,
504.1667,0.032192,,,,,,
508.1667,0.032436,,,,,,
512.1667,0.032657,,,,,,
516.1667,0.032623,,,,,,
520.1667,0.032904,,,,,,
524.1667,0.033371,,,,,,
528.1667,0.033841,,,,,,
532.1667,0.033795,,,,,,
536.1667,0.034023,,,,,,
540.1667,0.034196,,,,,,
544.1667,0.034468,,,,,,
548.1667,0.035027,,,,,,
552.1667,0.035253,,,,,,
556.1667,0.035562,,,,,,
560.1667,0.035856,,,,,,
564.1667,0.035998999999999996,,,,,,
568.1667,0.036347,,,,,,
572.1667,0.036932,,,,,,
576.1667,0.037088,,,,,,
580.1667,0.03748,,,,,,
584.1667,0.03748,,,,,,
588.1667,0.037616000000000004,,,,,,
592.1667,0.037805,,,,,,
596.1667,0.038537,,,,,,
600.1667,0.038772,,,,,,
604.1667,0.03894,,,,,,
608.1667,0.039117,,,,,,
612.1667,0.039336,,,,,,
616.1667,0.039527,,,,,,
620.1667,0.040218,,,,,,
624.1667,0.040637,,,,,,
628.1667,0.040193000000000006,,,,,,
632.1667,0.040285,,,,,,
636.1667,0.040585,,,,,,
640.1667,0.0409,,,,,,
644.1667,0.041916,,,,,,
648.1667,0.042108999999999994,,,,,,
652.1667,0.042093,,,,,,
656.1667,0.042077,,,,,,
660.1667,0.042352999999999995,,,,,,
664.1667,0.042752,,,,,,
668.1667,0.043701,,,,,,
672.1667,0.043941999999999995,,,,,,
676.1667,0.043823,,,,,,
680.1667,0.043703000000000006,,,,,,
684.1667,0.043933,,,,,,
688.1667,0.044196,,,,,,
692.1667,0.04546700000000001,,,,,,
696.1667,0.045771,,,,,,
700.1667,0.045324,,,,,,
704.1667,0.045449,,,,,,
708.1667,0.045759,,,,,,
712.1667,0.04600799999999999,,,,,,
716.1667,0.047206,,,,,,
720.1667,0.047537,,,,,,
724.1667,0.047196999999999996,,,,,,
728.1667,0.047168999999999996,,,,,,
732.1667,0.047399,,,,,,
736.1667,0.04771,,,,,,
740.1667,0.048779,,,,,,
744.1667,0.049082999999999995,,,,,,
748.1667,0.048712,,,,,,
752.1667,0.04877,,,,,,
756.1667,0.04897700000000001,,,,,,
760.1667,0.049262,,,,,,
764.1667,0.050388999999999996,,,,,,
768.1667,0.050743,,,,,,
772.1667,0.050381999999999996,,,,,,
776.1667,0.050531,,,,,,
780.1667,0.050658,,,,,,
784.1667,0.051084,,,,,,
788.1667,0.051777,,,,,,
792.1667,0.052012,,,,,,
796.1667,0.051975,,,,,,
800.1667,0.05207,,,,,,
804.1667,0.052279,,,,,,
808.1667,0.052733,,,,,,
812.1667,0.05289,,,,,,
816.1667,0.053208000000000005,,,,,,
820.1667,0.053318000000000004,,,,,,
824.1667,0.053522999999999994,,,,,,
828.1667,0.053839,,,,,,
832.1667,0.054325,,,,,,
836.1667,0.054969000000000004,,,,,,
840.1667,0.055293999999999996,,,,,,
844.1667,0.055499,,,,,,
848.1667,0.055542999999999995,,,,,,
852.1667,0.055455,,,,,,
856.1667,0.055538,,,,,,
860.1667,0.055789,,,,,,
864.1667,0.056125999999999995,,,,,,
868.1667,0.056386000000000006,,,,,,
872.1667,0.05666,,,,,,
876.1667,0.056899,,,,,,
880.1667,0.057243,,,,,,
884.1667,0.058023,,,,,,
888.1667,0.058385,,,,,,
892.1667,0.058191,,,,,,
896.1667,0.05835,,,,,,
900.1667,0.058537,,,,,,
904.1667,0.058749,,,,,,
908.1667,0.059783,,,,,,
912.1667,0.060013,,,,,,
916.1667,0.059831,,,,,,
920.1667,0.060068,,,,,,
924.1667,0.060282999999999996,,,,,,
928.1667,0.060552,,,,,,
932.1667,0.061658,,,,,,
936.1667,0.061871999999999996,,,,,,
940.1667,0.061611,,,,,,
944.1667,0.061752,,,,,,
948.1667,0.061967999999999995,,,,,,
952.1667,0.062312000000000006,,,,,,
956.1667,0.06283,,,,,,
960.1667,0.063403,,,,,,
964.1667,0.06312000000000001,,,,,,
968.1667,0.063309,,,,,,
972.1667,0.06353500000000001,,,,,,
976.1667,0.063845,,,,,,
980.1667,0.064612,,,,,,
984.1667,0.065108,,,,,,
988.1667,0.064916,,,,,,
992.1667,0.065119,,,,,,
996.1667,0.065359,,,,,,
1000.1667,0.06559999999999999,,,,,,
1004.1667,0.066464,,,,,,
1008.1667,0.066761,,,,,,
1012.1667,0.06649200000000001,,,,,,
1016.1667,0.066581,,,,,,
1020.1667,0.066844,,,,,,
1024.1667,0.06701,,,,,,
1028.1667,0.067641,,,,,,
1032.1667,0.068067,,,,,,
1036.1667,0.068016,,,,,,
1040.1667,0.068125,,,,,,
1044.1667,0.068334,,,,,,
1048.1667,0.068447,,,,,,
1052.2,0.06987700000000001,,,,,,
1052.3,0.06969299999999999,,,,,,
1054.3334,0.069711,,,,,,
1058.3334,0.070102,,,,,,
1062.3334,0.07022,,,,,,
1066.3334,0.070436,,,,,,
1070.3334,0.070814,,,,,,
1074.3334,0.07116,,,,,,
1078.3334,0.071498,,,,,,
1082.3334,0.071724,,,,,,
1086.3334,0.07206,,,,,,
1090.3334,0.072274,,,,,,
1094.3334,0.0725,,,,,,
1098.3334,0.072772,,,,,,
1102.3334,0.073087,,,,,,
1106.3334,0.073311,,,,,,
1110.3334,0.073541,,,,,,
1114.3334,0.07379,,,,,,
1118.3334,0.074034,,,,,,
1122.3334,0.074333,,,,,,
1126.3334,0.074598,,,,,,
1130.3334,0.074812,,,,,,
1134.3334,0.075248,,,,,,
1138.3334,0.075462,,,,,,
1142.3334,0.07571699999999999,,,,,,
1146.3334,0.0761,,,,,,
1150.3334,0.07667099999999999,,,,,,
1154.3334,0.076959,,,,,,
1158.3334,0.077233,,,,,,
1162.3334,0.077498,,,,,,
1166.3334,0.07778299999999999,,,,,,
1170.3334,0.077855,,,,,,
1174.3334,0.078285,,,,,,
1178.3334,0.078649,,,,,,
1182.3334,0.07881300000000001,,,,,,
1186.3334,0.079154,,,,,,
1190.3334,0.079393,,,,,,
1194.3334,0.079699,,,,,,
1198.3334,0.080128,,,,,,
1202.3334,0.080379,,,,,,
1206.3334,0.08054,,,,,,
1210.3334,0.080805,,,,,,
1214.3334,0.08098699999999999,,,,,,
1218.3334,0.08133499999999999,,,,,,
1222.3334,0.08158099999999999,,,,,,
1226.3334,0.082092,,,,,,
1230.3334,0.08233399999999999,,,,,,
1234.3334,0.082714,,,,,,
1238.3334,0.082933,,,,,,
1242.3334,0.083345,,,,,,
1246.3334,0.08362399999999999,,,,,,
1250.3334,0.08385400000000001,,,,,,
1254.3334,0.084262,,,,,,
1258.3334,0.084474,,,,,,
1262.3334,0.08474500000000001,,,,,,
1266.3334,0.085082,,,,,,
1270.3334,0.085464,,,,,,
1274.3334,0.08575200000000001,,,,,,
1278.3334,0.085991,,,,,,
1282.3334,0.086399,,,,,,
1286.3334,0.086721,,,,,,
1290.3334,0.08706200000000001,,,,,,
1294.3334,0.087447,,,,,,
1298.3334,0.087707,,,,,,
1302.3334,0.08800000000000001,,,,,,
1306.3334,0.088246,,,,,,
1310.3334,0.088619,,,,,,
1314.3334,0.08894600000000001,,,,,,
1318.3334,0.089087,,,,,,
1322.3334,0.089368,,,,,,
1326.3334,0.089464,,,,,,
1330.3334,0.089755,,,,,,
1334.3334,0.08992000000000001,,,,,,
1338.3334,0.090275,,,,,,
1342.3334,0.09062300000000001,,,,,,
1346.3334,0.090936,,,,,,
1350.3334,0.091171,,,,,,
1354.3334,0.09139,,,,,,
1358.3334,0.09180899999999999,,,,,,
1362.3334,0.092101,,,,,,
1366.3334,0.09239800000000001,,,,,,
1370.3334,0.09272999999999999,,,,,,
1374.3334,0.09285399999999999,,,,,,
1378.3334,0.093163,,,,,,
1382.3334,0.093419,,,,,,
1386.3334,0.093695,,,,,,
1390.3334,0.09408899999999999,,,,,,
1394.3334,0.09451000000000001,,,,,,
1398.3334,0.09462300000000001,,,,,,
1402.3334,0.09493399999999999,,,,,,
1406.3334,0.095061,,,,,,
1410.3334,0.095533,,,,,,
1414.3334,0.09593600000000001,,,,,,
1418.3334,0.09620100000000001,,,,,,
1422.3334,0.09639400000000001,,,,,,
1426.3334,0.096691,,,,,,
1430.3334,0.09685700000000001,,,,,,
1434.3334,0.096991,,,,,,
1438.3334,0.09750199999999999,,,,,,
1442.3334,0.097645,,,,,,
1446.3334,0.097912,,,,,,
1450.3334,0.098186,,,,,,
1454.3334,0.098223,,,,,,
1458.3334,0.098601,,,,,,
1462.3334,0.09885899999999999,,,,,,
1466.3334,0.099172,,,,,,
1470.3334,0.099453,,,,,,
1474.3334,0.099713,,,,,,
1478.3334,0.100086,,,,,,
1482.3334,0.10039899999999999,,,,,,
1486.3334,0.100634,,,,,,
1490.3334,0.10095900000000001,,,,,,
1494.3334,0.10131399999999999,,,,,,
1498.3334,0.10158099999999999,,,,,,
1502.3334,0.101827,,,,,,
1506.3334,0.102267,,,,,,
1510.3334,0.10270200000000002,,,,,,
1514.3334,0.102944,,,,,,
1518.3334,0.102951,,,,,,
1522.3334,0.103184,,,,,,
1526.3334,0.103483,,,,,,
1530.3334,0.103812,,,,,,
1534.3334,0.104195,,,,,,
1538.3334,0.104499,,,,,,
1542.3334,0.10484,,,,,,
1546.3334,0.105086,,,,,,
1550.3334,0.105395,,,,,,
1554.3334,0.10574,,,,,,
1558.3334,0.106129,,,,,,
1562.3334,0.10636,,,,,,
1566.3334,0.10656,,,,,,
1570.3334,0.10685499999999999,,,,,,
1574.3334,0.107103,,,,,,
1578.3334,0.107463,,,,,,
1582.3334,0.107714,,,,,,
1586.3334,0.107956,,,,,,
1590.3334,0.108319,,,,,,
1594.3334,0.10864000000000001,,,,,,
1598.3334,0.108879,,,,,,
1602.3334,0.10917400000000001,,,,,,
1606.3334,0.109542,,,,,,
1610.3334,0.10983000000000001,,,,,,
1614.3334,0.110074,,,,,,
1618.3334,0.110298,,,,,,
1622.3334,0.11061299999999999,,,,,,
1626.3334,0.110956,,,,,,
1630.3334,0.111274,,,,,,
1634.3334,0.11156700000000001,,,,,,
1638.3334,0.111781,,,,,,
1642.3334,0.112087,,,,,,
1646.3334,0.112384,,,,,,
1650.3334,0.112663,,,,,,
1654.3334,0.112875,,,,,,
1658.3334,0.11327999999999999,,,,,,
1662.3334,0.11350400000000001,,,,,,
1666.3334,0.113734,,,,,,
1670.3334,0.114026,,,,,,
1674.3334,0.11422700000000001,,,,,,
1678.3334,0.114492,,,,,,
1682.3334,0.114911,,,,,,
1686.3334,0.11508800000000001,,,,,,
1690.3334,0.115491,,,,,,
1694.3334,0.11571,,,,,,
1698.3334,0.115945,,,,,,
1702.3334,0.116242,,,,,,
1706.3334,0.116509,,,,,,
1710.3334,0.11684100000000001,,,,,,
1714.3334,0.117103,,,,,,
1718.3334,0.117324,,,,,,
1722.3334,0.117704,,,,,,
1726.3334,0.11801299999999999,,,,,,
1730.3334,0.118241,,,,,,
1734.3334,0.11866,,,,,,
1738.3334,0.118932,,,,,,
1742.3334,0.119169,,,,,,
1746.3334,0.119703,,,,,,
1750.3334,0.120001,,,,,,
1754.3334,0.120256,,,,,,
1758.3334,0.120581,,,,,,
1762.3334,0.120864,,,,,,
1766.3334,0.121191,,,,,,
1770.3334,0.121491,,,,,,
1774.3334,0.121875,,,,,,
1778.3334,0.122186,,,,,,
1782.3334,0.12244899999999999,,,,,,
1786.3334,0.122861,,,,,,
1790.3334,0.123183,,,,,,
1794.3334,0.12348699999999999,,,,,,
1798.3334,0.123911,,,,,,
1802.3334,0.124275,,,,,,
1806.3334,0.124379,,,,,,
1810.3334,0.124706,,,,,,
1814.3334,0.125001,,,,,,
1818.3334,0.125323,,,,,,
1822.3334,0.125779,,,,,,
1826.3334,0.126168,,,,,,
1830.3334,0.126447,,,,,,
1834.3334,0.126744,,,,,,
1838.3334,0.12697,,,,,,
1842.3334,0.127382,,,,,,
1846.3334,0.12775499999999998,,,,,,
1850.3334,0.127974,,,,,,
1854.3334,0.128234,,,,,,
1858.3334,0.128407,,,,,,
1862.3334,0.128577,,,,,,
1866.3334,0.12895500000000001,,,,,,
1870.3334,0.12928900000000002,,,,,,
1874.3334,0.129683,,,,,,
1878.3334,0.129872,,,,,,
1882.3334,0.130304,,,,,,
1886.3334,0.130625,,,,,,
1890.3334,0.130947,,,,,,
1894.3334,0.131431,,,,,,
1898.3334,0.131737,,,,,,
1902.3334,0.131841,,,,,,
1906.3334,0.132126,,,,,,
1910.3334,0.132446,,,,,,
1914.3334,0.132845,,,,,,
1918.3334,0.133317,,,,,,
1922.3334,0.13363899999999998,,,,,,
1926.3334,0.133791,,,,,,
1930.3334,0.134183,,,,,,
1934.3334,0.134517,,,,,,
1938.3334,0.134964,,,,,,
1942.3334,0.135387,,,,,,
1946.3334,0.135661,,,,,,
1950.3334,0.135818,,,,,,
1954.3334,0.13616799999999998,,,,,,
1958.3334,0.136461,,,,,,
1962.3334,0.13678800000000002,,,,,,
1966.3334,0.137202,,,,,,
1970.3334,0.137531,,,,,,
1974.3334,0.137884,,,,,,
1978.3334,0.138225,,,,,,
1982.3334,0.138515,,,,,,
1986.3334,0.138888,,,,,,
1990.3334,0.139208,,,,,,
1994.3334,0.139452,,,,,,
1998.3334,0.13974,,,,,,
2002.3334,0.139977,,,,,,
2006.3334,0.140203,,,,,,
2010.3334,0.140673,,,,,,
2014.3334,0.14105499999999999,,,,,,
2018.3334,0.141297,,,,,,
2022.3334,0.141569,,,,,,
2026.3334,0.141988,,,,,,
2030.3334,0.142271,,,,,,
2034.3334,0.142543,,,,,,
2038.3334,0.142911,,,,,,
2042.3334,0.143142,,,,,,
2046.3334,0.143499,,,,,,
2050.3334,0.143853,,,,,,
2054.3334,0.144192,,,,,,
2058.3334,0.144535,,,,,,
2062.3334,0.144982,,,,,,
2066.3334,0.145369,,,,,,
2070.3334,0.14571199999999998,,,,,,
2074.3334,0.14599299999999998,,,,,,
2078.3334,0.146304,,,,,,
2082.3334,0.146663,,,,,,
2086.3334,0.14705000000000001,,,,,,
2090.3334,0.147405,,,,,,
2094.3334,0.14763,,,,,,
2098.3334,0.147902,,,,,,
2102.3334,0.148259,,,,,,
2106.3334,0.14866400000000002,,,,,,
2110.3334,0.149203,,,,,,
2114.3334,0.149464,,,,,,
2118.3334,0.149814,,,,,,
2122.3334,0.15015900000000001,,,,,,
2126.3334,0.150518,,,,,,
2130.3334,0.15079,,,,,,
2134.3334,0.151149,,,,,,
2138.3334,0.15146,,,,,,
2142.3334,0.151884,,,,,,
2146.3334,0.15214,,,,,,
2150.3334,0.152499,,,,,,
2154.3334,0.152851,,,,,,
2158.3334,0.153261,,,,,,
2162.3334,0.153611,,,,,,
2166.3334,0.153865,,,,,,
2170.3334,0.154256,,,,,,
2174.3334,0.154586,,,,,,
2178.3334,0.15479300000000001,,,,,,
2182.5001,0.155171,,,,,,
2186.5001,0.15556,,,,,,
2190.5001,0.15595599999999998,,,,,,
2194.5001,0.15628999999999998,,,,,,
2198.5001,0.156723,,,,,,
2202.5001,0.157135,,,,,,
2206.5001,0.157462,,,,,,
2210.5001,0.15773199999999998,,,,,,
2214.5001,0.15807000000000002,,,,,,
2218.5001,0.158386,,,,,,
2222.5001,0.158812,,,,,,
2226.5001,0.159263,,,,,,
2230.5001,0.159673,,,,,,
2234.5001,0.15998900000000002,,,,,,
2238.5001,0.160293,,,,,,
2242.5001,0.160661,,,,,,
2246.5001,0.161085,,,,,,
2250.5001,0.161465,,,,,,
2254.5001,0.16184,,,,,,
2258.5001,0.162167,,,,,,
2262.5001,0.162568,,,,,,
2266.5001,0.16296,,,,,,
2270.5001,0.16340900000000003,,,,,,
2274.5001,0.16391100000000003,,,,,,
2278.5001,0.164238,,,,,,
2282.5001,0.164606,,,,,,
2286.5001,0.16490100000000002,,,,,,
2290.5001,0.16526700000000002,,,,,,
2294.5001,0.16575299999999998,,,,,,
2298.5001,0.166248,,,,,,
2302.5001,0.166658,,,,,,
2306.5001,0.166999,,,,,,
2310.5001,0.16752,,,,,,
2314.5001,0.16784,,,,,,
2318.5001,0.16833700000000001,,,,,,
2322.5001,0.168812,,,,,,
2326.5001,0.16916899999999999,,,,,,
2330.5001,0.169498,,,,,,
2334.5001,0.16990300000000003,,,,,,
2338.5001,0.17031600000000002,,,,,,
2342.5001,0.17072099999999998,,,,,,
2346.5001,0.17119099999999998,,,,,,
2350.5001,0.171525,,,,,,
2354.5001,0.17190000000000003,,,,,,
2358.5001,0.17225200000000002,,,,,,
2362.5001,0.17266700000000001,,,,,,
2366.5001,0.17313900000000002,,,,,,
2370.5001,0.173588,,,,,,
2374.5001,0.173994,,,,,,
2378.5001,0.17428100000000002,,,,,,
2382.5001,0.17471,,,,,,
2386.5001,0.17517,,,,,,
2390.5001,0.17559899999999998,,,,,,
2394.5001,0.176066,,,,,,
2398.5001,0.176541,,,,,,
2402.5001,0.176997,,,,,,
2406.5001,0.177444,,,,,,
2410.5001,0.177888,,,,,,
2414.5001,0.178342,,,,,,
2418.5001,0.178888,,,,,,
2422.5001,0.179376,,,,,,
2426.5001,0.179873,,,,,,
2430.5001,0.180327,,,,,,
2434.5001,0.18088200000000001,,,,,,
2438.5001,0.18137699999999998,,,,,,
2442.5001,0.18185600000000002,,,,,,
2446.5001,0.182268,,,,,,
2450.5001,0.182718,,,,,,
2454.5001,0.183245,,,,,,
2458.5001,0.183701,,,,,,
2462.5001,0.184254,,,,,,
2466.5001,0.18477,,,,,,
2470.5001,0.185279,,,,,,
2474.5001,0.185748,,,,,,
2478.5001,0.186193,,,,,,
2482.5001,0.18668600000000002,,,,,,
2486.5001,0.187179,,,,,,
2490.5001,0.187846,,,,,,
2494.5001,0.188286,,,,,,
2498.5001,0.18878799999999998,,,,,,
2502.5001,0.18928999999999999,,,,,,
2506.5001,0.18976500000000002,,,,,,
2510.5001,0.19037099999999998,,,,,,
2514.5001,0.19096900000000003,,,,,,
2518.5001,0.191541,,,,,,
2522.5001,0.19213899999999998,,,,,,
2526.5001,0.192669,,,,,,
2530.5001,0.193392,,,,,,
2534.5001,0.19406199999999998,,,,,,
2538.5001,0.194719,,,,,,
2542.5001,0.195371,,,,,,
2546.5001,0.19587,,,,,,
2550.5001,0.19647099999999998,,,,,,
2554.5001,0.197181,,,,,,
2558.5001,0.197775,,,,,,
2562.5001,0.19849799999999998,,,,,,
2566.5001,0.19906,,,,,,
2570.5001,0.199719,,,,,,
2574.5001,0.200324,,,,,,
2578.5001,0.20096499999999998,,,,,,
2582.5001,0.201658,,,,,,
2586.5001,0.20234000000000002,,,,,,
2590.5001,0.202971,,,,,,
2594.5001,0.203556,,,,,,
2598.5001,0.20414100000000002,,,,,,
2602.5001,0.204825,,,,,,
2606.5001,0.205578,,,,,,
2610.5001,0.206234,,,,,,
2614.5001,0.206937,,,,,,
2618.5001,0.207496,,,,,,
2622.5001,0.208277,,,,,,
2626.5001,0.208995,,,,,,
2630.5001,0.209707,,,,,,
2634.5001,0.210426,,,,,,
2638.5001,0.211128,,,,,,
2642.5001,0.21184899999999998,,,,,,
2646.5001,0.212637,,,,,,
2650.5001,0.213387,,,,,,
2654.5001,0.214055,,,,,,
2658.5001,0.214748,,,,,,
2662.5001,0.215451,,,,,,
2666.5001,0.216188,,,,,,
2670.5001,0.216904,,,,,,
2674.5001,0.217646,,,,,,
2678.5001,0.21835000000000002,,,,,,
2682.5001,0.21906199999999998,,,,,,
2686.5001,0.219845,,,,,,
2690.5001,0.220631,,,,,,
2694.5001,0.22142299999999998,,,,,,
2698.5001,0.22213000000000002,,,,,,
2702.5001,0.22287600000000002,,,,,,
2706.5001,0.223751,,,,,,
2710.5001,0.22456900000000002,,,,,,
2714.5001,0.22537700000000002,,,,,,
2718.5001,0.226119,,,,,,
2722.5001,0.226948,,,,,,
2726.5001,0.227777,,,,,,
2730.5001,0.228689,,,,,,
2734.5001,0.229488,,,,,,
2738.5001,0.23021999999999998,,,,,,
2742.5001,0.231126,,,,,,
2746.5001,0.23203800000000002,,,,,,
2750.5001,0.23290400000000003,,,,,,
2754.5001,0.233716,,,,,,
2758.5001,0.234594,,,,,,
2762.5001,0.235515,,,,,,
2766.5001,0.23644300000000001,,,,,,
2770.5001,0.237268,,,,,,
2774.5001,0.23819400000000002,,,,,,
2778.5001,0.239163,,,,,,
2782.5001,0.240103,,,,,,
2786.5001,0.241008,,,,,,
2790.5001,0.24188500000000002,,,,,,
2794.5001,0.242892,,,,,,
2798.5001,0.243857,,,,,,
2802.5001,0.244778,,,,,,
2806.5001,0.245718,,,,,,
2810.5001,0.246768,,,,,,
2814.5001,0.24780000000000002,,,,,,
2818.5001,0.24873699999999999,,,,,,
2822.5001,0.249757,,,,,,
2826.5001,0.250817,,,,,,
2830.5001,0.251888,,,,,,
2834.5001,0.252965,,,,,,
2838.5001,0.253951,,,,,,
2842.5001,0.25508,,,,,,
2846.5001,0.256192,,,,,,
2850.5001,0.257367,,,,,,
2854.5001,0.258368,,,,,,
2858.5001,0.25952000000000003,,,,,,
2862.5001,0.26060500000000003,,,,,,
2866.5001,0.261814,,,,,,
2870.5001,0.263002,,,,,,
2874.5001,0.264165,,,,,,
2878.5001,0.26543,,,,,,
2882.5001,0.266662,,,,,,
2886.5001,0.267894,,,,,,
2890.5001,0.26911,,,,,,
2894.5001,0.27051200000000003,,,,,,
2898.5001,0.271885,,,,,,
2902.5001,0.27308,,,,,,
2906.5001,0.274465,,,,,,
2910.5001,0.275791,,,,,,
2914.5001,0.277161,,,,,,
2918.5001,0.278546,,,,,,
2922.5001,0.279957,,,,,,
2926.5001,0.281325,,,,,,
2930.5001,0.282822,,,,,,
2934.5001,0.28427800000000003,,,,,,
2938.5001,0.28571,,,,,,
2942.5001,0.287313,,,,,,
2946.5001,0.288838,,,,,,
2950.5001,0.290365,,,,,,
2954.5001,0.291938,,,,,,
2958.5001,0.293564,,,,,,
2962.5001,0.29524,,,,,,
2966.5001,0.29698399999999997,,,,,,
2970.5001,0.29873,,,,,,
2974.5001,0.300457,,,,,,
2978.5001,0.30229500000000004,,,,,,
2982.5001,0.304133,,,,,,
2986.5001,0.305987,,,,,,
2990.5001,0.308025,,,,,,
2994.5001,0.309895,,,,,,
2998.5001,0.31197199999999997,,,,,,
3002.5001,0.314036,,,,,,
3006.5001,0.31630199999999997,,,,,,
3010.5001,0.318421,,,,,,
3014.5001,0.32073999999999997,,,,,,
3018.5001,0.32315399999999994,,,,,,
3022.5001,0.325507,,,,,,
3026.5001,0.32809600000000005,,,,,,
3030.5001,0.330645,,,,,,
3034.5001,0.333326,,,,,,
3038.5001,0.33616799999999997,,,,,,
3042.5001,0.339015,,,,,,
3046.5001,0.342092,,,,,,
3050.5001,0.34533,,,,,,
3054.5001,0.348766,,,,,,
3058.5001,0.352469,,,,,,
3062.5001,0.356479,,,,,,
3066.5001,0.360765,,,,,,
3070.5001,0.36585900000000005,,,,,,
3076.5001,0.381188,,,,,,
