Repository: janzenchoi/phd_code

# PhD Code

The following contains a collection of repositories I developed during my PhD candidature. I originally maintained the code on the GitHub organisation for the material modelling group at the Australian Nuclear Science and Technology Organisation (ANSTO; https://github.com/ACME-MG). However, it has now been moved to my account for storage. Please contact me at janzenchoi@yahoo.com for any questions regarding the code.

# Summary

The table below summarises these repositories.

| Repository    | Description | Documentation | Original Link |
|:-------------:|:-----------:|:-------------:|:-------------:|

File: myoptmat/scripts/data/creep/kaeri_2/AirBase_850_60_a.csv
time,strain,temperature,stress,type,state,form,process,medium,title,youngs,poissons
0,0,850,60,creep,Ruptured,Plate,Base,Air,AirBase_850_60_a,153000,0.3
0,0.0,,,,,,
0.0222,0.000106,,,,,,
0.0256,0.000578,,,,,,
0.0322,0.000601,,,,,,
0.0456,0.000606,,,,,,
0.0722,0.0006469999999999999,,,,,,
0.1256,0.0008309999999999999,,,,,,
0.1656,0.000838,,,,,,
0.6333,0.001529,,,,,,
1.0333,0.001838,,,,,,
2.1667,0.002672,,,,,,
2.1667,0.002672,,,,,,
4.1667,0.0038229999999999996,,,,,,
4.1667,0.0038229999999999996,,,,,,
6.1667,0.004984,,,,,,
6.1667,0.004984,,,,,,
8.1667,0.005801,,,,,,
8.1667,0.005801,,,,,,
10.1667,0.0065780000000000005,,,,,,
10.1667,0.0065780000000000005,,,,,,
12.1667,0.007294,,,,,,
12.1667,0.007294,,,,,,
14.1667,0.008201,,,,,,
14.1667,0.008201,,,,,,
16.1667,0.00895,,,,,,
16.1667,0.00895,,,,,,
18.1667,0.010053000000000001,,,,,,
18.1667,0.010053000000000001,,,,,,
20.1667,0.010857,,,,,,
20.1667,0.010857,,,,,,
22.1667,0.011856,,,,,,
22.1667,0.011856,,,,,,
24.1667,0.012648,,,,,,
24.1667,0.012648,,,,,,
26.1667,0.01345,,,,,,
26.1667,0.01345,,,,,,
28.1667,0.014537,,,,,,
28.1667,0.014537,,,,,,
30.1667,0.015368,,,,,,
30.1667,0.015368,,,,,,
32.1667,0.016267,,,,,,
32.1667,0.016267,,,,,,
34.1667,0.017301,,,,,,
34.1667,0.017301,,,,,,
36.1667,0.018332,,,,,,
36.1667,0.018332,,,,,,
38.1667,0.019279,,,,,,
38.1667,0.019279,,,,,,
40.1667,0.020191,,,,,,
40.1667,0.020191,,,,,,
42.1667,0.021307999999999997,,,,,,
42.1667,0.021307999999999997,,,,,,
44.1667,0.022282000000000003,,,,,,
44.1667,0.022282000000000003,,,,,,
46.1667,0.023361999999999997,,,,,,
46.1667,0.023361999999999997,,,,,,
48.1667,0.024332,,,,,,
48.1667,0.024332,,,,,,
50.1667,0.025396000000000002,,,,,,
50.1667,0.025396000000000002,,,,,,
52.1667,0.026379,,,,,,
52.1667,0.026379,,,,,,
54.1667,0.027542,,,,,,
54.1667,0.027542,,,,,,
56.1667,0.028493,,,,,,
56.1667,0.028493,,,,,,
58.1667,0.029627,,,,,,
58.1667,0.029627,,,,,,
60.1667,0.030555,,,,,,
60.1667,0.030555,,,,,,
62.1667,0.031649,,,,,,
62.1667,0.031649,,,,,,
64.1667,0.032618,,,,,,
64.1667,0.032618,,,,,,
66.1667,0.033721,,,,,,
66.1667,0.033721,,,,,,
68.1667,0.034728,,,,,,
68.1667,0.034728,,,,,,
70.1667,0.035623999999999996,,,,,,
70.1667,0.035623999999999996,,,,,,
72.1667,0.036784,,,,,,
72.1667,0.036784,,,,,,
74.1667,0.037913,,,,,,
74.1667,0.037913,,,,,,
76.1667,0.039028,,,,,,
76.1667,0.039028,,,,,,
78.1667,0.040163000000000004,,,,,,
78.1667,0.040163000000000004,,,,,,
80.1667,0.041153,,,,,,
80.1667,0.041153,,,,,,
82.1667,0.042283999999999995,,,,,,
82.1667,0.042283999999999995,,,,,,
84.1667,0.043327,,,,,,
84.1667,0.043327,,,,,,
86.1667,0.044378,,,,,,
86.1667,0.044378,,,,,,
88.1667,0.045483,,,,,,
88.1667,0.045483,,,,,,
90.1667,0.046445999999999994,,,,,,
90.1667,0.046445999999999994,,,,,,
92.1667,0.047508,,,,,,
92.1667,0.047508,,,,,,
94.1667,0.048514,,,,,,
94.1667,0.048514,,,,,,
96.1667,0.049642,,,,,,
96.1667,0.049642,,,,,,
98.1667,0.050808,,,,,,
98.1667,0.050808,,,,,,
100.1667,0.051957,,,,,,
100.1667,0.051957,,,,,,
102.1667,0.052874,,,,,,
102.1667,0.052874,,,,,,
104.1667,0.053802,,,,,,
104.1667,0.053802,,,,,,
106.1667,0.054817,,,,,,
106.1667,0.054817,,,,,,
108.1667,0.055872000000000005,,,,,,
108.1667,0.055872000000000005,,,,,,
110.1667,0.05698,,,,,,
110.1667,0.05698,,,,,,
112.1667,0.058046,,,,,,
112.1667,0.058046,,,,,,
114.1667,0.059297,,,,,,
114.1667,0.059297,,,,,,
116.1667,0.060319000000000005,,,,,,
116.1667,0.060319000000000005,,,,,,
118.1667,0.061413,,,,,,
118.1667,0.061413,,,,,,
120.1667,0.06254699999999999,,,,,,
120.1667,0.06254699999999999,,,,,,
122.1667,0.06369799999999999,,,,,,
122.1667,0.06369799999999999,,,,,,
124.1667,0.06485199999999999,,,,,,
124.1667,0.06485199999999999,,,,,,
126.1667,0.065778,,,,,,
126.1667,0.065778,,,,,,
128.1667,0.066745,,,,,,
128.1667,0.066745,,,,,,
130.1667,0.067841,,,,,,
130.1667,0.067841,,,,,,
132.1667,0.06899,,,,,,
132.1667,0.06899,,,,,,
134.1667,0.070087,,,,,,
134.1667,0.070087,,,,,,
136.1667,0.071102,,,,,,
136.1667,0.071102,,,,,,
138.1667,0.072215,,,,,,
138.1667,0.072215,,,,,,
140.1667,0.07345399999999999,,,,,,
140.1667,0.07345399999999999,,,,,,
142.1667,0.074534,,,,,,
142.1667,0.074534,,,,,,
144.1667,0.075699,,,,,,
144.1667,0.075699,,,,,,
146.1667,0.076802,,,,,,
146.1667,0.076802,,,,,,
148.1667,0.077751,,,,,,
148.1667,0.077751,,,,,,
150.1667,0.078877,,,,,,
150.1667,0.078877,,,,,,
152.1667,0.07991799999999999,,,,,,
152.1667,0.07991799999999999,,,,,,
154.1667,0.08098699999999999,,,,,,
154.1667,0.08098699999999999,,,,,,
156.1667,0.082125,,,,,,
156.1667,0.082125,,,,,,
158.1667,0.083292,,,,,,
158.1667,0.083292,,,,,,
160.1667,0.08442999999999999,,,,,,
160.1667,0.08442999999999999,,,,,,
162.1667,0.08559100000000001,,,,,,
162.1667,0.08559100000000001,,,,,,
164.1667,0.08676299999999999,,,,,,
164.1667,0.08676299999999999,,,,,,
166.1667,0.087915,,,,,,
166.1667,0.087915,,,,,,
168.1667,0.08904999999999999,,,,,,
168.1667,0.08904999999999999,,,,,,
170.1667,0.090192,,,,,,
170.1667,0.090192,,,,,,
172.1667,0.091358,,,,,,
172.1667,0.091358,,,,,,
174.1667,0.09249800000000001,,,,,,
174.1667,0.09249800000000001,,,,,,
176.1667,0.093617,,,,,,
176.1667,0.093617,,,,,,
178.1667,0.094778,,,,,,
178.1667,0.094778,,,,,,
180.1667,0.09595000000000001,,,,,,
180.1667,0.09595000000000001,,,,,,
182.1667,0.097053,,,,,,
182.1667,0.097053,,,,,,
184.1667,0.09812599999999999,,,,,,
184.1667,0.09812599999999999,,,,,,
186.1667,0.099407,,,,,,
186.1667,0.099407,,,,,,
188.1667,0.100535,,,,,,
188.1667,0.100535,,,,,,
190.1667,0.10168200000000001,,,,,,
190.1667,0.10168200000000001,,,,,,
192.1667,0.102887,,,,,,
192.1667,0.102887,,,,,,
194.1667,0.104061,,,,,,
194.1667,0.104061,,,,,,
196.1667,0.105199,,,,,,
196.1667,0.105199,,,,,,
198.1667,0.106542,,,,,,
198.1667,0.106542,,,,,,
200.1667,0.107684,,,,,,
200.1667,0.107684,,,,,,
202.1667,0.108845,,,,,,
202.1667,0.108845,,,,,,
204.1667,0.10999,,,,,,
204.1667,0.10999,,,,,,
206.1667,0.111136,,,,,,
206.1667,0.111136,,,,,,
208.1667,0.112313,,,,,,
208.1667,0.112313,,,,,,
210.1667,0.113631,,,,,,
210.1667,0.113631,,,,,,
212.1667,0.114785,,,,,,
212.1667,0.114785,,,,,,
214.1667,0.115975,,,,,,
214.1667,0.115975,,,,,,
216.1667,0.117276,,,,,,
216.1667,0.117276,,,,,,
218.1667,0.11852700000000001,,,,,,
218.1667,0.11852700000000001,,,,,,
220.1667,0.119685,,,,,,
220.1667,0.119685,,,,,,
222.1667,0.12084199999999999,,,,,,
222.1667,0.12084199999999999,,,,,,
224.1667,0.122074,,,,,,
224.1667,0.122074,,,,,,
226.1667,0.123333,,,,,,
226.1667,0.123333,,,,,,
228.1667,0.12451000000000001,,,,,,
228.1667,0.12451000000000001,,,,,,
230.1667,0.125669,,,,,,
230.1667,0.125669,,,,,,
232.1667,0.127032,,,,,,
232.1667,0.127032,,,,,,
234.1667,0.12822699999999998,,,,,,
234.1667,0.12822699999999998,,,,,,
236.1667,0.129586,,,,,,
236.1667,0.129586,,,,,,
238.1667,0.130899,,,,,,
238.1667,0.130899,,,,,,
240.1667,0.132085,,,,,,
240.1667,0.132085,,,,,,
242.1667,0.133444,,,,,,
242.1667,0.133444,,,,,,
244.1667,0.134639,,,,,,
244.1667,0.134639,,,,,,
246.1667,0.135922,,,,,,
246.1667,0.135922,,,,,,
248.1667,0.137299,,,,,,
248.1667,0.137299,,,,,,
250.1667,0.138545,,,,,,
250.1667,0.138545,,,,,,
252.1667,0.139934,,,,,,
252.1667,0.139934,,,,,,
254.1667,0.141118,,,,,,
254.1667,0.141118,,,,,,
256.1667,0.142481,,,,,,
256.1667,0.142481,,,,,,
258.1667,0.14383800000000002,,,,,,
258.1667,0.14383800000000002,,,,,,
260.1667,0.145183,,,,,,
260.1667,0.145183,,,,,,
262.1667,0.146597,,,,,,
262.1667,0.146597,,,,,,
264.1667,0.147979,,,,,,
264.1667,0.147979,,,,,,
266.1667,0.14924099999999998,,,,,,
266.1667,0.14924099999999998,,,,,,
268.1667,0.150551,,,,,,
268.1667,0.150551,,,,,,
270.1667,0.151926,,,,,,
270.1667,0.151926,,,,,,
272.1667,0.153425,,,,,,
272.1667,0.153425,,,,,,
274.1667,0.154674,,,,,,
274.1667,0.154674,,,,,,
276.1667,0.156051,,,,,,
276.1667,0.156051,,,,,,
278.1667,0.157437,,,,,,
278.1667,0.157437,,,,,,
280.1667,0.158817,,,,,,
280.1667,0.158817,,,,,,
282.1667,0.16020800000000002,,,,,,
282.1667,0.16020800000000002,,,,,,
284.1667,0.16159400000000002,,,,,,
284.1667,0.16159400000000002,,,,,,
286.1667,0.16319,,,,,,
286.1667,0.16319,,,,,,
288.1667,0.164574,,,,,,
288.1667,0.164574,,,,,,
290.1667,0.16595600000000002,,,,,,
290.1667,0.16595600000000002,,,,,,
292.1667,0.167555,,,,,,
292.1667,0.167555,,,,,,
294.1667,0.16895700000000002,,,,,,
294.1667,0.16895700000000002,,,,,,
296.1667,0.17033,,,,,,
296.1667,0.17033,,,,,,
298.1667,0.171907,,,,,,
298.1667,0.171907,,,,,,
300.1667,0.17319700000000002,,,,,,
300.1667,0.17319700000000002,,,,,,
302.1667,0.174514,,,,,,
302.1667,0.174514,,,,,,
304.1667,0.175866,,,,,,
304.1667,0.175866,,,,,,
306.1667,0.177239,,,,,,
306.1667,0.177239,,,,,,
308.1667,0.178489,,,,,,
308.1667,0.178489,,,,,,
310.1667,0.17996800000000002,,,,,,
310.1667,0.17996800000000002,,,,,,
312.1667,0.18121600000000002,,,,,,
312.1667,0.18121600000000002,,,,,,
314.1667,0.182557,,,,,,
314.1667,0.182557,,,,,,
316.1667,0.183987,,,,,,
316.1667,0.183987,,,,,,
318.1667,0.185346,,,,,,
318.1667,0.185346,,,,,,
320.1667,0.186684,,,,,,
320.1667,0.186684,,,,,,
322.1667,0.188059,,,,,,
322.1667,0.188059,,,,,,
324.1667,0.18927,,,,,,
324.1667,0.18927,,,,,,
326.1667,0.190627,,,,,,
326.1667,0.190627,,,,,,
328.1667,0.191875,,,,,,
328.1667,0.191875,,,,,,
330.1667,0.193128,,,,,,
330.1667,0.193128,,,,,,
332.1667,0.194307,,,,,,
332.1667,0.194307,,,,,,
334.1667,0.19566299999999998,,,,,,
334.1667,0.19566299999999998,,,,,,
336.1667,0.196849,,,,,,
336.1667,0.196849,,,,,,
338.1667,0.198429,,,,,,
338.1667,0.198429,,,,,,
340.1667,0.19981100000000002,,,,,,
340.1667,0.19981100000000002,,,,,,
342.1667,0.201202,,,,,,
342.1667,0.201202,,,,,,
344.1667,0.202632,,,,,,
344.1667,0.202632,,,,,,
346.1667,0.20417300000000002,,,,,,
346.1667,0.20417300000000002,,,,,,
348.1667,0.205567,,,,,,
348.1667,0.205567,,,,,,
350.1667,0.206951,,,,,,
350.1667,0.206951,,,,,,
352.1667,0.20845,,,,,,
352.1667,0.20845,,,,,,
354.1667,0.20994700000000002,,,,,,
354.1667,0.20994700000000002,,,,,,
356.1667,0.21155000000000002,,,,,,
356.1667,0.21155000000000002,,,,,,
358.1667,0.21298899999999998,,,,,,
358.1667,0.21298899999999998,,,,,,
360.1667,0.21458100000000002,,,,,,
360.1667,0.21458100000000002,,,,,,
362.1667,0.21617699999999998,,,,,,
362.1667,0.21617699999999998,,,,,,
364.1667,0.217773,,,,,,
364.1667,0.217773,,,,,,
366.1667,0.219389,,,,,,
366.1667,0.219389,,,,,,
368.1667,0.221004,,,,,,
368.1667,0.221004,,,,,,
370.1667,0.222669,,,,,,
370.1667,0.222669,,,,,,
372.1667,0.224438,,,,,,
372.1667,0.224438,,,,,,
374.1667,0.22605,,,,,,
374.1667,0.22605,,,,,,
376.1667,0.227598,,,,,,
376.1667,0.227598,,,,,,
378.1667,0.229286,,,,,,
378.1667,0.229286,,,,,,
380.1667,0.230884,,,,,,
380.1667,0.230884,,,,,,
382.1667,0.232349,,,,,,
382.1667,0.232349,,,,,,
384.1667,0.23412400000000003,,,,,,
384.1667,0.23412400000000003,,,,,,
386.1667,0.23597200000000002,,,,,,
386.1667,0.23597200000000002,,,,,,
388.1667,0.23757899999999998,,,,,,
388.1667,0.23757899999999998,,,,,,
390.1667,0.23941700000000002,,,,,,
390.1667,0.23941700000000002,,,,,,
392.1667,0.241259,,,,,,
392.1667,0.241259,,,,,,
394.1667,0.24310199999999998,,,,,,
394.1667,0.24310199999999998,,,,,,
396.1667,0.244926,,,,,,
396.1667,0.244926,,,,,,
398.1667,0.24679099999999998,,,,,,
398.1667,0.24679099999999998,,,,,,
400.1667,0.24863600000000002,,,,,,
400.1667,0.24863600000000002,,,,,,
402.1667,0.250647,,,,,,
402.1667,0.250647,,,,,,
404.1667,0.25254899999999997,,,,,,
404.1667,0.25254899999999997,,,,,,
406.1667,0.254622,,,,,,
406.1667,0.254622,,,,,,
408.1667,0.256694,,,,,,
408.1667,0.256694,,,,,,
410.1667,0.258677,,,,,,
410.1667,0.258677,,,,,,
412.1667,0.260683,,,,,,
412.1667,0.260683,,,,,,
414.1667,0.262851,,,,,,
414.1667,0.262851,,,,,,
416.1667,0.26493500000000003,,,,,,
416.1667,0.26493500000000003,,,,,,
418.1667,0.267155,,,,,,
418.1667,0.267155,,,,,,
420.1667,0.269361,,,,,,
420.1667,0.269361,,,,,,
422.1667,0.271485,,,,,,
422.1667,0.271485,,,,,,
424.1667,0.273744,,,,,,
424.1667,0.273744,,,,,,
426.1667,0.276171,,,,,,
426.1667,0.276171,,,,,,
428.1667,0.278481,,,,,,
428.1667,0.278481,,,,,,
430.1667,0.280655,,,,,,
430.1667,0.280655,,,,,,
432.1667,0.283127,,,,,,
432.1667,0.283127,,,,,,
434.1667,0.28552,,,,,,
434.1667,0.28552,,,,,,
436.1667,0.288025,,,,,,
436.1667,0.288025,,,,,,
438.1667,0.290554,,,,,,
438.1667,0.290554,,,,,,
440.1667,0.29316600000000004,,,,,,
440.1667,0.29316600000000004,,,,,,
442.1667,0.295835,,,,,,
442.1667,0.295835,,,,,,
444.1667,0.298428,,,,,,
444.1667,0.298428,,,,,,
446.1667,0.301144,,,,,,
446.1667,0.301144,,,,,,
448.1667,0.3039,,,,,,
448.1667,0.3039,,,,,,
450.1667,0.30666899999999997,,,,,,
450.1667,0.30666899999999997,,,,,,
452.1667,0.309547,,,,,,
452.1667,0.309547,,,,,,
454.1667,0.312424,,,,,,
454.1667,0.312424,,,,,,
456.1667,0.31542200000000004,,,,,,
456.1667,0.31542200000000004,,,,,,
458.1667,0.318419,,,,,,
458.1667,0.318419,,,,,,
460.1667,0.321539,,,,,,
460.1667,0.321539,,,,,,
462.1667,0.324757,,,,,,
462.1667,0.324757,,,,,,
464.1667,0.328087,,,,,,
464.1667,0.328087,,,,,,
466.1667,0.331466,,,,,,
466.1667,0.331466,,,,,,
468.1667,0.334794,,,,,,
468.1667,0.334794,,,,,,
470.1667,0.338331,,,,,,
470.1667,0.338331,,,,,,
472.1667,0.341905,,,,,,
472.1667,0.341905,,,,,,
474.1667,0.345593,,,,,,
474.1667,0.345593,,,,,,
476.1667,0.349321,,,,,,
476.1667,0.349321,,,,,,
478.1667,0.35321800000000003,,,,,,
478.1667,0.35321800000000003,,,,,,
480.1667,0.35713500000000004,,,,,,
480.1667,0.35713500000000004,,,,,,
482.1667,0.36125100000000004,,,,,,
482.1667,0.36125100000000004,,,,,,
484.1667,0.36539900000000003,,,,,,
484.1667,0.36539900000000003,,,,,,
486.1667,0.36977699999999997,,,,,,
486.1667,0.36977699999999997,,,,,,
488.1667,0.37438099999999996,,,,,,
488.1667,0.37438099999999996,,,,,,
490.1667,0.37898699999999996,,,,,,
490.1667,0.37898699999999996,,,,,,
492.1667,0.38382800000000006,,,,,,
492.1667,0.38382800000000006,,,,,,
494.1667,0.38889,,,,,,
494.1667,0.38889,,,,,,
496.1667,0.394146,,,,,,
496.1667,0.394146,,,,,,
498.1667,0.399526,,,,,,
498.1667,0.399526,,,,,,
500.1667,0.405242,,,,,,
500.1667,0.405242,,,,,,
502.1667,0.411232,,,,,,
502.1667,0.411232,,,,,,
504.1667,0.41745699999999997,,,,,,
504.1667,0.41745699999999997,,,,,,
506.1667,0.423996,,,,,,
506.1667,0.423996,,,,,,
508.1667,0.431043,,,,,,
508.1667,0.431043,,,,,,
510.1667,0.438422,,,,,,
510.1667,0.438422,,,,,,
512.1667,0.446457,,,,,,
512.1667,0.446457,,,,,,
514.1667,0.45495800000000003,,,,,,
514.1667,0.45495800000000003,,,,,,
516.1667,0.46401800000000004,,,,,,
516.1667,0.46401800000000004,,,,,,
518.1667,0.47410800000000003,,,,,,
518.1667,0.47410800000000003,,,,,,
520.1667,0.485011,,,,,,
520.1667,0.485011,,,,,,
522.1667,0.497309,,,,,,
522.1667,0.497309,,,,,,
524.1667,0.5111760000000001,,,,,,
524.1667,0.5111760000000001,,,,,,
526.1667,0.527297,,,,,,
526.1667,0.527297,,,,,,
528.1667,0.54673,,,,,,
528.1667,0.54673,,,,,,
530.1667,0.571981,,,,,,
530.1667,0.571981,,,,,,
534.1667,0.611128,,,,,,

File: myoptmat/scripts/data/creep/kaeri_2/AirBase_900_25_a.csv
time,strain,temperature,stress,type,state,form,process,medium,title,youngs,poissons
0,0,900,25,creep,Ruptured,Plate,Base,Air,AirBase_900_25_a,149000,0.3
0,0.0,,,,,,
0.0456,0.000487,,,,,,
5.1667,0.000909,,,,,,
21.1667,0.001243,,,,,,
37.1667,0.001386,,,,,,
53.1667,0.001396,,,,,,
69.1667,0.001433,,,,,,
85.1667,0.0014099999999999998,,,,,,
101.1667,0.001948,,,,,,
117.1667,0.0022489999999999997,,,,,,
133.1667,0.002337,,,,,,
149.1667,0.002356,,,,,,
165.1667,0.002407,,,,,,
181.1667,0.002365,,,,,,
197.1667,0.002541,,,,,,
213.1667,0.002801,,,,,,
229.1667,0.002787,,,,,,
245.1667,0.0031669999999999997,,,,,,
261.1667,0.003292,,,,,,
277.1667,0.0033710000000000003,,,,,,
293.1667,0.003357,,,,,,
309.1667,0.0036030000000000003,,,,,,
325.1667,0.0033850000000000004,,,,,,
341.1667,0.0035709999999999995,,,,,,
357.1667,0.003747,,,,,,
373.1667,0.003376,,,,,,
389.1667,0.003765,,,,,,
405.1667,0.003775,,,,,,
421.1667,0.003761,,,,,,
437.1667,0.004099,,,,,,
453.1667,0.004183,,,,,,
469.1667,0.00421,,,,,,
485.1667,0.004549,,,,,,
501.1667,0.004628,,,,,,
517.1667,0.00422,,,,,,
533.1667,0.004637,,,,,,
549.1667,0.004693,,,,,,
565.1667,0.00466,,,,,,
581.1667,0.004785,,,,,,
597.1667,0.005101,,,,,,
613.1667,0.004697,,,,,,
629.1667,0.005096000000000001,,,,,,
645.1667,0.005104999999999999,,,,,,
661.1667,0.005342,,,,,,
677.1667,0.005183999999999999,,,,,,
693.1667,0.005546,,,,,,
709.1667,0.005472,,,,,,
725.1667,0.0055969999999999995,,,,,,
741.1667,0.005782000000000001,,,,,,
757.1667,0.0060609999999999995,,,,,,
773.1667,0.006056000000000001,,,,,,
789.1667,0.006139,,,,,,
805.1667,0.006495999999999999,,,,,,
821.1667,0.006965,,,,,,
837.1667,0.006937,,,,,,
853.1667,0.007011,,,,,,
869.1667,0.008504000000000001,,,,,,
885.1667,0.009664,,,,,,
901.1667,0.008834,,,,,,
917.1667,0.009469,,,,,,
933.1667,0.007048,,,,,,
949.1667,0.00703,,,,,,
965.1667,0.007081,,,,,,
981.1667,0.007456000000000001,,,,,,
997.1667,0.007429,,,,,,
1013.1667,0.007594999999999999,,,,,,
1029.1667,0.007892,,,,,,
1045.1667,0.007837,,,,,,
1061.1667,0.00831,,,,,,
1077.1667,0.008412,,,,,,
1093.1667,0.008463,,,,,,
1109.1667,0.008824,,,,,,
1125.1667,0.009028000000000001,,,,,,
1141.1667,0.008838,,,,,,
1157.1667,0.009316,,,,,,
1173.1667,0.009515000000000001,,,,,,
1189.1667,0.009705,,,,,,
1205.1667,0.009849,,,,,,
1221.1667,0.010234,,,,,,
1237.1667,0.010304,,,,,,
1253.1667,0.010669999999999999,,,,,,
1269.1667,0.011156999999999999,,,,,,
1285.1667,0.011152,,,,,,
1301.1667,0.011648,,,,,,
1317.1667,0.012038,,,,,,
1333.1667,0.012075,,,,,,
1349.1667,0.01246,,,,,,
1365.1667,0.012984,,,,,,
1381.1667,0.012678,,,,,,
1397.1667,0.015474000000000002,,,,,,
1413.1667,0.01591,,,,,,
1429.1667,0.013702,,,,,,
1445.1667,0.014903,,,,,,
1461.1667,0.015618,,,,,,
1477.1667,0.015798,,,,,,
1493.1667,0.015780000000000002,,,,,,
1509.1667,0.015024,,,,,,
1525.1667,0.014894000000000001,,,,,,
1541.1667,0.015366999999999999,,,,,,
1557.1667,0.015808,,,,,,
1573.1667,0.015993,,,,,,
1589.1667,0.019049,,,,,,
1605.1667,0.018766,,,,,,
1621.1667,0.016981,,,,,,
1630.3569,0.017162,,,,,,
1647.36,0.017129000000000002,,,,,,
1663.36,0.017676,,,,,,
1679.36,0.018009999999999998,,,,,,
1695.36,0.0182,,,,,,
1711.36,0.018520000000000002,,,,,,
1727.36,0.018863,,,,,,
1743.36,0.018817,,,,,,
1759.36,0.019132,,,,,,
1775.36,0.019563999999999998,,,,,,
1791.36,0.019513,,,,,,
1807.36,0.01999,,,,,,
1823.36,0.020454,,,,,,
1839.36,0.020445,,,,,,
1855.36,0.020964,,,,,,
1871.36,0.021585,,,,,,
1887.36,0.021821999999999998,,,,,,
1903.36,0.022341000000000003,,,,,,
1919.36,0.022735,,,,,,
1935.36,0.022795999999999997,,,,,,
1951.36,0.023422000000000002,,,,,,
1967.36,0.024117000000000003,,,,,,
1983.36,0.023704999999999997,,,,,,
1999.36,0.02415,,,,,,
2015.36,0.024645999999999998,,,,,,
2031.36,0.024645999999999998,,,,,,
2047.36,0.025068,,,,,,
2063.36,0.025544999999999998,,,,,,
2079.36,0.025623999999999997,,,,,,
2095.36,0.026107,,,,,,
2111.36,0.026314999999999998,,,,,,
2127.36,0.026533,,,,,,
2143.36,0.026686,,,,,,
2159.36,0.027136,,,,,,
2175.36,0.027377,,,,,,
2191.36,0.027632,,,,,,
2207.36,0.027827,,,,,,
2223.36,0.028221,,,,,,
2239.36,0.028286,,,,,,
2255.36,0.028786999999999997,,,,,,
2271.36,0.02881,,,,,,
2287.36,0.029237000000000003,,,,,,
2303.36,0.029788000000000002,,,,,,
2319.36,0.030071,,,,,,
2335.36,0.030424000000000003,,,,,,
2351.36,0.031118999999999997,,,,,,
2367.36,0.031152000000000003,,,,,,
2383.36,0.031560000000000005,,,,,,
2399.36,0.032019,,,,,,
2415.36,0.032037,,,,,,
2431.36,0.032547,,,,,,
2447.36,0.033056999999999996,,,,,,
2463.36,0.033071,,,,,,
2479.36,0.033437999999999996,,,,,,
2495.36,0.033892000000000005,,,,,,
2511.36,0.033985,,,,,,
2527.36,0.034373999999999995,,,,,,
2543.36,0.034824,,,,,,
2559.36,0.034931000000000004,,,,,,
2575.36,0.035269,,,,,,
2591.36,0.035741999999999996,,,,,,
2607.36,0.035756,,,,,,
2623.36,0.036234,,,,,,
2639.36,0.036113,,,,,,
2655.36,0.036215000000000004,,,,,,
2671.36,0.03666,,,,,,
2687.36,0.037152,,,,,,
2703.36,0.037217,,,,,,
2719.36,0.037611,,,,,,
2735.36,0.038065,,,,,,
2751.36,0.038056,,,,,,
2767.36,0.038525000000000004,,,,,,
2783.36,0.038988,,,,,,
2799.36,0.039035,,,,,,
2815.36,0.039494,,,,,,
2831.36,0.039906000000000004,,,,,,
2851.36,0.040305,,,,,,
2866.5267,0.040249,,,,,,
2882.5267,0.040713,,,,,,
2898.5267,0.040996,,,,,,
2914.5267,0.041191000000000005,,,,,,
2930.5267,0.041696,,,,,,
2946.5267,0.041747,,,,,,
2962.5267,0.042108999999999994,,,,,,
2978.5267,0.042484,,,,,,
2994.5267,0.042674000000000004,,,,,,
3010.5267,0.04305,,,,,,
3026.5267,0.043518,,,,,,
3042.5267,0.043583,,,,,,
3058.5267,0.043945,,,,,,
3074.5267,0.044256000000000004,,,,,,
3090.5267,0.044446000000000006,,,,,,
3106.5267,0.044868,,,,,,
3122.5267,0.044974,,,,,,
3138.5267,0.045419999999999995,,,,,,
3154.5267,0.045522,,,,,,
3170.5267,0.046003999999999996,,,,,,
3186.5267,0.046319,,,,,,
3202.5267,0.04643,,,,,,
3218.5267,0.046838,,,,,,
3234.5267,0.047228000000000006,,,,,,
3250.5267,0.047372,,,,,,
3266.5267,0.047706,,,,,,
3282.5267,0.04809,,,,,,
3298.5267,0.048132,,,,,,
3314.5267,0.048981000000000004,,,,,,
3330.5267,0.04931,,,,,,
3346.5267,0.049273,,,,,,
3362.5267,0.049686,,,,,,
3378.5267,0.049992,,,,,,
3394.5267,0.050052000000000006,,,,,,
3410.5267,0.050724,,,,,,
3426.5267,0.050933,,,,,,
3442.5267,0.051258,,,,,,
3458.5267,0.05150299999999999,,,,,,
3474.5267,0.051906999999999995,,,,,,
3490.5267,0.051902,,,,,,
3506.5267,0.052295999999999995,,,,,,
3522.5267,0.052550999999999994,,,,,,
3538.5267,0.052779,,,,,,
3554.5267,0.053177,,,,,,
3570.5267,0.053357999999999996,,,,,,
3586.5267,0.053715,,,,,,
3602.5267,0.054137000000000005,,,,,,
3618.5267,0.054410999999999994,,,,,,
3634.5267,0.054638,,,,,,
3650.5267,0.055041,,,,,,
3666.5267,0.05518,,,,,,
3682.5267,0.05557,,,,,,
3698.5267,0.055983,,,,,,
3714.5267,0.056372,,,,,,
3730.5267,0.056511,,,,,,
3746.5267,0.056808,,,,,,
3762.5267,0.057017,,,,,,
3778.5267,0.057192999999999994,,,,,,
3794.5267,0.057340999999999996,,,,,,
3809.5267,0.057819,,,,,,
3821.6934,0.058046,,,,,,
3837.6934,0.058319,,,,,,
3853.6934,0.058602,,,,,,
3869.6934,0.058811,,,,,,
3885.6934,0.059237000000000005,,,,,,
3901.6934,0.059581,,,,,,
3917.6934,0.059775,,,,,,
3933.6934,0.059989,,,,,,
3949.6934,0.060244,,,,,,
3965.6934,0.06066099999999999,,,,,,
3981.6934,0.060721,,,,,,
3997.6934,0.061106,,,,,,
4005.6934,0.061143,,,,,,
4025.6934,0.061630000000000004,,,,,,
4040.8601,0.062085,,,,,,
4056.8601,0.06253,,,,,,
4072.8601,0.062901,,,,,,
4088.8601,0.06304,,,,,,
4104.8601,0.06341999999999999,,,,,,
4120.8601,0.063856,,,,,,
4136.8601,0.063916,,,,,,
4152.8601,0.064408,,,,,,
4168.8601,0.064737,,,,,,
4184.8601,0.064848,,,,,,
4200.8601,0.065317,,,,,,
4216.8601,0.06553,,,,,,
4232.8601,0.065785,,,,,,
4248.8601,0.066216,,,,,,
4264.8601,0.066314,,,,,,
4280.8601,0.066749,,,,,,
4296.8601,0.067065,,,,,,
4312.8601,0.067158,,,,,,
4328.8601,0.067547,,,,,,
4344.8601,0.067695,,,,,,
4360.8601,0.06809,,,,,,
4376.8601,0.068507,,,,,,
4392.8601,0.068767,,,,,,
4408.8601,0.069036,,,,,,
4424.8601,0.069226,,,,,,
4440.8601,0.069532,,,,,,
4456.8601,0.069898,,,,,,
4472.8601,0.06994,,,,,,
4488.8601,0.070417,,,,,,
4504.8601,0.070492,,,,,,
4520.8601,0.070853,,,,,,
4536.8601,0.07129400000000001,,,,,,
4552.8601,0.07148399999999999,,,,,,
4568.8601,0.07136300000000001,,,,,,
4584.8601,0.07225799999999999,,,,,,
4600.8601,0.07223,,,,,,
4616.8601,0.072281,,,,,,
4632.8601,0.0732,,,,,,
4648.8601,0.07321799999999999,,,,,,
4664.8601,0.073659,,,,,,
4680.8601,0.073714,,,,,,
4696.8601,0.074141,,,,,,
4712.8601,0.074586,,,,,,
4728.8601,0.075031,,,,,,
4744.8601,0.075249,,,,,,
4760.8601,0.075537,,,,,,
4776.8601,0.07594000000000001,,,,,,
4792.8601,0.076116,,,,,,
4808.8601,0.076455,,,,,,
4824.8601,0.076905,,,,,,
4840.8601,0.077313,,,,,,
4856.8601,0.07740999999999999,,,,,,
4872.8601,0.077818,,,,,,
4888.8601,0.078143,,,,,,
4904.8601,0.07837,,,,,,
4920.8601,0.07879699999999999,,,,,,
4936.8601,0.079005,,,,,,
4952.8601,0.079274,,,,,,
4968.8601,0.079691,,,,,,
4984.8601,0.080044,,,,,,
5000.8601,0.080127,,,,,,
5016.8601,0.080619,,,,,,
5032.8601,0.080753,,,,,,
5048.8601,0.082163,,,,,,
5064.8601,0.082525,,,,,,
5080.8601,0.082984,,,,,,
5096.8601,0.083095,,,,,,
5112.8601,0.083447,,,,,,
5128.8601,0.083837,,,,,,
5144.8601,0.083985,,,,,,
5160.8601,0.084324,,,,,,
5176.8601,0.084662,,,,,,
5192.8601,0.08510300000000001,,,,,,
5208.8601,0.085298,,,,,,
5224.8601,0.08564999999999999,,,,,,
5240.8601,0.085747,,,,,,
5256.8601,0.086281,,,,,,
5272.8601,0.08662399999999999,,,,,,
5288.8601,0.087111,,,,,,
5304.8601,0.08719400000000001,,,,,,
5320.8601,0.08758800000000001,,,,,,
5336.8601,0.08801,,,,,,
5352.8601,0.088363,,,,,,
5368.8601,0.088534,,,,,,
5384.8601,0.088956,,,,,,
5400.8601,0.089346,,,,,,
5416.8601,0.08944800000000001,,,,,,
5432.8601,0.089902,,,,,,
5448.8601,0.090065,,,,,,
5464.8601,0.090361,,,,,,
5480.8601,0.090755,,,,,,
5496.8601,0.09089,,,,,,
5512.8601,0.091289,,,,,,
5528.8601,0.091521,,,,,,
5544.8601,0.092211,,,,,,
5560.8601,0.092211,,,,,,
5576.8601,0.092633,,,,,,
5592.8601,0.092768,,,,,,
5608.8601,0.09315699999999999,,,,,,
5624.8601,0.09357900000000001,,,,,,
5640.8601,0.09404299999999999,,,,,,
5656.8601,0.094201,,,,,,
5672.8601,0.094521,,,,,,
5688.8601,0.094957,,,,,,
5704.8601,0.095314,,,,,,
5720.8601,0.095495,,,,,,
5736.8601,0.095898,,,,,,
5752.8601,0.096366,,,,,,
5768.8601,0.09664,,,,,,
5784.8601,0.09695999999999999,,,,,,
5800.8601,0.097308,,,,,,
5816.8601,0.097692,,,,,,
5832.8601,0.09780799999999999,,,,,,
5848.8601,0.098216,,,,,,
5864.8601,0.098467,,,,,,
5880.8601,0.09887,,,,,,
5896.8601,0.099153,,,,,,
5912.8601,0.099566,,,,,,
5928.8601,0.10001099999999999,,,,,,
5944.8601,0.10012700000000001,,,,,,
5960.8601,0.100549,,,,,,
5976.8601,0.101064,,,,,,
5992.8601,0.101421,,,,,,
6008.8601,0.101908,,,,,,
6024.8601,0.10198600000000001,,,,,,
6040.8601,0.102399,,,,,,
6056.8601,0.102807,,,,,,
6072.8601,0.10302,,,,,,
6088.8601,0.10335000000000001,,,,,,
6104.8601,0.10381800000000001,,,,,,
6120.8601,0.104194,,,,,,
6136.8601,0.104421,,,,,,
6152.8601,0.104736,,,,,,
6168.8601,0.10519099999999999,,,,,,
6184.8601,0.105617,,,,,,
6200.8601,0.10567700000000001,,,,,,
6216.8601,0.106123,,,,,,
6232.8601,0.105784,,,,,,
6248.8601,0.106438,,,,,,
6264.8601,0.106897,,,,,,
6280.8601,0.107324,,,,,,
6296.8601,0.10751799999999999,,,,,,
6312.8601,0.107968,,,,,,
6328.8601,0.10845,,,,,,
6344.8601,0.10883100000000001,,,,,,
6360.8601,0.109271,,,,,,
6376.8601,0.109591,,,,,,
6392.8601,0.109939,,,,,,
6408.8601,0.110301,,,,,,
6424.8601,0.110783,,,,,,
6440.8601,0.110769,,,,,,
6456.8601,0.111214,,,,,,
6472.8601,0.111673,,,,,,
6488.8601,0.112007,,,,,,
6504.8601,0.112234,,,,,,
6520.8601,0.11250299999999999,,,,,,
6536.8601,0.112573,,,,,,
6556.0268,0.112711,,,,,,
6572.0268,0.11333700000000001,,,,,,
6588.0268,0.113597,,,,,,
6604.0268,0.114024,,,,,,
6620.0268,0.11452899999999999,,,,,,
6636.0268,0.11464,,,,,,
6652.0268,0.11497,,,,,,
6668.0268,0.115461,,,,,,
6684.0268,0.11593,,,,,,
6700.0268,0.116203,,,,,,
6716.0268,0.11682000000000001,,,,,,
6732.0268,0.117135,,,,,,
6748.0268,0.11760799999999999,,,,,,
6764.0268,0.118063,,,,,,
6784.0268,0.118466,,,,,,
6799.1935,0.119834,,,,,,
6815.1935,0.12011699999999999,,,,,,
6831.1935,0.120511,,,,,,
6847.1935,0.12090999999999999,,,,,,
6863.1935,0.121243,,,,,,
6879.1935,0.121563,,,,,,
6895.1935,0.121828,,,,,,
6911.1935,0.122199,,,,,,
6927.1935,0.12246800000000001,,,,,,
6943.1935,0.122866,,,,,,
6959.1935,0.123112,,,,,,
6975.1935,0.12347899999999999,,,,,,
6991.1935,0.123845,,,,,,
7007.1935,0.12428499999999999,,,,,,
7023.1935,0.124605,,,,,,
7039.1935,0.125143,,,,,,
7055.1935,0.125477,,,,,,
7071.1935,0.125978,,,,,,
7087.1935,0.126381,,,,,,
7103.1935,0.126632,,,,,,
7119.1935,0.126877,,,,,,
7135.1935,0.12729,,,,,,
7151.1935,0.12749,,,,,,
7167.1935,0.127545,,,,,,
7183.1935,0.127768,,,,,,
7199.1935,0.128194,,,,,,
7215.1935,0.128083,,,,,,
7231.1935,0.128932,,,,,,
7247.1935,0.129247,,,,,,
7263.1935,0.129641,,,,,,
7279.1935,0.13011,,,,,,
7295.1935,0.13055899999999998,,,,,,
7311.1935,0.131046,,,,,,
7327.1935,0.131324,,,,,,
7343.1935,0.131668,,,,,,
7359.1935,0.132029,,,,,,
7375.1935,0.132484,,,,,,
7391.1935,0.13298,,,,,,
7407.1935,0.133388,,,,,,
7423.1935,0.13343,,,,,,
7439.1935,0.133787,,,,,,
7455.1935,0.13432,,,,,,
7471.1935,0.134737,,,,,,
7487.1935,0.13530799999999998,,,,,,
7503.1935,0.135716,,,,,,
7519.1935,0.136142,,,,,,
7535.1935,0.136142,,,,,,
7551.1935,0.136662,,,,,,
7567.1935,0.137051,,,,,,
7583.1935,0.137584,,,,,,
7599.1935,0.13796,,,,,,
7615.1935,0.138414,,,,,,
7631.1935,0.138915,,,,,,
7647.1935,0.139013,,,,,,
7663.1935,0.139393,,,,,,
7679.1935,0.13987,,,,,,
7695.1935,0.140302,,,,,,
7711.1935,0.140747,,,,,,
7727.1935,0.14121499999999998,,,,,,
7743.1935,0.14167,,,,,,
7759.1935,0.14218,,,,,,
7775.1935,0.142537,,,,,,
7791.1935,0.142996,,,,,,
7807.1935,0.14346,,,,,,
7823.1935,0.143895,,,,,,
7839.1935,0.14405300000000001,,,,,,
7855.1935,0.144503,,,,,,
7871.1935,0.144971,,,,,,
7887.1935,0.145389,,,,,,
7903.1935,0.14563,,,,,,
7919.1935,0.14612999999999998,,,,,,
7935.1935,0.146664,,,,,,
7951.1935,0.146974,,,,,,
7967.1935,0.147322,,,,,,
7983.1935,0.147814,,,,,,
7999.1935,0.14841200000000002,,,,,,
8015.1935,0.148945,,,,,,
8031.1935,0.149395,,,,,,
8047.1935,0.149604,,,,,,
8063.1935,0.150044,,,,,,
8079.1935,0.150517,,,,,,
8095.1935,0.151013,,,,,,
8111.1935,0.151514,,,,,,
8127.1935,0.151945,,,,,,
8143.1935,0.152372,,,,,,
8159.1935,0.152854,,,,,,
8175.1935,0.15335000000000001,,,,,,
8191.1935,0.153721,,,,,,
8207.1935,0.154231,,,,,,
8223.1935,0.154658,,,,,,
8239.1935,0.15510300000000002,,,,,,
8255.1935,0.155581,,,,,,
8271.1935,0.156044,,,,,,
8287.1935,0.156531,,,,,,
8303.1935,0.15699,,,,,,
8319.1935,0.157422,,,,,,
8335.1935,0.157644,,,,,,
8351.1935,0.157922,,,,,,
8367.1935,0.158664,,,,,,
8383.1935,0.159165,,,,,,
8399.1935,0.159726,,,,,,
8415.1935,0.160051,,,,,,
8431.1935,0.160464,,,,,,
8447.1935,0.16102,,,,,,
8463.1935,0.161553,,,,,,
8479.1935,0.16210999999999998,,,,,,
8495.1935,0.162675,,,,,,
8511.1935,0.163176,,,,,,
8527.1935,0.164034,,,,,,
8543.1935,0.167252,,,,,,
8559.1935,0.16768799999999998,,,,,,
8575.1935,0.16816099999999998,,,,,,
8591.1935,0.168565,,,,,,
8607.1935,0.168639,,,,,,
8623.1935,0.169079,,,,,,
8639.1935,0.169524,,,,,,
8655.1935,0.17003000000000001,,,,,,
8671.1935,0.170443,,,,,,
8687.1935,0.170939,,,,,,
8703.1935,0.171402,,,,,,
8719.1935,0.172001,,,,,,
8735.1935,0.17261700000000002,,,,,,
8751.1935,0.172905,,,,,,
8767.1935,0.173679,,,,,,
8783.1935,0.17414300000000002,,,,,,
8799.1935,0.17460699999999998,,,,,,
8815.1935,0.17526,,,,,,
8831.1935,0.17577,,,,,,
8847.1935,0.176206,,,,,,
8863.1935,0.17686900000000003,,,,,,
8879.1935,0.17737999999999998,,,,,,
8895.1935,0.17789000000000002,,,,,,
8911.1935,0.178358,,,,,,
8927.1935,0.17891400000000002,,,,,,
8943.1935,0.17928999999999998,,,,,,
8959.1935,0.180074,,,,,,
8975.1935,0.18058800000000003,,,,,,
8991.1935,0.181085,,,,,,
9007.1935,0.181571,,,,,,
9023.1935,0.18208100000000002,,,,,,
9039.1935,0.182786,,,,,,
9055.1935,0.18340800000000002,,,,,,
9071.1935,0.183908,,,,,,
9087.1935,0.184409,,,,,,
9103.1935,0.185058,,,,,,
9119.1935,0.185638,,,,,,
9135.1935,0.18620799999999998,,,,,,
9151.1935,0.186723,,,,,,
9167.1935,0.187484,,,,,,
9183.1935,0.188059,,,,,,
9199.1935,0.188573,,,,,,
9215.1935,0.189181,,,,,,
9231.1935,0.18965800000000002,,,,,,
9247.1935,0.19045600000000001,,,,,,
9263.1935,0.19109600000000002,,,,,,
9279.1935,0.191778,,,,,,
9295.1935,0.19223700000000002,,,,,,
9311.1935,0.19297899999999998,,,,,,
9327.1935,0.19361799999999998,,,,,,
9343.1935,0.19440200000000002,,,,,,
9359.1935,0.195,,,,,,
9375.1935,0.19551,,,,,,
9391.1935,0.195988,,,,,,
9407.1935,0.196888,,,,,,
9423.1935,0.19779599999999997,,,,,,
9439.1935,0.198293,,,,,,
9455.1935,0.199072,,,,,,
9471.1935,0.199712,,,,,,
9487.1935,0.200574,,,,,,
9503.1935,0.201112,,,,,,
9519.1935,0.201998,,,,,,
9535.1935,0.202712,,,,,,
9551.1935,0.203449,,,,,,
9567.1935,0.20427,,,,,,
9583.1935,0.20494199999999999,,,,,,
9599.1935,0.20567900000000003,,,,,,
9615.1935,0.206431,,,,,,
9631.1935,0.20717300000000002,,,,,,
9647.1935,0.207877,,,,,,
9663.1935,0.20886,,,,,,
9679.1935,0.209454,,,,,,
9695.1935,0.210289,,,,,,
9711.1935,0.211086,,,,,,
9727.1935,0.212097,,,,,,
9743.1935,0.212672,,,,,,
9759.1935,0.21353000000000003,,,,,,
9775.1935,0.21422999999999998,,,,,,
9791.1935,0.21502300000000002,,,,,,
9807.1935,0.215913,,,,,,
9823.1935,0.21689599999999998,,,,,,
9839.1935,0.21773599999999999,,,,,,
9855.1935,0.218668,,,,,,
9871.1935,0.219553,,,,,,
9887.1935,0.22046700000000002,,,,,,
9903.1935,0.221251,,,,,,
9919.1935,0.222387,,,,,,
9935.1935,0.223258,,,,,,
9951.1935,0.224181,,,,,,
9967.1935,0.225169,,,,,,
9983.1935,0.225869,,,,,,
9999.1935,0.226857,,,,,,
10015.1935,0.227483,,,,,,
10031.1935,0.228415,,,,,,
10047.1935,0.229379,,,,,,
10063.1935,0.230228,,,,,,
10079.1935,0.23072900000000002,,,,,,
10095.1935,0.23173,,,,,,
10111.1935,0.23267600000000002,,,,,,
10127.1935,0.233539,,,,,,
10143.1935,0.234271,,,,,,
10159.1935,0.235366,,,,,,
10175.1935,0.236006,,,,,,
10191.1935,0.236845,,,,,,
10207.1935,0.237837,,,,,,
10223.1935,0.238704,,,,,,
10239.1935,0.23958500000000002,,,,,,
10255.1935,0.24047999999999997,,,,,,
10271.1935,0.241371,,,,,,
10287.1935,0.242275,,,,,,
10303.1935,0.24326699999999998,,,,,,
10319.1935,0.244195,,,,,,
10335.1935,0.245094,,,,,,
10351.1935,0.24601199999999998,,,,,,
10367.1935,0.246968,,,,,,
10383.1935,0.24791799999999997,,,,,,
10399.1935,0.24911899999999998,,,,,,
10415.1935,0.25016700000000003,,,,,,
10431.1935,0.25105299999999997,,,,,,
10447.1935,0.252101,,,,,,
10463.1935,0.253056,,,,,,
10479.1935,0.254099,,,,,,
10495.1935,0.25537,,,,,,
10511.1935,0.25671,,,,,,
10527.1935,0.257651,,,,,,
10543.1935,0.258829,,,,,,
10559.1935,0.259919,,,,,,
10575.1935,0.260874,,,,,,
10591.1935,0.261992,,,,,,
10607.1935,0.263179,,,,,,
10623.1935,0.264143,,,,,,
10639.1935,0.265312,,,,,,
10655.1935,0.266378,,,,,,
10671.1935,0.267389,,,,,,
10687.1935,0.268762,,,,,,
10703.1935,0.26968,,,,,,
10719.1935,0.270937,,,,,,
10735.1935,0.27206800000000003,,,,,,
10751.1935,0.273325,,,,,,
10767.1935,0.274475,,,,,,
10783.1935,0.275764,,,,,,
10799.1935,0.277016,,,,,,
10815.1935,0.278119,,,,,,
10831.1935,0.27939,,,,,,
10847.1935,0.280735,,,,,,
10863.1935,0.281871,,,,,,
10879.1935,0.283151,,,,,,
10895.1935,0.284518,,,,,,
10911.1935,0.28582599999999997,,,,,,
10927.1935,0.28696699999999997,,,,,,
10943.1935,0.2882,,,,,,
10959.1935,0.289619,,,,,,
10975.1935,0.291043,,,,,,
10991.1935,0.29236,,,,,,
11007.1935,0.293844,,,,,,
11023.1935,0.295253,,,,,,
11039.1935,0.296556,,,,,,
11055.1935,0.297604,,,,,,
11071.1935,0.299056,,,,,,
11087.1935,0.30027000000000004,,,,,,
11103.1935,0.301295,,,,,,
11119.1935,0.302575,,,,,,
11135.1935,0.303753,,,,,,
11151.1935,0.304931,,,,,,
11167.1935,0.306336,,,,,,
11183.1935,0.307249,,,,,,
11199.1935,0.30820000000000003,,,,,,
11215.1935,0.309572,,,,,,
11231.1935,0.310518,,,,,,
11247.1935,0.311807,,,,,,
11263.1935,0.312791,,,,,,
11279.1935,0.31396799999999997,,,,,,
11295.1935,0.315109,,,,,,
11311.1935,0.316264,,,,,,
11327.1935,0.317256,,,,,,
11343.1935,0.318383,,,,,,
11359.1935,0.319755,,,,,,
11375.1935,0.32067300000000004,,,,,,
11391.1935,0.32201799999999997,,,,,,
11407.1935,0.32318199999999997,,,,,,
11423.1935,0.324314,,,,,,
11439.1935,0.325751,,,,,,
11455.1935,0.326808,,,,,,
11471.1935,0.327954,,,,,,
11487.1935,0.329131,,,,,,
11503.1935,0.33042099999999996,,,,,,
11519.1935,0.331765,,,,,,
11535.1935,0.332804,,,,,,
11551.1935,0.334126,,,,,,
11567.1935,0.335127,,,,,,
11583.1935,0.336347,,,,,,
11599.1935,0.337455,,,,,,
11615.1935,0.33841,,,,,,
11631.1935,0.339676,,,,,,
11647.1935,0.34102499999999997,,,,,,
11663.1935,0.341888,,,,,,
11679.1935,0.343033,,,,,,
11695.1935,0.34441499999999997,,,,,,
11711.1935,0.345482,,,,,,
11727.1935,0.346608,,,,,,
11743.1935,0.348046,,,,,,
11759.1935,0.34896900000000003,,,,,,
11775.1935,0.350341,,,,,,
11791.1935,0.35159799999999997,,,,,,
11807.1935,0.352762,,,,,,
11823.1935,0.35397199999999995,,,,,,
11839.1935,0.355308,,,,,,
11855.1935,0.356244,,,,,,
11871.1935,0.357427,,,,,,
11887.1935,0.35862299999999997,,,,,,
11903.1935,0.359685,,,,,,
11919.1935,0.360677,,,,,,
11935.1935,0.36192,,,,,,
11951.1935,0.362898,,,,,,
11967.1935,0.364016,,,,,,
11983.1935,0.365138,,,,,,
11999.1935,0.365708,,,,,,
12015.1935,0.366798,,,,,,
12031.1935,0.36799,,,,,,
12047.1935,0.368922,,,,,,
12063.1935,0.369766,,,,,,
12079.1935,0.37112900000000004,,,,,,
12095.1935,0.37176000000000003,,,,,,
12111.1935,0.37263599999999997,,,,,,
12127.1935,0.37385599999999997,,,,,,
12143.1935,0.374918,,,,,,
12159.1935,0.375687,,,,,,
12175.1935,0.376796,,,,,,
12191.1935,0.37770899999999996,,,,,,
12207.1935,0.37864600000000004,,,,,,
12223.1935,0.37961500000000004,,,,,,
12239.1935,0.38045900000000005,,,,,,
12255.1935,0.381516,,,,,,
12271.1935,0.382026,,,,,,
12287.1935,0.38252200000000003,,,,,,
12303.1935,0.382476,,,,,,
12319.1935,0.382629,,,,,,
12338.3602,0.383874,,,,,,
12354.3602,0.3858975,,,,,,
12370.3602,0.3872685,,,,,,
12386.3602,0.3886665,,,,,,
12402.3602,0.3900705,,,,,,
12418.3602,0.391449,,,,,,
12434.3602,0.392805,,,,,,
12450.3602,0.394272,,,,,,
12466.3602,0.3950865,,,,,,
12482.3602,0.39654000000000006,,,,,,
12498.3602,0.398175,,,,,,
12514.3602,0.399135,,,,,,
12530.3602,0.40039949999999996,,,,,,
12546.3602,0.40177050000000003,,,,,,
12562.3602,0.40257750000000003,,,,,,
12578.3602,0.40403849999999997,,,,,,
12594.3602,0.405339,,,,,,
12610.3602,0.4063335,,,,,,
12626.3602,0.4074885,,,,,,
12642.3602,0.408969,,,,,,
12658.3602,0.40964399999999995,,,,,,
12674.3602,0.41025,,,,,,
12690.3602,0.4113825,,,,,,
12706.3602,0.41244,,,,,,
12731.3602,0.41302500000000003,,,,,,

File: myoptmat/scripts/data/creep/kaeri_2/AirBase_900_40_a.csv
time,strain,temperature,stress,type,state,form,process,medium,title,youngs,poissons
0,0,900,40,creep,Ruptured,Plate,Base,Air,AirBase_900_40_a,149000,0.3
0,0.0,,,,,,
0.0147,6.5e-05,,,,,,
1.1167,0.000533,,,,,,
1.1667,0.00057,,,,,,
3.1667,0.001043,,,,,,
5.1667,0.0014000000000000002,,,,,,
7.1667,0.001604,,,,,,
9.1667,0.001975,,,,,,
11.1667,0.00223,,,,,,
13.1667,0.002439,,,,,,
15.1667,0.002856,,,,,,
17.1667,0.0029070000000000003,,,,,,
19.1667,0.003348,,,,,,
21.1667,0.003422,,,,,,
23.1667,0.003826,,,,,,
25.1667,0.004108,,,,,,
27.1667,0.004312,,,,,,
29.1667,0.004753,,,,,,
31.1667,0.004841,,,,,,
33.1667,0.005217,,,,,,
35.1667,0.005639,,,,,,
37.1667,0.005745,,,,,,
39.1667,0.006153,,,,,,
41.1667,0.006594,,,,,,
43.1667,0.006775,,,,,,
45.1667,0.007095000000000001,,,,,,
47.1667,0.007549,,,,,,
49.1667,0.007892,,,,,,
51.1667,0.008124,,,,,,
53.1667,0.008480999999999999,,,,,,
55.1667,0.008732,,,,,,
57.1667,0.008982,,,,,,
59.1667,0.009399,,,,,,
61.1667,0.009441,,,,,,
63.1667,0.009886,,,,,,
65.1667,0.010313000000000001,,,,,,
67.1667,0.010409999999999999,,,,,,
69.1667,0.010809,,,,,,
71.1667,0.011120000000000001,,,,,,
73.1667,0.011276999999999999,,,,,,
75.1667,0.01169,,,,,,
77.1667,0.011806,,,,,,
79.1667,0.012154,,,,,,
81.1667,0.012204999999999999,,,,,,
83.1667,0.012636000000000001,,,,,,
85.1667,0.012719000000000001,,,,,,
87.1667,0.013113999999999999,,,,,,
89.1667,0.013563,,,,,,
91.1667,0.01393,,,,,,
93.1667,0.014036,,,,,,
95.1667,0.014495000000000001,,,,,,
97.1667,0.014815,,,,,,
99.1667,0.014982,,,,,,
101.1667,0.015339,,,,,,
103.1667,0.015497,,,,,,
105.1667,0.015887,,,,,,
107.1667,0.016215999999999998,,,,,,
109.1667,0.016373,,,,,,
111.1667,0.016791,,,,,,
113.1667,0.017088000000000002,,,,,,
115.1667,0.017305,,,,,,
117.1667,0.017695000000000002,,,,,,
119.1667,0.017991999999999998,,,,,,
121.1667,0.018233,,,,,,
123.1667,0.018641,,,,,,
125.1667,0.018812,,,,,,
127.1667,0.019132,,,,,,
129.1667,0.019457,,,,,,
131.1667,0.019660999999999998,,,,,,
133.1667,0.020087999999999998,,,,,,
135.1667,0.020445,,,,,,
137.1667,0.020556,,,,,,
139.1667,0.020973000000000002,,,,,,
141.1667,0.021261000000000002,,,,,,
143.1667,0.021589999999999998,,,,,,
145.1667,0.02191,,,,,,
147.1667,0.022374,,,,,,
149.1667,0.022851,,,,,,
151.1667,0.02331,,,,,,
153.1667,0.023751,,,,,,
155.1667,0.024038,,,,,,
157.1667,0.024252,,,,,,
159.1667,0.024687999999999998,,,,,,
161.1667,0.025147,,,,,,
163.1667,0.025578,,,,,,
165.1667,0.025926,,,,,,
167.1667,0.026162,,,,,,
169.1667,0.026552,,,,,,
171.1667,0.026997,,,,,,
173.1667,0.027326000000000003,,,,,,
175.1667,0.027530000000000002,,,,,,
177.1667,0.027989,,,,,,
179.1667,0.028407,,,,,,
181.1667,0.028847,,,,,,
183.1667,0.029088,,,,,,
185.1667,0.029403000000000002,,,,,,
187.1667,0.029811999999999998,,,,,,
189.1667,0.030271,,,,,,
191.1667,0.030725,,,,,,
193.1667,0.031212,,,,,,
195.1667,0.031254,,,,,,
197.1667,0.031685,,,,,,
199.1667,0.032116,,,,,,
201.1667,0.032566000000000005,,,,,,
203.1667,0.032872,,,,,,
205.1667,0.033127,,,,,,
207.1667,0.033526,,,,,,
209.1667,0.033965999999999996,,,,,,
211.1667,0.034263,,,,,,
213.1667,0.034629,,,,,,
215.1667,0.034982,,,,,,
217.1667,0.035427,,,,,,
219.1667,0.035793,,,,,,
221.1667,0.036192,,,,,,
223.1667,0.036400999999999996,,,,,,
225.1667,0.036804,,,,,,
227.1667,0.037226,,,,,,
229.1667,0.037667,,,,,,
231.1667,0.038084,,,,,,
233.1667,0.038418,,,,,,
235.1667,0.038687,,,,,,
237.1667,0.039095,,,,,,
239.1667,0.039549,,,,,,
241.1667,0.039976,,,,,,
243.1667,0.040338000000000006,,,,,,
245.1667,0.040593000000000004,,,,,,
247.1667,0.040959,,,,,,
249.1667,0.041451,,,,,,
251.1667,0.041859,,,,,,
253.1667,0.042285,,,,,,
255.1667,0.042428999999999994,,,,,,
257.1667,0.042842000000000005,,,,,,
259.1667,0.043301,,,,,,
261.1667,0.043723,,,,,,
263.1667,0.044172,,,,,,
265.1667,0.04461299999999999,,,,,,
267.1667,0.044696,,,,,,
269.1667,0.045118,,,,,,
271.1667,0.045587,,,,,,
273.1667,0.046027,,,,,,
275.1667,0.046467999999999995,,,,,,
277.1667,0.046856999999999996,,,,,,
279.1667,0.047312,,,,,,
281.1667,0.047604,,,,,,
283.1667,0.048021,,,,,,
285.1667,0.048364000000000004,,,,,,
287.1667,0.048819,,,,,,
289.1667,0.049249999999999995,,,,,,
291.1667,0.049663000000000006,,,,,,
293.1667,0.049992,,,,,,
295.1667,0.05021899999999999,,,,,,
297.1667,0.050678,,,,,,
299.1667,0.051156,,,,,,
301.1667,0.051569000000000004,,,,,,
303.1667,0.052004,,,,,,
305.1667,0.052422,,,,,,
307.1667,0.052834000000000006,,,,,,
309.1667,0.053391,,,,,,
311.1667,0.053692000000000004,,,,,,
313.1667,0.053975,,,,,,
315.1667,0.054365,,,,,,
317.1667,0.054787,,,,,,
319.1667,0.055032,,,,,,
321.1667,0.05532,,,,,,
323.1667,0.055793,,,,,,
325.1667,0.056228999999999994,,,,,,
327.1667,0.056646,,,,,,
329.1667,0.056971,,,,,,
331.1667,0.057462,,,,,,
333.1667,0.057842000000000005,,,,,,
335.1667,0.058181000000000004,,,,,,
337.1667,0.058557,,,,,,
339.1667,0.059005999999999996,,,,,,
341.1667,0.059354,,,,,,
343.1667,0.059660000000000005,,,,,,
345.1667,0.060031,,,,,,
347.1667,0.060453,,,,,,
349.1667,0.060875000000000005,,,,,,
351.1667,0.061306,,,,,,
353.1667,0.061829999999999996,,,,,,
355.1667,0.062146,,,,,,
357.1667,0.062512,,,,,,
359.1667,0.06285,,,,,,
361.1667,0.063226,,,,,,
363.1667,0.063662,,,,,,
365.1667,0.064126,,,,,,
367.1667,0.064552,,,,,,
369.1667,0.065011,,,,,,
371.1667,0.065239,,,,,,
373.1667,0.065693,,,,,,
375.1667,0.066055,,,,,,
377.1667,0.066463,,,,,,
379.1667,0.066894,,,,,,
381.1667,0.067367,,,,,,
383.1667,0.067812,,,,,,
385.1667,0.06822,,,,,,
387.1667,0.06861,,,,,,
389.1667,0.068985,,,,,,
391.1667,0.069375,,,,,,
393.1667,0.06970900000000001,,,,,,
395.1667,0.07014000000000001,,,,,,
397.1667,0.070641,,,,,,
399.1667,0.07109499999999999,,,,,,
401.1667,0.07152599999999999,,,,,,
403.1667,0.071972,,,,,,
405.1667,0.072375,,,,,,
407.1667,0.07282,,,,,,
409.1667,0.073047,,,,,,
411.1667,0.073381,,,,,,
413.1667,0.073877,,,,,,
415.1667,0.074313,,,,,,
417.1667,0.074735,,,,,,
419.1667,0.07520400000000001,,,,,,
421.1667,0.07559300000000001,,,,,,
423.1667,0.075899,,,,,,
425.1667,0.076224,,,,,,
427.1667,0.07678,,,,,,
429.1667,0.077123,,,,,,
431.1667,0.077596,,,,,,
433.1667,0.078018,,,,,,
435.1667,0.078514,,,,,,
437.1667,0.078918,,,,,,
439.1667,0.07938200000000001,,,,,,
441.1667,0.079859,,,,,,
443.1667,0.08027699999999999,,,,,,
445.1667,0.08068,,,,,,
447.1667,0.081,,,,,,
449.1667,0.081348,,,,,,
451.1667,0.08178800000000001,,,,,,
453.1667,0.082243,,,,,,
455.1667,0.08266,,,,,,
457.1667,0.083133,,,,,,
459.1667,0.083597,,,,,,
461.1667,0.08402799999999999,,,,,,
463.1667,0.08447800000000001,,,,,,
465.1667,0.084788,,,,,,
467.1667,0.08511799999999999,,,,,,
469.1667,0.085526,,,,,,
471.1667,0.08597099999999999,,,,,,
473.1667,0.086411,,,,,,
475.1667,0.086838,,,,,,
477.1667,0.087399,,,,,,
479.1667,0.087793,,,,,,
481.1667,0.08821,,,,,,
483.1667,0.08867900000000001,,,,,,
485.1667,0.08908200000000001,,,,,,
487.1667,0.089365,,,,,,
489.1667,0.08984299999999999,,,,,,
491.1667,0.090191,,,,,,
493.1667,0.090631,,,,,,
495.1667,0.091053,,,,,,
497.1667,0.09147999999999999,,,,,,
499.1667,0.091948,,,,,,
501.1667,0.092388,,,,,,
503.1667,0.09283799999999999,,,,,,
505.1667,0.09327,,,,,,
507.1667,0.093552,,,,,,
509.1667,0.093919,,,,,,
511.1667,0.09432700000000001,,,,,,
513.1667,0.094763,,,,,,
515.1667,0.095226,,,,,,
517.1667,0.09568099999999999,,,,,,
519.1667,0.09614,,,,,,
521.1667,0.09659000000000001,,,,,,
523.1667,0.097026,,,,,,
525.1667,0.09750299999999999,,,,,,
527.1667,0.09794800000000001,,,,,,
529.1667,0.098291,,,,,,
531.1667,0.09874100000000001,,,,,,
533.1667,0.09913500000000001,,,,,,
535.1667,0.099567,,,,,,
537.1667,0.099993,,,,,,
539.1667,0.100434,,,,,,
541.1667,0.10092499999999999,,,,,,
543.1667,0.10129200000000001,,,,,,
545.1667,0.10171799999999999,,,,,,
547.1667,0.102149,,,,,,
549.1667,0.102664,,,,,,
551.1667,0.10309499999999999,,,,,,
553.1667,0.103531,,,,,,
555.1667,0.10400000000000001,,,,,,
557.1667,0.10445399999999999,,,,,,
559.1667,0.10495499999999999,,,,,,
561.1667,0.10543699999999999,,,,,,
563.1667,0.105868,,,,,,
565.1667,0.106309,,,,,,
567.1667,0.106759,,,,,,
569.1667,0.107259,,,,,,
571.1667,0.107677,,,,,,
573.1667,0.108145,,,,,,
575.1667,0.108623,,,,,,
577.1667,0.109096,,,,,,
579.1667,0.10956400000000001,,,,,,
581.1667,0.11,,,,,,
583.1667,0.110478,,,,,,
585.1667,0.11093199999999999,,,,,,
587.1667,0.111289,,,,,,
589.1667,0.111846,,,,,,
591.1667,0.112323,,,,,,
593.1667,0.112791,,,,,,
595.1667,0.113223,,,,,,
597.1667,0.1137,,,,,,
599.1667,0.11412699999999999,,,,,,
601.1667,0.114651,,,,,,
603.1667,0.115115,,,,,,
605.1667,0.115541,,,,,,
607.1667,0.11588,,,,,,
609.1667,0.116357,,,,,,
611.1667,0.11676500000000001,,,,,,
613.1667,0.117252,,,,,,
615.1667,0.117832,,,,,,
617.1667,0.11817,,,,,,
619.1667,0.118634,,,,,,
621.1667,0.11914,,,,,,
623.1667,0.11955199999999999,,,,,,
625.1667,0.119844,,,,,,
627.1667,0.120359,,,,,,
629.1667,0.12087400000000001,,,,,,
631.1667,0.121435,,,,,,
633.1667,0.12190799999999999,,,,,,
635.1667,0.122427,,,,,,
637.1667,0.12287699999999999,,,,,,
639.1667,0.12342399999999999,,,,,,
641.1667,0.123735,,,,,,
643.1667,0.124389,,,,,,
645.1667,0.124843,,,,,,
647.1667,0.12533899999999998,,,,,,
649.1667,0.125803,,,,,,
651.1667,0.126257,,,,,,
653.1667,0.126666,,,,,,
655.1667,0.127083,,,,,,
657.1667,0.127635,,,,,,
659.1667,0.128159,,,,,,
661.1667,0.12859,,,,,,
663.1667,0.12903499999999998,,,,,,
665.1667,0.12954000000000002,,,,,,
667.1667,0.129972,,,,,,
669.1667,0.130463,,,,,,
671.1667,0.131173,,,,,,
673.1667,0.131664,,,,,,
675.1667,0.132012,,,,,,
677.1667,0.132527,,,,,,
679.1667,0.133153,,,,,,
681.1667,0.133658,,,,,,
683.1667,0.133858,,,,,,
685.1667,0.134266,,,,,,
687.1667,0.134669,,,,,,
689.1667,0.135272,,,,,,
691.1667,0.135787,,,,,,
693.1667,0.13638899999999998,,,,,,
695.1667,0.136858,,,,,,
697.1667,0.137382,,,,,,
699.1667,0.137883,,,,,,
701.1667,0.138374,,,,,,
703.1667,0.138782,,,,,,
705.1667,0.139283,,,,,,
707.1667,0.139816,,,,,,
709.1667,0.140391,,,,,,
711.1667,0.140771,,,,,,
713.1667,0.141351,,,,,,
715.1667,0.141949,,,,,,
717.1667,0.142492,,,,,,
719.1667,0.142951,,,,,,
721.1667,0.143428,,,,,,
723.1667,0.143911,,,,,,
725.1667,0.144495,,,,,,
727.1667,0.145084,,,,,,
729.1667,0.14558,,,,,,
731.1667,0.146155,,,,,,
733.1667,0.146642,,,,,,
735.1667,0.14718,,,,,,
737.1667,0.147588,,,,,,
739.1667,0.148149,,,,,,
741.1667,0.14852,,,,,,
743.1667,0.149049,,,,,,
745.1667,0.149624,,,,,,
747.1667,0.150115,,,,,,
749.1667,0.150653,,,,,,
751.1667,0.151172,,,,,,
753.1667,0.151761,,,,,,
755.1667,0.152253,,,,,,
757.1667,0.152851,,,,,,
759.1667,0.15321300000000002,,,,,,
761.1667,0.153815,,,,,,
763.1667,0.15448800000000001,,,,,,
765.1667,0.154998,,,,,,
767.1667,0.155494,,,,,,
769.1667,0.15601800000000002,,,,,,
771.1667,0.156723,,,,,,
773.1667,0.15729300000000002,,,,,,
775.1667,0.157808,,,,,,
777.1667,0.158286,,,,,,
779.1667,0.15889799999999998,,,,,,
781.1667,0.159505,,,,,,
783.1667,0.16011299999999998,,,,,,
785.1667,0.160595,,,,,,
787.1667,0.161091,,,,,,
789.1667,0.16181,,,,,,
791.1667,0.162394,,,,,,
793.1667,0.16286699999999998,,,,,,
795.1667,0.163363,,,,,,
797.1667,0.163938,,,,,,
799.1667,0.16464800000000002,,,,,,
801.1667,0.16517600000000002,,,,,,
803.1667,0.165682,,,,,,
805.1667,0.166187,,,,,,
807.1667,0.166975,,,,,,
809.1667,0.167532,,,,,,
811.1667,0.16834800000000003,,,,,,
813.1667,0.168923,,,,,,
815.1667,0.169424,,,,,,
817.1667,0.170138,,,,,,
819.1667,0.17076799999999998,,,,,,
821.1667,0.171251,,,,,,
823.1667,0.171872,,,,,,
825.1667,0.1726,,,,,,
827.1667,0.173096,,,,,,
829.1667,0.17375,,,,,,
831.1667,0.174473,,,,,,
833.1667,0.174951,,,,,,
835.1667,0.175795,,,,,,
837.1667,0.17629999999999998,,,,,,
839.1667,0.176903,,,,,,
841.1667,0.177696,,,,,,
843.1667,0.178183,,,,,,
845.1667,0.178726,,,,,,
847.1667,0.179375,,,,,,
849.1667,0.180029,,,,,,
851.1667,0.180924,,,,,,
853.1667,0.181457,,,,,,
855.1667,0.182254,,,,,,
857.1667,0.182788,,,,,,
859.1667,0.183423,,,,,,
861.1667,0.183928,,,,,,
863.1667,0.18465199999999998,,,,,,
865.1667,0.185176,,,,,,
867.1667,0.18596900000000002,,,,,,
869.1667,0.186558,,,,,,
871.1667,0.18736899999999998,,,,,,
873.1667,0.187963,,,,,,
875.1667,0.18879300000000002,,,,,,
877.1667,0.18934,,,,,,
879.1667,0.190184,,,,,,
881.1667,0.190717,,,,,,
883.1667,0.19160699999999997,,,,,,
885.1667,0.192215,,,,,,
887.1667,0.19302600000000003,,,,,,
889.1667,0.19371300000000002,,,,,,
891.1667,0.194427,,,,,,
893.1667,0.195303,,,,,,
895.1667,0.19587800000000002,,,,,,
897.1667,0.196741,,,,,,
899.1667,0.197496,,,,,,
901.1667,0.198155,,,,,,
903.1667,0.199054,,,,,,
905.1667,0.199801,,,,,,
907.1667,0.200473,,,,,,
909.1667,0.201364,,,,,,
911.1667,0.20221699999999998,,,,,,
913.1667,0.20279599999999998,,,,,,
915.1667,0.203678,,,,,,
917.1667,0.204605,,,,,,
919.1667,0.205375,,,,,,
921.1667,0.206056,,,,,,
923.1667,0.20692799999999997,,,,,,
925.1667,0.207865,,,,,,
927.1667,0.208713,,,,,,
929.1667,0.209474,,,,,,
931.1667,0.21019300000000002,,,,,,
933.1667,0.211134,,,,,,
935.1667,0.21204699999999999,,,,,,
937.1667,0.212956,,,,,,
939.1667,0.213782,,,,,,
941.1667,0.214704,,,,,,
943.1667,0.21547899999999998,,,,,,
945.1667,0.21638300000000002,,,,,,
947.1667,0.21717099999999998,,,,,,
949.1667,0.218113,,,,,,
951.1667,0.219221,,,,,,
953.1667,0.22032900000000002,,,,,,
955.1667,0.22120599999999999,,,,,,
957.1667,0.22217900000000002,,,,,,
959.1667,0.22311599999999998,,,,,,
961.1667,0.22409400000000002,,,,,,
963.1667,0.225017,,,,,,
965.1667,0.225945,,,,,,
967.1667,0.226928,,,,,,
969.1667,0.22809200000000002,,,,,,
971.1667,0.229153,,,,,,
973.1667,0.23015,,,,,,
975.1667,0.231096,,,,,,
977.1667,0.232362,,,,,,
979.1667,0.23338699999999998,,,,,,
981.1667,0.23456,,,,,,
983.1667,0.235673,,,,,,
985.1667,0.23674,,,,,,
987.1667,0.237996,,,,,,
989.1667,0.238933,,,,,,
991.1667,0.240319,,,,,,
993.1667,0.241372,,,,,,
995.1667,0.242643,,,,,,
997.1667,0.24398299999999998,,,,,,
999.1667,0.24505400000000002,,,,,,
1001.1667,0.246366,,,,,,
1003.1667,0.24773399999999998,,,,,,
1005.1667,0.249144,,,,,,
1007.1667,0.250498,,,,,,
1009.1667,0.251903,,,,,,
1011.1667,0.253303,,,,,,
1013.1667,0.254694,,,,,,
1015.1667,0.256095,,,,,,
1017.1667,0.25753699999999996,,,,,,
1019.1667,0.259229,,,,,,
1021.1667,0.260709,,,,,,
1023.1667,0.26228999999999997,,,,,,
1025.1667,0.263982,,,,,,
1027.1667,0.265795,,,,,,
1029.1667,0.267544,,,,,,
1031.1667,0.269422,,,,,,
1033.1667,0.27131299999999997,,,,,,
1035.1667,0.27314,,,,,,
1037.1667,0.275093,,,,,,
1039.1667,0.277026,,,,,,
1041.1667,0.27930299999999997,,,,,,
1043.1667,0.281561,,,,,,
1045.1667,0.283949,,,,,,
1047.1667,0.28663900000000003,,,,,,
1049.1667,0.289115,,,,,,
1051.1667,0.292273,,,,,,
1053.1667,0.29538,,,,,,
1055.1667,0.298783,,,,,,
1057.1667,0.302929,,,,,,
1059.1667,0.307979,,,,,,
1062.1667,0.322632,,,,,,
