Repository: janzenchoi/phd_code

# PhD Code

The following contains a collection of repositories I developed during my PhD candidature. I originally maintained the code on the GitHub organisation for the material modelling group at the Australian Nuclear Science and Technology Organisation (ANSTO; https://github.com/ACME-MG). However, it has now been moved to my account for storage. Please contact me at janzenchoi@yahoo.com for any questions regarding the code.

# Summary

The table below summarises these repositories.

| Repository    | Description | Documentation | Original Link |
|:-------------:|:-----------:|:-------------:|:-------------:|

File: myoptmat/scripts/data/creep/kaeri_2/AirBase_950_30_a.csv
time,strain,temperature,stress,type,state,form,process,medium,title,youngs,poissons
0,0,950,30,creep,Ruptured,Plate,Base,Air,AirBase_950_30_a,144000,0.3
0,0.0,,,,,,
0.01,0.0,,,,,,
0.0217,0.00018999999999999998,,,,,,
0.0417,0.00045,,,,,,
0.0817,0.00046399999999999995,,,,,,
0.135,0.000538,,,,,,
0.3333,0.000482,,,,,,
0.8667,0.00045900000000000004,,,,,,
1.1667,0.000895,,,,,,
2.1667,0.0009270000000000001,,,,,,
2.8333,0.000965,,,,,,
3.5,0.001373,,,,,,
4.1667,0.001373,,,,,,
4.8333,0.001595,,,,,,
5.5,0.001781,,,,,,
6.1667,0.0018459999999999998,,,,,,
6.8333,0.0018729999999999999,,,,,,
7.5,0.002319,,,,,,
8.1667,0.002305,,,,,,
8.8333,0.00255,,,,,,
9.5,0.002768,,,,,,
10.1667,0.002782,,,,,,
10.8333,0.003181,,,,,,
11.5,0.003241,,,,,,
12.1667,0.003339,,,,,,
12.8333,0.003649,,,,,,
13.5,0.003719,,,,,,
14.1667,0.004062,,,,,,
14.8333,0.004155,,,,,,
15.5,0.00428,,,,,,
16.1667,0.004618,,,,,,
16.8333,0.0046700000000000005,,,,,,
17.5,0.00498,,,,,,
18.1667,0.005104999999999999,,,,,,
18.8333,0.005439,,,,,,
19.5,0.005564,,,,,,
20.1667,0.005806,,,,,,
20.8333,0.006042,,,,,,
21.5,0.00639,,,,,,
22.1667,0.006492,,,,,,
22.8333,0.0067789999999999994,,,,,,
23.5,0.006956,,,,,,
24.1667,0.007359,,,,,,
24.8333,0.00741,,,,,,
25.5,0.007869000000000001,,,,,,
26.1667,0.007984999999999999,,,,,,
26.8333,0.00862,,,,,,
27.5,0.008792,,,,,,
28.1667,0.008824,,,,,,
28.8333,0.009311,,,,,,
29.5,0.009506,,,,,,
30.1667,0.00971,,,,,,
30.8333,0.009844,,,,,,
31.5,0.010183,,,,,,
32.1667,0.010289999999999999,,,,,,
32.8333,0.010684,,,,,,
33.5,0.011096,,,,,,
34.1667,0.011351,,,,,,
34.8333,0.011597,,,,,,
35.5,0.011987000000000001,,,,,,
36.1667,0.012093,,,,,,
36.8333,0.012497000000000001,,,,,,
37.5,0.012627,,,,,,
38.1667,0.012974000000000001,,,,,,
38.8333,0.013206,,,,,,
39.5,0.01348,,,,,,
40.1667,0.013897,,,,,,
40.8333,0.014375,,,,,,
41.5,0.014542,,,,,,
42.1667,0.014839,,,,,,
42.8333,0.015312,,,,,,
43.5,0.015335000000000001,,,,,,
44.1667,0.015293000000000001,,,,,,
44.8333,0.014936,,,,,,
45.5,0.014834,,,,,,
46.1667,0.015729,,,,,,
46.8333,0.016239,,,,,,
47.5,0.016679,,,,,,
48.1667,0.016698,,,,,,
48.8333,0.016828,,,,,,
49.5,0.017124999999999998,,,,,,
50.1667,0.017176,,,,,,
50.8333,0.017602,,,,,,
51.5,0.017774,,,,,,
52.1667,0.018084,,,,,,
52.8333,0.018534,,,,,,
53.5,0.018785,,,,,,
54.1667,0.018692,,,,,,
54.8333,0.019197,,,,,,
55.5,0.019452,,,,,,
56.1667,0.019879,,,,,,
56.8333,0.019944,,,,,,
57.5,0.020394000000000002,,,,,,
58.1667,0.020412,,,,,,
58.8333,0.020857,,,,,,
59.5,0.020997,,,,,,
60.1667,0.021326,,,,,,
60.8333,0.021316,,,,,,
61.5,0.021381,,,,,,
62.1667,0.021706,,,,,,
62.8333,0.021785000000000002,,,,,,
63.5,0.022235,,,,,,
64.1667,0.022735,,,,,,
64.8333,0.023176000000000002,,,,,,
65.5,0.023635000000000003,,,,,,
66.1667,0.023909,,,,,,
66.8333,0.024108,,,,,,
67.5,0.024136,,,,,,
68.1667,0.024571999999999997,,,,,,
68.8333,0.024836,,,,,,
69.5,0.025030999999999998,,,,,,
70.1667,0.025439,,,,,,
70.8333,0.025485,,,,,,
71.5,0.02581,,,,,,
72.1667,0.025958000000000002,,,,,,
72.8333,0.025958000000000002,,,,,,
73.5,0.026078999999999998,,,,,,
74.1667,0.026009,,,,,,
74.8333,0.026347999999999996,,,,,,
75.5,0.026468,,,,,,
76.1667,0.026839,,,,,,
76.8333,0.026923,,,,,,
77.5,0.027238000000000002,,,,,,
78.1667,0.027363,,,,,,
78.8333,0.027739,,,,,,
79.5,0.027827,,,,,,
80.1667,0.028281,,,,,,
80.8333,0.028657,,,,,,
81.5,0.02875,,,,,,
82.1667,0.028902999999999998,,,,,,
82.8333,0.029203999999999997,,,,,,
83.5,0.029408,,,,,,
84.1667,0.029654,,,,,,
84.8333,0.029682,,,,,,
85.5,0.030159,,,,,,
86.1667,0.030201,,,,,,
86.8333,0.030636999999999998,,,,,,
87.5,0.031073,,,,,,
88.1667,0.031202999999999998,,,,,,
88.8333,0.031518000000000004,,,,,,
89.5,0.031819,,,,,,
90.1667,0.032436,,,,,,
90.8333,0.032923,,,,,,
91.5,0.033234,,,,,,
92.1667,0.033377,,,,,,
92.8333,0.033498,,,,,,
93.5,0.033846,,,,,,
94.1667,0.033854999999999996,,,,,,
94.8333,0.034291,,,,,,
95.5,0.034314,,,,,,
96.1667,0.034444,,,,,,
96.8333,0.034439000000000004,,,,,,
97.5,0.034745,,,,,,
98.1667,0.034755,,,,,,
98.8333,0.034820000000000004,,,,,,
99.5,0.035242,,,,,,
100.1667,0.035408,,,,,,
100.8333,0.035728,,,,,,
101.5,0.035872,,,,,,
102.1667,0.036178,,,,,,
102.8333,0.036521,,,,,,
103.5,0.036642,,,,,,
104.1667,0.037045,,,,,,
104.8333,0.037078,,,,,,
105.5,0.037128999999999995,,,,,,
106.1667,0.037555,,,,,,
106.8333,0.038019,,,,,,
107.5,0.038028,,,,,,
108.1667,0.038214,,,,,,
108.8333,0.038487,,,,,,
109.5,0.038622000000000004,,,,,,
110.1667,0.038984,,,,,,
110.8333,0.039341,,,,,,
111.5,0.039512,,,,,,
112.1667,0.039902,,,,,,
112.8333,0.040393,,,,,,
113.5,0.040811,,,,,,
114.1667,0.041274,,,,,,
114.8333,0.041338999999999994,,,,,,
115.5,0.041738,,,,,,
116.1667,0.041738,,,,,,
116.8333,0.042086,,,,,,
117.5,0.042202,,,,,,
118.1667,0.042637999999999995,,,,,,
118.8333,0.042693,,,,,,
119.5,0.042712,,,,,,
120.1667,0.043129,,,,,,
120.8333,0.043156999999999994,,,,,,
121.5,0.043268,,,,,,
122.1667,0.043222,,,,,,
122.8333,0.043574,,,,,,
123.5,0.043653000000000004,,,,,,
124.1667,0.044038,,,,,,
124.8333,0.044279,,,,,,
125.5,0.044506,,,,,,
126.1667,0.044896000000000005,,,,,,
126.8333,0.044984,,,,,,
127.5,0.045429000000000004,,,,,,
128.1667,0.045554,,,,,,
128.8333,0.045902000000000005,,,,,,
129.5,0.046139,,,,,,
130.1667,0.04638,,,,,,
130.8333,0.046695,,,,,,
131.5,0.046825,,,,,,
132.1667,0.047275,,,,,,
132.8333,0.047302,,,,,,
133.5,0.04766,,,,,,
134.1667,0.047751999999999996,,,,,,
134.8333,0.048105,,,,,,
135.5,0.048235,,,,,,
136.1667,0.048684000000000005,,,,,,
136.8333,0.049051,,,,,,
137.5,0.049204,,,,,,
138.1667,0.049486999999999996,,,,,,
138.8333,0.050061999999999995,,,,,,
139.5,0.050233,,,,,,
140.1667,0.050544000000000006,,,,,,
140.8333,0.051012,,,,,,
141.5,0.051091,,,,,,
142.1667,0.051485,,,,,,
142.8333,0.051912,,,,,,
143.5,0.05193,,,,,,
144.1667,0.051972,,,,,,
144.8333,0.052204,,,,,,
145.5,0.052073999999999995,,,,,,
146.1667,0.052351999999999996,,,,,,
146.8333,0.052584,,,,,,
147.5,0.052853000000000004,,,,,,
148.1667,0.053015,,,,,,
148.8333,0.053362999999999994,,,,,,
149.5,0.053409000000000005,,,,,,
150.1667,0.053706,,,,,,
150.8333,0.053785,,,,,,
151.5,0.053966,,,,,,
152.1667,0.054240000000000003,,,,,,
152.8333,0.054504000000000004,,,,,,
153.5,0.054712,,,,,,
154.1667,0.05513,,,,,,
154.8333,0.055167,,,,,,
155.5,0.055524,,,,,,
156.1667,0.055654,,,,,,
156.8333,0.055682,,,,,,
157.5,0.056071,,,,,,
158.1667,0.056257,,,,,,
158.8333,0.056479,,,,,,
159.5,0.056572,,,,,,
160.1667,0.056975,,,,,,
160.8333,0.057351,,,,,,
161.5,0.057509,,,,,,
162.1667,0.057945,,,,,,
162.8333,0.058464,,,,,,
163.5,0.058928,,,,,,
164.1667,0.058936999999999996,,,,,,
164.8333,0.059345,,,,,,
165.5,0.059354,,,,,,
166.1667,0.059813,,,,,,
166.8333,0.059804,,,,,,
167.5,0.060267999999999995,,,,,,
168.1667,0.06039799999999999,,,,,,
168.8333,0.060461999999999995,,,,,,
169.5,0.060476,,,,,,
170.1667,0.06074499999999999,,,,,,
170.8333,0.060754999999999997,,,,,,
171.5,0.06112599999999999,,,,,,
172.1667,0.061195000000000006,,,,,,
172.8333,0.061524,,,,,,
173.5,0.061673,,,,,,
174.1667,0.061829999999999996,,,,,,
174.8333,0.062122000000000004,,,,,,
175.5,0.062224,,,,,,
176.1667,0.062614,,,,,,
176.8333,0.063031,,,,,,
177.5,0.063064,,,,,,
178.1667,0.063402,,,,,,
178.8333,0.063523,,,,,,
179.5,0.063889,,,,,,
180.1667,0.064019,,,,,,
180.8333,0.064358,,,,,,
181.5,0.064455,,,,,,
182.1667,0.0649,,,,,,
182.8333,0.065271,,,,,,
183.5,0.065494,,,,,,
184.1667,0.065823,,,,,,
184.8333,0.066319,,,,,,
185.5,0.0663,,,,,,
186.1667,0.066764,,,,,,
186.8333,0.06722800000000001,,,,,,
187.5,0.067659,,,,,,
188.1667,0.067794,,,,,,
188.8333,0.068076,,,,,,
189.5,0.068151,,,,,,
190.1667,0.068382,,,,,,
190.8333,0.068624,,,,,,
191.5,0.068967,,,,,,
192.1667,0.069115,,,,,,
192.8333,0.069162,,,,,,
193.5,0.069546,,,,,,
194.1667,0.06988,,,,,,
194.8333,0.070015,,,,,,
195.5,0.070019,,,,,,
196.1667,0.070474,,,,,,
196.8333,0.070469,,,,,,
197.5,0.070854,,,,,,
198.1667,0.070938,,,,,,
198.8333,0.0711,,,,,,
199.5,0.071397,,,,,,
200.1667,0.071573,,,,,,
200.8333,0.07191600000000001,,,,,,
201.5,0.072282,,,,,,
202.1667,0.072528,,,,,,
202.8333,0.072811,,,,,,
203.5,0.07289,,,,,,
204.1667,0.073251,,,,,,
204.8333,0.073585,,,,,,
205.5,0.073724,,,,,,
206.1667,0.074086,,,,,,
206.8333,0.074188,,,,,,
207.5,0.074638,,,,,,
208.1667,0.074666,,,,,,
208.8333,0.07511999999999999,,,,,,
209.5,0.075329,,,,,,
210.1667,0.075792,,,,,,
210.8333,0.076048,,,,,,
211.5,0.076349,,,,,,
212.1667,0.076497,,,,,,
212.8333,0.076752,,,,,,
213.5,0.07697,,,,,,
214.1667,0.077508,,,,,,
214.8333,0.077898,,,,,,
215.5,0.078102,,,,,,
216.1667,0.078385,,,,,,
216.8333,0.078769,,,,,,
217.5,0.078853,,,,,,
218.1667,0.079289,,,,,,
218.8333,0.07928,,,,,,
219.5,0.079771,,,,,,
220.1667,0.079892,,,,,,
220.8333,0.080216,,,,,,
221.5,0.08062,,,,,,
222.1667,0.080805,,,,,,
222.8333,0.080685,,,,,,
223.5,0.08110200000000001,,,,,,
224.1667,0.081162,,,,,,
224.8333,0.081617,,,,,,
225.5,0.08177,,,,,,
226.1667,0.08208,,,,,,
226.8333,0.082994,,,,,,
227.5,0.083309,,,,,,
228.1667,0.083476,,,,,,
228.8333,0.083759,,,,,,
229.5,0.083931,,,,,,
230.1667,0.084339,,,,,,
230.8333,0.084399,,,,,,
231.5,0.084802,,,,,,
232.1667,0.08439,,,,,,
232.8333,0.084844,,,,,,
233.5,0.084918,,,,,,
234.1667,0.085308,,,,,,
234.8333,0.085526,,,,,,
235.5,0.085771,,,,,,
236.1667,0.08622999999999999,,,,,,
236.8333,0.086277,,,,,,
237.5,0.086694,,,,,,
238.1667,0.086741,,,,,,
238.8333,0.087167,,,,,,
239.5,0.08717599999999999,,,,,,
240.1667,0.087649,,,,,,
240.8333,0.08771000000000001,,,,,,
241.5,0.08808500000000001,,,,,,
242.1667,0.08809900000000001,,,,,,
242.8333,0.08853,,,,,,
243.5,0.08860900000000001,,,,,,
244.1667,0.089022,,,,,,
244.8333,0.089161,,,,,,
245.5,0.08947200000000001,,,,,,
246.1667,0.08970800000000001,,,,,,
246.8333,0.08993999999999999,,,,,,
247.5,0.0902,,,,,,
248.1667,0.090404,,,,,,
248.8333,0.09083999999999999,,,,,,
249.5,0.09089499999999999,,,,,,
250.1667,0.091285,,,,,,
250.8333,0.09136799999999999,,,,,,
251.5,0.091758,,,,,,
252.1667,0.09229100000000001,,,,,,
252.8333,0.09271800000000001,,,,,,
253.5,0.09276899999999999,,,,,,
254.1667,0.093033,,,,,,
254.8333,0.093205,,,,,,
255.5,0.093636,,,,,,
256.1667,0.09371,,,,,,
256.8333,0.09412699999999999,,,,,,
257.5,0.0946,,,,,,
258.1667,0.094744,,,,,,
258.8333,0.095097,,,,,,
259.5,0.095518,,,,,,
260.1667,0.095866,,,,,,
260.8333,0.09598699999999999,,,,,,
261.5,0.096432,,,,,,
262.1667,0.09648300000000001,,,,,,
262.8333,0.09691000000000001,,,,,,
263.5,0.097253,,,,,,
264.1667,0.09733599999999999,,,,,,
264.8333,0.097378,,,,,,
265.5,0.097628,,,,,,
266.1667,0.09786,,,,,,
266.8333,0.098203,,,,,,
267.5,0.098291,,,,,,
268.1667,0.098727,,,,,,
268.8333,0.098783,,,,,,
269.5,0.099186,,,,,,
270.1667,0.099251,,,,,,
270.8333,0.099692,,,,,,
271.5,0.09972400000000001,,,,,,
272.1667,0.100151,,,,,,
272.8333,0.10042,,,,,,
273.5,0.10061500000000001,,,,,,
274.1667,0.100703,,,,,,
274.8333,0.10107799999999999,,,,,,
275.5,0.101486,,,,,,
276.1667,0.10157,,,,,,
276.8333,0.10198700000000001,,,,,,
277.5,0.10215400000000001,,,,,,
278.1667,0.10247400000000001,,,,,,
278.8333,0.10284,,,,,,
279.5,0.10310000000000001,,,,,,
280.1667,0.10340099999999999,,,,,,
280.8333,0.103865,,,,,,
281.5,0.104078,,,,,,
282.1667,0.10432000000000001,,,,,,
282.8333,0.10480600000000001,,,,,,
283.5,0.105242,,,,,,
284.1667,0.10535399999999999,,,,,,
284.8333,0.105715,,,,,,
285.5,0.106156,,,,,,
286.1667,0.10623900000000001,,,,,,
286.8333,0.10665200000000001,,,,,,
287.5,0.10665200000000001,,,,,,
288.1667,0.106991,,,,,,
288.8333,0.10711999999999999,,,,,,
289.5,0.10744999999999999,,,,,,
290.1667,0.107589,,,,,,
290.8333,0.107997,,,,,,
291.5,0.108154,,,,,,
292.1667,0.108498,,,,,,
292.8333,0.108961,,,,,,
293.5,0.10907299999999999,,,,,,
294.1667,0.10941100000000001,,,,,,
294.8333,0.10971199999999999,,,,,,
295.5,0.10988400000000001,,,,,,
296.1667,0.110343,,,,,,
296.8333,0.11043599999999999,,,,,,
297.5,0.110807,,,,,,
298.1667,0.110983,,,,,,
298.8333,0.111308,,,,,,
299.5,0.11173,,,,,,
300.1667,0.11191000000000001,,,,,,
300.8333,0.11222099999999999,,,,,,
301.5,0.112332,,,,,,
302.1667,0.112671,,,,,,
302.8333,0.11313000000000001,,,,,,
303.5,0.113306,,,,,,
304.1667,0.11360799999999999,,,,,,
304.8333,0.114062,,,,,,
305.5,0.114433,,,,,,
306.1667,0.114526,,,,,,
306.8333,0.11498900000000001,,,,,,
307.5,0.115458,,,,,,
308.1667,0.115467,,,,,,
308.8333,0.11593500000000001,,,,,,
309.5,0.11637600000000001,,,,,,
310.1667,0.116404,,,,,,
310.8333,0.116858,,,,,,
311.5,0.117262,,,,,,
312.1667,0.117378,,,,,,
312.8333,0.117772,,,,,,
313.5,0.118221,,,,,,
314.1667,0.11837400000000001,,,,,,
314.8333,0.118704,,,,,,
315.5,0.118699,,,,,,
316.1667,0.1192,,,,,,
316.8333,0.119608,,,,,,
317.5,0.11969099999999999,,,,,,
318.1667,0.12012700000000001,,,,,,
318.8333,0.12056800000000001,,,,,,
319.5,0.12099,,,,,,
320.1667,0.121045,,,,,,
320.8333,0.12166199999999999,,,,,,
321.5,0.121945,,,,,,
322.1667,0.121968,,,,,,
322.8333,0.122376,,,,,,
323.5,0.122743,,,,,,
324.1667,0.12310399999999999,,,,,,
324.8333,0.12352199999999999,,,,,,
325.5,0.123809,,,,,,
326.1667,0.124254,,,,,,
326.8333,0.124551,,,,,,
327.5,0.125112,,,,,,
328.1667,0.125205,,,,,,
328.8333,0.125534,,,,,,
329.5,0.125868,,,,,,
330.1667,0.12612299999999999,,,,,,
330.8333,0.126605,,,,,,
331.5,0.12705,,,,,,
332.1667,0.12751400000000002,,,,,,
332.8333,0.127857,,,,,,
333.5,0.128418,,,,,,
334.1667,0.128808,,,,,,
334.8333,0.128896,,,,,,
335.5,0.128914,,,,,,
336.1667,0.12936,,,,,,
336.8333,0.129364,,,,,,
337.5,0.129837,,,,,,
338.1667,0.130185,,,,,,
338.8333,0.130408,,,,,,
339.5,0.13076000000000002,,,,,,
340.1667,0.131201,,,,,,
340.8333,0.131354,,,,,,
341.5,0.131711,,,,,,
342.1667,0.132146,,,,,,
342.8333,0.132517,,,,,,
343.5,0.13261,,,,,,
344.1667,0.133079,,,,,,
344.8333,0.133658,,,,,,
345.5,0.135379,,,,,,
346.1667,0.136185,,,,,,
346.8333,0.13632,,,,,,
347.5,0.136992,,,,,,
348.1667,0.137298,,,,,,
348.8333,0.137706,,,,,,
349.5,0.13817000000000002,,,,,,
350.1667,0.138666,,,,,,
350.8333,0.139088,,,,,,
351.5,0.139492,,,,,,
352.1667,0.139825,,,,,,
352.8333,0.14009,,,,,,
353.5,0.140516,,,,,,
354.1667,0.14099399999999998,,,,,,
354.8333,0.141509,,,,,,
355.5,0.14197200000000001,,,,,,
356.1667,0.142362,,,,,,
356.8333,0.142668,,,,,,
357.5,0.142895,,,,,,
358.1667,0.143285,,,,,,
358.8333,0.14373,,,,,,
359.5,0.143929,,,,,,
360.1667,0.144212,,,,,,
360.8333,0.144449,,,,,,
361.5,0.14475,,,,,,
362.1667,0.145126,,,,,,
362.8333,0.145599,,,,,,
363.5,0.145603,,,,,,
364.1667,0.146099,,,,,,
364.8333,0.146062,,,,,,
365.5,0.14696199999999998,,,,,,
366.1667,0.147305,,,,,,
366.8333,0.147528,,,,,,
367.5,0.147912,,,,,,
368.1667,0.148381,,,,,,
368.8333,0.148844,,,,,,
369.5,0.14928,,,,,,
370.1667,0.149637,,,,,,
370.8333,0.149763,,,,,,
371.5,0.150551,,,,,,
372.1667,0.150718,,,,,,
372.8333,0.151195,,,,,,
373.5,0.151613,,,,,,
374.1667,0.15207700000000002,,,,,,
374.8333,0.152489,,,,,,
375.5,0.15277200000000002,,,,,,
376.1667,0.153203,,,,,,
376.8333,0.153477,,,,,,
377.5,0.153941,,,,,,
378.1667,0.154409,,,,,,
378.8333,0.154859,,,,,,
379.5,0.155327,,,,,,
380.1667,0.155424,,,,,,
380.8333,0.155967,,,,,,
381.5,0.15626400000000001,,,,,,
382.1667,0.156741,,,,,,
382.8333,0.157187,,,,,,
383.5,0.157632,,,,,,
384.1667,0.158109,,,,,,
384.8333,0.158378,,,,,,
385.5,0.158582,,,,,,
386.1667,0.159055,,,,,,
386.8333,0.1595,,,,,,
387.5,0.159992,,,,,,
388.1667,0.16043700000000002,,,,,,
388.8333,0.160887,,,,,,
389.5,0.161249,,,,,,
390.1667,0.161582,,,,,,
390.8333,0.162144,,,,,,
391.5,0.162352,,,,,,
392.1667,0.162821,,,,,,
392.8333,0.163219,,,,,,
393.5,0.163678,,,,,,
394.1667,0.164165,,,,,,
394.8333,0.164606,,,,,,
395.5,0.16507000000000002,,,,,,
396.1667,0.165533,,,,,,
396.8333,0.16595500000000002,,,,,,
397.5,0.16639600000000002,,,,,,
398.1667,0.16679,,,,,,
398.8333,0.167207,,,,,,
399.5,0.167578,,,,,,
400.1667,0.168172,,,,,,
400.8333,0.16876100000000002,,,,,,
401.5,0.16922399999999999,,,,,,
402.1667,0.16971599999999998,,,,,,
402.8333,0.170166,,,,,,
403.5,0.170671,,,,,,
404.1667,0.171107,,,,,,
404.8333,0.17157499999999998,,,,,,
405.5,0.172197,,,,,,
406.1667,0.17258199999999999,,,,,,
406.8333,0.17304099999999997,,,,,,
407.5,0.173421,,,,,,
408.1667,0.173885,,,,,,
408.8333,0.174195,,,,,,
409.5,0.17467300000000002,,,,,,
410.1667,0.17522500000000002,,,,,,
410.8333,0.175596,,,,,,
411.5,0.17613800000000002,,,,,,
412.1667,0.176644,,,,,,
412.8333,0.177117,,,,,,
413.5,0.177576,,,,,,
414.1667,0.178067,,,,,,
414.8333,0.17853100000000002,,,,,,
415.5,0.17901299999999998,,,,,,
416.1667,0.17944400000000002,,,,,,
416.8333,0.17995,,,,,,
417.5,0.180409,,,,,,
418.1667,0.18118800000000002,,,,,,
418.8333,0.181536,,,,,,
419.5,0.18218900000000002,,,,,,
420.1667,0.182676,,,,,,
420.8333,0.183163,,,,,,
421.5,0.183646,,,,,,
422.1667,0.18418299999999999,,,,,,
422.8333,0.18468900000000002,,,,,,
423.5,0.18544,,,,,,
424.1667,0.185927,,,,,,
424.8333,0.186405,,,,,,
425.5,0.186929,,,,,,
426.1667,0.187786,,,,,,
426.8333,0.18827300000000002,,,,,,
427.5,0.18898700000000002,,,,,,
428.1667,0.189637,,,,,,
428.8333,0.190123,,,,,,
429.5,0.190643,,,,,,
430.1667,0.191491,,,,,,
430.8333,0.19197399999999998,,,,,,
431.5,0.192456,,,,,,
432.1667,0.192924,,,,,,
432.8333,0.193416,,,,,,
433.5,0.19422699999999998,,,,,,
434.1667,0.194742,,,,,,
434.8333,0.195215,,,,,,
435.5,0.196022,,,,,,
436.1667,0.196615,,,,,,
436.8333,0.19727799999999998,,,,,,
437.5,0.19799299999999997,,,,,,
438.1667,0.198549,,,,,,
438.8333,0.199374,,,,,,
439.5,0.199852,,,,,,
440.1667,0.20073799999999997,,,,,,
440.8333,0.201266,,,,,,
441.5,0.202055,,,,,,
442.1667,0.20264800000000002,,,,,,
442.8333,0.20354299999999997,,,,,,
443.5,0.20401599999999998,,,,,,
444.1667,0.20480399999999999,,,,,,
444.8333,0.20542100000000002,,,,,,
445.5,0.20616299999999999,,,,,,
446.1667,0.206831,,,,,,
446.8333,0.207684,,,,,,
447.5,0.20829599999999998,,,,,,
448.1667,0.209145,,,,,,
448.8333,0.210058,,,,,,
449.5,0.21098099999999997,,,,,,
450.1667,0.211899,,,,,,
450.8333,0.21282199999999998,,,,,,
451.5,0.213754,,,,,,
452.1667,0.214681,,,,,,
452.8333,0.21559,,,,,,
453.5,0.216476,,,,,,
454.1667,0.217343,,,,,,
454.8333,0.21837700000000002,,,,,,
455.5,0.21928999999999998,,,,,,
456.1667,0.220236,,,,,,
456.8333,0.221173,,,,,,
457.5,0.22210999999999997,,,,,,
458.1667,0.223195,,,,,,
458.8333,0.224428,,,,,,
459.5,0.22578199999999998,,,,,,
460.1667,0.226821,,,,,,
460.8333,0.22814299999999998,,,,,,
461.5,0.229515,,,,,,
462.1667,0.23092500000000002,,,,,,
462.8333,0.23243200000000003,,,,,,
463.5,0.23417100000000002,,,,,,
464.1667,0.23645700000000003,,,,,,
464.8333,0.239967,,,,,,
465.2,0.4,,,,,,

File: myoptmat/scripts/data/creep/kaeri_2/AirBase_950_35_a.csv
time,strain,temperature,stress,type,state,form,process,medium,title,youngs,poissons
0,0,950,35,creep,Ruptured,Plate,Base,Air,AirBase_950_35_a,144000,0.3
0,0.0,,,,,,
0.0367,2.8e-05,,,,,,
0.0375,2.8e-05,,,,,,
0.0383,4.6e-05,,,,,,
0.0392,1.4e-05,,,,,,
0.04,4.6e-05,,,,,,
0.0408,5.6e-05,,,,,,
0.0417,8.3e-05,,,,,,
0.0425,5.1000000000000006e-05,,,,,,
0.0433,4.2e-05,,,,,,
0.0442,3.2e-05,,,,,,
0.045,5.6e-05,,,,,,
0.0458,7.400000000000001e-05,,,,,,
0.0467,7.000000000000001e-05,,,,,,
0.0475,8.3e-05,,,,,,
0.0483,8.3e-05,,,,,,
0.0492,9.3e-05,,,,,,
0.05,7.900000000000001e-05,,,,,,
0.0508,0.00010200000000000001,,,,,,
0.0517,0.000121,,,,,,
0.0525,0.000125,,,,,,
0.0533,0.000121,,,,,,
0.0542,0.000111,,,,,,
0.055,0.000111,,,,,,
0.0558,0.000111,,,,,,
0.0567,0.000121,,,,,,
0.0575,0.000134,,,,,,
0.0583,0.000139,,,,,,
0.0592,0.00014800000000000002,,,,,,
0.06,0.000139,,,,,,
0.0608,0.000121,,,,,,
0.0617,9.3e-05,,,,,,
0.0625,7.400000000000001e-05,,,,,,
0.0633,7.900000000000001e-05,,,,,,
0.0642,8.3e-05,,,,,,
0.065,0.000107,,,,,,
0.0658,9.7e-05,,,,,,
0.0667,0.000107,,,,,,
0.0675,0.00010200000000000001,,,,,,
0.0683,8.800000000000001e-05,,,,,,
0.0692,0.00011599999999999999,,,,,,
0.07,0.000121,,,,,,
0.0708,0.000125,,,,,,
0.0717,0.000134,,,,,,
0.0725,0.000144,,,,,,
0.0733,0.00014800000000000002,,,,,,
0.0742,0.00010200000000000001,,,,,,
0.075,7.900000000000001e-05,,,,,,
0.0758,6e-05,,,,,,
0.0767,5.6e-05,,,,,,
0.0775,7.900000000000001e-05,,,,,,
0.0783,9.7e-05,,,,,,
0.0792,0.00013,,,,,,
0.08,0.000167,,,,,,
0.0808,0.00020400000000000003,,,,,,
0.0817,0.000223,,,,,,
0.0825,0.00023199999999999997,,,,,,
0.0833,0.00020899999999999998,,,,,,
0.0842,0.00020400000000000003,,,,,,
0.085,0.000213,,,,,,
0.0858,0.00021799999999999999,,,,,,
0.0867,0.000213,,,,,,
0.0875,0.00020899999999999998,,,,,,
0.0883,0.00021799999999999999,,,,,,
0.0892,0.00021799999999999999,,,,,,
0.09,0.00022700000000000002,,,,,,
0.0908,0.000199,,,,,,
0.0917,0.000185,,,,,,
0.0925,0.000181,,,,,,
0.0933,0.000181,,,,,,
0.0942,0.000185,,,,,,
0.095,0.000223,,,,,,
0.0958,0.000213,,,,,,
0.0967,0.00020899999999999998,,,,,,
0.0975,0.00020400000000000003,,,,,,
0.0983,0.000185,,,,,,
0.0992,0.00018999999999999998,,,,,,
0.1,0.00018999999999999998,,,,,,
0.1008,0.00018999999999999998,,,,,,
0.1017,0.000185,,,,,,
0.1025,0.000181,,,,,,
0.1033,0.00018999999999999998,,,,,,
0.1042,0.000185,,,,,,
0.105,0.000195,,,,,,
0.1058,0.00020400000000000003,,,,,,
0.1067,0.00020899999999999998,,,,,,
0.1075,0.00018999999999999998,,,,,,
0.1083,0.000199,,,,,,
0.1092,0.00020899999999999998,,,,,,
0.11,0.000223,,,,,,
0.1108,0.00025,,,,,,
0.1117,0.000264,,,,,,
0.1125,0.00026,,,,,,
0.1133,0.000283,,,,,,
0.1142,0.000269,,,,,,
0.115,0.000264,,,,,,
0.1158,0.000274,,,,,,
0.1167,0.000264,,,,,,
0.1175,0.000287,,,,,,
0.1183,0.000278,,,,,,
0.1192,0.00025,,,,,,
0.12,0.000278,,,,,,
0.1208,0.00025499999999999996,,,,,,
0.1217,0.000264,,,,,,
0.1225,0.000283,,,,,,
0.1233,0.000292,,,,,,
0.1242,0.000306,,,,,,
0.125,0.000283,,,,,,
0.1258,0.00025499999999999996,,,,,,
0.1267,0.000236,,,,,,
0.1275,0.00026,,,,,,
0.1283,0.000278,,,,,,
0.1292,0.000297,,,,,,
0.13,0.000292,,,,,,
0.1308,0.000287,,,,,,
0.1317,0.000278,,,,,,
0.1325,0.000278,,,,,,
0.1333,0.000274,,,,,,
0.1342,0.000306,,,,,,
0.135,0.00035200000000000005,,,,,,
0.1358,0.000385,,,,,,
0.1367,0.000385,,,,,,
0.1375,0.00039,,,,,,
0.1383,0.00039,,,,,,
0.1392,0.000417,,,,,,
0.14,0.000441,,,,,,
0.1408,0.000413,,,,,,
0.1417,0.00040300000000000004,,,,,,
0.1425,0.000427,,,,,,
0.1433,0.000422,,,,,,
0.1442,0.00045,,,,,,
0.145,0.000422,,,,,,
0.1458,0.000417,,,,,,
0.1467,0.00043599999999999997,,,,,,
0.1475,0.00046399999999999995,,,,,,
0.1483,0.000492,,,,,,
0.1492,0.0005290000000000001,,,,,,
0.15,0.000538,,,,,,
0.1508,0.000547,,,,,,
0.1517,0.000561,,,,,,
0.1525,0.000543,,,,,,
0.1533,0.000561,,,,,,
0.1542,0.000547,,,,,,
0.155,0.0005290000000000001,,,,,,
0.1558,0.0005149999999999999,,,,,,
0.1567,0.000482,,,,,,
0.1575,0.000492,,,,,,
0.1583,0.000552,,,,,,
0.1592,0.000575,,,,,,
0.16,0.000589,,,,,,
0.1608,0.000552,,,,,,
0.1617,0.000519,,,,,,
0.1625,0.0005099999999999999,,,,,,
0.1633,0.0005290000000000001,,,,,,
0.1642,0.000561,,,,,,
0.165,0.000561,,,,,,
0.1658,0.000556,,,,,,
0.1667,0.000556,,,,,,
0.1833,0.000631,,,,,,
0.2,0.000631,,,,,,
0.2167,0.00064,,,,,,
0.2333,0.00064,,,,,,
0.25,0.000658,,,,,,
0.2667,0.000802,,,,,,
0.2833,0.000774,,,,,,
0.3,0.0009180000000000001,,,,,,
0.3167,0.001039,,,,,,
0.3333,0.00108,,,,,,
0.35,0.00108,,,,,,
0.3667,0.001113,,,,,,
0.3833,0.001108,,,,,,
0.4,0.001094,,,,,,
0.4167,0.001094,,,,,,
0.4333,0.001094,,,,,,
0.45,0.001099,,,,,,
0.4667,0.001099,,,,,,
0.4833,0.001099,,,,,,
0.5,0.001104,,,,,,
0.5167,0.001108,,,,,,
0.5333,0.001113,,,,,,
0.55,0.001113,,,,,,
0.5667,0.001155,,,,,,
0.5833,0.001131,,,,,,
0.6,0.001164,,,,,,
0.6167,0.001178,,,,,,
0.6333,0.0012889999999999998,,,,,,
0.65,0.001322,,,,,,
0.6667,0.001266,,,,,,
0.6833,0.0012839999999999998,,,,,,
0.7,0.001335,,,,,,
0.7167,0.001368,,,,,,
0.7333,0.0014000000000000002,,,,,,
0.75,0.00153,,,,,,
0.7667,0.001433,,,,,,
0.7833,0.001502,,,,,,
0.8,0.0015160000000000002,,,,,,
0.8167,0.001567,,,,,,
0.8333,0.001535,,,,,,
0.85,0.001553,,,,,,
0.8667,0.001544,,,,,,
0.8833,0.001558,,,,,,
0.9,0.001563,,,,,,
0.9167,0.001558,,,,,,
0.9333,0.001567,,,,,,
0.95,0.001563,,,,,,
0.9667,0.001563,,,,,,
0.9833,0.001558,,,,,,
1,0.001567,,,,,,
1.0167,0.001563,,,,,,
1.0333,0.001572,,,,,,
1.05,0.001567,,,,,,
1.0667,0.001581,,,,,,
1.0833,0.001567,,,,,,
1.1,0.001591,,,,,,
1.1167,0.0016,,,,,,
1.1333,0.00166,,,,,,
1.15,0.001683,,,,,,
1.1667,0.0016420000000000002,,,,,,
1.5,0.00198,,,,,,
1.8333,0.002026,,,,,,
2.1667,0.002221,,,,,,
2.5,0.002096,,,,,,
2.8333,0.0024720000000000002,,,,,,
3.1667,0.002805,,,,,,
3.5,0.002926,,,,,,
3.8333,0.002963,,,,,,
4.1667,0.002968,,,,,,
4.5,0.003394,,,,,,
4.8333,0.003413,,,,,,
5.1667,0.003877,,,,,,
5.5,0.003881,,,,,,
5.8333,0.0040160000000000005,,,,,,
6.1667,0.004345,,,,,,
6.5,0.0043630000000000006,,,,,,
6.8333,0.00454,,,,,,
7.1667,0.004809,,,,,,
7.5,0.004874,,,,,,
7.8333,0.005263,,,,,,
8.1667,0.005555,,,,,,
8.5,0.005731000000000001,,,,,,
8.8333,0.006121,,,,,,
9.1667,0.0062,,,,,,
9.5,0.006645,,,,,,
9.8333,0.006663,,,,,,
10.1667,0.007109,,,,,,
10.5,0.0071460000000000004,,,,,,
10.8333,0.0076,,,,,,
11.1667,0.007976,,,,,,
11.5,0.008055,,,,,,
11.8333,0.008453,,,,,,
12.1667,0.008671,,,,,,
12.5,0.008973,,,,,,
12.8333,0.009223,,,,,,
13.1667,0.009500999999999999,,,,,,
13.5,0.009899999999999999,,,,,,
13.8333,0.010145999999999999,,,,,,
14.1667,0.010373,,,,,,
14.5,0.010832,,,,,,
14.8333,0.011198,,,,,,
15.1667,0.011402,,,,,,
15.5,0.011787,,,,,,
15.8333,0.012256,,,,,,
16.1667,0.012701,,,,,,
16.5,0.013086,,,,,,
16.8333,0.013173999999999998,,,,,,
17.1667,0.013637999999999999,,,,,,
17.5,0.014083000000000002,,,,,,
17.8333,0.014532,,,,,,
18.1667,0.014913000000000001,,,,,,
18.5,0.015052000000000001,,,,,,
18.8333,0.01546,,,,,,
19.1667,0.015836,,,,,,
19.5,0.01603,,,,,,
19.8333,0.01642,,,,,,
20.1667,0.016883,,,,,,
20.5,0.017329,,,,,,
20.8333,0.017644,,,,,,
21.1667,0.017828999999999998,,,,,,
21.5,0.018261,,,,,,
21.8333,0.018715,,,,,,
22.1667,0.019183,,,,,,
22.5,0.019660999999999998,,,,,,
22.8333,0.019888,,,,,,
23.1667,0.020139,,,,,,
23.5,0.020583999999999998,,,,,,
23.8333,0.021034,,,,,,
24.1667,0.021247,,,,,,
24.5,0.021525,,,,,,
24.8333,0.02197,,,,,,
25.1667,0.02242,,,,,,
25.5,0.022587000000000003,,,,,,
25.8333,0.022907,,,,,,
26.1667,0.023365999999999998,,,,,,
26.5,0.023746,,,,,,
26.8333,0.023997,,,,,,
27.1667,0.024284,,,,,,
27.5,0.024748000000000003,,,,,,
27.8333,0.025068,,,,,,
28.1667,0.025415999999999998,,,,,,
28.5,0.025689000000000003,,,,,,
28.8333,0.026143999999999997,,,,,,
29.1667,0.02644,,,,,,
29.5,0.026691,,,,,,
29.8333,0.027080000000000003,,,,,,
30.1667,0.027525,,,,,,
30.5,0.02798,,,,,,
30.8333,0.028309,,,,,,
31.1667,0.02856,,,,,,
31.5,0.028921000000000002,,,,,,
31.8333,0.029366,,,,,,
32.1667,0.029774,,,,,,
32.5,0.029908999999999998,,,,,,
32.8333,0.030322,,,,,,
33.1667,0.030748,,,,,,
33.5,0.031128,,,,,,
33.8333,0.031351,,,,,,
34.1667,0.031730999999999995,,,,,,
34.5,0.032163,,,,,,
34.8333,0.032626,,,,,,
35.1667,0.032932,,,,,,
35.5,0.033104,,,,,,
35.8333,0.033642,,,,,,
36.1667,0.034022000000000004,,,,,,
36.5,0.034425,,,,,,
36.8333,0.034792000000000003,,,,,,
37.1667,0.035112000000000004,,,,,,
37.5,0.035371,,,,,,
37.8333,0.035812,,,,,,
38.1667,0.036341,,,,,,
38.5,0.036608999999999996,,,,,,
38.8333,0.037128999999999995,,,,,,
39.1667,0.037319,,,,,,
39.5,0.037727,,,,,,
39.8333,0.038176999999999996,,,,,,
40.1667,0.038376,,,,,,
40.5,0.038701,,,,,,
40.8333,0.039137,,,,,,
41.1667,0.039605,,,,,,
41.5,0.04005499999999999,,,,,,
41.8333,0.040397999999999996,,,,,,
42.1667,0.040987,,,,,,
42.5,0.041417999999999996,,,,,,
42.8333,0.041539,,,,,,
43.1667,0.041909999999999996,,,,,,
43.5,0.042271,,,,,,
43.8333,0.042817999999999995,,,,,,
44.1667,0.043217,,,,,,
44.5,0.04331,,,,,,
44.8333,0.043769,,,,,,
45.1667,0.044204999999999994,,,,,,
45.5,0.044219,,,,,,
45.8333,0.044696,,,,,,
46.1667,0.044683,,,,,,
46.5,0.045202,,,,,,
46.8333,0.046055,,,,,,
47.1667,0.046509999999999996,,,,,,
47.5,0.046672000000000005,,,,,,
47.8333,0.047038,,,,,,
48.1667,0.047469000000000004,,,,,,
48.5,0.04816,,,,,,
48.8333,0.048415,,,,,,
49.1667,0.048879,,,,,,
49.5,0.049287,,,,,,
49.8333,0.049343000000000005,,,,,,
50.1667,0.049797,,,,,,
50.5,0.050255999999999995,,,,,,
50.8333,0.050728999999999996,,,,,,
51.1667,0.051184,,,,,,
51.5,0.051601,,,,,,
51.8333,0.051990999999999996,,,,,,
52.1667,0.052148,,,,,,
52.5,0.052579,,,,,,
52.8333,0.05302,,,,,,
53.1667,0.053076,,,,,,
53.5,0.053549,,,,,,
53.8333,0.054077,,,,,,
54.1667,0.05442,,,,,,
54.5,0.054884,,,,,,
54.8333,0.055264,,,,,,
55.1667,0.055416999999999994,,,,,,
55.5,0.05582499999999999,,,,,,
55.8333,0.056271,,,,,,
56.1667,0.056623,,,,,,
56.5,0.056832,,,,,,
56.8333,0.057203,,,,,,
57.1667,0.057671,,,,,,
57.5,0.058129999999999994,,,,,,
57.8333,0.05851,,,,,,
58.1667,0.058631,,,,,,
58.5,0.059062,,,,,,
58.8333,0.059539999999999996,,,,,,
59.1667,0.059976,,,,,,
59.5,0.060221,,,,,,
59.8333,0.060555000000000005,,,,,,
60.1667,0.060917000000000006,,,,,,
60.5,0.06139,,,,,,
60.8333,0.061835,,,,,,
61.1667,0.062317,,,,,,
61.5,0.062466,,,,,,
61.8333,0.06279,,,,,,
62.1667,0.063231,,,,,,
62.5,0.06367099999999999,,,,,,
62.8333,0.063759,,,,,,
63.1667,0.064177,,,,,,
63.5,0.064636,,,,,,
63.8333,0.065099,,,,,,
64.1667,0.065554,,,,,,
64.5,0.066022,,,,,,
64.8333,0.066203,,,,,,
65.1667,0.066518,,,,,,
65.5,0.06694,,,,,,
65.8333,0.067404,,,,,,
66.1667,0.067849,,,,,,
66.5,0.068308,,,,,,
66.8333,0.068665,,,,,,
67.1667,0.0688,,,,,,
67.5,0.06918,,,,,,
67.8333,0.069737,,,,,,
68.1667,0.07018200000000001,,,,,,
68.5,0.070659,,,,,,
68.8333,0.071118,,,,,,
69.1667,0.07158199999999999,,,,,,
69.5,0.072018,,,,,,
69.8333,0.072463,,,,,,
70.1667,0.072523,,,,,,
70.5,0.072876,,,,,,
70.8333,0.073228,,,,,,
71.1667,0.073882,,,,,,
71.5,0.074197,,,,,,
71.8333,0.07436,,,,,,
72.1667,0.07481900000000001,,,,,,
72.5,0.074935,,,,,,
72.8333,0.07532,,,,,,
73.1667,0.075686,,,,,,
73.5,0.07621,,,,,,
73.8333,0.07634,,,,,,
74.1667,0.07672,,,,,,
74.5,0.077151,,,,,,
74.8333,0.077527,,,,,,
75.1667,0.078074,,,,,,
75.5,0.078153,,,,,,
75.8333,0.078533,,,,,,
76.1667,0.07900599999999999,,,,,,
76.5,0.07947,,,,,,
76.8333,0.079924,,,,,,
77.1667,0.079952,,,,,,
77.5,0.08041999999999999,,,,,,
77.8333,0.080402,,,,,,
78.1667,0.081209,,,,,,
78.5,0.08132,,,,,,
78.8333,0.081765,,,,,,
79.1667,0.082219,,,,,,
79.5,0.082317,,,,,,
79.8333,0.083147,,,,,,
80.1667,0.08341100000000001,,,,,,
80.5,0.08375,,,,,,
80.8333,0.084339,,,,,,
81.1667,0.08455700000000001,,,,,,
81.5,0.084566,,,,,,
81.8333,0.08547,,,,,,
82.1667,0.08553000000000001,,,,,,
82.5,0.085957,,,,,,
82.8333,0.08598900000000001,,,,,,
83.1667,0.086977,,,,,,
83.5,0.087348,,,,,,
83.8333,0.087793,,,,,,
84.1667,0.08826200000000001,,,,,,
84.5,0.08833600000000001,,,,,,
84.8333,0.088285,,,,,,
85.1667,0.08916600000000001,,,,,,
85.5,0.08929999999999999,,,,,,
85.8333,0.089634,,,,,,
86.1667,0.09023199999999999,,,,,,
86.5,0.090585,,,,,,
86.8333,0.091021,,,,,,
87.1667,0.091354,,,,,,
87.5,0.091721,,,,,,
87.8333,0.092041,,,,,,
88.1667,0.09245799999999998,,,,,,
88.5,0.092917,,,,,,
88.8333,0.093353,,,,,,
89.1667,0.093761,,,,,,
89.5,0.09421099999999999,,,,,,
89.8333,0.09444699999999999,,,,,,
90.1667,0.09476699999999999,,,,,,
90.5,0.09519399999999999,,,,,,
90.8333,0.095579,,,,,,
91.1667,0.095982,,,,,,
91.5,0.096288,,,,,,
91.8333,0.096631,,,,,,
92.1667,0.097081,,,,,,
92.5,0.09754,,,,,,
92.8333,0.09794800000000001,,,,,,
93.1667,0.09818500000000001,,,,,,
93.5,0.09849500000000001,,,,,,
93.8333,0.09901,,,,,,
94.1667,0.099414,,,,,,
94.5,0.099863,,,,,,
94.8333,0.100336,,,,,,
95.1667,0.10067500000000001,,,,,,
95.5,0.10081899999999999,,,,,,
95.8333,0.101278,,,,,,
96.1667,0.101714,,,,,,
96.5,0.102163,,,,,,
96.8333,0.102599,,,,,,
97.1667,0.10291,,,,,,
97.5,0.103123,,,,,,
97.8333,0.103573,,,,,,
98.1667,0.104046,,,,,,
98.5,0.10448700000000001,,,,,,
98.8333,0.104779,,,,,,
99.1667,0.10509399999999999,,,,,,
99.5,0.105442,,,,,,
99.8333,0.105901,,,,,,
100.1667,0.10636,,,,,,
100.5,0.106791,,,,,,
100.8333,0.107218,,,,,,
101.1667,0.107292,,,,,,
101.5,0.107765,,,,,,
101.8333,0.108205,,,,,,
102.1667,0.10866899999999999,,,,,,
102.5,0.10900800000000001,,,,,,
102.8333,0.10947599999999999,,,,,,
103.1667,0.10964299999999999,,,,,,
103.5,0.11011100000000001,,,,,,
103.8333,0.11053800000000001,,,,,,
104.1667,0.110978,,,,,,
104.5,0.111428,,,,,,
104.8333,0.111637,,,,,,
105.1667,0.11196099999999999,,,,,,
105.5,0.11242100000000001,,,,,,
105.8333,0.112847,,,,,,
106.1667,0.113306,,,,,,
106.5,0.113775,,,,,,
106.8333,0.11404299999999999,,,,,,
107.1667,0.11434,,,,,,
107.5,0.11473000000000001,,,,,,
107.8333,0.11517,,,,,,
108.1667,0.11562900000000001,,,,,,
108.5,0.116079,,,,,,
108.8333,0.116487,,,,,,
109.1667,0.116905,,,,,,
109.5,0.117058,,,,,,
109.8333,0.11759499999999999,,,,,,
110.1667,0.117994,,,,,,
110.5,0.118439,,,,,,
110.8333,0.118889,,,,,,
111.1667,0.119344,,,,,,
111.5,0.11980299999999999,,,,,,
111.8333,0.120243,,,,,,
112.1667,0.120498,,,,,,
112.5,0.120832,,,,,,
112.8333,0.121338,,,,,,
113.1667,0.12180099999999999,,,,,,
113.5,0.12212999999999999,,,,,,
113.8333,0.122585,,,,,,
114.1667,0.12304399999999999,,,,,,
114.5,0.123299,,,,,,
114.8333,0.123902,,,,,,
115.1667,0.124245,,,,,,
115.5,0.124532,,,,,,
115.8333,0.124931,,,,,,
116.1667,0.12539,,,,,,
116.5,0.12584,,,,,,
116.8333,0.126304,,,,,,
117.1667,0.126758,,,,,,
117.5,0.127217,,,,,,
117.8333,0.127686,,,,,,
118.1667,0.128061,,,,,,
118.5,0.128386,,,,,,
118.8333,0.128738,,,,,,
119.1667,0.129137,,,,,,
119.5,0.12959099999999998,,,,,,
119.8333,0.13000899999999999,,,,,,
120.1667,0.130463,,,,,,
120.5,0.130932,,,,,,
120.8333,0.13139099999999998,,,,,,
121.1667,0.13186799999999999,,,,,,
121.5,0.132146,,,,,,
121.8333,0.132893,,,,,,
122.1667,0.133041,,,,,,
122.5,0.133338,,,,,,
122.8333,0.13373200000000002,,,,,,
123.1667,0.134187,,,,,,
123.5,0.134641,,,,,,
123.8333,0.135128,,,,,,
124.1667,0.135578,,,,,,
124.5,0.136037,,,,,,
124.8333,0.136426,,,,,,
125.1667,0.136797,,,,,,
125.5,0.137052,,,,,,
125.8333,0.137567,,,,,,
126.1667,0.13798,,,,,,
126.5,0.138365,,,,,,
126.8333,0.138824,,,,,,
127.1667,0.139343,,,,,,
127.5,0.139779,,,,,,
127.8333,0.140206,,,,,,
128.1667,0.140679,,,,,,
128.5,0.14113799999999999,,,,,,
128.8333,0.141694,,,,,,
129.1667,0.142093,,,,,,
129.5,0.142543,,,,,,
129.8333,0.143016,,,,,,
130.1667,0.14347,,,,,,
130.5,0.143938,,,,,,
130.8333,0.14438399999999998,,,,,,
131.1667,0.144847,,,,,,
131.5,0.145311,,,,,,
131.8333,0.145784,,,,,,
132.1667,0.146243,,,,,,
132.5,0.146721,,,,,,
132.8333,0.147157,,,,,,
133.1667,0.14763,,,,,,
133.5,0.148093,,,,,,
133.8333,0.148566,,,,,,
134.1667,0.149025,,,,,,
134.5,0.14949400000000002,,,,,,
134.8333,0.14994300000000002,,,,,,
135.1667,0.150416,,,,,,
135.5,0.150876,,,,,,
135.8333,0.151348,,,,,,
136.1667,0.15181699999999998,,,,,,
136.5,0.152281,,,,,,
136.8333,0.152749,,,,,,
137.1667,0.153175,,,,,,
137.5,0.153639,,,,,,
137.8333,0.154117,,,,,,
138.1667,0.154613,,,,,,
138.5,0.155067,,,,,,
138.8333,0.15559599999999998,,,,,,
139.1667,0.156074,,,,,,
139.5,0.156449,,,,,,
139.8333,0.156922,,,,,,
140.1667,0.157386,,,,,,
140.5,0.157901,,,,,,
140.8333,0.15848,,,,,,
141.1667,0.158874,,,,,,
141.5,0.159366,,,,,,
141.8333,0.15983,,,,,,
142.1667,0.160256,,,,,,
142.5,0.160627,,,,,,
142.8333,0.1613,,,,,,
143.1667,0.16166599999999998,,,,,,
143.5,0.16238499999999997,,,,,,
143.8333,0.162909,,,,,,
144.1667,0.163326,,,,,,
144.5,0.163836,,,,,,
144.8333,0.16430399999999998,,,,,,
145.1667,0.164773,,,,,,
145.5,0.165246,,,,,,
145.8333,0.165714,,,,,,
146.1667,0.16617300000000002,,,,,,
146.5,0.166646,,,,,,
146.8333,0.167133,,,,,,
147.1667,0.167592,,,,,,
147.5,0.168135,,,,,,
147.8333,0.168821,,,,,,
148.1667,0.169349,,,,,,
148.5,0.169836,,,,,,
148.8333,0.17037,,,,,,
149.1667,0.170806,,,,,,
149.5,0.17127900000000001,,,,,,
149.8333,0.17174199999999998,,,,,,
150.1667,0.17223400000000003,,,,,,
150.5,0.17273,,,,,,
150.8333,0.173235,,,,,,
151.1667,0.173894,,,,,,
151.5,0.17447800000000002,,,,,,
151.8333,0.174974,,,,,,
152.1667,0.175443,,,,,,
152.5,0.175911,,,,,,
152.8333,0.176384,,,,,,
153.1667,0.176931,,,,,,
153.5,0.177506,,,,,,
153.8333,0.178086,,,,,,
154.1667,0.178633,,,,,,
154.5,0.179157,,,,,,
154.8333,0.17962499999999998,,,,,,
155.1667,0.180103,,,,,,
155.5,0.18059,,,,,,
155.8333,0.181202,,,,,,
156.1667,0.181805,,,,,,
156.5,0.18239799999999998,,,,,,
156.8333,0.182866,,,,,,
157.1667,0.183367,,,,,,
157.5,0.183998,,,,,,
157.8333,0.184698,,,,,,
158.1667,0.185194,,,,,,
158.5,0.185658,,,,,,
158.8333,0.186307,,,,,,
159.1667,0.18698,,,,,,
159.5,0.187504,,,,,,
159.8333,0.187981,,,,,,
160.1667,0.188723,,,,,,
160.5,0.189358,,,,,,
160.8333,0.189864,,,,,,
161.1667,0.190643,,,,,,
161.5,0.191218,,,,,,
161.8333,0.19170500000000001,,,,,,
162.1667,0.192549,,,,,,
162.5,0.193077,,,,,,
162.8333,0.19356,,,,,,
163.1667,0.194162,,,,,,
163.5,0.194918,,,,,,
163.8333,0.19539600000000001,,,,,,
164.1667,0.19591999999999998,,,,,,
164.5,0.196768,,,,,,
164.8333,0.197251,,,,,,
165.1667,0.19789500000000002,,,,,,
165.5,0.198646,,,,,,
165.8333,0.19916599999999998,,,,,,
166.1667,0.200014,,,,,,
166.5,0.200501,,,,,,
166.8333,0.20113199999999998,,,,,,
167.1667,0.201874,,,,,,
167.5,0.202361,,,,,,
167.8333,0.20316299999999998,,,,,,
168.1667,0.203576,,,,,,
168.5,0.204206,,,,,,
168.8333,0.20475300000000002,,,,,,
169.1667,0.205597,,,,,,
169.5,0.20640899999999998,,,,,,
169.8333,0.20698799999999998,,,,,,
170.1667,0.207633,,,,,,
170.5,0.20837,,,,,,
170.8333,0.208927,,,,,,
171.1667,0.20976099999999998,,,,,,
171.5,0.210244,,,,,,
171.8333,0.21110600000000002,,,,,,
172.1667,0.21162099999999998,,,,,,
172.5,0.21246500000000001,,,,,,
172.8333,0.213021,,,,,,
173.1667,0.21392499999999998,,,,,,
173.5,0.214449,,,,,,
173.8333,0.215303,,,,,,
174.1667,0.215808,,,,,,
174.5,0.216661,,,,,,
174.8333,0.217213,,,,,,
175.1667,0.218108,,,,,,
175.5,0.21869700000000003,,,,,,
175.8333,0.219499,,,,,,
176.1667,0.220338,,,,,,
176.5,0.22090900000000002,,,,,,
176.8333,0.221818,,,,,,
177.1667,0.22260100000000002,,,,,,
177.5,0.223274,,,,,,
177.8333,0.22415,,,,,,
178.1667,0.225064,,,,,,
178.5,0.225657,,,,,,
178.8333,0.22645900000000002,,,,,,
179.1667,0.227382,,,,,,
179.5,0.228272,,,,,,
179.8333,0.229089,,,,,,
180.1667,0.229803,,,,,,
180.5,0.230628,,,,,,
180.8333,0.23156,,,,,,
181.1667,0.232362,,,,,,
181.5,0.233095,,,,,,
181.8333,0.233925,,,,,,
182.1667,0.234801,,,,,,
182.5,0.235729,,,,,,
182.8333,0.236661,,,,,,
183.1667,0.23755099999999998,,,,,,
183.5,0.238446,,,,,,
183.8333,0.239336,,,,,,
184.1667,0.240282,,,,,,
184.5,0.24107099999999998,,,,,,
184.8333,0.241896,,,,,,
185.1667,0.242819,,,,,,
185.5,0.24388500000000002,,,,,,
185.8333,0.244924,,,,,,
186.1667,0.245865,,,,,,
186.5,0.24684799999999998,,,,,,
186.8333,0.24779,,,,,,
187.1667,0.24870799999999998,,,,,,
187.5,0.249635,,,,,,
187.8333,0.250577,,,,,,
188.1667,0.251495,,,,,,
188.5,0.252482,,,,,,
188.8333,0.253456,,,,,,
189.1667,0.254708,,,,,,
189.5,0.255677,,,,,,
189.8333,0.256656,,,,,,
190.1667,0.257959,,,,,,
190.5,0.258919,,,,,,
190.8333,0.259865,,,,,,
191.1667,0.26114,,,,,,
191.5,0.26216,,,,,,
191.8333,0.263231,,,,,,
192.1667,0.264478,,,,,,
192.5,0.265434,,,,,,
192.8333,0.266783,,,,,,
193.1667,0.26773399999999997,,,,,,
193.5,0.269106,,,,,,
193.8333,0.270094,,,,,,
194.1667,0.271434,,,,,,
194.5,0.272431,,,,,,
194.8333,0.27375299999999997,,,,,,
195.1667,0.274995,,,,,,
195.5,0.276117,,,,,,
195.8333,0.277467,,,,,,
196.1667,0.27884899999999996,,,,,,
196.5,0.280212,,,,,,
196.8333,0.281482,,,,,,
197.1667,0.282762,,,,,,
197.5,0.284158,,,,,,
197.8333,0.285767,,,,,,
198.1667,0.287195,,,,,,
198.5,0.28859999999999997,,,,,,
198.8333,0.290005,,,,,,
199.1667,0.291522,,,,,,
199.5,0.293242,,,,,,
199.8333,0.29462900000000003,,,,,,
200.1667,0.29619599999999996,,,,,,
200.5,0.29786999999999997,,,,,,
200.8333,0.29928899999999997,,,,,,
201.1667,0.30113,,,,,,
201.5,0.302609,,,,,,
201.8333,0.304362,,,,,,
202.1667,0.306203,,,,,,
202.5,0.307798,,,,,,
202.8333,0.309546,,,,,,
203.1667,0.31134,,,,,,
203.5,0.313195,,,,,,
203.8333,0.31505,,,,,,
204.1667,0.317188,,,,,,
204.5,0.319191,,,,,,
204.8333,0.321055,,,,,,
205.1667,0.323128,,,,,,
205.5,0.32522799999999996,,,,,,
205.8333,0.327408,,,,,,
206.1667,0.329411,,,,,,
206.5,0.33173,,,,,,
206.8333,0.334043,,,,,,
207.1667,0.33636200000000005,,,,,,
207.5,0.338866,,,,,,
207.8333,0.341328,,,,,,
208.1667,0.343772,,,,,,
208.5,0.346216,,,,,,
208.8333,0.348887,,,,,,
209.1667,0.35166,,,,,,
209.5,0.35444600000000004,,,,,,
209.8333,0.35723799999999994,,,,,,
210.1667,0.36046999999999996,,,,,,
210.5,0.363683,,,,,,
210.8333,0.36666,,,,,,
211.1667,0.370041,,,,,,
211.5,0.37339300000000003,,,,,,
211.8333,0.376718,,,,,,
212.1667,0.380409,,,,,,
212.5,0.384114,,,,,,
212.8333,0.387838,,,,,,
213.1667,0.391997,,,,,,
213.5,0.396171,,,,,,
213.8333,0.400488,,,,,,
214.1667,0.405343,,,,,,
214.5,0.410082,,,,,,
214.8333,0.415206,,,,,,
215.1667,0.420714,,,,,,
215.5,0.42631100000000005,,,,,,
215.8333,0.432344,,,,,,
216.1667,0.438855,,,,,,
216.5,0.44588,,,,,,
216.8333,0.45401800000000003,,,,,,
217.1667,0.46286499999999997,,,,,,
217.5,0.473104,,,,,,
217.8333,0.48573500000000003,,,,,,
218.1667,0.49,,,,,,
