Repository: janzenchoi/phd_code

# PhD Code

The following contains a collection of repositories I developed during my PhD candidature. I originally maintained the code on the GitHub organisation for the material modelling group at the Australian Nuclear Science and Technology Organisation (ANSTO; https://github.com/ACME-MG). However, it has now been moved to my account for storage. Please contact me at janzenchoi@yahoo.com for any questions regarding the code.

# Summary

The table below summarises these repositories.

| Repository    | Description | Documentation | Original Link |
|:-------------:|:-----------:|:-------------:|:-------------:|

File: myoptmat/scripts/data/creep/kaeri_2/HeBase_850_32_a.csv
time,strain,temperature,stress,type,state,form,process,medium,title,youngs,poissons
0,0,850,32,creep,Ruptured,Plate,Base,He,HeBase_850_32_a,153000,0.3
0,0.0,,,,,,
0.000833333,0.00025,,,,,,
0.00417,0.006999999999999999,,,,,,
0.01083,0.006999999999999999,,,,,,
0.02417,0.006999999999999999,,,,,,
0.05083,0.006999999999999999,,,,,,
0.10417,0.0080357,,,,,,
0.1575,0.0080357,,,,,,
0.96639,0.0099286,,,,,,
23.00028,0.0125,,,,,,
39.00056,0.013035699999999999,,,,,,
55.00083,0.0130714,,,,,,
71.00139,0.01325,,,,,,
87.00167,0.013428599999999999,,,,,,
103.00194,0.0134643,,,,,,
119.00222,0.0136429,,,,,,
135.00278,0.0142143,,,,,,
151.00306,0.0139286,,,,,,
167.00333,0.0139643,,,,,,
183.00361,0.0143214,,,,,,
199.00417,0.0139286,,,,,,
215.00444,0.0143929,,,,,,
231.00472,0.0143929,,,,,,
247.005,0.0143929,,,,,,
263.00556,0.0143929,,,,,,
279.00583,0.0143929,,,,,,
295.00611,0.0146786,,,,,,
311.00639,0.01525,,,,,,
327.00694,0.0157143,,,,,,
343.00722,0.0155081,,,,,,
359.0075,0.015576600000000001,,,,,,
375.00778,0.015645,,,,,,
391.00806,0.015713500000000002,,,,,,
407.00833,0.015782,,,,,,
423.00889,0.0158505,,,,,,
439.00917,0.015919000000000003,,,,,,
455.00944,0.0159874,,,,,,
471.00972,0.0160559,,,,,,
487.01,0.0161244,,,,,,
503.01028,0.0161929,,,,,,
519.01056,0.0162613,,,,,,
535.01083,0.016329800000000002,,,,,,
551.01111,0.016398299999999998,,,,,,
567.01139,0.0164668,,,,,,
583.01167,0.0165353,,,,,,
599.01194,0.0166037,,,,,,
615.01222,0.016672199999999998,,,,,,
631.0125,0.0167407,,,,,,
647.01278,0.0168092,,,,,,
663.01333,0.0168776,,,,,,
679.01361,0.0169461,,,,,,
695.01389,0.0170146,,,,,,
711.01417,0.0170831,,,,,,
727.01472,0.0171516,,,,,,
743.015,0.01722,,,,,,
759.01528,0.0172885,,,,,,
775.01556,0.017357,,,,,,
791.01583,0.0174255,,,,,,
807.01639,0.0174939,,,,,,
823.01667,0.0175624,,,,,,
839.01694,0.0176309,,,,,,
855.01722,0.0176994,,,,,,
871.01778,0.0177679,,,,,,
887.01806,0.0178363,,,,,,
903.01833,0.017904800000000002,,,,,,
927.01889,0.0180075,,,,,,
946.35222,0.0180903,,,,,,
967.68583,0.0181816,,,,,,
989.01972,0.0182729,,,,,,
1010.35333,0.0183642,,,,,,
1031.68722,0.0184555,,,,,,
1053.02083,0.018546800000000002,,,,,,
1074.35444,0.0186381,,,,,,
1095.68833,0.0187294,,,,,,
1117.02194,0.0188207,,,,,,
1138.35583,0.018911999999999998,,,,,,
1159.68944,0.0190033,,,,,,
1181.02333,0.0190946,,,,,,
1202.35694,0.0191859,,,,,,
1223.69056,0.0192772,,,,,,
1245.02444,0.0192857,,,,,,
1266.35806,0.019357100000000002,,,,,,
1287.69167,0.019357100000000002,,,,,,
1309.02556,0.019357100000000002,,,,,,
1330.35917,0.0193929,,,,,,
1351.69306,0.0199643,,,,,,
1373.02667,0.020499999999999997,,,,,,
1394.36056,0.020499999999999997,,,,,,
1415.69417,0.020499999999999997,,,,,,
1437.02778,0.020499999999999997,,,,,,
1458.36167,0.0207857,,,,,,
1479.69528,0.020857100000000003,,,,,,
1501.02889,0.020892900000000002,,,,,,
1522.36278,0.0209286,,,,,,
1543.69639,0.0213571,,,,,,
1565.03028,0.0213571,,,,,,
1586.36389,0.02175,,,,,,
1607.6975,0.02175,,,,,,
1629.03139,0.0222143,,,,,,
1650.365,0.0222143,,,,,,
1671.69861,0.022571400000000002,,,,,,
1693.0325,0.0226429,,,,,,
1714.36611,0.0227143,,,,,,
1735.69972,0.0231786,,,,,,
1757.03361,0.0232143,,,,,,
1778.36722,0.0236429,,,,,,
1799.70083,0.0236429,,,,,,
1821.03472,0.0236429,,,,,,
1842.36833,0.023678599999999998,,,,,,
1863.70222,0.0241071,,,,,,
1885.03583,0.024464299999999998,,,,,,
1906.36944,0.024821399999999997,,,,,,
1927.70333,0.024821399999999997,,,,,,
1949.03694,0.0253929,,,,,,
1970.37056,0.025428600000000003,,,,,,
1991.70444,0.0257143,,,,,,
2013.03806,0.025750000000000002,,,,,,
2034.37167,0.02625,,,,,,
2055.70556,0.026571400000000002,,,,,,
2077.03917,0.0270714,,,,,,
2098.37278,0.027642899999999998,,,,,,
2119.70639,0.0281786,,,,,,
2141.04028,0.028214299999999998,,,,,,
2162.37389,0.02825,,,,,,
2183.7075,0.02825,,,,,,
2205.04139,0.02825,,,,,,
2226.375,0.0282857,,,,,,
2247.70861,0.0286071,,,,,,
2269.0425,0.028999999999999998,,,,,,
2290.37611,0.0293214,,,,,,
2311.70972,0.0297857,,,,,,
2333.04361,0.0300714,,,,,,
2354.37722,0.030607099999999998,,,,,,
2375.71083,0.0306429,,,,,,
2397.04444,0.0306786,,,,,,
2418.37833,0.0307143,,,,,,
2439.71194,0.031107100000000002,,,,,,
2461.04556,0.0315714,,,,,,
2482.37944,0.0316071,,,,,,
2503.71306,0.0316429,,,,,,
2525.04667,0.0320357,,,,,,
2546.38056,0.0324643,,,,,,
2567.71417,0.0329643,,,,,,
2589.04778,0.033,,,,,,
2610.38139,0.033,,,,,,
2631.71528,0.0330357,,,,,,
2653.04889,0.0335,,,,,,
2674.3825,0.0335714,,,,,,
2695.71639,0.0335714,,,,,,
2717.05,0.0338929,,,,,,
2738.38361,0.034249999999999996,,,,,,
2759.7175,0.0348571,,,,,,
2781.05111,0.0348571,,,,,,
2802.38472,0.0348571,,,,,,
2823.71833,0.035607099999999996,,,,,,
2845.05222,0.0359643,,,,,,
2866.38583,0.0363929,,,,,,
2887.71944,0.036428600000000005,,,,,,
2909.05333,0.036428600000000005,,,,,,
2930.38694,0.036785700000000005,,,,,,
2951.72056,0.036785700000000005,,,,,,
2973.05444,0.0370714,,,,,,
2994.38806,0.0375,,,,,,
3015.72167,0.0375357,,,,,,
3037.05556,0.0380714,,,,,,
3058.38917,0.0384643,,,,,,
3079.72278,0.0385,,,,,,
3101.05639,0.0389643,,,,,,
3122.39028,0.0395,,,,,,
3143.72389,0.0395,,,,,,
3165.05778,0.0397857,,,,,,
3186.39139,0.0398214,,,,,,
3207.725,0.0398929,,,,,,
3229.05861,0.0399286,,,,,,
3250.3925,0.0399643,,,,,,
3271.72611,0.0399643,,,,,,
3293.05972,0.04,,,,,,
3314.39361,0.04,,,,,,
3335.72722,0.0403571,,,,,,
3357.06083,0.0407857,,,,,,
3378.39472,0.04135710000000001,,,,,,
3399.72833,0.041392899999999996,,,,,,
3421.06194,0.041392899999999996,,,,,,
3442.39583,0.0417143,,,,,,
3463.72944,0.042142900000000004,,,,,,
3485.06306,0.0426786,,,,,,
3506.39694,0.0426786,,,,,,
3527.73056,0.0431786,,,,,,
3549.06417,0.0435714,,,,,,
3570.39806,0.044000000000000004,,,,,,
3591.73167,0.044035700000000004,,,,,,
3613.06528,0.044071400000000004,,,,,,
3634.39917,0.0445714,,,,,,
3655.73278,0.0445714,,,,,,
3677.06639,0.0446071,,,,,,
3698.40028,0.044928600000000006,,,,,,
3719.73389,0.0453214,,,,,,
3741.0675,0.0458929,,,,,,
3762.40139,0.0459286,,,,,,
3783.735,0.0459286,,,,,,
3805.06861,0.04625,,,,,,
3826.4025,0.0466429,,,,,,
3847.73611,0.0466429,,,,,,
3869.07,0.0470357,,,,,,
3890.40361,0.0475714,,,,,,
3911.73722,0.04807140000000001,,,,,,
3933.07111,0.048464299999999995,,,,,,
3954.40472,0.048499999999999995,,,,,,
3975.73861,0.0485357,,,,,,
3997.07222,0.048964299999999995,,,,,,
4018.40583,0.049,,,,,,
4039.73972,0.0494643,,,,,,
4061.07333,0.049749999999999996,,,,,,
4082.40694,0.05025,,,,,,
4103.74083,0.05025,,,,,,
4125.07444,0.0506786,,,,,,
4146.40833,0.0506786,,,,,,
4167.74194,0.0511071,,,,,,
4189.07556,0.0511071,,,,,,
4210.40944,0.0516786,,,,,,
4231.74306,0.0521429,,,,,,
4253.07667,0.0525714,,,,,,
4274.41056,0.053107100000000004,,,,,,
4295.74417,0.05364289999999999,,,,,,
4317.07806,0.05364289999999999,,,,,,
4338.41167,0.0536786,,,,,,
4359.74528,0.0541786,,,,,,
4381.07917,0.0542143,,,,,,
4402.41278,0.0546786,,,,,,
4423.74667,0.0550357,,,,,,
4445.08028,0.0554643,,,,,,
4466.73917,0.0555,,,,,,
4488.07278,0.0558571,,,,,,
4509.40667,0.056392899999999996,,,,,,
4530.74028,0.056428599999999995,,,,,,
4552.07389,0.056928599999999996,,,,,,
4573.40778,0.057,,,,,,
4594.74139,0.057,,,,,,
4616.07528,0.0573929,,,,,,
4637.40889,0.0573929,,,,,,
4658.7425,0.05775,,,,,,
4680.07639,0.058321399999999995,,,,,,
4701.41,0.058357099999999995,,,,,,
4722.74389,0.0588929,,,,,,
4744.0775,0.0594286,,,,,,
4765.41139,0.059500000000000004,,,,,,
4786.745,0.059785700000000004,,,,,,
4808.07889,0.059821400000000004,,,,,,
4829.4125,0.0603214,,,,,,
4850.74639,0.0603214,,,,,,
4872.08,0.0606786,,,,,,
4893.41389,0.0611071,,,,,,
4914.7475,0.0616429,,,,,,
4936.08139,0.0620714,,,,,,
4957.415,0.0621071,,,,,,
4978.74889,0.0626429,,,,,,
5000.0825,0.0626429,,,,,,
5021.41639,0.0630714,,,,,,
5042.75,0.0635,,,,,,
5064.08389,0.0639286,,,,,,
5085.41778,0.0643571,,,,,,
5106.75139,0.0647857,,,,,,
5128.08528,0.0653571,,,,,,
5149.41889,0.0658571,,,,,,
5170.75278,0.0658929,,,,,,
5192.08639,0.0663214,,,,,,
5213.42028,0.0663571,,,,,,
5234.75389,0.06675,,,,,,
5256.08778,0.0671786,,,,,,
5277.42139,0.0677857,,,,,,
5298.75528,0.06825,,,,,,
5320.08889,0.0682857,,,,,,
5341.42278,0.0682857,,,,,,
5362.75667,0.0687143,,,,,,
5384.09028,0.06875,,,,,,
5405.42389,0.06914290000000001,,,,,,
5426.75778,0.0695714,,,,,,
5448.09167,0.07007139999999999,,,,,,
5469.42528,0.0701071,,,,,,
5490.75917,0.07071430000000001,,,,,,
5512.09306,0.07071430000000001,,,,,,
5533.42667,0.07075000000000001,,,,,,
5554.76056,0.07150000000000001,,,,,,
5576.09444,0.0720714,,,,,,
5597.42806,0.0721071,,,,,,
5618.76194,0.0724643,,,,,,
5640.09583,0.0728214,,,,,,
5661.42944,0.0728214,,,,,,
5682.76333,0.0733929,,,,,,
5704.09722,0.0734286,,,,,,
5725.43083,0.0740714,,,,,,
5746.76472,0.0746429,,,,,,
5768.09861,0.07510710000000001,,,,,,
5789.4325,0.0751786,,,,,,
5808.11028,0.0752071,,,,,,
5808.14583,0.0752429,,,,,,
5808.1725,0.0752429,,,,,,
5812.1825,0.0756357,,,,,,
5828.18278,0.0761714,,,,,,
5844.18333,0.0760643,,,,,,
5860.18361,0.0761714,,,,,,
5876.18389,0.0761,,,,,,
5892.18417,0.0765643,,,,,,
5908.18444,0.0768857,,,,,,
5924.185,0.0774214,,,,,,
5940.18528,0.0774929,,,,,,
5956.18556,0.0775286,,,,,,
5972.18583,0.0779571,,,,,,
5988.18611,0.0780286,,,,,,
6004.18667,0.0780286,,,,,,
6020.18694,0.0784929,,,,,,
6036.18722,0.0792429,,,,,,
6052.18778,0.0793143,,,,,,
6068.18806,0.0797429,,,,,,
6084.18833,0.07977859999999999,,,,,,
6100.18861,0.07981429999999999,,,,,,
6116.18917,0.08017139999999999,,,,,,
6132.18944,0.0802786,,,,,,
6148.18972,0.0806714,,,,,,
6164.19028,0.08109999999999999,,,,,,
6180.19056,0.0812071,,,,,,
6196.19083,0.0812071,,,,,,
6212.19139,0.0816714,,,,,,
6228.19167,0.08170709999999999,,,,,,
6244.19194,0.08206429999999999,,,,,,
6260.1925,0.08249290000000001,,,,,,
6276.19278,0.08252860000000001,,,,,,
6292.19306,0.08252860000000001,,,,,,
6308.19361,0.08306430000000001,,,,,,
6324.19389,0.08310000000000001,,,,,,
6340.19417,0.08367139999999999,,,,,,
6356.19472,0.0837071,,,,,,
6372.195,0.0842429,,,,,,
6388.19556,0.08431430000000001,,,,,,
6404.19583,0.0848143,,,,,,
6420.19639,0.0848143,,,,,,
6436.19667,0.08485,,,,,,
6452.19722,0.0857786,,,,,,
6468.1975,0.08560000000000001,,,,,,
6484.19806,0.08560000000000001,,,,,,
6500.19833,0.0860286,,,,,,
6516.19889,0.0860286,,,,,,
6532.19917,0.0866,,,,,,
6548.19972,0.0866357,,,,,,
6564.2,0.08717140000000001,,,,,,
6580.20056,0.0874929,,,,,,
6596.20083,0.0879571,,,,,,
6612.20111,0.08845710000000001,,,,,,
6628.20167,0.08845710000000001,,,,,,
6644.20194,0.0884929,,,,,,
6660.2025,0.0891357,,,,,,
6676.20278,0.0892071,,,,,,
6692.20333,0.0892071,,,,,,
6708.20361,0.0892071,,,,,,
6724.20389,0.08963570000000001,,,,,,
6740.20444,0.08963570000000001,,,,,,
6756.205,0.0901714,,,,,,
6772.20528,0.0901714,,,,,,
6788.20583,0.0902071,,,,,,
6804.20611,0.09088570000000001,,,,,,
6820.20667,0.09088570000000001,,,,,,
6836.20694,0.09120710000000001,,,,,,
6852.2075,0.0912429,,,,,,
6868.20778,0.0917071,,,,,,
6884.20833,0.0917071,,,,,,
6900.20861,0.0922071,,,,,,
6916.20917,0.0928857,,,,,,
6932.20944,0.0928857,,,,,,
6948.21,0.0928857,,,,,,
6964.21028,0.0938857,,,,,,
6980.21083,0.09392139999999999,,,,,,
6996.21111,0.09456429999999999,,,,,,
7012.21139,0.09456429999999999,,,,,,
7028.21194,0.09456429999999999,,,,,,
7044.21222,0.09456429999999999,,,,,,
7060.21278,0.0946,,,,,,
7076.21306,0.0949929,,,,,,
7092.21361,0.0949571,,,,,,
7108.21417,0.0949571,,,,,,
7124.21444,0.0955286,,,,,,
7140.215,0.0955286,,,,,,
7156.21528,0.0955643,,,,,,
7172.21583,0.09602859999999999,,,,,,
7188.21639,0.09606429999999999,,,,,,
7204.21667,0.0964929,,,,,,
7220.21722,0.09685,,,,,,
7236.21778,0.09731429999999999,,,,,,
7252.21806,0.09770709999999999,,,,,,
7268.21861,0.09770709999999999,,,,,,
7284.21889,0.09774290000000001,,,,,,
7300.21944,0.0982071,,,,,,
7316.22,0.0982071,,,,,,
7332.22028,0.09867139999999999,,,,,,
7348.22083,0.09874290000000001,,,,,,
7364.22139,0.0992429,,,,,,
7380.22167,0.09931430000000001,,,,,,
7396.22222,0.0998857,,,,,,
7412.22278,0.0998857,,,,,,
7428.22306,0.0998857,,,,,,
7444.22361,0.1004929,,,,,,
7460.22389,0.1004929,,,,,,
7476.22444,0.1011,,,,,,
7492.225,0.1011,,,,,,
7508.22528,0.1017429,,,,,,
7524.22583,0.1017429,,,,,,
7540.22639,0.10177860000000001,,,,,,
7556.22694,0.1023857,,,,,,
7572.22722,0.1024214,,,,,,
7588.22778,0.10245710000000001,,,,,,
7604.22833,0.10310000000000001,,,,,,
7620.22861,0.1031357,,,,,,
7636.22917,0.1031714,,,,,,
7652.22972,0.1035643,,,,,,
7668.23028,0.1041714,,,,,,
7684.23056,0.10460000000000001,,,,,,
7700.23111,0.1049214,,,,,,
7716.23167,0.10549289999999999,,,,,,
7732.23194,0.10552860000000001,,,,,,
7748.2325,0.10552860000000001,,,,,,
7764.23306,0.1059571,,,,,,
7780.23333,0.1059929,,,,,,
7796.23389,0.1063857,,,,,,
7812.23444,0.1068857,,,,,,
7828.23472,0.1068857,,,,,,
7844.23528,0.1068857,,,,,,
7860.23583,0.10738569999999999,,,,,,
7876.23611,0.10742139999999999,,,,,,
7892.23667,0.1078143,,,,,,
7908.23722,0.10831429999999999,,,,,,
7924.2375,0.10895709999999999,,,,,,
7940.23806,0.1093143,,,,,,
7956.23833,0.1100286,,,,,,
7972.23889,0.11020709999999999,,,,,,
7988.23917,0.1106714,,,,,,
8004.23972,0.11109999999999999,,,,,,
8020.24,0.11113569999999999,,,,,,
8036.24056,0.11174289999999999,,,,,,
8052.24083,0.1117786,,,,,,
8068.24139,0.1117786,,,,,,
8084.24194,0.1121714,,,,,,
8100.24222,0.1121714,,,,,,
8116.24278,0.11263569999999999,,,,,,
8132.24306,0.11263569999999999,,,,,,
8148.24361,0.11259999999999999,,,,,,
8164.24389,0.11259999999999999,,,,,,
8180.24444,0.1131,,,,,,
8196.245,0.1131357,,,,,,
8212.24528,0.1135286,,,,,,
8228.24583,0.11395709999999999,,,,,,
8244.24639,0.11399290000000001,,,,,,
8260.24667,0.1143857,,,,,,
8276.24722,0.11492139999999999,,,,,,
8292.24778,0.11552860000000001,,,,,,
8308.24806,0.11560000000000001,,,,,,
8324.24861,0.1160286,,,,,,
8340.24889,0.1166357,,,,,,
8356.24944,0.11692140000000001,,,,,,
8372.25,0.11774290000000001,,,,,,
8388.25028,0.1172429,,,,,,
8404.25083,0.11802860000000001,,,,,,
8420.25111,0.11845710000000001,,,,,,
8436.25139,0.1188857,,,,,,
8452.25194,0.1194929,,,,,,
8468.25222,0.1194929,,,,,,
8484.25278,0.1195286,,,,,,
8500.25306,0.11960000000000001,,,,,,
8516.25361,0.11960000000000001,,,,,,
8532.25389,0.11963570000000001,,,,,,
8548.25444,0.1197429,,,,,,
8564.25472,0.1197429,,,,,,
8580.25528,0.1200643,,,,,,
8596.25583,0.1201,,,,,,
8612.25611,0.1206714,,,,,,
8628.25667,0.1207429,,,,,,
8644.25694,0.12117139999999998,,,,,,
8660.2575,0.1218143,,,,,,
8676.25806,0.1227429,,,,,,
8692.25833,0.1227786,,,,,,
8708.25861,0.12385,,,,,,
8724.25917,0.1238857,,,,,,
8740.25944,0.1243143,,,,,,
8756.25972,0.12481429999999999,,,,,,
8772.26028,0.12488569999999999,,,,,,
8788.26056,0.1253143,,,,,,
8804.26111,0.12588570000000002,,,,,,
8820.26139,0.1260286,,,,,,
8836.26167,0.1261,,,,,,
8852.26222,0.1265286,,,,,,
8868.2625,0.1266,,,,,,
8884.26306,0.1266,,,,,,
8900.26333,0.12717140000000002,,,,,,
8916.26389,0.1276357,,,,,,
8932.26417,0.1276714,,,,,,
8948.26444,0.1288857,,,,,,
8964.265,0.1292429,,,,,,
8980.26528,0.1298857,,,,,,
8996.26556,0.1303143,,,,,,
9012.26583,0.1309214,,,,,,
9028.26611,0.1308857,,,,,,
9044.26667,0.1313143,,,,,,
9060.26694,0.1317071,,,,,,
9076.26722,0.1312786,,,,,,
9092.26778,0.1316,,,,,,
9108.26806,0.1316357,,,,,,
9124.26833,0.1320643,,,,,,
9140.26861,0.1325643,,,,,,
9156.26917,0.1326,,,,,,
9172.26944,0.1331714,,,,,,
9188.26972,0.1331714,,,,,,
9204.27028,0.1336357,,,,,,
9220.27056,0.1342786,,,,,,
9236.27083,0.1342786,,,,,,
9252.27139,0.1342071,,,,,,
9268.27167,0.1342429,,,,,,
9284.27194,0.1352786,,,,,,
9300.27222,0.1353143,,,,,,
9316.27278,0.13535,,,,,,
9332.27306,0.1360286,,,,,,
9348.27333,0.1369929,,,,,,
9364.27389,0.1376,,,,,,
9380.27417,0.1377786,,,,,,
9396.27444,0.1378857,,,,,,
9412.27472,0.1378857,,,,,,
9428.275,0.1378857,,,,,,
9444.27556,0.1379214,,,,,,
9460.27583,0.1384929,,,,,,
9476.27611,0.1388857,,,,,,
9492.27639,0.1389214,,,,,,
9508.27694,0.1397429,,,,,,
9524.27722,0.14035,,,,,,
9540.2775,0.1409214,,,,,,
9556.27806,0.1414929,,,,,,
9572.27833,0.1415286,,,,,,
9588.27861,0.1416,,,,,,
9604.27889,0.1416,,,,,,
9620.27917,0.1416,,,,,,
9636.27972,0.1422429,,,,,,
9652.28,0.1423143,,,,,,
9668.28028,0.1427429,,,,,,
9684.28056,0.1427429,,,,,,
9700.28111,0.1432071,,,,,,
9716.28139,0.1432429,,,,,,
9732.28167,0.1432429,,,,,,
9748.28194,0.1438857,,,,,,
9764.2825,0.1438857,,,,,,
9780.28278,0.1439214,,,,,,
9796.28333,0.1439214,,,,,,
9812.28361,0.1443143,,,,,,
9828.28389,0.1447786,,,,,,
9844.28417,0.14535,,,,,,
9860.28472,0.1460286,,,,,,
9876.285,0.1460643,,,,,,
9892.28556,0.1467786,,,,,,
9908.28583,0.1469214,,,,,,
9924.28611,0.1469214,,,,,,
9940.28667,0.1478143,,,,,,
9956.28694,0.14785,,,,,,
9972.28722,0.14827859999999998,,,,,,
9988.2875,0.1488857,,,,,,
10004.28806,0.1494571,,,,,,
10020.28833,0.1500286,,,,,,
10036.28861,0.1505643,,,,,,
10052.28889,0.1512786,,,,,,
10068.28917,0.1516357,,,,,,
10084.28972,0.1516714,,,,,,
10100.29,0.1519214,,,,,,
10116.29028,0.1518143,,,,,,
10132.29056,0.1518143,,,,,,
10148.29111,0.15302860000000001,,,,,,
10164.29139,0.15335000000000001,,,,,,
10180.29167,0.15435000000000001,,,,,,
10196.29194,0.1549214,,,,,,
10212.29222,0.1549929,,,,,,
10228.2925,0.1550286,,,,,,
10244.29306,0.15595710000000002,,,,,,
10260.29333,0.1564214,,,,,,
10276.29361,0.15745710000000002,,,,,,
10292.29389,0.15745710000000002,,,,,,
10308.29417,0.1574929,,,,,,
10324.29444,0.1576,,,,,,
10340.29472,0.1581357,,,,,,
10356.295,0.1578857,,,,,,
10372.29556,0.15835000000000002,,,,,,
10388.29583,0.15835000000000002,,,,,,
10404.29611,0.1587786,,,,,,
10420.29639,0.15963570000000002,,,,,,
10436.29667,0.1599929,,,,,,
10452.29722,0.1600286,,,,,,
10468.29722,0.1606357,,,,,,
10484.29778,0.16131430000000002,,,,,,
10500.29806,0.1619571,,,,,,
10516.29833,0.1630643,,,,,,
10532.29861,0.1631,,,,,,
10548.29889,0.1631357,,,,,,
10564.29917,0.1641714,,,,,,
10580.29972,0.1642071,,,,,,
10596.3,0.1647429,,,,,,
10612.30028,0.16585,,,,,,
10628.30056,0.1665286,,,,,,
10644.30083,0.1671714,,,,,,
10660.30111,0.1672071,,,,,,
10676.30139,0.16760000000000003,,,,,,
10692.30167,0.1681357,,,,,,
10708.30194,0.1684929,,,,,,
10724.30222,0.16877859999999997,,,,,,
10740.3025,0.1685286,,,,,,
10756.30278,0.1690643,,,,,,
10772.30306,0.1701357,,,,,,
10788.30361,0.1701714,,,,,,
10804.30389,0.1707429,,,,,,
10820.30417,0.1707786,,,,,,
10836.30444,0.17131430000000003,,,,,,
10852.30472,0.1717071,,,,,,
10868.305,0.1726714,,,,,,
10884.30528,0.17285,,,,,,
10900.30556,0.17285,,,,,,
10916.30583,0.17313569999999998,,,,,,
10932.30611,0.1736,,,,,,
10948.30639,0.1741714,,,,,,
10964.30694,0.1748143,,,,,,
10980.30722,0.1754571,,,,,,
10996.3075,0.1759571,,,,,,
11012.30778,0.17684999999999998,,,,,,
11028.30806,0.1770286,,,,,,
11044.30833,0.1775643,,,,,,
11060.30861,0.17820709999999998,,,,,,
11076.30889,0.1782429,,,,,,
11092.30917,0.1783143,,,,,,
11108.30944,0.17931429999999998,,,,,,
11124.30972,0.17934999999999998,,,,,,
11140.31,0.1801357,,,,,,
11156.31028,0.1801714,,,,,,
11172.31083,0.18117139999999998,,,,,,
11188.31111,0.1816714,,,,,,
11204.31139,0.1821714,,,,,,
11220.31167,0.1822071,,,,,,
11236.31194,0.1828857,,,,,,
11252.31222,0.1838857,,,,,,
11268.3125,0.1839571,,,,,,
11284.31278,0.18460000000000001,,,,,,
11300.31306,0.18513570000000001,,,,,,
11316.31333,0.1851714,,,,,,
11332.31361,0.18585000000000002,,,,,,
11348.31417,0.18645710000000001,,,,,,
11364.31417,0.18649290000000002,,,,,,
11380.31472,0.18735,,,,,,
11400.31806,0.1880357,,,,,,
11400.86472,0.1880357,,,,,,
11414.315,0.1886429,,,,,,
11430.31528,0.18907139999999997,,,,,,
11446.31556,0.1896071,,,,,,
11462.31583,0.1901429,,,,,,
11478.31611,0.19075,,,,,,
11494.31639,0.1907857,,,,,,
11510.31667,0.19160710000000003,,,,,,
11526.31722,0.19214289999999998,,,,,,
11542.3175,0.19214289999999998,,,,,,
11558.31778,0.19282139999999998,,,,,,
11574.31806,0.19325,,,,,,
11590.31833,0.19392859999999998,,,,,,
11606.31861,0.19392859999999998,,,,,,
11622.31889,0.1945,,,,,,
11638.31917,0.195,,,,,,
11654.31972,0.1956429,,,,,,
11670.31972,0.1962143,,,,,,
11686.32028,0.1966786,,,,,,
11702.32056,0.19764289999999998,,,,,,
11718.32083,0.1981429,,,,,,
11734.32111,0.1991429,,,,,,
11750.32139,0.1992143,,,,,,
11766.32167,0.1998571,,,,,,
11782.32194,0.2004286,,,,,,
11798.32222,0.2009286,,,,,,
11814.3225,0.2009643,,,,,,
11830.32306,0.20192859999999999,,,,,,
11846.32333,0.2023214,,,,,,
11862.32361,0.20292860000000001,,,,,,
11878.32389,0.2039643,,,,,,
11894.32417,0.2045357,,,,,,
11910.32444,0.2050714,,,,,,
11926.32472,0.20575,,,,,,
11942.325,0.2061786,,,,,,
11958.32528,0.20671430000000002,,,,,,
11974.32556,0.2076071,,,,,,
11990.32583,0.20807140000000002,,,,,,
12006.32639,0.2086786,,,,,,
12022.32667,0.20928570000000002,,,,,,
12038.32694,0.2093214,,,,,,
12054.32722,0.2103214,,,,,,
12070.3275,0.2108571,,,,,,
12086.32778,0.2113214,,,,,,
12102.32806,0.2117857,,,,,,
12118.32833,0.2126429,,,,,,
12134.32861,0.21325,,,,,,
12150.32889,0.2132857,,,,,,
12166.32917,0.2142857,,,,,,
12182.32972,0.21478570000000002,,,,,,
12198.33,0.21535710000000002,,,,,,
12214.33028,0.2158214,,,,,,
12230.33056,0.2162143,,,,,,
12246.33083,0.21714289999999997,,,,,,
12262.33111,0.2179643,,,,,,
12278.33139,0.2188214,,,,,,
12294.33167,0.2197857,,,,,,
12310.33194,0.2209643,,,,,,
12326.33222,0.22142859999999998,,,,,,
12342.3325,0.2219286,,,,,,
12358.33306,0.22278569999999998,,,,,,
12374.33333,0.22339289999999998,,,,,,
12390.33361,0.2244286,,,,,,
12406.33389,0.22514289999999998,,,,,,
12422.33417,0.2255357,,,,,,
12438.33444,0.2261071,,,,,,
12454.33472,0.22707139999999998,,,,,,
12470.335,0.2280714,,,,,,
12486.33528,0.22892859999999998,,,,,,
12502.33583,0.2298929,,,,,,
12518.33611,0.23074999999999998,,,,,,
12534.33639,0.2312143,,,,,,
12550.33667,0.23317859999999999,,,,,,
12566.33694,0.23375,,,,,,
12582.33722,0.23807140000000002,,,,,,
12598.3375,0.23928570000000002,,,,,,
12614.33778,0.2386786,,,,,,
12630.33806,0.2396071,,,,,,
12646.33861,0.24042860000000002,,,,,,
12662.33889,0.2414643,,,,,,
12678.33917,0.24221430000000002,,,,,,
12694.33944,0.2437143,,,,,,
12710.33972,0.2449286,,,,,,
12726.34,0.24425,,,,,,
12742.34028,0.2444643,,,,,,
12758.34056,0.2458214,,,,,,
12774.34083,0.2465,,,,,,
12790.34139,0.2470714,,,,,,
12806.34139,0.2481071,,,,,,
12822.34167,0.24907139999999997,,,,,,
12838.34222,0.2498929,,,,,,
12854.3425,0.25125,,,,,,
12870.34278,0.25225000000000003,,,,,,
12886.34306,0.25303570000000003,,,,,,
12902.34333,0.25482140000000003,,,,,,
12918.34361,0.25525,,,,,,
12934.34389,0.2565,,,,,,
12950.34444,0.2574286,,,,,,
12966.34472,0.2589286,,,,,,
12982.345,0.2597857,,,,,,
12998.34528,0.2614643,,,,,,
13014.34556,0.2625,,,,,,
13030.34583,0.2635714,,,,,,
13046.34611,0.2653214,,,,,,
13062.34639,0.2663571,,,,,,
13078.34667,0.2680714,,,,,,
13094.34722,0.2693214,,,,,,
13110.3475,0.27028569999999996,,,,,,
13126.34778,0.27225,,,,,,
13142.34806,0.2736786,,,,,,
13158.34833,0.27521429999999997,,,,,,
13174.34861,0.27642859999999997,,,,,,
13190.34889,0.27778569999999997,,,,,,
13206.34944,0.2793571,,,,,,
13222.34972,0.2811786,,,,,,
13238.35,0.2823929,,,,,,
13254.35028,0.2839286,,,,,,
13270.35056,0.2856429,,,,,,
13286.35083,0.28725,,,,,,
13302.35111,0.2889286,,,,,,
13318.35167,0.29092860000000004,,,,,,
13334.35167,0.2933571,,,,,,
13350.35222,0.2951071,,,,,,
13366.3525,0.2972857,,,,,,
13382.35278,0.2994286,,,,,,
13398.35306,0.3020357,,,,,,
13414.35333,0.3044643,,,,,,
13430.35389,0.3073929,,,,,,
13446.35417,0.3097857,,,,,,
13462.35444,0.3127857,,,,,,
13478.35472,0.3166429,,,,,,
13494.355,0.32046430000000004,,,,,,
13506.35528,0.3249643,,,,,,
13512.35528,0.3283571,,,,,,
13515.35556,0.33396430000000005,,,,,,
13532.35556,0.7653570999999999,,,,,,

File: myoptmat/scripts/data/creep/kaeri_2/HeBase_850_45_a.csv
time,strain,temperature,stress,type,state,form,process,medium,title,youngs,poissons
0,0,850,45,creep,Ruptured,Plate,Base,He,HeBase_850_45_a,153000,0.3
0,0.0,,,,,,
0.02889,0.00083,,,,,,
0.03222,0.00823,,,,,,
0.03889,0.00797,,,,,,
0.05222,0.00797,,,,,,
0.07889,0.00847,,,,,,
0.13222,0.00847,,,,,,
0.78306,0.00933,,,,,,
10,0.011930000000000001,,,,,,
15.33333,0.012470000000000002,,,,,,
20.66694,0.0125,,,,,,
26.00028,0.0125,,,,,,
31.33361,0.0125,,,,,,
36.66694,0.012969999999999999,,,,,,
42.00056,0.013000000000000001,,,,,,
47.33389,0.01343,,,,,,
52.6675,0.01343,,,,,,
58.00083,0.01427,,,,,,
63.33444,0.0139,,,,,,
68.66778,0.0139,,,,,,
74.00111,0.01427,,,,,,
79.33444,0.01427,,,,,,
84.66806,0.01493,,,,,,
90.00139,0.01493,,,,,,
95.335,0.01497,,,,,,
100.66833,0.01497,,,,,,
106.00194,0.01497,,,,,,
111.33528,0.01497,,,,,,
116.66861,0.01497,,,,,,
122.00222,0.01497,,,,,,
127.33556,0.01573,,,,,,
132.66889,0.01573,,,,,,
138.0025,0.01573,,,,,,
143.33583,0.01573,,,,,,
148.66944,0.0167,,,,,,
154.00278,0.0167,,,,,,
159.33611,0.0167,,,,,,
164.66972,0.01677,,,,,,
170.00306,0.017230000000000002,,,,,,
175.33667,0.017230000000000002,,,,,,
180.67,0.01757,,,,,,
186.00333,0.01763,,,,,,
191.33694,0.017669999999999998,,,,,,
196.67028,0.017669999999999998,,,,,,
202.00389,0.01813,,,,,,
207.33722,0.01813,,,,,,
212.67056,0.01817,,,,,,
218.00417,0.01817,,,,,,
223.3375,0.019030000000000002,,,,,,
228.67083,0.019030000000000002,,,,,,
234.00444,0.01927,,,,,,
239.33778,0.019299999999999998,,,,,,
244.67139,0.019299999999999998,,,,,,
250.00472,0.01957,,,,,,
255.33833,0.01997,,,,,,
260.67167,0.02,,,,,,
266.005,0.020030000000000003,,,,,,
271.33861,0.02073,,,,,,
276.67194,0.02073,,,,,,
282.00528,0.02077,,,,,,
287.33889,0.02077,,,,,,
292.67222,0.02077,,,,,,
298.00556,0.0212,,,,,,
303.33917,0.0222,,,,,,
308.67278,0.021869999999999997,,,,,,
314.00611,0.021869999999999997,,,,,,
319.33944,0.021869999999999997,,,,,,
324.67278,0.022269999999999998,,,,,,
330.00639,0.022330000000000003,,,,,,
335.33972,0.022330000000000003,,,,,,
340.67333,0.0229,,,,,,
346.00667,0.02387,,,,,,
351.34028,0.0239,,,,,,
356.67361,0.023929999999999996,,,,,,
362.00694,0.023929999999999996,,,,,,
367.34056,0.024300000000000002,,,,,,
372.67389,0.024700000000000003,,,,,,
378.00722,0.0248,,,,,,
383.34083,0.0248,,,,,,
388.67444,0.025699999999999997,,,,,,
394.00778,0.025699999999999997,,,,,,
399.34111,0.02613,,,,,,
404.67472,0.02617,,,,,,
410.00806,0.0262,,,,,,
415.34139,0.027000000000000003,,,,,,
420.675,0.027000000000000003,,,,,,
426.00833,0.02703,,,,,,
431.34194,0.027069999999999997,,,,,,
436.67528,0.02787,,,,,,
442.00861,0.02787,,,,,,
447.34222,0.02863,,,,,,
452.67556,0.0287,,,,,,
458.00917,0.0287,,,,,,
463.3425,0.02957,,,,,,
468.67611,0.02957,,,,,,
474.00944,0.0296,,,,,,
479.34278,0.02963,,,,,,
484.67639,0.03047,,,,,,
490.00972,0.03123,,,,,,
495.34333,0.03123,,,,,,
500.67667,0.03127,,,,,,
506.01,0.032,,,,,,
511.34361,0.032029999999999996,,,,,,
516.67694,0.03243,,,,,,
522.01028,0.03243,,,,,,
527.34389,0.0325,,,,,,
532.67722,0.03333,,,,,,
538.01083,0.03333,,,,,,
543.34417,0.03387,,,,,,
548.6775,0.0339,,,,,,
554.01111,0.033929999999999995,,,,,,
559.34444,0.0344,,,,,,
564.67806,0.0352,,,,,,
570.01139,0.035230000000000004,,,,,,
575.34472,0.03533,,,,,,
580.67833,0.03533,,,,,,
586.01167,0.036230000000000005,,,,,,
591.34528,0.036230000000000005,,,,,,
596.67861,0.03633,,,,,,
602.01194,0.03633,,,,,,
607.34556,0.037200000000000004,,,,,,
612.67889,0.03723,,,,,,
618.0125,0.0373,,,,,,
623.34583,0.0377,,,,,,
628.67944,0.0377,,,,,,
634.01278,0.0377,,,,,,
639.34611,0.0385,,,,,,
644.67972,0.03817,,,,,,
650.01306,0.03817,,,,,,
655.34667,0.03883,,,,,,
660.68,0.0395,,,,,,
666.01333,0.039529999999999996,,,,,,
671.34694,0.03957,,,,,,
676.68028,0.03957,,,,,,
682.01389,0.040369999999999996,,,,,,
687.34722,0.040369999999999996,,,,,,
692.68083,0.040369999999999996,,,,,,
698.01417,0.04063,,,,,,
703.34778,0.041429999999999995,,,,,,
708.68111,0.04217,,,,,,
714.01472,0.04227,,,,,,
719.34806,0.042300000000000004,,,,,,
724.68139,0.042300000000000004,,,,,,
730.015,0.04233,,,,,,
735.34833,0.04317,,,,,,
740.68194,0.0432,,,,,,
746.01528,0.04417,,,,,,
751.34889,0.04417,,,,,,
756.68222,0.04417,,,,,,
762.01583,0.044969999999999996,,,,,,
767.34917,0.04503,,,,,,
772.6825,0.04503,,,,,,
778.01611,0.04583,,,,,,
783.34944,0.04583,,,,,,
788.68306,0.04627,,,,,,
794.01639,0.04627,,,,,,
799.35,0.047,,,,,,
804.68333,0.047,,,,,,
810.01667,0.04723,,,,,,
815.35028,0.04723,,,,,,
820.68389,0.04813,,,,,,
826.01722,0.04877,,,,,,
831.35056,0.04877,,,,,,
836.68417,0.04887,,,,,,
842.0175,0.04967,,,,,,
847.35111,0.04967,,,,,,
852.68444,0.0506,,,,,,
858.01806,0.05067,,,,,,
863.35139,0.0504,,,,,,
868.68472,0.05117,,,,,,
874.01833,0.05117,,,,,,
879.35167,0.05143,,,,,,
884.68528,0.05152999999999999,,,,,,
890.01861,0.05237,,,,,,
895.35222,0.05237,,,,,,
900.68556,0.0527,,,,,,
906.01889,0.0527,,,,,,
911.3525,0.05313,,,,,,
916.68583,0.05373,,,,,,
922.01944,0.0547,,,,,,
927.35278,0.05453,,,,,,
932.68611,0.05463,,,,,,
938.01972,0.05463,,,,,,
943.35333,0.05547,,,,,,
948.68667,0.05547,,,,,,
954.02,0.0555,,,,,,
959.35361,0.055970000000000006,,,,,,
964.68694,0.056299999999999996,,,,,,
970.02056,0.0571,,,,,,
975.35389,0.0571,,,,,,
980.6875,0.057800000000000004,,,,,,
986.02083,0.057830000000000006,,,,,,
991.35417,0.05817,,,,,,
996.68778,0.05817,,,,,,
1002.02111,0.0587,,,,,,
1007.35472,0.0587,,,,,,
1012.68806,0.0587,,,,,,
1018.02167,0.05917,,,,,,
1023.355,0.05917,,,,,,
1028.68861,0.05923,,,,,,
1034.02194,0.06023,,,,,,
1039.35556,0.06023,,,,,,
1044.68889,0.06023,,,,,,
1050.02222,0.06093,,,,,,
1055.35583,0.06097,,,,,,
1060.68917,0.061799999999999994,,,,,,
1066.02278,0.061799999999999994,,,,,,
1071.35611,0.061799999999999994,,,,,,
1076.68972,0.062270000000000006,,,,,,
1082.02306,0.06263,,,,,,
1087.35667,0.06343,,,,,,
1092.69,0.06343,,,,,,
1098.02333,0.06343,,,,,,
1103.35694,0.0639,,,,,,
1108.69056,0.0646,,,,,,
1114.02389,0.0646,,,,,,
1119.35722,0.065,,,,,,
1124.69083,0.06517,,,,,,
1130.02417,0.06597,,,,,,
1135.35778,0.06677,,,,,,
1140.69111,0.06677,,,,,,
1146.02472,0.06763,,,,,,
1151.35806,0.0677,,,,,,
1156.69167,0.0677,,,,,,
1162.025,0.0682,,,,,,
1167.35833,0.0682,,,,,,
1172.69194,0.06827,,,,,,
1178.02528,0.06892999999999999,,,,,,
1183.35889,0.06933,,,,,,
1188.69222,0.0698,,,,,,
1194.02583,0.06987,,,,,,
1199.35917,0.06987,,,,,,
1204.6925,0.07057000000000001,,,,,,
1210.02611,0.07136999999999999,,,,,,
1215.35944,0.07136999999999999,,,,,,
1220.69306,0.07139999999999999,,,,,,
1226.02639,0.07147,,,,,,
1231.36,0.07246999999999999,,,,,,
1236.69333,0.07246999999999999,,,,,,
1242.02667,0.07293,,,,,,
1247.36028,0.07303,,,,,,
1252.69361,0.0739,,,,,,
1258.02722,0.0739,,,,,,
1263.36056,0.07477,,,,,,
1268.69417,0.07490000000000001,,,,,,
1274.0275,0.07490000000000001,,,,,,
1279.36111,0.07493,,,,,,
1284.69444,0.07567,,,,,,
1290.02778,0.07627,,,,,,
1295.36139,0.07633,,,,,,
1300.69472,0.07637,,,,,,
1306.02833,0.07719999999999999,,,,,,
1311.36167,0.0779,,,,,,
1316.69528,0.07797,,,,,,
1322.02861,0.07803,,,,,,
1327.36194,0.0785,,,,,,
1332.69556,0.0793,,,,,,
1338.02889,0.07933,,,,,,
1343.3625,0.0794,,,,,,
1348.69583,0.07943,,,,,,
1354.02944,0.08033,,,,,,
1359.36278,0.0808,,,,,,
1364.69639,0.08087,,,,,,
1370.02972,0.08130000000000001,,,,,,
1375.36306,0.08132999999999999,,,,,,
1380.69667,0.0824,,,,,,
1386.03028,0.08247,,,,,,
1391.52944,0.0823,,,,,,
1396.86306,0.08287000000000001,,,,,,
1402.19639,0.08382999999999999,,,,,,
1407.53,0.08387,,,,,,
1412.86333,0.08397,,,,,,
1418.19694,0.08397,,,,,,
1423.53056,0.08463,,,,,,
1428.86389,0.08532999999999999,,,,,,
1434.1975,0.08542999999999999,,,,,,
1439.53083,0.08542999999999999,,,,,,
1444.86444,0.08547,,,,,,
1450.19806,0.08667,,,,,,
1455.53139,0.0867,,,,,,
1460.865,0.08677,,,,,,
1466.19833,0.08677,,,,,,
1471.53194,0.0877,,,,,,
1476.86556,0.08857,,,,,,
1482.19889,0.08787,,,,,,
1487.5325,0.08839999999999999,,,,,,
1492.86583,0.08897000000000001,,,,,,
1498.19944,0.0895,,,,,,
1503.53278,0.09,,,,,,
1508.86639,0.08997,,,,,,
1514.2,0.08997,,,,,,
1519.53333,0.0906,,,,,,
1524.86694,0.09143000000000001,,,,,,
1530.20056,0.09143000000000001,,,,,,
1535.53389,0.09147,,,,,,
1540.8675,0.0919,,,,,,
1546.20083,0.09266999999999999,,,,,,
1551.53444,0.09269999999999999,,,,,,
1556.86806,0.09317,,,,,,
1562.20139,0.0932,,,,,,
1567.535,0.09367,,,,,,
1572.86861,0.0946,,,,,,
1578.20194,0.0946,,,,,,
1583.53556,0.09523,,,,,,
1588.86889,0.09527,,,,,,
1594.2025,0.09547,,,,,,
1599.53583,0.09617,,,,,,
1604.86944,0.09623,,,,,,
1610.20306,0.09653,,,,,,
1615.53639,0.09747,,,,,,
1620.87,0.09747,,,,,,
1626.20361,0.09747,,,,,,
1631.53694,0.09823,,,,,,
1636.87056,0.09827,,,,,,
1642.20389,0.09907,,,,,,
1647.5375,0.09913,,,,,,
1652.87083,0.09946999999999999,,,,,,
1658.20444,0.09949999999999999,,,,,,
1663.53806,0.10037000000000001,,,,,,
1668.87139,0.10037000000000001,,,,,,
1674.205,0.1009,,,,,,
1679.53833,0.1009,,,,,,
1684.87194,0.10177,,,,,,
1690.20556,0.1027,,,,,,
1695.53889,0.10223,,,,,,
1700.8725,0.10303000000000001,,,,,,
1706.20583,0.1033,,,,,,
1711.53944,0.10327,,,,,,
1716.87306,0.10403000000000001,,,,,,
1722.20639,0.1041,,,,,,
1727.54,0.10490000000000001,,,,,,
1732.87361,0.10490000000000001,,,,,,
1738.20694,0.10490000000000001,,,,,,
1743.54056,0.10557,,,,,,
1748.87417,0.10557,,,,,,
1754.2075,0.10627,,,,,,
1759.54111,0.1063,,,,,,
1764.87444,0.10703,,,,,,
1770.20806,0.10707000000000001,,,,,,
1775.54167,0.10757,,,,,,
1780.875,0.10776999999999999,,,,,,
1786.20861,0.1085,,,,,,
1791.54194,0.10947,,,,,,
1796.87556,0.10947,,,,,,
1802.20917,0.10947,,,,,,
1807.5425,0.11033,,,,,,
1812.87611,0.11073000000000001,,,,,,
1818.20972,0.11077,,,,,,
1823.54306,0.11077,,,,,,
1828.87667,0.11166999999999999,,,,,,
1834.21,0.11263,,,,,,
1839.54361,0.11266999999999999,,,,,,
1844.87722,0.11273,,,,,,
1850.21056,0.11273,,,,,,
1855.54417,0.11363,,,,,,
1860.87778,0.11452999999999999,,,,,,
1866.21111,0.11463,,,,,,
1871.54472,0.11463,,,,,,
1876.87806,0.1151,,,,,,
1882.21167,0.1151,,,,,,
1887.54528,0.11583,,,,,,
1892.87861,0.1159,,,,,,
1898.21222,0.1159,,,,,,
1903.54583,0.11689999999999999,,,,,,
1908.87917,0.11727,,,,,,
1914.21278,0.11773,,,,,,
1919.54611,0.11773,,,,,,
1924.87972,0.11837,,,,,,
1930.21333,0.1189,,,,,,
1935.54667,0.1189,,,,,,
1940.88028,0.11977,,,,,,
1946.21389,0.11977,,,,,,
1951.54722,0.12063,,,,,,
1956.88083,0.12063,,,,,,
1962.21417,0.12063,,,,,,
1967.54778,0.12113,,,,,,
1972.88139,0.12197,,,,,,
1978.21472,0.12197,,,,,,
1983.54833,0.12247,,,,,,
1988.88167,0.1225,,,,,,
1994.21528,0.12362999999999999,,,,,,
1999.54889,0.12367,,,,,,
2004.88222,0.12452999999999999,,,,,,
2010.21583,0.12457000000000001,,,,,,
2015.54917,0.1246,,,,,,
2020.88278,0.12542999999999999,,,,,,
2026.21639,0.12547,,,,,,
2031.54972,0.12603,,,,,,
2036.88333,0.12607,,,,,,
2042.21694,0.12657,,,,,,
2047.55028,0.12743000000000002,,,,,,
2052.88389,0.12747,,,,,,
2058.2175,0.12789999999999999,,,,,,
2063.55083,0.12843,,,,,,
2068.88444,0.12903,,,,,,
2074.21778,0.12903,,,,,,
2079.55139,0.13,,,,,,
2084.885,0.13003,,,,,,
2090.21833,0.13053,,,,,,
2095.55194,0.13057,,,,,,
2100.88528,0.13157,,,,,,
2106.21889,0.1316,,,,,,
2111.5525,0.1316,,,,,,
2116.88583,0.13213,,,,,,
2122.21944,0.13313,,,,,,
2127.55278,0.13317,,,,,,
2132.88639,0.13427,,,,,,
2138.22,0.13427,,,,,,
2143.55333,0.13513,,,,,,
2148.88694,0.13547,,,,,,
2154.22028,0.13547,,,,,,
2159.55389,0.13553,,,,,,
2164.88722,0.1364,,,,,,
2170.22083,0.1375,,,,,,
2175.55417,0.1375,,,,,,
2180.88778,0.13757,,,,,,
2186.22139,0.13843,,,,,,
2191.55472,0.13877,,,,,,
2196.88833,0.13949999999999999,,,,,,
2202.22167,0.13963,,,,,,
2207.55528,0.14057,,,,,,
2212.88889,0.14057,,,,,,
2218.22222,0.14153000000000002,,,,,,
2223.55583,0.14193,,,,,,
2228.88944,0.14196999999999999,,,,,,
2234.22278,0.14267,,,,,,
2239.55639,0.14307,,,,,,
2244.88972,0.1437,,,,,,
2250.22333,0.14373,,,,,,
2255.55694,0.1449,,,,,,
2260.89028,0.1449,,,,,,
2266.22389,0.1458,,,,,,
2271.55722,0.14583000000000002,,,,,,
2276.89083,0.14673,,,,,,
2282.22444,0.14676999999999998,,,,,,
2287.55778,0.14757,,,,,,
2292.89139,0.14853,,,,,,
2298.22472,0.14859999999999998,,,,,,
2303.55833,0.14862999999999998,,,,,,
2308.89194,0.14903,,,,,,
2314.22528,0.15,,,,,,
2319.55889,0.15003,,,,,,
2324.8925,0.1501,,,,,,
2330.22583,0.15093,,,,,,
2335.55944,0.15183,,,,,,
2340.89278,0.1528,,,,,,
2346.22639,0.15283,,,,,,
2351.56,0.15289999999999998,,,,,,
2356.89333,0.1537,,,,,,
2362.22694,0.15463,,,,,,
2367.56028,0.15473,,,,,,
2372.89389,0.15477,,,,,,
2378.22722,0.15539999999999998,,,,,,
2383.56083,0.15637,,,,,,
2388.89444,0.15637,,,,,,
2394.22806,0.15686999999999998,,,,,,
2399.56139,0.15783,,,,,,
2404.895,0.15810000000000002,,,,,,
2410.22861,0.15897,,,,,,
2415.56194,0.15903,,,,,,
2420.89556,0.15983,,,,,,
2426.22917,0.15997,,,,,,
2431.5625,0.16086999999999999,,,,,,
2436.89611,0.1617,,,,,,
2442.22972,0.16177,,,,,,
2447.56306,0.1618,,,,,,
2452.89667,0.16313,,,,,,
2458.23,0.16317,,,,,,
2463.56361,0.1641,,,,,,
2468.89722,0.1642,,,,,,
2474.23056,0.1642,,,,,,
2479.56417,0.1653,,,,,,
2484.89778,0.16617,,,,,,
2490.23111,0.16627,,,,,,
2495.56472,0.16623000000000002,,,,,,
2500.89833,0.16702999999999998,,,,,,
2506.23167,0.16783,,,,,,
2511.56528,0.16829999999999998,,,,,,
2516.89889,0.16837,,,,,,
2522.23222,0.16887,,,,,,
2527.56583,0.16949999999999998,,,,,,
2532.89917,0.17023,,,,,,
2538.23278,0.17027,,,,,,
2543.56639,0.17120000000000002,,,,,,
2548.9,0.17203,,,,,,
2554.23333,0.17207,,,,,,
2559.56694,0.17297,,,,,,
2564.90056,0.17300000000000001,,,,,,
2570.23389,0.17403,,,,,,
2575.5675,0.1753,,,,,,
2580.90111,0.17533,,,,,,
2586.23444,0.17573,,,,,,
2591.56806,0.17663,,,,,,
2596.90167,0.17663,,,,,,
2602.235,0.17747,,,,,,
2607.56861,0.17843,,,,,,
2612.90222,0.17850000000000002,,,,,,
2618.23556,0.17953,,,,,,
2623.56917,0.17953,,,,,,
2628.90278,0.18037,,,,,,
2634.23611,0.18047000000000002,,,,,,
2639.56972,0.18137,,,,,,
2644.90333,0.18172999999999997,,,,,,
2650.23667,0.1825,,,,,,
2655.57028,0.18280000000000002,,,,,,
2660.90389,0.18286999999999998,,,,,,
2666.23722,0.1839,,,,,,
2671.57083,0.1848,,,,,,
2676.90444,0.18597000000000002,,,,,,
2682.23778,0.18597000000000002,,,,,,
2687.57139,0.18707000000000001,,,,,,
2692.905,0.18789999999999998,,,,,,
2698.23833,0.18792999999999999,,,,,,
2703.57194,0.1889,,,,,,
2708.90556,0.18893000000000001,,,,,,
2714.23889,0.18983,,,,,,
2719.5725,0.1907,,,,,,
2724.90611,0.1907,,,,,,
2730.23944,0.1917,,,,,,
2735.57306,0.19277,,,,,,
2740.90667,0.19283,,,,,,
2746.24,0.19373,,,,,,
2751.57361,0.19417,,,,,,
2756.90722,0.19452999999999998,,,,,,
2762.24056,0.1953,,,,,,
2767.57417,0.19613,,,,,,
2772.90778,0.1968,,,,,,
2778.24111,0.19690000000000002,,,,,,
2783.57472,0.19777,,,,,,
2788.90833,0.19867,,,,,,
2794.24167,0.19949999999999998,,,,,,
2799.57528,0.19957,,,,,,
2804.90889,0.1999,,,,,,
2810.2425,0.20077,,,,,,
2815.57583,0.20157,,,,,,
2820.90944,0.20297,,,,,,
2826.24306,0.20303000000000002,,,,,,
2831.57639,0.2039,,,,,,
2836.91,0.20489999999999997,,,,,,
2842.24333,0.2059,,,,,,
2847.57694,0.20597000000000001,,,,,,
2852.91056,0.20629999999999998,,,,,,
2858.24417,0.20727,,,,,,
2863.5775,0.20817,,,,,,
2868.91111,0.20917000000000002,,,,,,
2872.24472,0.20917000000000002,,,,,,
2873.24472,0.20917000000000002,,,,,,
2904.26944,0.21359999999999998,,,,,,
2906.26944,0.21359999999999998,,,,,,
2910.26944,0.21492999999999998,,,,,,
2915.60306,0.21583,,,,,,
2920.93639,0.21693,,,,,,
2926.27,0.21703,,,,,,
2931.60333,0.21786999999999998,,,,,,
2936.93667,0.21863,,,,,,
2942.27028,0.21947,,,,,,
2947.60361,0.22043,,,,,,
2952.93694,0.22117,,,,,,
2958.27028,0.22203,,,,,,
2963.60389,0.22297,,,,,,
2968.93722,0.2236,,,,,,
2974.27083,0.22396999999999997,,,,,,
2979.60417,0.22516999999999998,,,,,,
2984.93778,0.22613,,,,,,
2990.27111,0.22707,,,,,,
2995.60444,0.22783,,,,,,
3000.93806,0.22877,,,,,,
3006.27139,0.22983,,,,,,
3011.605,0.23082999999999998,,,,,,
3016.93833,0.23143,,,,,,
3022.27194,0.23253000000000001,,,,,,
3027.60528,0.23347,,,,,,
3032.93861,0.2343,,,,,,
3038.27222,0.2357,,,,,,
3043.60556,0.23637,,,,,,
3048.93917,0.2373,,,,,,
3054.2725,0.23823,,,,,,
3059.60611,0.23907,,,,,,
3064.93944,0.23997,,,,,,
3070.27306,0.24143,,,,,,
3075.60639,0.24227,,,,,,
3080.93972,0.2432,,,,,,
3086.27333,0.24477000000000002,,,,,,
3091.60667,0.2457,,,,,,
3096.94028,0.24672999999999998,,,,,,
3102.27361,0.24760000000000001,,,,,,
3107.60722,0.24883,,,,,,
3112.94056,0.24983,,,,,,
3118.27389,0.25107,,,,,,
3123.6075,0.25183,,,,,,
3128.94083,0.2534,,,,,,
3134.27444,0.25420000000000004,,,,,,
3139.60778,0.25533,,,,,,
3144.94111,0.25703,,,,,,
3150.27472,0.2585,,,,,,
3155.60806,0.25957,,,,,,
3160.94167,0.26037,,,,,,
3166.275,0.2621,,,,,,
3171.60833,0.26267,,,,,,
3176.94194,0.26507000000000003,,,,,,
3182.27528,0.26543,,,,,,
3187.60889,0.2667,,,,,,
3192.94222,0.26777,,,,,,
3198.27556,0.26933,,,,,,
3203.60917,0.2705,,,,,,
3208.94278,0.27257000000000003,,,,,,
3214.27611,0.27303,,,,,,
3219.60972,0.27493,,,,,,
3224.94306,0.27603,,,,,,
3230.27639,0.27783,,,,,,
3235.61,0.27843,,,,,,
3240.94333,0.28082999999999997,,,,,,
3246.27694,0.28173,,,,,,
3251.61028,0.2837,,,,,,
3256.94389,0.2857,,,,,,
3262.27722,0.28663,,,,,,
3267.61083,0.28809999999999997,,,,,,
3272.94417,0.29047,,,,,,
3278.2775,0.29233,,,,,,
3283.61111,0.29350000000000004,,,,,,
3288.94444,0.2949,,,,,,
3294.27778,0.29707,,,,,,
3299.61139,0.29977,,,,,,
3304.945,0.301,,,,,,
3310.27833,0.30307,,,,,,
3315.61167,0.3055,,,,,,
3320.94528,0.30817,,,,,,
3326.27861,0.31003000000000003,,,,,,
3331.61222,0.3122,,,,,,
3336.94556,0.314,,,,,,
3342.27917,0.31717,,,,,,
3347.6125,0.31973,,,,,,
3352.94611,0.32156999999999997,,,,,,
3358.27944,0.32443,,,,,,
3363.61278,0.32799999999999996,,,,,,
3368.94639,0.33103,,,,,,
3374.27972,0.33413,,,,,,
3379.61333,0.33637,,,,,,
3384.94667,0.34013,,,,,,
3390.28028,0.34383,,,,,,
3395.61361,0.34783000000000003,,,,,,
3400.94694,0.3521,,,,,,
3406.28056,0.35623,,,,,,
3411.61389,0.36162999999999995,,,,,,
3416.9475,0.36727,,,,,,
3422.28083,0.37310000000000004,,,,,,
3430.28111,0.38613,,,,,,
3434.94778,0.40582999999999997,,,,,,
