Repository: janzenchoi/phd_code

# PhD Code

The following contains a collection of repositories I developed during my PhD candidature. I originally maintained the code on the GitHub organisation for the material modelling group at the Australian Nuclear Science and Technology Organisation (ANSTO; https://github.com/ACME-MG). However, it has now been moved to my account for storage. Please contact me at janzenchoi@yahoo.com for any questions regarding the code.

# Summary

The table below summarises these repositories.

| Repository    | Description | Documentation | Original Link |
|:-------------:|:-----------:|:-------------:|:-------------:|

File: myoptmat/scripts/data/creep/kaeri_2/HeBase_850_50_a.csv
time,strain,temperature,stress,type,state,form,process,medium,title,youngs,poissons
0,0,850,50,creep,Ruptured,Plate,Base,He,HeBase_850_50_a,153000,0.3
0,0.0,,,,,,
0.00306,0.0066300000000000005,,,,,,
0.01306,0.01347,,,,,,
0.03306,0.01373,,,,,,
0.07306,0.01373,,,,,,
0.15306,0.0144,,,,,,
1.66639,0.01663,,,,,,
4.33333,0.0179,,,,,,
7,0.0184,,,,,,
9.66667,0.01917,,,,,,
12.33361,0.01917,,,,,,
15.00028,0.01963,,,,,,
17.66722,0.0204,,,,,,
20.33389,0.02043,,,,,,
23.00056,0.02053,,,,,,
25.6675,0.02053,,,,,,
28.33417,0.0209,,,,,,
31.00083,0.0216,,,,,,
33.66778,0.0216,,,,,,
36.33444,0.022400000000000003,,,,,,
39.00139,0.022400000000000003,,,,,,
41.66806,0.022400000000000003,,,,,,
44.33472,0.023,,,,,,
47.00167,0.023530000000000002,,,,,,
49.66833,0.023530000000000002,,,,,,
52.33528,0.02437,,,,,,
55.00194,0.02437,,,,,,
57.66861,0.025169999999999998,,,,,,
60.33556,0.025169999999999998,,,,,,
63.00222,0.025699999999999997,,,,,,
65.66889,0.025699999999999997,,,,,,
68.33583,0.0265,,,,,,
71.0025,0.0265,,,,,,
73.66944,0.027200000000000002,,,,,,
76.33611,0.027229999999999997,,,,,,
79.00278,0.027229999999999997,,,,,,
81.66972,0.027999999999999997,,,,,,
84.33639,0.028730000000000002,,,,,,
87.00306,0.028730000000000002,,,,,,
89.67,0.02923,,,,,,
92.33667,0.02923,,,,,,
95.00361,0.02993,,,,,,
97.67028,0.02993,,,,,,
100.33694,0.03047,,,,,,
103.00389,0.0311,,,,,,
105.67056,0.0311,,,,,,
108.33722,0.03183,,,,,,
111.00417,0.03237,,,,,,
113.67083,0.03237,,,,,,
116.33778,0.033170000000000005,,,,,,
119.00444,0.033170000000000005,,,,,,
121.67111,0.0339,,,,,,
124.33806,0.033929999999999995,,,,,,
127.00472,0.03447,,,,,,
129.67139,0.035070000000000004,,,,,,
132.33833,0.035070000000000004,,,,,,
135.005,0.03587,,,,,,
137.67194,0.03587,,,,,,
140.33861,0.0366,,,,,,
143.00528,0.0366,,,,,,
145.67222,0.03733,,,,,,
148.33889,0.03733,,,,,,
151.00583,0.0379,,,,,,
153.6725,0.03867,,,,,,
156.33917,0.03867,,,,,,
159.00611,0.03913,,,,,,
161.67278,0.039830000000000004,,,,,,
164.33944,0.039830000000000004,,,,,,
167.00639,0.04063,,,,,,
169.67306,0.041429999999999995,,,,,,
172.34,0.041429999999999995,,,,,,
175.00667,0.041429999999999995,,,,,,
177.67333,0.04197,,,,,,
180.34028,0.04247,,,,,,
183.00694,0.04317,,,,,,
185.67361,0.0432,,,,,,
188.34056,0.04407,,,,,,
191.00722,0.0441,,,,,,
193.67389,0.044669999999999994,,,,,,
196.34083,0.04547,,,,,,
199.0075,0.04547,,,,,,
201.67444,0.04623,,,,,,
204.34111,0.04693,,,,,,
207.00778,0.04693,,,,,,
209.67472,0.04743,,,,,,
212.34139,0.04747,,,,,,
215.00833,0.04797,,,,,,
217.675,0.04867,,,,,,
220.34167,0.04867,,,,,,
223.00861,0.0496,,,,,,
225.67528,0.0496,,,,,,
228.34194,0.05027,,,,,,
231.00889,0.0508,,,,,,
233.67556,0.05137,,,,,,
236.34222,0.0521,,,,,,
239.00917,0.05213,,,,,,
241.67583,0.0526,,,,,,
244.34278,0.0526,,,,,,
247.00944,0.053099999999999994,,,,,,
249.67611,0.053869999999999994,,,,,,
252.34306,0.05453,,,,,,
255.00972,0.05453,,,,,,
257.67639,0.05513,,,,,,
260.34333,0.0559,,,,,,
263.01,0.0559,,,,,,
265.67667,0.05647,,,,,,
268.34361,0.0565,,,,,,
271.01028,0.05727,,,,,,
273.67722,0.05727,,,,,,
276.34389,0.0579,,,,,,
279.01056,0.0587,,,,,,
281.6775,0.0587,,,,,,
284.34417,0.059269999999999996,,,,,,
287.01083,0.060129999999999996,,,,,,
289.67778,0.060129999999999996,,,,,,
292.34444,0.06087,,,,,,
295.01111,0.06087,,,,,,
297.67806,0.061630000000000004,,,,,,
300.34472,0.061630000000000004,,,,,,
303.01167,0.06247,,,,,,
305.67833,0.06247,,,,,,
308.34528,0.063,,,,,,
311.01194,0.06373000000000001,,,,,,
313.67861,0.06373000000000001,,,,,,
316.34556,0.06427,,,,,,
319.01222,0.06507,,,,,,
321.67889,0.06507,,,,,,
324.34583,0.06563,,,,,,
327.0125,0.06637,,,,,,
329.67917,0.06697,,,,,,
332.34611,0.067,,,,,,
335.01278,0.0675,,,,,,
337.67972,0.06797,,,,,,
340.34639,0.0687,,,,,,
343.01306,0.0687,,,,,,
345.68,0.0696,,,,,,
348.34667,0.0696,,,,,,
351.01333,0.07013,,,,,,
353.68028,0.07087,,,,,,
356.34694,0.07087,,,,,,
359.01361,0.07133,,,,,,
361.68056,0.07183,,,,,,
364.34722,0.07237,,,,,,
367.01417,0.07237,,,,,,
369.68083,0.07303,,,,,,
372.34778,0.07357,,,,,,
375.01444,0.0741,,,,,,
377.68111,0.07467,,,,,,
380.34778,0.07519999999999999,,,,,,
383.01472,0.0758,,,,,,
385.68139,0.07583000000000001,,,,,,
388.34833,0.07653,,,,,,
391.015,0.07653,,,,,,
393.68167,0.07733,,,,,,
396.34861,0.07733,,,,,,
399.01528,0.0779,,,,,,
401.68222,0.0786,,,,,,
404.34889,0.07913,,,,,,
407.01556,0.07919999999999999,,,,,,
409.6825,0.07973,,,,,,
412.34917,0.07973,,,,,,
415.01583,0.08027,,,,,,
417.68278,0.08109999999999999,,,,,,
420.34944,0.08109999999999999,,,,,,
423.01639,0.08173,,,,,,
425.68306,0.08237,,,,,,
428.34972,0.0824,,,,,,
431.01639,0.08292999999999999,,,,,,
433.68333,0.08363,,,,,,
436.35028,0.08367000000000001,,,,,,
439.01694,0.08367000000000001,,,,,,
441.68361,0.08427,,,,,,
444.35056,0.08483,,,,,,
447.01722,0.08557000000000001,,,,,,
449.68389,0.08560000000000001,,,,,,
452.35083,0.08643,,,,,,
455.0175,0.08643,,,,,,
457.68417,0.087,,,,,,
460.35111,0.08782999999999999,,,,,,
463.01778,0.08782999999999999,,,,,,
465.68472,0.08863,,,,,,
468.35139,0.08863,,,,,,
471.01806,0.08936999999999999,,,,,,
473.68472,0.08936999999999999,,,,,,
476.35167,0.08993000000000001,,,,,,
479.01833,0.09067,,,,,,
481.68528,0.09067,,,,,,
484.35194,0.09133,,,,,,
487.01861,0.09187,,,,,,
489.68556,0.0924,,,,,,
492.35222,0.0924,,,,,,
495.01917,0.0932,,,,,,
497.68583,0.09380000000000001,,,,,,
500.35278,0.09457,,,,,,
503.01944,0.0946,,,,,,
505.68611,0.09523,,,,,,
508.35306,0.09593,,,,,,
511.01972,0.09673,,,,,,
513.68639,0.09673,,,,,,
516.35306,0.0975,,,,,,
519.02,0.09797,,,,,,
521.68667,0.09797,,,,,,
524.35361,0.09873,,,,,,
527.02028,0.09873,,,,,,
529.68694,0.09946999999999999,,,,,,
532.35389,0.09946999999999999,,,,,,
535.02056,0.09997,,,,,,
537.68722,0.10053000000000001,,,,,,
540.35417,0.10053000000000001,,,,,,
543.02083,0.10127000000000001,,,,,,
545.6875,0.10186999999999999,,,,,,
548.35444,0.10186999999999999,,,,,,
551.02111,0.10263,,,,,,
553.68806,0.10263,,,,,,
556.35472,0.10346999999999999,,,,,,
559.02139,0.10346999999999999,,,,,,
561.68833,0.10423,,,,,,
564.355,0.10423,,,,,,
567.02167,0.10493000000000001,,,,,,
569.68861,0.10493000000000001,,,,,,
572.35528,0.10567,,,,,,
575.02194,0.10567,,,,,,
577.68889,0.10640000000000001,,,,,,
580.35556,0.10643000000000001,,,,,,
583.0225,0.10703,,,,,,
585.68917,0.10769999999999999,,,,,,
588.35583,0.10769999999999999,,,,,,
591.02278,0.10827,,,,,,
593.68944,0.10907,,,,,,
596.35611,0.1091,,,,,,
599.02306,0.1091,,,,,,
601.68972,0.1096,,,,,,
604.35639,0.1105,,,,,,
607.02333,0.1105,,,,,,
609.69,0.11103,,,,,,
612.35667,0.1116,,,,,,
615.02361,0.11213,,,,,,
617.69028,0.11213,,,,,,
620.35694,0.1127,,,,,,
623.02389,0.1127,,,,,,
625.69056,0.1134,,,,,,
628.3575,0.1134,,,,,,
631.02417,0.11427,,,,,,
633.69083,0.11427,,,,,,
636.35778,0.11503000000000001,,,,,,
639.02444,0.11503000000000001,,,,,,
641.69111,0.11593,,,,,,
644.35806,0.11593,,,,,,
647.02472,0.11593,,,,,,
649.69139,0.11683,,,,,,
652.35833,0.11683,,,,,,
655.025,0.11733,,,,,,
657.69194,0.11813000000000001,,,,,,
660.35861,0.11813000000000001,,,,,,
663.02528,0.11893000000000001,,,,,,
665.69222,0.11893000000000001,,,,,,
668.35889,0.11953,,,,,,
671.02583,0.11953,,,,,,
673.6925,0.12017,,,,,,
676.35917,0.12017,,,,,,
679.02583,0.12073,,,,,,
681.69278,0.1213,,,,,,
684.35944,0.12212999999999999,,,,,,
687.02639,0.12212999999999999,,,,,,
689.69306,0.12297000000000001,,,,,,
692.35972,0.12297000000000001,,,,,,
695.02667,0.12357,,,,,,
697.69333,0.12359999999999999,,,,,,
700.36028,0.12426999999999999,,,,,,
703.02694,0.1247,,,,,,
705.69361,0.1247,,,,,,
708.36056,0.12523,,,,,,
711.02722,0.12587,,,,,,
713.69389,0.12633,,,,,,
716.36083,0.12637,,,,,,
719.0275,0.12723,,,,,,
721.69444,0.12747,,,,,,
724.36111,0.12773,,,,,,
727.02778,0.12833,,,,,,
729.69472,0.12913,,,,,,
732.36139,0.12973,,,,,,
735.02806,0.12973,,,,,,
737.695,0.13033,,,,,,
740.36167,0.1308,,,,,,
743.02833,0.13083,,,,,,
745.69528,0.13147,,,,,,
748.36194,0.13213,,,,,,
751.02861,0.13217,,,,,,
753.69556,0.13263,,,,,,
756.36222,0.13266999999999998,,,,,,
759.02917,0.13347,,,,,,
761.69583,0.13347,,,,,,
764.36278,0.13397,,,,,,
767.02944,0.13449999999999998,,,,,,
769.69611,0.1352,,,,,,
772.36306,0.1352,,,,,,
775.02972,0.1359,,,,,,
777.69639,0.1364,,,,,,
780.36333,0.1364,,,,,,
783.03,0.13707,,,,,,
785.69667,0.13787000000000002,,,,,,
788.36361,0.13787000000000002,,,,,,
791.03028,0.13787000000000002,,,,,,
793.69722,0.1386,,,,,,
796.36389,0.13913,,,,,,
799.03056,0.1398,,,,,,
801.6975,0.1398,,,,,,
804.36417,0.14047,,,,,,
807.03083,0.14103,,,,,,
809.6975,0.14157,,,,,,
812.36444,0.14212999999999998,,,,,,
815.03111,0.14212999999999998,,,,,,
817.69806,0.14287,,,,,,
820.36472,0.1436,,,,,,
823.03139,0.14363,,,,,,
825.69833,0.14423,,,,,,
828.365,0.14497,,,,,,
831.03167,0.14497,,,,,,
833.69861,0.1457,,,,,,
836.36528,0.1465,,,,,,
841.69833,0.14694000000000002,,,,,,
844.36528,0.14697,,,,,,
847.03194,0.14781,,,,,,
849.69861,0.14837,,,,,,
852.36556,0.14894,,,,,,
855.03222,0.1495,,,,,,
857.69889,0.1495,,,,,,
860.36583,0.1495,,,,,,
863.0325,0.14981,,,,,,
865.69917,0.15022,,,,,,
868.36611,0.15081,,,,,,
871.03278,0.15122,,,,,,
873.69944,0.15175,,,,,,
876.36639,0.15175,,,,,,
879.03306,0.15225,,,,,,
881.69972,0.15291,,,,,,
884.36667,0.15291,,,,,,
887.03333,0.15337,,,,,,
889.7,0.15381,,,,,,
892.36694,0.15441000000000002,,,,,,
895.03361,0.155,,,,,,
897.70028,0.155,,,,,,
900.36694,0.15561999999999998,,,,,,
903.03389,0.15603,,,,,,
905.70056,0.15656,,,,,,
908.3675,0.15656,,,,,,
911.03417,0.15691,,,,,,
913.70083,0.15744,,,,,,
916.36778,0.15788,,,,,,
919.03444,0.15841,,,,,,
921.70111,0.15881,,,,,,
924.36806,0.15916,,,,,,
927.03472,0.15953,,,,,,
929.70139,0.16006,,,,,,
932.36833,0.16041,,,,,,
935.035,0.16088000000000002,,,,,,
937.70167,0.16094,,,,,,
940.36861,0.162,,,,,,
943.03528,0.16241,,,,,,
945.70194,0.16288,,,,,,
948.36889,0.16325,,,,,,
951.03556,0.16366,,,,,,
953.70222,0.16408999999999999,,,,,,
956.36889,0.16408999999999999,,,,,,
959.03583,0.16447,,,,,,
961.7025,0.16497,,,,,,
964.36917,0.1655,,,,,,
967.03611,0.16606,,,,,,
969.70278,0.16646999999999998,,,,,,
972.36944,0.16702999999999998,,,,,,
975.03639,0.16706,,,,,,
977.70306,0.16753,,,,,,
980.36972,0.16788,,,,,,
983.03667,0.16788,,,,,,
985.70333,0.16841,,,,,,
988.37,0.16893999999999998,,,,,,
991.03694,0.17,,,,,,
993.70361,0.17,,,,,,
996.37028,0.17088,,,,,,
999.03722,0.17134,,,,,,
1001.70389,0.17181000000000002,,,,,,
1004.37083,0.17181000000000002,,,,,,
1007.0375,0.17225000000000001,,,,,,
1009.70417,0.17256,,,,,,
1012.37111,0.17291,,,,,,
1015.03778,0.17347,,,,,,
1017.70444,0.17388,,,,,,
1020.37139,0.17425000000000002,,,,,,
1023.03806,0.17509,,,,,,
1025.70472,0.17547000000000001,,,,,,
1028.37167,0.17556000000000002,,,,,,
1031.03833,0.17643999999999999,,,,,,
1033.705,0.17643999999999999,,,,,,
1036.37194,0.17703,,,,,,
1039.03861,0.17762,,,,,,
1041.70528,0.17803000000000002,,,,,,
1044.37222,0.17865999999999999,,,,,,
1047.03889,0.17912,,,,,,
1049.70556,0.17966000000000001,,,,,,
1052.3725,0.17969000000000002,,,,,,
1055.03917,0.18025,,,,,,
1057.70583,0.18059,,,,,,
1060.37278,0.18116,,,,,,
1063.03944,0.18153,,,,,,
1065.70611,0.18188,,,,,,
1068.37306,0.1825,,,,,,
1071.03972,0.18284,,,,,,
1073.70639,0.18344000000000002,,,,,,
1075.75611,0.18911999999999998,,,,,,
1076.15611,0.18931,,,,,,
1078.70611,0.18969000000000003,,,,,,
1081.37278,0.18972,,,,,,
1084.03972,0.19021999999999997,,,,,,
1086.70639,0.19062,,,,,,
1089.37333,0.19131,,,,,,
1092.04,0.19131,,,,,,
1094.70667,0.19172,,,,,,
1097.37361,0.193,,,,,,
1100.04028,0.19303,,,,,,
1102.70694,0.19344,,,,,,
1105.37389,0.19344,,,,,,
1108.04056,0.19390999999999997,,,,,,
1110.70722,0.19462,,,,,,
1113.37389,0.19538,,,,,,
1116.04083,0.19594,,,,,,
1118.7075,0.19649999999999998,,,,,,
1121.37444,0.19696999999999998,,,,,,
1124.04111,0.19696999999999998,,,,,,
1126.70778,0.19741,,,,,,
1129.37444,0.19812000000000002,,,,,,
1132.04139,0.19878,,,,,,
1134.70806,0.19881000000000001,,,,,,
1137.375,0.19959,,,,,,
1140.04167,0.19959,,,,,,
1142.70833,0.20065999999999998,,,,,,
1145.375,0.20159,,,,,,
1148.04194,0.20166,,,,,,
1150.70861,0.20166,,,,,,
1153.37528,0.20222,,,,,,
1156.04222,0.203,,,,,,
1158.70889,0.20381,,,,,,
1161.37556,0.20428000000000002,,,,,,
1164.0425,0.20503,,,,,,
1166.70917,0.20506,,,,,,
1169.37583,0.20562000000000002,,,,,,
1172.04278,0.20622,,,,,,
1174.70944,0.20669,,,,,,
1177.37611,0.20738,,,,,,
1180.04306,0.20803000000000002,,,,,,
1182.70972,0.20803000000000002,,,,,,
1185.37639,0.20875,,,,,,
1188.04333,0.20956,,,,,,
1190.71,0.21028,,,,,,
1193.37667,0.21031,,,,,,
1196.04361,0.21106000000000003,,,,,,
1198.71028,0.21162,,,,,,
1201.37694,0.21225000000000002,,,,,,
1204.04389,0.213,,,,,,
1206.71056,0.21350000000000002,,,,,,
1209.37722,0.21425,,,,,,
1212.04417,0.21494,,,,,,
1214.71083,0.21562,,,,,,
1217.3775,0.21638000000000002,,,,,,
1220.04444,0.21641,,,,,,
1222.71111,0.21694,,,,,,
1225.37778,0.21738,,,,,,
1228.04472,0.21786999999999998,,,,,,
1230.71139,0.21856,,,,,,
1233.37806,0.21981,,,,,,
1236.045,0.21984,,,,,,
1238.71167,0.22081,,,,,,
1241.37833,0.22138000000000002,,,,,,
1244.045,0.22188,,,,,,
1246.71194,0.22256,,,,,,
1249.37861,0.22322,,,,,,
1252.04556,0.22384,,,,,,
1254.71222,0.22438,,,,,,
1257.37889,0.22559,,,,,,
1260.04583,0.22559,,,,,,
1262.7125,0.22688,,,,,,
1265.37917,0.22688,,,,,,
1268.04583,0.22768999999999998,,,,,,
1270.71278,0.22853,,,,,,
1273.37944,0.22899999999999998,,,,,,
1276.04611,0.22956,,,,,,
1278.71306,0.23024999999999998,,,,,,
1281.37972,0.23068999999999998,,,,,,
1284.04639,0.23209,,,,,,
1286.71333,0.23209,,,,,,
1289.38,0.23291,,,,,,
1292.04667,0.23353000000000002,,,,,,
1294.71361,0.23406,,,,,,
1297.38028,0.23484000000000002,,,,,,
1300.04694,0.23568999999999998,,,,,,
1302.71361,0.23646999999999999,,,,,,
1305.38056,0.23713,,,,,,
1308.04722,0.23768999999999998,,,,,,
1310.71417,0.23850000000000002,,,,,,
1313.38083,0.23922000000000002,,,,,,
1316.0475,0.23972000000000002,,,,,,
1318.71417,0.24041,,,,,,
1321.38111,0.24111999999999997,,,,,,
1324.04778,0.24194,,,,,,
1326.71444,0.24275,,,,,,
1329.38139,0.24338,,,,,,
1332.04806,0.24419000000000002,,,,,,
1334.715,0.24534,,,,,,
1337.38167,0.24606000000000003,,,,,,
1340.04833,0.24691,,,,,,
1342.715,0.24744,,,,,,
1345.38194,0.24825,,,,,,
1348.04861,0.249,,,,,,
1350.71556,0.24969000000000002,,,,,,
1353.38222,0.25075,,,,,,
1356.04889,0.25156,,,,,,
1358.71583,0.25206,,,,,,
1361.3825,0.25318999999999997,,,,,,
1364.04917,0.25397,,,,,,
1366.71611,0.25466,,,,,,
1369.38278,0.25541,,,,,,
1372.04944,0.25690999999999997,,,,,,
1374.71611,0.2575,,,,,,
1377.38306,0.258,,,,,,
1380.04972,0.25944,,,,,,
1382.71639,0.26019,,,,,,
1385.38333,0.26069,,,,,,
1388.05,0.26175,,,,,,
1390.71694,0.263,,,,,,
1393.38361,0.26347000000000004,,,,,,
1396.05028,0.26488,,,,,,
1398.71694,0.2655,,,,,,
1401.38389,0.26691,,,,,,
1404.05056,0.26763000000000003,,,,,,
1406.71722,0.26909,,,,,,
1409.38417,0.26972,,,,,,
1412.05083,0.27025,,,,,,
1414.7175,0.27111999999999997,,,,,,
1417.38444,0.27234,,,,,,
1420.05111,0.27362,,,,,,
1422.71778,0.27449999999999997,,,,,,
1425.38444,0.27553,,,,,,
1428.05139,0.27681,,,,,,
1430.71806,0.27784,,,,,,
1433.385,0.27862,,,,,,
1436.05167,0.28003,,,,,,
1438.71833,0.28084,,,,,,
1441.38528,0.28228000000000003,,,,,,
1444.05194,0.28291,,,,,,
1446.71861,0.28437999999999997,,,,,,
1449.38528,0.28569,,,,,,
1452.05222,0.28634,,,,,,
1454.71889,0.28775,,,,,,
1457.38583,0.28903,,,,,,
1460.0525,0.29056,,,,,,
1462.71917,0.29131,,,,,,
1465.38583,0.29281,,,,,,
1468.05278,0.29378,,,,,,
1470.71944,0.29497,,,,,,
1473.38639,0.29625,,,,,,
1476.05306,0.29766,,,,,,
1478.71972,0.29908999999999997,,,,,,
1481.38667,0.30069,,,,,,
1484.05333,0.30175,,,,,,
1486.72,0.30297,,,,,,
1489.38667,0.30425,,,,,,
1492.05361,0.306,,,,,,
1494.72028,0.30756,,,,,,
1497.38694,0.30922,,,,,,
1500.05389,0.31037,,,,,,
1502.72056,0.31206,,,,,,
1505.38722,0.31353000000000003,,,,,,
1508.05417,0.31475000000000003,,,,,,
1510.72083,0.31594,,,,,,
1513.3875,0.31769,,,,,,
1516.05444,0.31890999999999997,,,,,,
1518.72111,0.321,,,,,,
1521.38778,0.32256,,,,,,
1524.05472,0.32459000000000005,,,,,,
1526.72139,0.32588,,,,,,
1529.38806,0.32769,,,,,,
1532.05472,0.32994,,,,,,
1534.72167,0.33169,,,,,,
1537.38833,0.33369,,,,,,
1540.055,0.33566,,,,,,
1542.72194,0.33756,,,,,,
1545.38861,0.3395,,,,,,
1548.05528,0.34191000000000005,,,,,,
1550.72222,0.344,,,,,,
1553.38889,0.34668999999999994,,,,,,
1556.05556,0.34918999999999994,,,,,,
1558.7225,0.35180999999999996,,,,,,
1561.38917,0.35394,,,,,,
1564.05583,0.35662,,,,,,
1566.72278,0.36012,,,,,,
1569.38944,0.36328000000000005,,,,,,
1572.05611,0.36700000000000005,,,,,,
1574.72306,0.37009000000000003,,,,,,
1577.38972,0.37388,,,,,,
1580.05639,0.37881,,,,,,
1582.72306,0.38356,,,,,,
1585.39,0.39061999999999997,,,,,,
1587.72333,0.40678,,,,,,

File: myoptmat/scripts/data/creep/kaeri_2/HeBase_900_32_a.csv
time,strain,temperature,stress,type,state,form,process,medium,title,youngs,poissons
0,0,900,32,creep,Ruptured,Plate,Base,He,HeBase_900_32_a,149000,0.3
0,0.0,,,,,,
0.00389,0.0063,,,,,,
0.01389,0.0078000000000000005,,,,,,
0.03389,0.008100000000000001,,,,,,
0.07389,0.00897,,,,,,
0.15389,0.0098,,,,,,
0.26056,0.0104,,,,,,
0.48306,0.01123,,,,,,
3.99972,0.012769999999999998,,,,,,
7.99972,0.013500000000000002,,,,,,
11.99972,0.013500000000000002,,,,,,
16,0.013500000000000002,,,,,,
20,0.01417,,,,,,
24,0.0159,,,,,,
28,0.0159,,,,,,
32,0.01643,,,,,,
36.00028,0.01643,,,,,,
40.00028,0.0167,,,,,,
44.00028,0.01667,,,,,,
48.00028,0.0166,,,,,,
52.00028,0.01717,,,,,,
56.00028,0.01717,,,,,,
60.00028,0.01737,,,,,,
64.00056,0.01773,,,,,,
68.00056,0.0177,,,,,,
72.00056,0.0177,,,,,,
76.00056,0.0177,,,,,,
80.00056,0.017929999999999998,,,,,,
84.00056,0.01797,,,,,,
88.00056,0.01873,,,,,,
92.00083,0.01877,,,,,,
96.00083,0.01873,,,,,,
100.00083,0.01873,,,,,,
104.00083,0.01967,,,,,,
108.00083,0.01967,,,,,,
112.00083,0.01967,,,,,,
116.00111,0.01967,,,,,,
120.00111,0.01997,,,,,,
124.00111,0.01997,,,,,,
128.00111,0.0208,,,,,,
132.00111,0.0208,,,,,,
136.00139,0.02077,,,,,,
140.00139,0.02077,,,,,,
144.00139,0.021269999999999997,,,,,,
148.00139,0.021269999999999997,,,,,,
152.00139,0.022000000000000002,,,,,,
156.00139,0.022000000000000002,,,,,,
160.00167,0.022000000000000002,,,,,,
164.00167,0.02197,,,,,,
168.00167,0.02197,,,,,,
172.00167,0.022770000000000002,,,,,,
176.00167,0.022770000000000002,,,,,,
180.00167,0.022770000000000002,,,,,,
184.00167,0.023629999999999998,,,,,,
188.00194,0.02367,,,,,,
192.00194,0.02367,,,,,,
196.00194,0.02367,,,,,,
200.00194,0.02367,,,,,,
204.00194,0.0245,,,,,,
208.00194,0.02453,,,,,,
212.00194,0.024569999999999998,,,,,,
216.00194,0.02537,,,,,,
220.00222,0.02537,,,,,,
224.00222,0.02537,,,,,,
228.00222,0.0263,,,,,,
232.00222,0.0263,,,,,,
236.0025,0.02633,,,,,,
240.0025,0.027229999999999997,,,,,,
244.0025,0.027229999999999997,,,,,,
248.0025,0.027229999999999997,,,,,,
252.0025,0.0278,,,,,,
256.0025,0.02783,,,,,,
260.0025,0.02783,,,,,,
264.00278,0.02843,,,,,,
268.00278,0.02843,,,,,,
272.00278,0.02923,,,,,,
276.00278,0.02923,,,,,,
280.00278,0.0301,,,,,,
284.00278,0.0301,,,,,,
288.00278,0.03,,,,,,
292.00306,0.030699999999999998,,,,,,
296.00306,0.0316,,,,,,
300.00306,0.0316,,,,,,
304.00306,0.03183,,,,,,
308.00306,0.03247,,,,,,
312.00333,0.03247,,,,,,
316.00333,0.03247,,,,,,
320.00333,0.03307,,,,,,
324.00333,0.03397,,,,,,
328.00333,0.03397,,,,,,
332.00333,0.0347,,,,,,
336.00333,0.0347,,,,,,
340.00361,0.035230000000000004,,,,,,
344.00361,0.035230000000000004,,,,,,
348.00361,0.0361,,,,,,
352.00361,0.03617,,,,,,
356.00361,0.0369,,,,,,
360.00389,0.0369,,,,,,
364.00389,0.03707,,,,,,
368.00389,0.0379,,,,,,
372.00389,0.03837,,,,,,
376.00389,0.03897,,,,,,
380.00417,0.039,,,,,,
384.00417,0.039,,,,,,
388.00417,0.03963,,,,,,
392.00417,0.04019999999999999,,,,,,
396.00417,0.040830000000000005,,,,,,
400.00417,0.040830000000000005,,,,,,
404.00444,0.04107,,,,,,
408.00444,0.04137,,,,,,
412.00444,0.04233,,,,,,
416.00444,0.04237,,,,,,
420.00444,0.043230000000000005,,,,,,
424.00444,0.0438,,,,,,
428.00472,0.0438,,,,,,
432.00472,0.04443,,,,,,
436.00472,0.04447,,,,,,
440.00472,0.04533,,,,,,
444.00472,0.04533,,,,,,
448.00472,0.04573000000000001,,,,,,
452.005,0.0464,,,,,,
456.005,0.0464,,,,,,
460.005,0.04723,,,,,,
464.00528,0.047270000000000006,,,,,,
468.00528,0.048029999999999996,,,,,,
472.00528,0.04867,,,,,,
476.00528,0.0487,,,,,,
480.00528,0.04893,,,,,,
484.00556,0.0499,,,,,,
488.00556,0.04993,,,,,,
492.00556,0.05083,,,,,,
496.00556,0.05137,,,,,,
500.00556,0.05143,,,,,,
504.00556,0.051399999999999994,,,,,,
508.00583,0.05137,,,,,,
512.00583,0.05207,,,,,,
516.00583,0.052169999999999994,,,,,,
520.00583,0.05283,,,,,,
524.00583,0.053399999999999996,,,,,,
528.00583,0.053399999999999996,,,,,,
532.00611,0.05383,,,,,,
536.00611,0.053869999999999994,,,,,,
540.00611,0.05447,,,,,,
544.00639,0.055099999999999996,,,,,,
548.00639,0.05513,,,,,,
552.00639,0.05593,,,,,,
556.00639,0.056299999999999996,,,,,,
560.00639,0.05697,,,,,,
564.00639,0.05697,,,,,,
568.00667,0.05777,,,,,,
572.00667,0.05777,,,,,,
576.00667,0.05773,,,,,,
580.00667,0.0587,,,,,,
584.00694,0.058730000000000004,,,,,,
588.00694,0.0596,,,,,,
592.00694,0.0603,,,,,,
596.00694,0.059829999999999994,,,,,,
600.00694,0.060700000000000004,,,,,,
604.00694,0.060700000000000004,,,,,,
608.00722,0.061399999999999996,,,,,,
612.00722,0.06143,,,,,,
616.00722,0.0622,,,,,,
620.00722,0.0622,,,,,,
624.00722,0.062430000000000006,,,,,,
628.0075,0.06287,,,,,,
632.0075,0.06363,,,,,,
636.0075,0.064,,,,,,
640.0075,0.06473,,,,,,
644.00778,0.06473,,,,,,
648.0075,0.06473,,,,,,
652.00778,0.06553,,,,,,
656.00778,0.06559999999999999,,,,,,
660.00778,0.06643,,,,,,
664.00778,0.06723,,,,,,
668.00806,0.06727,,,,,,
672.00806,0.06723,,,,,,
676.00806,0.06723,,,,,,
680.00806,0.068,,,,,,
684.00833,0.068,,,,,,
688.00833,0.06860000000000001,,,,,,
692.00833,0.06937,,,,,,
696.00833,0.06937,,,,,,
700.00833,0.06937,,,,,,
704.00861,0.0703,,,,,,
708.00861,0.07073,,,,,,
712.00861,0.07073,,,,,,
716.00861,0.07127,,,,,,
720.00889,0.07127,,,,,,
724.00889,0.07217,,,,,,
728.00889,0.07213,,,,,,
732.00889,0.07297,,,,,,
736.00889,0.0735,,,,,,
740.00917,0.0735,,,,,,
744.00917,0.07417,,,,,,
748.00917,0.07417,,,,,,
752.00917,0.07487,,,,,,
756.00917,0.07487,,,,,,
760.00944,0.07573,,,,,,
764.00944,0.07573,,,,,,
768.00944,0.0765,,,,,,
772.00944,0.0765,,,,,,
776.00944,0.077,,,,,,
780.00972,0.07767,,,,,,
784.00972,0.07793,,,,,,
788.00972,0.07793,,,,,,
792.00972,0.07867,,,,,,
796.01,0.07867,,,,,,
800.01,0.07933,,,,,,
804.01,0.08016999999999999,,,,,,
808.01,0.08016999999999999,,,,,,
812.01,0.08016999999999999,,,,,,
816.01028,0.0805,,,,,,
820.01028,0.08127000000000001,,,,,,
824.01028,0.08127000000000001,,,,,,
828.01028,0.08256999999999999,,,,,,
832.01056,0.08256999999999999,,,,,,
836.01056,0.08256999999999999,,,,,,
840.01056,0.0836,,,,,,
844.01056,0.0836,,,,,,
848.01056,0.08423,,,,,,
852.01056,0.08423,,,,,,
856.01083,0.0851,,,,,,
860.01083,0.0851,,,,,,
864.01083,0.0851,,,,,,
868.01083,0.08539999999999999,,,,,,
872.01083,0.0863,,,,,,
876.01111,0.0863,,,,,,
880.01111,0.0867,,,,,,
884.01111,0.08689999999999999,,,,,,
888.01139,0.08763,,,,,,
892.01139,0.08779999999999999,,,,,,
896.01139,0.0885,,,,,,
900.01139,0.0885,,,,,,
904.01139,0.08927,,,,,,
908.01167,0.08923,,,,,,
912.01167,0.0898,,,,,,
916.01167,0.0898,,,,,,
920.01167,0.09053000000000001,,,,,,
924.01194,0.09112999999999999,,,,,,
928.01194,0.09112999999999999,,,,,,
932.01194,0.09173,,,,,,
936.01194,0.09187,,,,,,
940.01222,0.09237000000000001,,,,,,
944.01222,0.09303,,,,,,
948.01222,0.09307,,,,,,
952.01222,0.09403,,,,,,
956.0125,0.09403,,,,,,
960.0125,0.09417,,,,,,
964.0125,0.09527,,,,,,
968.0125,0.09527,,,,,,
972.0125,0.0956,,,,,,
976.01278,0.09606999999999999,,,,,,
980.01278,0.09673,,,,,,
984.01278,0.0974,,,,,,
988.01306,0.0974,,,,,,
992.01306,0.09763,,,,,,
996.01306,0.09852999999999999,,,,,,
1000.01306,0.09852999999999999,,,,,,
1004.01333,0.09893,,,,,,
1008.01333,0.09882999999999999,,,,,,
1012.01333,0.09946999999999999,,,,,,
1016.01333,0.09977,,,,,,
1020.01361,0.10096999999999999,,,,,,
1024.01361,0.10096999999999999,,,,,,
1028.01361,0.1011,,,,,,
1032.01361,0.10137,,,,,,
1036.01389,0.10210000000000001,,,,,,
1040.01389,0.10233,,,,,,
1044.01389,0.10327,,,,,,
1048.01389,0.10403000000000001,,,,,,
1052.01417,0.10403000000000001,,,,,,
1056.01417,0.10403000000000001,,,,,,
1060.01417,0.10483,,,,,,
1064.01417,0.10537,,,,,,
1068.01444,0.1059,,,,,,
1072.01444,0.10667,,,,,,
1076.01444,0.10310000000000001,,,,,,
1080.01444,0.1042,,,,,,
1084.01472,0.1052,,,,,,
1088.01472,0.10522999999999999,,,,,,
1092.01472,0.10597,,,,,,
1096.01472,0.10657,,,,,,
1100.015,0.10657,,,,,,
1104.015,0.1072,,,,,,
1108.015,0.10723,,,,,,
1112.015,0.10779999999999999,,,,,,
1116.01528,0.10907,,,,,,
1120.01528,0.10907,,,,,,
1124.01528,0.10962999999999999,,,,,,
1128.01528,0.10962999999999999,,,,,,
1132.01556,0.11019999999999999,,,,,,
1136.01556,0.111,,,,,,
1140.01556,0.111,,,,,,
1144.01556,0.1117,,,,,,
1148.01556,0.11237,,,,,,
1151.01583,0.1124,,,,,,
1172.01861,0.11320000000000001,,,,,,
1173.84639,0.11227000000000001,,,,,,
1175.17972,0.11223000000000001,,,,,,
1176.17972,0.11223000000000001,,,,,,
1197.0125,0.1142,,,,,,
1199.0125,0.11423,,,,,,
1201.67944,0.11427,,,,,,
1204.34611,0.11513,,,,,,
1207.01278,0.11513,,,,,,
1209.67944,0.11603,,,,,,
1212.34611,0.11603,,,,,,
1215.01278,0.11603,,,,,,
1217.67972,0.11603,,,,,,
1220.34639,0.11673,,,,,,
1223.01306,0.11677,,,,,,
1224.67972,0.11683,,,,,,
1244.17944,0.11993000000000001,,,,,,
1246.17944,0.11993000000000001,,,,,,
1248.84611,0.12077,,,,,,
1251.51278,0.1211,,,,,,
1254.17944,0.12140000000000001,,,,,,
1256.84639,0.1222,,,,,,
1259.51306,0.12223,,,,,,
1262.17972,0.12283,,,,,,
1264.84639,0.12283,,,,,,
1267.51306,0.12283,,,,,,
1270.18,0.1231,,,,,,
1272.84667,0.12417,,,,,,
1275.51333,0.12417,,,,,,
1278.18,0.12487,,,,,,
1280.84667,0.12487,,,,,,
1283.51333,0.12523,,,,,,
1286.18,0.12622999999999998,,,,,,
1288.84694,0.12622999999999998,,,,,,
1291.51361,0.12617,,,,,,
1294.18028,0.12617,,,,,,
1296.84694,0.12707000000000002,,,,,,
1299.51361,0.12793,,,,,,
1302.18028,0.12793,,,,,,
1304.84694,0.1285,,,,,,
1307.51389,0.1285,,,,,,
1310.18056,0.12953,,,,,,
1312.84722,0.12953,,,,,,
1315.51389,0.1294,,,,,,
1318.18056,0.12936999999999999,,,,,,
1320.8475,0.13037,,,,,,
1323.51417,0.13043,,,,,,
1326.18083,0.13137000000000001,,,,,,
1328.8475,0.13137000000000001,,,,,,
1331.51417,0.13187,,,,,,
1334.18083,0.13197,,,,,,
1336.8475,0.1323,,,,,,
1339.51444,0.13223000000000001,,,,,,
1342.18111,0.1324,,,,,,
1344.84778,0.13277,,,,,,
1347.51444,0.13343,,,,,,
1350.18111,0.13387000000000002,,,,,,
1352.84778,0.13457,,,,,,
1355.51472,0.13457,,,,,,
1358.18139,0.13449999999999998,,,,,,
1360.84806,0.13527,,,,,,
1363.51472,0.13577,,,,,,
1366.18139,0.13643,,,,,,
1368.84806,0.13643,,,,,,
1371.515,0.1368,,,,,,
1374.18167,0.13767,,,,,,
1376.84833,0.13767,,,,,,
1379.515,0.13846999999999998,,,,,,
1382.18167,0.13853,,,,,,
1384.84833,0.13857,,,,,,
1387.51528,0.1384,,,,,,
1390.18194,0.1391,,,,,,
1392.84861,0.1391,,,,,,
1395.51528,0.13997,,,,,,
1398.18194,0.14,,,,,,
1400.84861,0.1406,,,,,,
1403.51556,0.14103,,,,,,
1406.18222,0.14193,,,,,,
1408.84889,0.14203,,,,,,
1411.51556,0.14203,,,,,,
1414.18222,0.1427,,,,,,
1416.84889,0.1427,,,,,,
1419.51583,0.1435,,,,,,
1422.1825,0.14417,,,,,,
1424.84917,0.14417,,,,,,
1446.01583,0.14550000000000002,,,,,,
1447.01556,0.14550000000000002,,,,,,
1469.84889,0.14550000000000002,,,,,,
1471.84917,0.1461,,,,,,
1474.51583,0.14703,,,,,,
1477.1825,0.14703,,,,,,
1479.84917,0.14797000000000002,,,,,,
1482.51583,0.14797000000000002,,,,,,
1485.1825,0.14880000000000002,,,,,,
1487.84917,0.1489,,,,,,
1490.51611,0.14867,,,,,,
1493.18278,0.14962999999999999,,,,,,
1495.84944,0.14967,,,,,,
1498.51611,0.15077,,,,,,
1501.18278,0.15077,,,,,,
1503.84972,0.1515,,,,,,
1506.51639,0.1515,,,,,,
1509.18306,0.15193,,,,,,
1511.84972,0.15256999999999998,,,,,,
1514.51639,0.1534,,,,,,
1517.18306,0.1534,,,,,,
1519.85,0.1543,,,,,,
1522.51667,0.1543,,,,,,
1525.18333,0.15503,,,,,,
1527.85,0.15503,,,,,,
1530.51667,0.15567,,,,,,
1533.18333,0.15657,,,,,,
1535.85,0.1566,,,,,,
1538.51694,0.15657,,,,,,
1541.18361,0.1573,,,,,,
1543.85028,0.15737,,,,,,
1546.51694,0.1582,,,,,,
1549.18361,0.15897,,,,,,
1551.85028,0.15897,,,,,,
1554.51694,0.1594,,,,,,
1557.18389,0.16017,,,,,,
1559.85056,0.16017,,,,,,
1562.51722,0.16063,,,,,,
1565.18389,0.16157,,,,,,
1567.85056,0.16163,,,,,,
1570.51722,0.1624,,,,,,
1573.18417,0.16307,,,,,,
1575.85083,0.16307,,,,,,
1578.5175,0.16423,,,,,,
1581.18417,0.16423,,,,,,
1583.85083,0.16469999999999999,,,,,,
1586.5175,0.1655,,,,,,
1589.18417,0.1655,,,,,,
1591.85111,0.16687000000000002,,,,,,
1594.51778,0.16667,,,,,,
1597.18444,0.1672,,,,,,
1599.85111,0.17073,,,,,,
1602.51778,0.16843,,,,,,
1605.18444,0.16937000000000002,,,,,,
1607.85139,0.16940000000000002,,,,,,
1610.51806,0.17023,,,,,,
1613.18472,0.17023,,,,,,
1615.85139,0.1707,,,,,,
1618.51806,0.17157,,,,,,
1621.18472,0.17217,,,,,,
1623.85167,0.17273,,,,,,
1626.51833,0.17353000000000002,,,,,,
1629.185,0.17357,,,,,,
1631.85167,0.1743,,,,,,
1634.51833,0.17486999999999997,,,,,,
1637.185,0.17489999999999997,,,,,,
1639.85167,0.17553000000000002,,,,,,
1642.51861,0.17637,,,,,,
1645.18528,0.17637,,,,,,
1647.85194,0.17727,,,,,,
1650.51861,0.1773,,,,,,
1653.18528,0.17793,,,,,,
1655.85194,0.17857,,,,,,
1658.51889,0.17937,,,,,,
1661.18556,0.17937,,,,,,
1663.85222,0.17992999999999998,,,,,,
1666.51889,0.1809,,,,,,
1669.18556,0.1815,,,,,,
1671.85222,0.18153,,,,,,
1674.51889,0.18242999999999998,,,,,,
1677.18556,0.18333,,,,,,
1679.8525,0.18327000000000002,,,,,,
1682.51917,0.18417000000000003,,,,,,
1685.18583,0.18417000000000003,,,,,,
1687.8525,0.18542999999999998,,,,,,
1690.51917,0.18563,,,,,,
1693.18611,0.18663,,,,,,
1695.85278,0.1875,,,,,,
1698.51944,0.18803,,,,,,
1701.18611,0.18902999999999998,,,,,,
1703.85278,0.18899999999999997,,,,,,
1706.51944,0.18887,,,,,,
1709.18611,0.19030000000000002,,,,,,
1711.85306,0.19033,,,,,,
1714.51972,0.1912,,,,,,
1717.18639,0.19253,,,,,,
1719.85306,0.19260000000000002,,,,,,
1722.51972,0.19353,,,,,,
1725.18667,0.1943,,,,,,
1727.85333,0.19519999999999998,,,,,,
1730.52,0.19503,,,,,,
1733.18667,0.19593,,,,,,
1735.85333,0.19687000000000002,,,,,,
1738.52,0.19797,,,,,,
1741.18694,0.19896999999999998,,,,,,
1743.85361,0.19907,,,,,,
1746.52028,0.20013000000000003,,,,,,
1749.18694,0.20077,,,,,,
1751.85361,0.20177,,,,,,
1754.52028,0.20177,,,,,,
1757.18722,0.20247,,,,,,
1759.85389,0.2034,,,,,,
1762.52056,0.20427,,,,,,
1765.18722,0.20517,,,,,,
1767.85389,0.20603000000000002,,,,,,
1770.52056,0.20697,,,,,,
1773.18722,0.2078,,,,,,
1775.85417,0.20850000000000002,,,,,,
1778.52083,0.20917000000000002,,,,,,
1781.1875,0.20937,,,,,,
1783.85417,0.21077,,,,,,
1786.52083,0.21126999999999999,,,,,,
1789.18778,0.21203,,,,,,
1791.85444,0.21280000000000002,,,,,,
1794.52111,0.2138,,,,,,
1797.18778,0.2147,,,,,,
1799.85444,0.21563,,,,,,
1802.52111,0.21667000000000003,,,,,,
1805.18778,0.21767,,,,,,
1807.85472,0.2186,,,,,,
1810.52139,0.2195,,,,,,
1813.18806,0.22003,,,,,,
1815.85472,0.22117,,,,,,
1818.52139,0.22219999999999998,,,,,,
1821.18806,0.2229,,,,,,
1823.855,0.22390000000000002,,,,,,
1826.52167,0.22553,,,,,,
1829.18833,0.22657,,,,,,
1831.855,0.22766999999999998,,,,,,
1834.52167,0.22766999999999998,,,,,,
1837.18833,0.22857,,,,,,
1839.85528,0.2305,,,,,,
1842.52167,0.23149999999999998,,,,,,
1845.18861,0.2323,,,,,,
1847.85528,0.2339,,,,,,
1850.52194,0.23443000000000003,,,,,,
1853.18861,0.2353,,,,,,
1855.85528,0.23663,,,,,,
1858.52222,0.23777,,,,,,
1861.18889,0.23963,,,,,,
1863.85556,0.24043,,,,,,
1866.52222,0.24153,,,,,,
1869.18889,0.24287,,,,,,
1871.85556,0.24367,,,,,,
1874.52222,0.24480000000000002,,,,,,
1877.18917,0.24637,,,,,,
1879.85583,0.24792999999999998,,,,,,
1882.5225,0.24977,,,,,,
1885.18917,0.2506,,,,,,
1887.85583,0.2515,,,,,,
1890.5225,0.25343,,,,,,
1893.18944,0.25429999999999997,,,,,,
1895.85611,0.25643,,,,,,
1898.52278,0.25753,,,,,,
1901.18944,0.25933,,,,,,
1903.85611,0.26053,,,,,,
1906.52278,0.26243,,,,,,
1909.18944,0.26367,,,,,,
1911.85639,0.2658,,,,,,
1914.52306,0.2671,,,,,,
1917.18972,0.26890000000000003,,,,,,
1919.85639,0.27087,,,,,,
1922.52306,0.27233,,,,,,
1925.18972,0.27417,,,,,,
1927.85639,0.2754,,,,,,
1930.52333,0.2775,,,,,,
1933.19,0.2797,,,,,,
1935.85667,0.28132999999999997,,,,,,
1938.52333,0.2842,,,,,,
1941.19,0.2858,,,,,,
1943.85694,0.28767,,,,,,
1946.52361,0.29007,,,,,,
1949.19028,0.29227000000000003,,,,,,
1951.85694,0.29433,,,,,,
1954.52361,0.29736999999999997,,,,,,
1957.19028,0.29923,,,,,,
1959.85694,0.30193000000000003,,,,,,
1962.52389,0.30523,,,,,,
1965.19056,0.30797,,,,,,
1967.85722,0.31170000000000003,,,,,,
1970.52389,0.31477,,,,,,

File: myoptmat/scripts/data/creep/kaeri_2/HeBase_900_35_a.csv
time,strain,temperature,stress,type,state,form,process,medium,title,youngs,poissons
0,0,900,35,creep,Ruptured,Plate,Base,He,HeBase_900_35_a,149000,0.3
0,0.0,,,,,,
0.07139,3e-05,,,,,,
0.08139,3e-05,,,,,,
0.13806,0.00062,,,,,,
0.17889,6e-05,,,,,,
0.25889,6e-05,,,,,,
0.32556,6e-05,,,,,,
4,0.00318,,,,,,
6.66667,0.00378,,,,,,
9.33333,0.00409,,,,,,
12,0.00547,,,,,,
14.66667,0.00547,,,,,,
17.33361,0.00547,,,,,,
20.00028,0.00547,,,,,,
22.66694,0.00547,,,,,,
25.33361,0.00597,,,,,,
28.00056,0.00647,,,,,,
30.66722,0.0069,,,,,,
33.33389,0.00734,,,,,,
36.00083,0.00772,,,,,,
38.6675,0.00815,,,,,,
41.33417,0.00815,,,,,,
44.00083,0.00815,,,,,,
46.66778,0.00815,,,,,,
49.33444,0.00856,,,,,,
52.00111,0.00897,,,,,,
54.66778,0.00943,,,,,,
57.33444,0.01006,,,,,,
60.00139,0.01068,,,,,,
62.66806,0.01068,,,,,,
65.33472,0.01068,,,,,,
68.00167,0.01068,,,,,,
70.66833,0.01068,,,,,,
73.335,0.011120000000000001,,,,,,
76.00167,0.01165,,,,,,
78.66861,0.01206,,,,,,
81.33528,0.01265,,,,,,
84.00194,0.01312,,,,,,
86.66861,0.013720000000000001,,,,,,
89.33556,0.013720000000000001,,,,,,
92.00222,0.01375,,,,,,
94.66889,0.01375,,,,,,
97.33556,0.01375,,,,,,
100.00222,0.01481,,,,,,
102.66917,0.01544,,,,,,
105.33583,0.01606,,,,,,
108.0025,0.01675,,,,,,
110.66944,0.01675,,,,,,
113.33611,0.01675,,,,,,
116.00278,0.01678,,,,,,
118.66972,0.01678,,,,,,
121.33639,0.01734,,,,,,
124.00306,0.01781,,,,,,
126.66972,0.01825,,,,,,
129.33667,0.01825,,,,,,
132.00333,0.01894,,,,,,
134.67,0.01944,,,,,,
137.33667,0.01944,,,,,,
140.00361,0.01997,,,,,,
142.67028,0.02,,,,,,
145.33694,0.020499999999999997,,,,,,
148.00361,0.02106,,,,,,
150.67056,0.02168,,,,,,
153.33722,0.021720000000000003,,,,,,
156.00389,0.02212,,,,,,
158.67056,0.02278,,,,,,
161.3375,0.02344,,,,,,
164.00417,0.02344,,,,,,
166.67083,0.02344,,,,,,
169.3375,0.02344,,,,,,
172.00444,0.024470000000000002,,,,,,
174.67111,0.02497,,,,,,
177.33778,0.02544,,,,,,
180.00444,0.025840000000000002,,,,,,
182.67139,0.026309999999999997,,,,,,
185.33806,0.026309999999999997,,,,,,
188.00472,0.02634,,,,,,
190.67167,0.02634,,,,,,
193.33833,0.02725,,,,,,
196.005,0.02794,,,,,,
198.67167,0.02794,,,,,,
201.33861,0.02831,,,,,,
204.00528,0.02897,,,,,,
206.67194,0.029500000000000002,,,,,,
209.33861,0.029500000000000002,,,,,,
212.00556,0.029500000000000002,,,,,,
214.67222,0.029529999999999997,,,,,,
217.33889,0.029900000000000003,,,,,,
220.00556,0.03081,,,,,,
222.6725,0.03131,,,,,,
225.33917,0.03172,,,,,,
228.00583,0.03218,,,,,,
230.6725,0.03222,,,,,,
233.33944,0.03222,,,,,,
236.00611,0.03225,,,,,,
238.67278,0.03281,,,,,,
241.33944,0.03347,,,,,,
244.00639,0.03394,,,,,,
246.67306,0.0344,,,,,,
249.33972,0.03484,,,,,,
252.00639,0.0355,,,,,,
254.67333,0.0355,,,,,,
257.34,0.03553,,,,,,
260.00667,0.03553,,,,,,
262.67361,0.03609,,,,,,
265.34028,0.03669,,,,,,
268.00694,0.03725,,,,,,
270.67361,0.03772,,,,,,
273.34028,0.0384,,,,,,
276.00694,0.0384,,,,,,
278.67389,0.039060000000000004,,,,,,
281.34056,0.039060000000000004,,,,,,
284.00722,0.03909,,,,,,
286.67417,0.03909,,,,,,
289.34083,0.03962,,,,,,
292.0075,0.04009,,,,,,
294.67417,0.04059,,,,,,
297.34111,0.041280000000000004,,,,,,
300.00778,0.04181,,,,,,
302.67444,0.04181,,,,,,
305.34139,0.04181,,,,,,
308.00806,0.04228,,,,,,
310.67472,0.04231,,,,,,
313.34139,0.04287,,,,,,
316.00833,0.04347,,,,,,
318.675,0.04347,,,,,,
321.34167,0.04409,,,,,,
324.00833,0.04456,,,,,,
326.67528,0.04494,,,,,,
329.34194,0.044969999999999996,,,,,,
332.00861,0.045,,,,,,
334.67528,0.04565,,,,,,
337.34222,0.04606,,,,,,
340.00889,0.04650000000000001,,,,,,
342.67556,0.04718,,,,,,
345.34222,0.04784,,,,,,
348.00917,0.048310000000000006,,,,,,
350.67583,0.048310000000000006,,,,,,
353.3425,0.048310000000000006,,,,,,
356.00917,0.048310000000000006,,,,,,
358.67611,0.04884,,,,,,
361.34278,0.04956000000000001,,,,,,
364.00944,0.04997,,,,,,
366.67611,0.050620000000000005,,,,,,
369.34306,0.05065,,,,,,
372.00972,0.05122,,,,,,
374.67639,0.051680000000000004,,,,,,
377.34333,0.051680000000000004,,,,,,
380.01,0.051719999999999995,,,,,,
382.67667,0.051719999999999995,,,,,,
385.34333,0.05212,,,,,,
388.01,0.05331,,,,,,
390.67694,0.05331,,,,,,
393.34361,0.053840000000000006,,,,,,
396.01028,0.05431,,,,,,
398.67694,0.05474999999999999,,,,,,
401.34389,0.05474999999999999,,,,,,
404.01056,0.05481,,,,,,
406.67722,0.05481,,,,,,
409.34417,0.05567999999999999,,,,,,
412.01083,0.05631,,,,,,
414.6775,0.05697,,,,,,
417.34417,0.05744,,,,,,
420.01111,0.057969999999999994,,,,,,
422.67778,0.057999999999999996,,,,,,
425.34444,0.0584,,,,,,
428.01111,0.058440000000000006,,,,,,
430.67806,0.058440000000000006,,,,,,
433.34472,0.059059999999999994,,,,,,
436.01139,0.05972,,,,,,
438.67806,0.060469999999999996,,,,,,
441.345,0.060899999999999996,,,,,,
444.01167,0.061180000000000005,,,,,,
446.67833,0.06165,,,,,,
449.345,0.06165,,,,,,
452.01167,0.06168,,,,,,
454.67861,0.062220000000000004,,,,,,
457.34528,0.062220000000000004,,,,,,
460.01194,0.06328,,,,,,
462.67889,0.06328,,,,,,
465.34556,0.06368,,,,,,
468.01222,0.06394,,,,,,
470.67889,0.06475,,,,,,
473.34583,0.06475,,,,,,
476.0125,0.06478,,,,,,
478.67917,0.06530999999999999,,,,,,
481.34611,0.06581000000000001,,,,,,
484.01278,0.06634000000000001,,,,,,
486.67944,0.06678,,,,,,
489.34611,0.06724999999999999,,,,,,
492.01306,0.06794,,,,,,
494.67972,0.06794,,,,,,
497.34639,0.06834,,,,,,
500.01306,0.06834,,,,,,
502.68,0.0684,,,,,,
505.34667,0.06881,,,,,,
508.01333,0.0699,,,,,,
510.68,0.06994,,,,,,
513.34694,0.07056,,,,,,
516.01361,0.07103,,,,,,
518.68028,0.07150000000000001,,,,,,
521.34694,0.07156,,,,,,
524.01389,0.07156,,,,,,
526.68056,0.07197,,,,,,
529.34722,0.07244,,,,,,
532.01417,0.07284,,,,,,
534.68083,0.07343,,,,,,
537.3475,0.07412,,,,,,
540.01417,0.07412,,,,,,
542.68111,0.07475,,,,,,
545.34778,0.07481,,,,,,
548.01444,0.07484,,,,,,
550.68111,0.07525,,,,,,
553.34806,0.07559,,,,,,
556.01472,0.07631,,,,,,
558.68139,0.07634,,,,,,
561.34806,0.07694,,,,,,
564.015,0.0775,,,,,,
566.68167,0.07812000000000001,,,,,,
569.34833,0.07818,,,,,,
572.015,0.07822,,,,,,
574.68194,0.07822,,,,,,
577.34861,0.07868,,,,,,
580.01528,0.07918,,,,,,
582.68194,0.07984,,,,,,
585.34861,0.08031,,,,,,
588.01556,0.08034000000000001,,,,,,
590.68222,0.08080999999999999,,,,,,
593.34889,0.08134000000000001,,,,,,
596.01583,0.08202999999999999,,,,,,
598.6825,0.08202999999999999,,,,,,
601.34917,0.08253,,,,,,
604.01583,0.08297,,,,,,
606.6825,0.08362,,,,,,
609.34944,0.08365,,,,,,
612.01611,0.08409000000000001,,,,,,
614.68278,0.08412000000000001,,,,,,
617.34972,0.08468999999999999,,,,,,
620.01639,0.08531000000000001,,,,,,
622.68306,0.08534000000000001,,,,,,
625.34972,0.08537,,,,,,
628.01667,0.08644,,,,,,
630.68333,0.08647,,,,,,
633.35,0.08712,,,,,,
636.01694,0.08768000000000001,,,,,,
638.68361,0.08768000000000001,,,,,,
641.35028,0.08834,,,,,,
644.01694,0.08839999999999999,,,,,,
646.68361,0.08906,,,,,,
649.35056,0.08906,,,,,,
652.01722,0.08943,,,,,,
654.68389,0.08993999999999999,,,,,,
657.35083,0.09044,,,,,,
660.0175,0.09044,,,,,,
662.68417,0.09106,,,,,,
665.35083,0.09106,,,,,,
668.0175,0.09156,,,,,,
670.68444,0.09218,,,,,,
673.35111,0.09218,,,,,,
676.01778,0.09278,,,,,,
678.68472,0.09344,,,,,,
681.35139,0.09406,,,,,,
684.01806,0.09406,,,,,,
686.68472,0.09468,,,,,,
689.35167,0.09468,,,,,,
692.01833,0.09531,,,,,,
694.685,0.09531,,,,,,
697.35167,0.09571999999999999,,,,,,
700.01833,0.09675,,,,,,
702.68528,0.09675,,,,,,
705.35194,0.0974,,,,,,
708.01861,0.09794,,,,,,
710.68528,0.09856,,,,,,
713.35222,0.09917999999999999,,,,,,
716.01889,0.09922,,,,,,
718.68556,0.09981,,,,,,
721.35222,0.09981,,,,,,
724.01917,0.10044,,,,,,
726.68583,0.10106,,,,,,
729.3525,0.10106,,,,,,
732.01917,0.10194,,,,,,
734.68611,0.10234,,,,,,
737.35278,0.10237,,,,,,
740.01944,0.10305999999999998,,,,,,
742.68611,0.10359,,,,,,
745.35306,0.10400000000000001,,,,,,
748.01972,0.10468,,,,,,
750.68639,0.10534,,,,,,
753.35306,0.10583999999999999,,,,,,
756.01972,0.10631,,,,,,
758.68639,0.10668,,,,,,
761.35333,0.10672000000000001,,,,,,
764.02,0.10675000000000001,,,,,,
766.68667,0.10718,,,,,,
769.35333,0.10775,,,,,,
772.02028,0.10825,,,,,,
774.68694,0.10865,,,,,,
777.35361,0.10930999999999999,,,,,,
780.02028,0.10987,,,,,,
782.68722,0.1099,,,,,,
785.35389,0.11037000000000001,,,,,,
788.02056,0.11044000000000001,,,,,,
790.68722,0.11084,,,,,,
793.35389,0.1115,,,,,,
796.02056,0.1115,,,,,,
798.6875,0.11202999999999999,,,,,,
801.35417,0.11247,,,,,,
804.02083,0.11309,,,,,,
806.6875,0.11375,,,,,,
809.35444,0.11375,,,,,,
812.02111,0.11321999999999999,,,,,,
814.68778,0.11321999999999999,,,,,,
817.35444,0.11321999999999999,,,,,,
820.02111,0.11384,,,,,,
822.68806,0.11428,,,,,,
825.35472,0.11487,,,,,,
828.02139,0.11531000000000001,,,,,,
830.68806,0.11534000000000001,,,,,,
833.355,0.11574999999999999,,,,,,
836.02167,0.11631,,,,,,
838.68833,0.11631,,,,,,
841.355,0.11672,,,,,,
844.02167,0.11731,,,,,,
846.68861,0.11787,,,,,,
849.35528,0.11789999999999999,,,,,,
852.02194,0.11831,,,,,,
854.68861,0.11884,,,,,,
857.35556,0.11930999999999999,,,,,,
860.02222,0.11933999999999999,,,,,,
862.68889,0.11933999999999999,,,,,,
865.35556,0.12,,,,,,
868.02222,0.12003,,,,,,
870.68917,0.12055999999999999,,,,,,
873.35583,0.121,,,,,,
876.0225,0.12144,,,,,,
878.68917,0.12197,,,,,,
881.35611,0.12203,,,,,,
884.02278,0.12206,,,,,,
886.68944,0.12268000000000001,,,,,,
889.35611,0.12268000000000001,,,,,,
892.02306,0.12328,,,,,,
894.68972,0.12362000000000001,,,,,,
897.35639,0.12430999999999999,,,,,,
900.02306,0.12430999999999999,,,,,,
902.68972,0.12518,,,,,,
905.35639,0.12525,,,,,,
908.02333,0.12525,,,,,,
910.69,0.12561999999999998,,,,,,
913.35667,0.12606,,,,,,
916.02333,0.12664999999999998,,,,,,
918.69028,0.12722,,,,,,
921.35694,0.12722,,,,,,
924.02361,0.12808999999999998,,,,,,
926.69028,0.12808999999999998,,,,,,
929.35694,0.12868000000000002,,,,,,
932.02389,0.12868000000000002,,,,,,
934.69056,0.1294,,,,,,
937.35722,0.12943,,,,,,
940.02417,0.13006,,,,,,
942.69083,0.1305,,,,,,
945.3575,0.1309,,,,,,
948.02417,0.13147,,,,,,
950.69083,0.13147,,,,,,
953.3575,0.13193,,,,,,
956.02444,0.13237,,,,,,
958.69111,0.13244,,,,,,
961.35778,0.13281,,,,,,
964.02472,0.13344,,,,,,
966.69139,0.13390000000000002,,,,,,
969.35806,0.13390000000000002,,,,,,
972.02472,0.13446999999999998,,,,,,
974.69139,0.13531,,,,,,
977.35833,0.13531,,,,,,
980.025,0.13597,,,,,,
982.69167,0.13597,,,,,,
985.35833,0.13662000000000002,,,,,,
988.025,0.13662000000000002,,,,,,
990.69194,0.13756000000000002,,,,,,
993.35861,0.13759,,,,,,
996.02528,0.13824999999999998,,,,,,
998.69194,0.13865,,,,,,
1001.35861,0.13868,,,,,,
1004.02556,0.13918,,,,,,
1006.69222,0.13968,,,,,,
1009.35889,0.14009,,,,,,
1012.02556,0.14065,,,,,,
1014.6925,0.14118,,,,,,
1017.35917,0.14156000000000002,,,,,,
1020.02583,0.14215,,,,,,
1022.6925,0.14262,,,,,,
1025.35917,0.14268,,,,,,
1028.02611,0.14268,,,,,,
1030.69278,0.14322,,,,,,
1033.35944,0.14368,,,,,,
1036.02611,0.14425000000000002,,,,,,
1038.69306,0.14425000000000002,,,,,,
1041.35972,0.14522000000000002,,,,,,
1044.02639,0.14522000000000002,,,,,,
1046.69306,0.14578,,,,,,
1049.35972,0.14625,,,,,,
1052.02667,0.14631,,,,,,
1054.69333,0.14675000000000002,,,,,,
1057.36,0.14678000000000002,,,,,,
1060.02667,0.14756,,,,,,
1062.69361,0.14812,,,,,,
1065.36028,0.14815,,,,,,
1068.02694,0.14872,,,,,,
1070.69361,0.14937,,,,,,
1073.36028,0.1494,,,,,,
1076.02694,0.15,,,,,,
1078.69389,0.15044000000000002,,,,,,
1081.36056,0.15087,,,,,,
1084.02722,0.15131,,,,,,
1086.69389,0.15175,,,,,,
1089.36083,0.15212,,,,,,
1092.0275,0.15247,,,,,,
1094.69417,0.15337,,,,,,
1097.36083,0.15344,,,,,,
1100.02778,0.15406,,,,,,
1102.69444,0.15406,,,,,,
1105.36111,0.15444000000000002,,,,,,
1108.02778,0.15497,,,,,,
1110.69472,0.15559,,,,,,
1113.36139,0.156,,,,,,
1116.02806,0.15656,,,,,,
1118.69472,0.15694,,,,,,
1121.36139,0.1575,,,,,,
1124.02833,0.15756,,,,,,
1126.695,0.15814999999999999,,,,,,
1129.36167,0.15862,,,,,,
1132.02833,0.15912,,,,,,
1134.695,0.15956,,,,,,
1137.36194,0.16012,,,,,,
1140.02861,0.16059,,,,,,
1142.69528,0.16106,,,,,,
1145.36194,0.16146999999999997,,,,,,
1148.02889,0.16152999999999998,,,,,,
1150.69556,0.16205999999999998,,,,,,
1153.36222,0.16268000000000002,,,,,,
1156.02889,0.16333999999999999,,,,,,
1158.69583,0.16402999999999998,,,,,,
1161.3625,0.16444,,,,,,
1164.02917,0.16481,,,,,,
1166.69583,0.16609000000000002,,,,,,
1169.3625,0.16615,,,,,,
1172.02944,0.16622,,,,,,
1174.69611,0.16659,,,,,,
1177.36278,0.16718,,,,,,
1180.02944,0.16771999999999998,,,,,,
1182.69639,0.16812000000000002,,,,,,
1185.36306,0.16918,,,,,,
1188.02972,0.16972,,,,,,
1190.69639,0.1704,,,,,,
1193.36306,0.17044,,,,,,
1196.03,0.1705,,,,,,
1198.69667,0.1705,,,,,,
1201.36333,0.17109000000000002,,,,,,
1204.03,0.172,,,,,,
1206.69667,0.17259,,,,,,
1209.36361,0.17294,,,,,,
1212.03028,0.17359000000000002,,,,,,
1214.69694,0.17412,,,,,,
1217.36361,0.17415,,,,,,
1220.03028,0.17462,,,,,,
1222.69722,0.17506,,,,,,
1225.36389,0.17547000000000001,,,,,,
1228.03056,0.17637,,,,,,
1230.6975,0.177,,,,,,
1233.36417,0.17756,,,,,,
1236.03083,0.17815,,,,,,
1238.6975,0.17815,,,,,,
1241.36417,0.17881,,,,,,
1244.03083,0.17931,,,,,,
1246.69778,0.17968,,,,,,
1249.36444,0.18015,,,,,,
1252.03111,0.18114999999999998,,,,,,
1254.69806,0.18175,,,,,,
1257.36472,0.18234000000000003,,,,,,
1260.03139,0.18284,,,,,,
1262.69806,0.18331,,,,,,
1265.36472,0.18431,,,,,,
1268.03167,0.18431,,,,,,
1270.69833,0.18486999999999998,,,,,,
1273.365,0.18530999999999997,,,,,,
1276.03167,0.18631,,,,,,
1278.69833,0.18684,,,,,,
1281.36528,0.18756,,,,,,
1284.03194,0.18809,,,,,,
1286.69861,0.1885,,,,,,
1289.36528,0.1894,,,,,,
1292.03222,0.19009,,,,,,
1294.69889,0.19009,,,,,,
1297.36556,0.19078,,,,,,
1300.03222,0.19175,,,,,,
1302.69889,0.19218,,,,,,
1305.36583,0.19330999999999998,,,,,,
1308.0325,0.19384,,,,,,
1310.69917,0.19428,,,,,,
1313.36583,0.19493,,,,,,
1316.03278,0.19556,,,,,,
1318.69944,0.19594,,,,,,
1321.36611,0.19646999999999998,,,,,,
1324.03278,0.19747,,,,,,
1326.69972,0.1979,,,,,,
1329.36639,0.19893999999999998,,,,,,
1332.03306,0.19956,,,,,,
1334.69972,0.20034,,,,,,
1337.36639,0.20106000000000002,,,,,,
1340.03306,0.20168,,,,,,
1342.7,0.20234000000000002,,,,,,
1345.36667,0.20303000000000002,,,,,,
1348.03333,0.20367999999999997,,,,,,
1350.70028,0.20409,,,,,,
1353.36694,0.20518,,,,,,
1356.03361,0.20559000000000002,,,,,,
1358.70028,0.20628,,,,,,
1361.36694,0.20693999999999999,,,,,,
1364.03389,0.20756,,,,,,
1366.70056,0.20803000000000002,,,,,,
1369.36722,0.20867999999999998,,,,,,
1372.03389,0.20968,,,,,,
1374.70083,0.21031,,,,,,
1377.3675,0.21147,,,,,,
1380.03417,0.21194,,,,,,
1382.70083,0.21236999999999998,,,,,,
1385.36778,0.21344000000000002,,,,,,
1388.03444,0.21409,,,,,,
1390.70111,0.21512,,,,,,
1393.36778,0.21568,,,,,,
1396.03472,0.21634,,,,,,
1398.70139,0.21747,,,,,,
1401.36806,0.21812,,,,,,
1404.03472,0.21908999999999998,,,,,,
1406.70139,0.22027999999999998,,,,,,
1409.36833,0.22094000000000003,,,,,,
1412.035,0.22155999999999998,,,,,,
1414.70167,0.22253,,,,,,
1417.36833,0.22359,,,,,,
1420.035,0.22462,,,,,,
1422.70194,0.22521999999999998,,,,,,
1425.36861,0.22631,,,,,,
1428.03528,0.22731,,,,,,
1430.70194,0.22821999999999998,,,,,,
1433.36861,0.22931,,,,,,
1436.03556,0.22981000000000001,,,,,,
1438.70222,0.23081,,,,,,
1441.36889,0.23193999999999998,,,,,,
1444.03583,0.23303000000000001,,,,,,
1446.7025,0.23418,,,,,,
1449.36917,0.23487,,,,,,
1452.03583,0.23584,,,,,,
1454.7025,0.23718,,,,,,
1457.36944,0.23831,,,,,,
1460.03611,0.23897,,,,,,
1462.70278,0.23959,,,,,,
1465.36944,0.24087,,,,,,
1468.03611,0.24206,,,,,,
1470.70306,0.24309,,,,,,
1473.36972,0.24434,,,,,,
1476.03639,0.24562,,,,,,
1478.70306,0.247,,,,,,
1481.37,0.24803,,,,,,
1484.03667,0.24972000000000003,,,,,,
1486.70333,0.25078,,,,,,
1489.37,0.25122,,,,,,
1492.03667,0.25275,,,,,,
1494.70361,0.25322,,,,,,
1497.37028,0.25437,,,,,,
1500.03694,0.25556,,,,,,
1502.70361,0.25656,,,,,,
1505.37028,0.25775,,,,,,
1508.03722,0.25894,,,,,,
1510.70389,0.25981000000000004,,,,,,
1513.37056,0.26167999999999997,,,,,,
1516.03722,0.26231000000000004,,,,,,
1518.70389,0.26394,,,,,,
1521.37083,0.26522,,,,,,
1524.0375,0.26622,,,,,,
1526.70417,0.26768000000000003,,,,,,
1529.37083,0.26911999999999997,,,,,,
1532.03778,0.2709,,,,,,
1534.70444,0.27222,,,,,,
1537.37111,0.27353,,,,,,
1540.03778,0.27518,,,,,,
1542.70472,0.27681,,,,,,
1545.37139,0.27806000000000003,,,,,,
1548.03806,0.27972,,,,,,
1550.70472,0.28131,,,,,,
1553.37139,0.28284,,,,,,
1556.03833,0.28431,,,,,,
1558.705,0.28584,,,,,,
1561.37167,0.28768,,,,,,
1564.03833,0.2899,,,,,,
1566.70528,0.29112,,,,,,
1569.37194,0.29334,,,,,,
1572.03861,0.29506,,,,,,
1574.70528,0.29664999999999997,,,,,,
1577.37194,0.29862,,,,,,
1580.03889,0.30072,,,,,,
1582.70556,0.30247,,,,,,
1585.37222,0.30434,,,,,,
1588.03889,0.3064,,,,,,
1590.70556,0.3085,,,,,,
1593.3725,0.31118,,,,,,
1596.03917,0.31347,,,,,,
1598.70583,0.31575,,,,,,
1601.3725,0.31818,,,,,,
1604.03944,0.32018,,,,,,
1606.70611,0.32275,,,,,,
1609.37278,0.32567999999999997,,,,,,
1612.03944,0.32865,,,,,,
1614.70611,0.33134,,,,,,
1617.37306,0.33431,,,,,,
1620.03972,0.33743,,,,,,
1622.70639,0.34081000000000006,,,,,,
1625.37306,0.34428,,,,,,
1628.04,0.34831,,,,,,
1630.70667,0.35206000000000004,,,,,,
1633.37333,0.35606000000000004,,,,,,
1636.04,0.36097,,,,,,
1638.70667,0.36572000000000005,,,,,,
1641.37333,0.37144,,,,,,
1644.04028,0.37778,,,,,,
1648.04028,0.39218000000000003,,,,,,
