Repository: janzenchoi/phd_code

# PhD Code

The following contains a collection of repositories I developed during my PhD candidature. I originally maintained the code on the GitHub organisation for the material modelling group at the Australian Nuclear Science and Technology Organisation (ANSTO; https://github.com/ACME-MG). However, it has now been moved to my account for storage. Please contact me at janzenchoi@yahoo.com for any questions regarding the code.

# Summary

The table below summarises these repositories.

| Repository    | Description | Documentation | Original Link |
|:-------------:|:-----------:|:-------------:|:-------------:|

File: myoptmat/scripts/data/creep/kaeri_2/HeBase_900_40_a.csv
time,strain,temperature,stress,type,state,form,process,medium,title,youngs,poissons
0,0,900,40,creep,Ruptured,Plate,Base,He,HeBase_900_40_a,149000,0.3
0,0.0,,,,,,
0.11333,0.00012,,,,,,
0.12333,0.00012,,,,,,
0.14333,0.00012,,,,,,
0.18333,0.00034,,,,,,
0.26333,0.00034,,,,,,
0.32333,0.0006900000000000001,,,,,,
0.66583,0.00078,,,,,,
3.3325,0.00188,,,,,,
5.99917,0.00247,,,,,,
8.66583,0.00272,,,,,,
11.3325,0.00291,,,,,,
13.99917,0.00306,,,,,,
16.66583,0.00331,,,,,,
19.3325,0.0034699999999999996,,,,,,
21.99917,0.00391,,,,,,
24.66583,0.00391,,,,,,
27.33278,0.00413,,,,,,
29.99944,0.00441,,,,,,
32.66611,0.00441,,,,,,
35.33278,0.00459,,,,,,
37.99944,0.00513,,,,,,
40.66611,0.0051600000000000005,,,,,,
43.33278,0.005659999999999999,,,,,,
45.99944,0.005659999999999999,,,,,,
48.66611,0.0057799999999999995,,,,,,
51.33278,0.006,,,,,,
53.99944,0.00631,,,,,,
56.66611,0.00662,,,,,,
59.33278,0.00697,,,,,,
61.99944,0.00712,,,,,,
64.66611,0.00734,,,,,,
67.33278,0.0075,,,,,,
69.99944,0.00772,,,,,,
72.66611,0.00809,,,,,,
75.33306,0.008409999999999999,,,,,,
77.99972,0.00847,,,,,,
80.66639,0.00891,,,,,,
83.33306,0.00906,,,,,,
85.99972,0.00947,,,,,,
88.66639,0.00988,,,,,,
91.33306,0.00991,,,,,,
93.99972,0.01016,,,,,,
96.66639,0.0105,,,,,,
99.33306,0.01097,,,,,,
101.99972,0.01119,,,,,,
104.66639,0.01172,,,,,,
107.33306,0.01209,,,,,,
109.99972,0.012410000000000001,,,,,,
112.66639,0.01266,,,,,,
115.33306,0.01269,,,,,,
117.99972,0.012969999999999999,,,,,,
120.66639,0.01325,,,,,,
123.33306,0.01366,,,,,,
126,0.013999999999999999,,,,,,
128.66639,0.01428,,,,,,
131.33333,0.014870000000000001,,,,,,
134,0.01516,,,,,,
136.66667,0.01541,,,,,,
139.33333,0.01572,,,,,,
142,0.01572,,,,,,
144.66667,0.01591,,,,,,
147.33333,0.01625,,,,,,
150,0.01656,,,,,,
152.66667,0.01706,,,,,,
155.33333,0.017589999999999998,,,,,,
158,0.018000000000000002,,,,,,
160.66667,0.01844,,,,,,
163.33333,0.01866,,,,,,
166,0.01869,,,,,,
168.66667,0.019,,,,,,
171.33333,0.01941,,,,,,
174,0.01956,,,,,,
176.66667,0.01991,,,,,,
179.33333,0.02044,,,,,,
182.00028,0.02084,,,,,,
184.66694,0.02113,,,,,,
187.33361,0.02147,,,,,,
190.00028,0.02175,,,,,,
192.66694,0.02206,,,,,,
195.33361,0.02228,,,,,,
198.00028,0.022940000000000002,,,,,,
200.66694,0.02297,,,,,,
203.33361,0.02334,,,,,,
206.00028,0.023780000000000003,,,,,,
208.66694,0.024089999999999997,,,,,,
211.33361,0.02434,,,,,,
214.00028,0.02456,,,,,,
216.66694,0.02484,,,,,,
219.33361,0.02528,,,,,,
222.00028,0.0255,,,,,,
224.66694,0.02619,,,,,,
227.33361,0.02622,,,,,,
230.00028,0.02691,,,,,,
232.66722,0.02722,,,,,,
235.33389,0.027280000000000002,,,,,,
238.00056,0.027559999999999998,,,,,,
240.66722,0.02803,,,,,,
243.33389,0.028380000000000002,,,,,,
246.00056,0.02875,,,,,,
248.66722,0.02912,,,,,,
251.33389,0.029529999999999997,,,,,,
254.00056,0.02994,,,,,,
256.66722,0.03019,,,,,,
259.33389,0.030529999999999998,,,,,,
262.00056,0.03069,,,,,,
264.66722,0.03128,,,,,,
267.33389,0.03166,,,,,,
270.00056,0.032,,,,,,
272.66722,0.03253,,,,,,
275.33389,0.03272,,,,,,
278.00056,0.03338,,,,,,
280.66722,0.03375,,,,,,
283.33389,0.03375,,,,,,
286.00083,0.034,,,,,,
288.6675,0.03453,,,,,,
291.33417,0.03466,,,,,,
294.00083,0.035,,,,,,
296.6675,0.03537,,,,,,
299.33417,0.035910000000000004,,,,,,
302.00083,0.03634,,,,,,
304.6675,0.03656,,,,,,
307.33417,0.037000000000000005,,,,,,
310.00083,0.037309999999999996,,,,,,
312.6675,0.03734,,,,,,
315.33417,0.03775,,,,,,
318.00083,0.03816,,,,,,
320.6675,0.03853,,,,,,
323.33417,0.03888,,,,,,
326.00111,0.03966,,,,,,
328.6675,0.039689999999999996,,,,,,
331.33444,0.03997,,,,,,
334.00111,0.040279999999999996,,,,,,
336.66778,0.04041,,,,,,
339.33444,0.04072,,,,,,
342.00111,0.04131,,,,,,
344.66778,0.04163,,,,,,
347.33444,0.04197,,,,,,
350.00111,0.04244,,,,,,
352.66778,0.04262,,,,,,
355.33444,0.04309,,,,,,
358.00111,0.04322,,,,,,
360.66778,0.04359,,,,,,
363.33444,0.04412,,,,,,
366.00111,0.04428,,,,,,
368.66778,0.04488,,,,,,
371.33472,0.04511999999999999,,,,,,
374.00111,0.04559,,,,,,
376.66806,0.04609,,,,,,
379.33472,0.04644,,,,,,
382.00139,0.04650000000000001,,,,,,
384.66806,0.04684,,,,,,
387.33472,0.047279999999999996,,,,,,
390.00139,0.047619999999999996,,,,,,
392.66806,0.04797,,,,,,
395.33472,0.048499999999999995,,,,,,
398.00139,0.048659999999999995,,,,,,
400.66806,0.04906,,,,,,
403.33472,0.049409999999999996,,,,,,
406.00139,0.049690000000000005,,,,,,
408.66806,0.05019,,,,,,
411.33472,0.05069,,,,,,
414.00139,0.05072,,,,,,
416.66806,0.05137,,,,,,
419.335,0.051559999999999995,,,,,,
422.00167,0.05222,,,,,,
424.66806,0.05225,,,,,,
427.335,0.05256,,,,,,
430.00167,0.05316,,,,,,
432.66833,0.053529999999999994,,,,,,
435.335,0.053689999999999995,,,,,,
438.00167,0.05425,,,,,,
440.66833,0.05466,,,,,,
443.335,0.05519,,,,,,
446.00167,0.05566,,,,,,
448.66833,0.05591,,,,,,
451.335,0.05631,,,,,,
454.00167,0.05634,,,,,,
456.66833,0.05672,,,,,,
459.335,0.05706000000000001,,,,,,
462.00167,0.05753,,,,,,
464.66861,0.05791,,,,,,
467.335,0.05822,,,,,,
470.00194,0.05869,,,,,,
472.66861,0.05909,,,,,,
475.33528,0.05928,,,,,,
478.00194,0.05972,,,,,,
480.66861,0.06003,,,,,,
483.33528,0.06027999999999999,,,,,,
486.00194,0.06066,,,,,,
488.66861,0.061,,,,,,
491.33528,0.06141,,,,,,
494.00194,0.06175,,,,,,
496.66861,0.062119999999999995,,,,,,
499.33528,0.06234,,,,,,
502.00222,0.06272,,,,,,
504.66889,0.06303,,,,,,
507.33556,0.06341000000000001,,,,,,
510.00222,0.06366,,,,,,
512.66889,0.06405999999999999,,,,,,
515.33556,0.06466,,,,,,
518.00222,0.06506,,,,,,
520.66889,0.06538000000000001,,,,,,
523.33556,0.06553,,,,,,
526.00222,0.06591,,,,,,
528.66889,0.06628,,,,,,
531.33556,0.06656,,,,,,
534.00222,0.06688,,,,,,
536.66889,0.06712,,,,,,
539.33556,0.06744,,,,,,
542.0025,0.06791,,,,,,
544.66917,0.06828000000000001,,,,,,
547.33583,0.06853,,,,,,
550.0025,0.06897,,,,,,
552.66917,0.06941,,,,,,
555.33583,0.06941,,,,,,
558.0025,0.06972,,,,,,
560.66917,0.07003,,,,,,
563.33583,0.07053,,,,,,
566.0025,0.07078000000000001,,,,,,
568.66917,0.07125,,,,,,
571.33611,0.07144,,,,,,
574.00278,0.07200000000000001,,,,,,
576.66944,0.07241,,,,,,
579.33611,0.07278,,,,,,
582.00278,0.07303,,,,,,
584.66944,0.07328,,,,,,
587.33611,0.07362,,,,,,
590.00278,0.07406,,,,,,
592.66944,0.07456,,,,,,
595.33611,0.07534,,,,,,
598.00278,0.07534,,,,,,
600.66972,0.07583999999999999,,,,,,
603.33639,0.0765,,,,,,
606.00306,0.07684,,,,,,
608.66972,0.07731,,,,,,
611.33639,0.07766,,,,,,
614.00306,0.07803,,,,,,
616.66972,0.07822,,,,,,
619.33639,0.07859,,,,,,
622.00306,0.07922,,,,,,
624.66972,0.07925,,,,,,
627.33639,0.07991,,,,,,
630.00306,0.08025,,,,,,
632.66972,0.08059,,,,,,
635.33667,0.081,,,,,,
638.00333,0.08141,,,,,,
640.67,0.08175,,,,,,
643.33667,0.08222,,,,,,
646.00333,0.08263,,,,,,
648.67,0.08309,,,,,,
651.33667,0.08356,,,,,,
654.00333,0.08384,,,,,,
656.67,0.08422,,,,,,
659.33667,0.08491,,,,,,
662.00333,0.08519,,,,,,
664.67,0.08566000000000001,,,,,,
667.33667,0.08606,,,,,,
670.00333,0.08647,,,,,,
672.67028,0.08688000000000001,,,,,,
675.33694,0.08712,,,,,,
678.00361,0.08778000000000001,,,,,,
680.67028,0.08803000000000001,,,,,,
683.33694,0.08866,,,,,,
686.00361,0.08941,,,,,,
688.67028,0.08944,,,,,,
691.33694,0.09006,,,,,,
694.00361,0.09047000000000001,,,,,,
696.67028,0.09066,,,,,,
699.33694,0.09128,,,,,,
702.00361,0.09188,,,,,,
704.67028,0.09234,,,,,,
707.33694,0.09278,,,,,,
710.00361,0.09330999999999999,,,,,,
712.67028,0.09347,,,,,,
715.33694,0.09416000000000001,,,,,,
718.00361,0.09419000000000001,,,,,,
720.67056,0.09459,,,,,,
723.33722,0.095,,,,,,
726.00389,0.09577999999999999,,,,,,
728.67056,0.09605999999999999,,,,,,
731.33722,0.09662000000000001,,,,,,
734.00389,0.09694000000000001,,,,,,
736.67056,0.09738,,,,,,
739.33722,0.09756000000000001,,,,,,
742.00389,0.09824999999999999,,,,,,
744.67056,0.09852999999999999,,,,,,
747.33722,0.09884,,,,,,
750.00389,0.09922,,,,,,
752.67056,0.09978,,,,,,
755.33722,0.10041,,,,,,
758.00389,0.10096999999999999,,,,,,
760.67056,0.10128,,,,,,
763.33722,0.10162,,,,,,
766.00389,0.102,,,,,,
768.67083,0.10234,,,,,,
771.3375,0.10288,,,,,,
774.00417,0.10328,,,,,,
776.67083,0.10375,,,,,,
779.3375,0.10430999999999999,,,,,,
782.00389,0.10475,,,,,,
784.67083,0.10534,,,,,,
787.3375,0.10572,,,,,,
790.00417,0.10606,,,,,,
792.67083,0.10638,,,,,,
795.3375,0.10691,,,,,,
798.00417,0.10740999999999999,,,,,,
800.67083,0.10805999999999999,,,,,,
803.3375,0.10856,,,,,,
806.00417,0.10888,,,,,,
808.67083,0.10938,,,,,,
811.3375,0.10958999999999999,,,,,,
814.00417,0.11,,,,,,
816.67083,0.11041000000000001,,,,,,
819.3375,0.11103,,,,,,
822.00444,0.11147,,,,,,
824.67111,0.11180999999999999,,,,,,
827.33778,0.11231,,,,,,
830.00444,0.11309,,,,,,
832.67111,0.11347,,,,,,
835.33778,0.11369,,,,,,
838.00444,0.11403,,,,,,
840.67111,0.11452999999999999,,,,,,
843.33778,0.11509,,,,,,
846.00444,0.11556,,,,,,
848.67111,0.11622,,,,,,
851.33778,0.1165,,,,,,
854.00444,0.11696999999999999,,,,,,
856.67111,0.11775000000000001,,,,,,
859.33778,0.11800000000000001,,,,,,
862.00444,0.11837,,,,,,
864.67111,0.11900000000000001,,,,,,
867.33778,0.11944,,,,,,
870.00472,0.12012,,,,,,
872.67139,0.12041,,,,,,
875.33806,0.12118999999999999,,,,,,
878.00472,0.12162,,,,,,
880.67111,0.122,,,,,,
883.33806,0.12266,,,,,,
886.00472,0.12284,,,,,,
888.67139,0.12333999999999999,,,,,,
891.33806,0.12375,,,,,,
894.00472,0.12441,,,,,,
896.67139,0.12497,,,,,,
899.33806,0.12566,,,,,,
902.00472,0.12612,,,,,,
904.67139,0.12656,,,,,,
907.33806,0.12709,,,,,,
910.00472,0.12766,,,,,,
912.67139,0.12791,,,,,,
915.33806,0.12828,,,,,,
918.00472,0.12906,,,,,,
920.67139,0.12966,,,,,,
923.33806,0.13025,,,,,,
926.005,0.13055999999999998,,,,,,
928.67139,0.13116,,,,,,
931.33833,0.13169,,,,,,
934.005,0.13216,,,,,,
936.67167,0.13272,,,,,,
939.33833,0.13312,,,,,,
942.005,0.13366,,,,,,
944.67167,0.13422,,,,,,
947.33833,0.13475,,,,,,
950.005,0.13522,,,,,,
952.67167,0.13571999999999998,,,,,,
955.33833,0.13647,,,,,,
958.005,0.13709,,,,,,
960.67167,0.13753,,,,,,
963.33833,0.13794,,,,,,
966.005,0.13838,,,,,,
968.67167,0.13909000000000002,,,,,,
971.33833,0.13962,,,,,,
974.00528,0.14028000000000002,,,,,,
976.67194,0.14081,,,,,,
979.33861,0.14156000000000002,,,,,,
982.00528,0.14184,,,,,,
984.67194,0.14228,,,,,,
987.33861,0.14306,,,,,,
990.00528,0.14340999999999998,,,,,,
992.67194,0.14425000000000002,,,,,,
995.33861,0.14468999999999999,,,,,,
998.00528,0.14541,,,,,,
1000.67194,0.14609,,,,,,
1003.33861,0.14644000000000001,,,,,,
1006.00528,0.14691,,,,,,
1008.67194,0.14740999999999999,,,,,,
1011.33861,0.14825,,,,,,
1014.00528,0.14869,,,,,,
1016.67194,0.14938,,,,,,
1019.33861,0.15,,,,,,
1022.00556,0.15091,,,,,,
1024.67194,0.15128,,,,,,
1027.33889,0.15166000000000002,,,,,,
1030.00556,0.15194000000000002,,,,,,
1032.67222,0.15266,,,,,,
1035.33889,0.15328,,,,,,
1038.00556,0.15397,,,,,,
1040.67222,0.15459,,,,,,
1043.33889,0.15544,,,,,,
1046.00556,0.15631,,,,,,
1048.67222,0.15662,,,,,,
1051.33889,0.157,,,,,,
1054.00556,0.15759,,,,,,
1056.67222,0.15841,,,,,,
1059.33889,0.159,,,,,,
1062.00556,0.15966,,,,,,
1064.67222,0.16041,,,,,,
1067.33917,0.16111999999999999,,,,,,
1070.00583,0.16194,,,,,,
1072.6725,0.16228,,,,,,
1075.33917,0.16294,,,,,,
1078.00583,0.16341,,,,,,
1080.6725,0.16399999999999998,,,,,,
1083.33917,0.16491,,,,,,
1086.00583,0.16556,,,,,,
1088.6725,0.16634000000000002,,,,,,
1091.33917,0.16719,,,,,,
1094.00583,0.16803,,,,,,
1096.6725,0.16869,,,,,,
1099.33917,0.16922,,,,,,
1102.00583,0.16972,,,,,,
1104.6725,0.17041,,,,,,
1107.33944,0.17116,,,,,,
1110.00583,0.17203,,,,,,
1112.67278,0.17284,,,,,,
1115.33944,0.17403,,,,,,
1118.00611,0.17466,,,,,,
1120.67278,0.17541,,,,,,
1123.33944,0.17581,,,,,,
1126.00611,0.17643999999999999,,,,,,
1128.67278,0.17719000000000001,,,,,,
1131.33944,0.17803000000000002,,,,,,
1134.00611,0.17909,,,,,,
1136.67278,0.17994,,,,,,
1139.33944,0.18066,,,,,,
1142.00611,0.18172,,,,,,
1144.67306,0.18231000000000003,,,,,,
1147.33972,0.18288000000000001,,,,,,
1150.00639,0.18372,,,,,,
1152.67306,0.18447,,,,,,
1155.33972,0.18559,,,,,,
1158.00639,0.18647,,,,,,
1160.67306,0.18753,,,,,,
1163.33972,0.18861999999999998,,,,,,
1166.00639,0.18938,,,,,,
1168.67306,0.19030999999999998,,,,,,
1171.33972,0.19084,,,,,,
1174.00639,0.19191,,,,,,
1176.67306,0.19259,,,,,,
1179.33972,0.19359,,,,,,
1182.00667,0.19441,,,,,,
1184.67333,0.19566,,,,,,
1187.34,0.19640999999999997,,,,,,
1190.00667,0.19759000000000002,,,,,,
1192.67333,0.19853,,,,,,
1195.34,0.19959,,,,,,
1198.00667,0.20053,,,,,,
1200.67333,0.20146999999999998,,,,,,
1203.34,0.20244,,,,,,
1206.00667,0.20372,,,,,,
1208.67361,0.20506,,,,,,
1211.34028,0.20606000000000002,,,,,,
1214.00694,0.20728000000000002,,,,,,
1216.67361,0.20841,,,,,,
1219.34028,0.20947,,,,,,
1222.00694,0.21075,,,,,,
1224.67361,0.21203,,,,,,
1227.34028,0.21334,,,,,,
1230.00694,0.21472000000000002,,,,,,
1232.67361,0.21584,,,,,,
1235.34028,0.21728000000000003,,,,,,
1238.00722,0.21853,,,,,,
1240.67361,0.21997,,,,,,
1243.34028,0.22143999999999997,,,,,,
1246.00722,0.22228,,,,,,
1248.67389,0.22384,,,,,,
1251.34056,0.22566,,,,,,
1254.00722,0.22702999999999998,,,,,,
1256.67389,0.22890999999999997,,,,,,
1259.34056,0.23021999999999998,,,,,,
1262.00722,0.23193999999999998,,,,,,
1264.67389,0.23356000000000002,,,,,,
1267.34056,0.23491,,,,,,
1270.00722,0.23634,,,,,,
1272.67417,0.23800000000000002,,,,,,
1275.34083,0.23990999999999998,,,,,,
1278.00722,0.24166,,,,,,
1280.67417,0.24372,,,,,,
1283.34083,0.24569,,,,,,
1286.0075,0.24772,,,,,,
1288.67417,0.2495,,,,,,
1291.34083,0.25122,,,,,,
1294.0075,0.25278,,,,,,
1296.67417,0.25490999999999997,,,,,,
1299.34083,0.25709,,,,,,
1302.0075,0.25941,,,,,,
1304.67417,0.26178,,,,,,
1307.34083,0.26422,,,,,,
1310.0075,0.26669,,,,,,
1312.67444,0.26905999999999997,,,,,,
1315.34111,0.27138,,,,,,
1318.00778,0.27412,,,,,,
1320.67444,0.27706,,,,,,
1323.34111,0.27947,,,,,,
1326.00778,0.28247,,,,,,
1328.67444,0.28556000000000004,,,,,,
1331.34111,0.28872,,,,,,
1334.00778,0.29222000000000004,,,,,,
1336.67444,0.29566,,,,,,
1339.34111,0.29956,,,,,,
1342.00806,0.30334,,,,,,
1344.67472,0.30741,,,,,,
1347.34139,0.31203,,,,,,
1350.00806,0.31653,,,,,,
1352.67472,0.32203000000000004,,,,,,
1355.34139,0.32783999999999996,,,,,,
1358.00806,0.33456,,,,,,
1360.67472,0.34253,,,,,,
1363.67472,0.35784,,,,,,

File: myoptmat/scripts/data/creep/kaeri_2/HeBase_900_50_a.csv
time,strain,temperature,stress,type,state,form,process,medium,title,youngs,poissons
0,0,900,50,creep,Ruptured,Plate,Base,He,HeBase_900_50_a,149000,0.3
0,0.0,,,,,,
0.37639,8.999999999999999e-05,,,,,,
0.38639,8.999999999999999e-05,,,,,,
0.40639,8.999999999999999e-05,,,,,,
0.43306,8.999999999999999e-05,,,,,,
0.44972,8.999999999999999e-05,,,,,,
0.45389,8.999999999999999e-05,,,,,,
0.81889,0.00053,,,,,,
0.82389,0.0005600000000000001,,,,,,
0.83389,0.0005600000000000001,,,,,,
0.85389,0.0005600000000000001,,,,,,
0.89417,0.0005600000000000001,,,,,,
0.9475,0.0005600000000000001,,,,,,
0.98083,0.0005600000000000001,,,,,,
0.99083,0.0005600000000000001,,,,,,
0.99556,0.0005600000000000001,,,,,,
0.99806,0.0005600000000000001,,,,,,
0.99972,0.0005600000000000001,,,,,,
0.99972,0.0005600000000000001,,,,,,
1.66639,0.00097,,,,,,
1.66639,0.00097,,,,,,
2.33333,0.00172,,,,,,
2.33333,0.00172,,,,,,
3,0.00244,,,,,,
3,0.00244,,,,,,
3.66667,0.00291,,,,,,
3.66667,0.00291,,,,,,
4.33333,0.0034699999999999996,,,,,,
4.33333,0.0034699999999999996,,,,,,
5,0.004030000000000001,,,,,,
5,0.004030000000000001,,,,,,
5.66667,0.0047799999999999995,,,,,,
5.66667,0.0047799999999999995,,,,,,
6.33333,0.0047799999999999995,,,,,,
6.33333,0.0047799999999999995,,,,,,
7,0.00544,,,,,,
7,0.00544,,,,,,
7.66667,0.00544,,,,,,
7.66667,0.00544,,,,,,
8.33333,0.00603,,,,,,
8.33333,0.00603,,,,,,
9.00028,0.00666,,,,,,
9.00028,0.00666,,,,,,
9.66694,0.00709,,,,,,
9.66694,0.00709,,,,,,
10.33361,0.00766,,,,,,
10.33361,0.00766,,,,,,
11.00028,0.00809,,,,,,
11.00028,0.00809,,,,,,
11.66694,0.00859,,,,,,
11.66694,0.00859,,,,,,
12.33361,0.00931,,,,,,
12.33361,0.00931,,,,,,
13.00028,0.00931,,,,,,
13.00028,0.00931,,,,,,
13.66694,0.00978,,,,,,
13.66694,0.00978,,,,,,
14.33361,0.01056,,,,,,
14.33361,0.01056,,,,,,
15.00028,0.01103,,,,,,
15.00028,0.01103,,,,,,
15.66722,0.011659999999999998,,,,,,
15.66722,0.011659999999999998,,,,,,
16.33389,0.01169,,,,,,
16.33389,0.01169,,,,,,
17.00056,0.012119999999999999,,,,,,
17.00056,0.012119999999999999,,,,,,
17.66722,0.01288,,,,,,
17.66722,0.01288,,,,,,
18.33389,0.01288,,,,,,
18.33389,0.01288,,,,,,
19.00056,0.01288,,,,,,
19.00056,0.01288,,,,,,
19.66722,0.01319,,,,,,
19.66722,0.01319,,,,,,
20.33389,0.01359,,,,,,
20.33389,0.01359,,,,,,
21.00056,0.01422,,,,,,
21.00056,0.01422,,,,,,
21.66722,0.01478,,,,,,
21.66722,0.01478,,,,,,
22.33389,0.01528,,,,,,
22.33389,0.01528,,,,,,
23.00056,0.01591,,,,,,
23.00056,0.01591,,,,,,
23.6675,0.01641,,,,,,
23.6675,0.01641,,,,,,
24.33417,0.01712,,,,,,
24.33417,0.01712,,,,,,
25.00083,0.017159999999999998,,,,,,
25.00083,0.017159999999999998,,,,,,
25.6675,0.017310000000000002,,,,,,
25.6675,0.017310000000000002,,,,,,
26.33417,0.01862,,,,,,
26.33417,0.01862,,,,,,
27.00083,0.01928,,,,,,
27.00083,0.01928,,,,,,
27.6675,0.020059999999999998,,,,,,
27.6675,0.020059999999999998,,,,,,
28.33444,0.020059999999999998,,,,,,
28.33444,0.020059999999999998,,,,,,
29.00111,0.02059,,,,,,
29.00111,0.02059,,,,,,
29.66778,0.021339999999999998,,,,,,
29.66778,0.021339999999999998,,,,,,
30.33417,0.02206,,,,,,
30.33417,0.02206,,,,,,
31.00111,0.02278,,,,,,
31.00111,0.02278,,,,,,
31.66778,0.02281,,,,,,
31.66778,0.02281,,,,,,
32.33444,0.024,,,,,,
32.33444,0.024,,,,,,
33.00111,0.024,,,,,,
33.00111,0.024,,,,,,
33.66778,0.02469,,,,,,
33.66778,0.02469,,,,,,
34.33444,0.025160000000000002,,,,,,
34.33444,0.025160000000000002,,,,,,
35.00111,0.02588,,,,,,
35.00111,0.02588,,,,,,
35.66806,0.026469999999999997,,,,,,
35.66806,0.026469999999999997,,,,,,
36.33472,0.02697,,,,,,
36.33472,0.02697,,,,,,
37.00139,0.02741,,,,,,
37.00139,0.02741,,,,,,
37.66806,0.027839999999999997,,,,,,
37.66806,0.027839999999999997,,,,,,
38.33472,0.02881,,,,,,
38.33472,0.02881,,,,,,
39.00139,0.02928,,,,,,
39.00139,0.02928,,,,,,
39.66806,0.03003,,,,,,
39.66806,0.03003,,,,,,
40.33472,0.030059999999999996,,,,,,
40.33472,0.030059999999999996,,,,,,
41.00139,0.03078,,,,,,
41.00139,0.03078,,,,,,
41.66806,0.03153,,,,,,
41.66806,0.03153,,,,,,
42.33472,0.032,,,,,,
42.33472,0.032,,,,,,
43.00139,0.03253,,,,,,
43.00139,0.03253,,,,,,
43.66833,0.03303,,,,,,
43.66833,0.03303,,,,,,
44.335,0.03344,,,,,,
44.335,0.03344,,,,,,
45.00167,0.034620000000000005,,,,,,
45.00167,0.034620000000000005,,,,,,
45.66833,0.03525,,,,,,
45.66833,0.03525,,,,,,
46.335,0.03525,,,,,,
46.335,0.03525,,,,,,
47.00167,0.03644,,,,,,
47.00167,0.03644,,,,,,
47.66833,0.03725,,,,,,
47.66833,0.03725,,,,,,
48.335,0.03725,,,,,,
48.335,0.03725,,,,,,
49.00167,0.03772,,,,,,
49.00167,0.03772,,,,,,
49.66861,0.03888,,,,,,
49.66861,0.03888,,,,,,
50.33528,0.03888,,,,,,
50.33528,0.03888,,,,,,
51.00194,0.039529999999999996,,,,,,
51.00194,0.039529999999999996,,,,,,
51.66861,0.04066,,,,,,
51.66861,0.04066,,,,,,
52.33528,0.04066,,,,,,
52.33528,0.04066,,,,,,
53.00194,0.04134,,,,,,
53.00194,0.04134,,,,,,
53.66861,0.04253,,,,,,
53.66861,0.04253,,,,,,
54.33528,0.04319,,,,,,
54.33528,0.04319,,,,,,
55.00194,0.04322,,,,,,
55.00194,0.04322,,,,,,
55.66861,0.04375,,,,,,
55.66861,0.04375,,,,,,
56.33528,0.044969999999999996,,,,,,
56.33528,0.044969999999999996,,,,,,
57.00222,0.04562,,,,,,
57.00222,0.04562,,,,,,
57.66861,0.04562,,,,,,
57.66861,0.04562,,,,,,
58.33556,0.04703,,,,,,
58.33556,0.04703,,,,,,
59.00222,0.04703,,,,,,
59.00222,0.04703,,,,,,
59.66889,0.0475,,,,,,
59.66889,0.0475,,,,,,
60.33556,0.04884,,,,,,
60.33556,0.04884,,,,,,
61.00222,0.04884,,,,,,
61.00222,0.04884,,,,,,
61.66889,0.04928,,,,,,
61.66889,0.04928,,,,,,
62.33556,0.050309999999999994,,,,,,
62.33556,0.050309999999999994,,,,,,
63.00222,0.05081,,,,,,
63.00222,0.05081,,,,,,
63.66917,0.05178,,,,,,
63.66917,0.05178,,,,,,
64.33583,0.05181,,,,,,
64.33583,0.05181,,,,,,
65.0025,0.05303,,,,,,
65.0025,0.05303,,,,,,
65.66917,0.05303,,,,,,
65.66917,0.05303,,,,,,
66.33583,0.05378,,,,,,
66.33583,0.05378,,,,,,
67.0025,0.05434,,,,,,
67.0025,0.05434,,,,,,
67.66917,0.05566,,,,,,
67.66917,0.05566,,,,,,
68.33583,0.05566,,,,,,
68.33583,0.05566,,,,,,
69.0025,0.05688,,,,,,
69.0025,0.05688,,,,,,
69.66917,0.05753,,,,,,
69.66917,0.05753,,,,,,
70.33611,0.05756,,,,,,
70.33611,0.05756,,,,,,
71.00278,0.05806,,,,,,
71.00278,0.05806,,,,,,
71.66944,0.05869,,,,,,
71.66944,0.05869,,,,,,
72.33611,0.06006,,,,,,
72.33611,0.06006,,,,,,
73.00278,0.061,,,,,,
73.00278,0.061,,,,,,
73.66944,0.060439999999999994,,,,,,
73.66944,0.060439999999999994,,,,,,
74.33611,0.061529999999999994,,,,,,
74.33611,0.061529999999999994,,,,,,
75.00278,0.06266,,,,,,
75.00278,0.06266,,,,,,
75.66944,0.06266,,,,,,
75.66944,0.06266,,,,,,
76.33611,0.06341000000000001,,,,,,
76.33611,0.06341000000000001,,,,,,
77.00278,0.06391,,,,,,
77.00278,0.06391,,,,,,
77.66944,0.06437,,,,,,
77.66944,0.06437,,,,,,
78.33639,0.06506,,,,,,
78.33639,0.06506,,,,,,
79.00306,0.06575,,,,,,
79.00306,0.06575,,,,,,
79.66972,0.06634000000000001,,,,,,
79.66972,0.06634000000000001,,,,,,
80.33639,0.06681,,,,,,
80.33639,0.06681,,,,,,
81.00306,0.06803,,,,,,
81.00306,0.06803,,,,,,
81.66972,0.06853,,,,,,
81.66972,0.06853,,,,,,
82.33639,0.06922,,,,,,
82.33639,0.06922,,,,,,
83.00306,0.06981,,,,,,
83.00306,0.06981,,,,,,
83.66972,0.07028,,,,,,
83.66972,0.07028,,,,,,
84.33667,0.07094,,,,,,
84.33667,0.07094,,,,,,
85.00333,0.07147,,,,,,
85.00333,0.07147,,,,,,
85.67,0.07228,,,,,,
85.67,0.07228,,,,,,
86.33667,0.07297,,,,,,
86.33667,0.07297,,,,,,
87.00333,0.07341,,,,,,
87.00333,0.07341,,,,,,
87.67,0.07453,,,,,,
87.67,0.07453,,,,,,
88.33667,0.07458999999999999,,,,,,
88.33667,0.07458999999999999,,,,,,
89.00333,0.07534,,,,,,
89.00333,0.07534,,,,,,
89.67,0.07591,,,,,,
89.67,0.07591,,,,,,
90.33667,0.07694,,,,,,
90.33667,0.07694,,,,,,
91.00333,0.07766,,,,,,
91.00333,0.07766,,,,,,
91.67028,0.07828,,,,,,
91.67028,0.07828,,,,,,
92.33667,0.07878,,,,,,
92.33667,0.07878,,,,,,
93.00361,0.07878,,,,,,
93.00361,0.07878,,,,,,
93.67028,0.07878,,,,,,
93.67028,0.07878,,,,,,
94.33694,0.07947,,,,,,
94.33694,0.07947,,,,,,
95.00361,0.08,,,,,,
95.00361,0.08,,,,,,
95.67028,0.08044000000000001,,,,,,
95.67028,0.08044000000000001,,,,,,
96.33694,0.08094,,,,,,
96.33694,0.08094,,,,,,
97.00361,0.08166000000000001,,,,,,
97.00361,0.08166000000000001,,,,,,
97.67028,0.08234,,,,,,
97.67028,0.08234,,,,,,
98.33694,0.08334,,,,,,
98.33694,0.08334,,,,,,
99.00361,0.08334,,,,,,
99.00361,0.08334,,,,,,
99.67056,0.08416,,,,,,
99.67056,0.08416,,,,,,
100.33722,0.08478,,,,,,
100.33722,0.08478,,,,,,
101.00389,0.08522,,,,,,
101.00389,0.08522,,,,,,
101.67056,0.08596999999999999,,,,,,
101.67056,0.08596999999999999,,,,,,
102.33722,0.08666,,,,,,
102.33722,0.08666,,,,,,
103.00389,0.08731,,,,,,
103.00389,0.08731,,,,,,
103.67056,0.08797,,,,,,
103.67056,0.08797,,,,,,
104.33722,0.08868999999999999,,,,,,
104.33722,0.08868999999999999,,,,,,
105.00389,0.08872,,,,,,
105.00389,0.08872,,,,,,
105.67083,0.08990999999999999,,,,,,
105.67083,0.08990999999999999,,,,,,
106.3375,0.08990999999999999,,,,,,
106.3375,0.08990999999999999,,,,,,
107.00417,0.09103,,,,,,
107.00417,0.09103,,,,,,
107.67083,0.09103,,,,,,
107.67083,0.09103,,,,,,
108.3375,0.09172000000000001,,,,,,
108.3375,0.09172000000000001,,,,,,
109.00417,0.09222,,,,,,
109.00417,0.09222,,,,,,
109.67083,0.09284,,,,,,
109.67083,0.09284,,,,,,
110.3375,0.09347,,,,,,
110.3375,0.09347,,,,,,
111.00417,0.09425,,,,,,
111.00417,0.09425,,,,,,
111.67111,0.09478,,,,,,
111.67111,0.09478,,,,,,
112.3375,0.09559,,,,,,
112.3375,0.09559,,,,,,
113.00444,0.09616,,,,,,
113.00444,0.09616,,,,,,
113.67111,0.09681,,,,,,
113.67111,0.09681,,,,,,
114.33778,0.09737,,,,,,
114.33778,0.09737,,,,,,
115.00444,0.09788000000000001,,,,,,
115.00444,0.09788000000000001,,,,,,
115.67111,0.09852999999999999,,,,,,
115.67111,0.09852999999999999,,,,,,
116.33778,0.09928000000000001,,,,,,
116.33778,0.09928000000000001,,,,,,
117.00444,0.09981,,,,,,
117.00444,0.09981,,,,,,
117.67111,0.10053000000000001,,,,,,
117.67111,0.10053000000000001,,,,,,
118.33778,0.10125,,,,,,
118.33778,0.10125,,,,,,
119.00444,0.10231,,,,,,
119.00444,0.10231,,,,,,
119.67111,0.10300000000000001,,,,,,
119.67111,0.10300000000000001,,,,,,
120.33806,0.10316,,,,,,
120.33806,0.10316,,,,,,
121.00472,0.1035,,,,,,
121.00472,0.1035,,,,,,
121.67139,0.10425000000000001,,,,,,
121.67139,0.10425000000000001,,,,,,
122.33806,0.10493999999999999,,,,,,
122.33806,0.10493999999999999,,,,,,
123.00472,0.10566,,,,,,
123.00472,0.10566,,,,,,
123.67139,0.10566,,,,,,
123.67139,0.10566,,,,,,
124.33806,0.10669000000000001,,,,,,
124.33806,0.10669000000000001,,,,,,
125.00472,0.10740999999999999,,,,,,
125.00472,0.10740999999999999,,,,,,
125.67139,0.10784,,,,,,
125.67139,0.10784,,,,,,
126.33833,0.10840999999999999,,,,,,
126.33833,0.10840999999999999,,,,,,
127.005,0.109,,,,,,
127.005,0.109,,,,,,
127.67167,0.10952999999999999,,,,,,
127.67167,0.10952999999999999,,,,,,
128.33833,0.11019,,,,,,
128.33833,0.11019,,,,,,
129.005,0.11128,,,,,,
129.005,0.11128,,,,,,
129.67167,0.11184,,,,,,
129.67167,0.11184,,,,,,
130.33833,0.11253,,,,,,
130.33833,0.11253,,,,,,
131.005,0.11303,,,,,,
131.005,0.11303,,,,,,
131.67167,0.11347,,,,,,
131.67167,0.11347,,,,,,
132.33833,0.11412000000000001,,,,,,
132.33833,0.11412000000000001,,,,,,
133.005,0.11471999999999999,,,,,,
133.005,0.11471999999999999,,,,,,
133.67194,0.11574999999999999,,,,,,
133.67194,0.11574999999999999,,,,,,
134.33861,0.11638,,,,,,
134.33861,0.11638,,,,,,
135.00528,0.11681,,,,,,
135.00528,0.11681,,,,,,
135.67194,0.11741,,,,,,
135.67194,0.11741,,,,,,
136.33861,0.11803000000000001,,,,,,
136.33861,0.11803000000000001,,,,,,
137.00528,0.11878,,,,,,
137.00528,0.11878,,,,,,
137.67194,0.11878,,,,,,
137.67194,0.11878,,,,,,
138.33861,0.12009,,,,,,
138.33861,0.12009,,,,,,
139.00528,0.12009,,,,,,
139.00528,0.12009,,,,,,
139.67194,0.12138,,,,,,
139.67194,0.12138,,,,,,
140.33889,0.12138,,,,,,
140.33889,0.12138,,,,,,
141.00556,0.12206,,,,,,
141.00556,0.12206,,,,,,
141.67222,0.12347,,,,,,
141.67222,0.12347,,,,,,
142.33889,0.12412000000000001,,,,,,
142.33889,0.12412000000000001,,,,,,
143.00556,0.12472,,,,,,
143.00556,0.12472,,,,,,
143.67222,0.12538,,,,,,
143.67222,0.12538,,,,,,
144.33889,0.1255,,,,,,
144.33889,0.1255,,,,,,
145.00556,0.12644,,,,,,
145.00556,0.12644,,,,,,
145.67222,0.12725,,,,,,
145.67222,0.12725,,,,,,
146.33889,0.12769,,,,,,
146.33889,0.12769,,,,,,
147.00556,0.12872,,,,,,
147.00556,0.12872,,,,,,
147.6725,0.12941,,,,,,
147.6725,0.12941,,,,,,
148.33917,0.13009,,,,,,
148.33917,0.13009,,,,,,
149.00583,0.13078,,,,,,
149.00583,0.13078,,,,,,
149.6725,0.13131,,,,,,
149.6725,0.13131,,,,,,
150.33917,0.13194,,,,,,
150.33917,0.13194,,,,,,
151.00583,0.13256,,,,,,
151.00583,0.13256,,,,,,
151.6725,0.13322,,,,,,
151.6725,0.13322,,,,,,
152.33917,0.13369,,,,,,
152.33917,0.13369,,,,,,
153.00583,0.13478,,,,,,
153.00583,0.13478,,,,,,
153.67278,0.13544,,,,,,
153.67278,0.13544,,,,,,
154.33917,0.13616,,,,,,
154.33917,0.13616,,,,,,
155.00611,0.13669,,,,,,
155.00611,0.13669,,,,,,
155.67278,0.13722,,,,,,
155.67278,0.13722,,,,,,
156.33944,0.13784000000000002,,,,,,
156.33944,0.13784000000000002,,,,,,
157.00611,0.13846999999999998,,,,,,
157.00611,0.13846999999999998,,,,,,
157.67278,0.13959,,,,,,
157.67278,0.13959,,,,,,
158.33944,0.14006,,,,,,
158.33944,0.14006,,,,,,
159.00611,0.14103,,,,,,
159.00611,0.14103,,,,,,
159.67278,0.14166,,,,,,
159.67278,0.14166,,,,,,
160.33972,0.14241,,,,,,
160.33972,0.14241,,,,,,
161.00639,0.14322,,,,,,
161.00639,0.14322,,,,,,
161.67306,0.14441,,,,,,
161.67306,0.14441,,,,,,
162.33972,0.14441,,,,,,
162.33972,0.14441,,,,,,
163.00639,0.14509,,,,,,
163.00639,0.14509,,,,,,
163.67306,0.14628,,,,,,
163.67306,0.14628,,,,,,
164.33972,0.147,,,,,,
164.33972,0.147,,,,,,
165.00639,0.14769,,,,,,
165.00639,0.14769,,,,,,
165.67306,0.14800000000000002,,,,,,
165.67306,0.14800000000000002,,,,,,
166.33972,0.14891,,,,,,
166.33972,0.14891,,,,,,
167.00639,0.14966,,,,,,
167.00639,0.14966,,,,,,
167.67333,0.15034,,,,,,
167.67333,0.15034,,,,,,
168.34,0.15097,,,,,,
168.34,0.15097,,,,,,
169.00667,0.15203,,,,,,
169.00667,0.15203,,,,,,
169.67333,0.15247,,,,,,
169.67333,0.15247,,,,,,
170.34,0.15306,,,,,,
170.34,0.15306,,,,,,
171.00667,0.15375,,,,,,
171.00667,0.15375,,,,,,
171.67333,0.15509,,,,,,
171.67333,0.15509,,,,,,
172.34,0.15561999999999998,,,,,,
172.34,0.15561999999999998,,,,,,
173.00667,0.15606,,,,,,
173.00667,0.15606,,,,,,
173.67333,0.15675,,,,,,
173.67333,0.15675,,,,,,
174.34028,0.15753,,,,,,
174.34028,0.15753,,,,,,
175.00667,0.15808999999999998,,,,,,
175.00667,0.15808999999999998,,,,,,
175.67361,0.15928,,,,,,
175.67361,0.15928,,,,,,
176.34028,0.15978,,,,,,
176.34028,0.15978,,,,,,
177.00694,0.16109,,,,,,
177.00694,0.16109,,,,,,
177.67361,0.16184,,,,,,
177.67361,0.16184,,,,,,
178.34028,0.16241,,,,,,
178.34028,0.16241,,,,,,
179.00694,0.16327999999999998,,,,,,
179.00694,0.16327999999999998,,,,,,
179.67361,0.16393999999999997,,,,,,
179.67361,0.16393999999999997,,,,,,
180.34028,0.16466,,,,,,
180.34028,0.16466,,,,,,
181.00694,0.16534,,,,,,
181.00694,0.16534,,,,,,
181.67389,0.16634000000000002,,,,,,
181.67389,0.16634000000000002,,,,,,
182.34056,0.16738,,,,,,
182.34056,0.16738,,,,,,
183.00722,0.16788,,,,,,
183.00722,0.16788,,,,,,
183.67389,0.16834,,,,,,
183.67389,0.16834,,,,,,
184.34056,0.16949999999999998,,,,,,
184.34056,0.16949999999999998,,,,,,
185.00722,0.17009,,,,,,
185.00722,0.17009,,,,,,
185.67389,0.17119,,,,,,
185.67389,0.17119,,,,,,
186.34056,0.17166,,,,,,
186.34056,0.17166,,,,,,
187.00722,0.17238,,,,,,
187.00722,0.17238,,,,,,
187.67389,0.17366,,,,,,
187.67389,0.17366,,,,,,
188.34083,0.17440999999999998,,,,,,
188.34083,0.17440999999999998,,,,,,
189.0075,0.17466,,,,,,
189.0075,0.17466,,,,,,
189.67417,0.17578,,,,,,
189.67417,0.17578,,,,,,
190.34083,0.17640999999999998,,,,,,
190.34083,0.17640999999999998,,,,,,
191.0075,0.17769,,,,,,
191.0075,0.17769,,,,,,
191.67417,0.17822,,,,,,
191.67417,0.17822,,,,,,
192.34083,0.17922000000000002,,,,,,
192.34083,0.17922000000000002,,,,,,
193.0075,0.18034,,,,,,
193.0075,0.18034,,,,,,
193.67417,0.18097000000000002,,,,,,
193.67417,0.18097000000000002,,,,,,
194.34111,0.18222000000000002,,,,,,
194.34111,0.18222000000000002,,,,,,
195.00778,0.18291000000000002,,,,,,
195.00778,0.18291000000000002,,,,,,
195.67417,0.18425,,,,,,
195.67417,0.18425,,,,,,
196.34111,0.18428,,,,,,
196.34111,0.18428,,,,,,
197.00778,0.185,,,,,,
197.00778,0.185,,,,,,
197.67444,0.18622,,,,,,
197.67444,0.18622,,,,,,
198.34111,0.18669,,,,,,
198.34111,0.18669,,,,,,
199.00778,0.18780999999999998,,,,,,
199.00778,0.18780999999999998,,,,,,
199.67444,0.18902999999999998,,,,,,
199.67444,0.18902999999999998,,,,,,
200.34111,0.18972,,,,,,
200.34111,0.18972,,,,,,
201.00778,0.19036999999999998,,,,,,
201.00778,0.19036999999999998,,,,,,
201.67472,0.19140999999999997,,,,,,
201.67472,0.19140999999999997,,,,,,
202.34139,0.19253,,,,,,
202.34139,0.19253,,,,,,
203.00778,0.19325,,,,,,
203.00778,0.19325,,,,,,
203.67472,0.1945,,,,,,
203.67472,0.1945,,,,,,
204.34139,0.19503,,,,,,
204.34139,0.19503,,,,,,
205.00806,0.19628,,,,,,
205.00806,0.19628,,,,,,
205.67472,0.19691,,,,,,
205.67472,0.19691,,,,,,
206.34139,0.19809000000000002,,,,,,
206.34139,0.19809000000000002,,,,,,
207.00806,0.19884000000000002,,,,,,
207.00806,0.19884000000000002,,,,,,
207.67472,0.2,,,,,,
207.67472,0.2,,,,,,
208.34167,0.20106000000000002,,,,,,
208.34167,0.20106000000000002,,,,,,
209.00833,0.20172,,,,,,
209.00833,0.20172,,,,,,
209.675,0.20262,,,,,,
209.675,0.20262,,,,,,
210.34167,0.20328,,,,,,
210.34167,0.20328,,,,,,
211.00833,0.20419,,,,,,
211.00833,0.20419,,,,,,
211.675,0.20544,,,,,,
211.675,0.20544,,,,,,
212.34167,0.20616,,,,,,
212.34167,0.20616,,,,,,
213.00833,0.20728000000000002,,,,,,
213.00833,0.20728000000000002,,,,,,
213.675,0.20828,,,,,,
213.675,0.20828,,,,,,
214.34167,0.20953,,,,,,
214.34167,0.20953,,,,,,
215.00833,0.21028,,,,,,
215.00833,0.21028,,,,,,
215.67528,0.21169000000000002,,,,,,
215.67528,0.21169000000000002,,,,,,
216.34194,0.21241,,,,,,
216.34194,0.21241,,,,,,
217.00861,0.21361999999999998,,,,,,
217.00861,0.21361999999999998,,,,,,
217.67528,0.21466000000000002,,,,,,
217.67528,0.21466000000000002,,,,,,
218.34194,0.21572,,,,,,
218.34194,0.21572,,,,,,
219.00861,0.21619,,,,,,
219.00861,0.21619,,,,,,
219.67528,0.21734,,,,,,
219.67528,0.21734,,,,,,
220.34194,0.21875,,,,,,
220.34194,0.21875,,,,,,
221.00861,0.21988,,,,,,
221.00861,0.21988,,,,,,
221.67556,0.22097,,,,,,
221.67556,0.22097,,,,,,
222.34222,0.22172,,,,,,
222.34222,0.22172,,,,,,
223.00889,0.22283999999999998,,,,,,
223.00889,0.22283999999999998,,,,,,
223.67556,0.22428,,,,,,
223.67556,0.22428,,,,,,
224.34222,0.22497,,,,,,
224.34222,0.22497,,,,,,
225.00889,0.22628,,,,,,
225.00889,0.22628,,,,,,
225.67556,0.22728,,,,,,
225.67556,0.22728,,,,,,
226.34222,0.22834,,,,,,
226.34222,0.22834,,,,,,
227.00889,0.22925,,,,,,
227.00889,0.22925,,,,,,
227.67556,0.23112,,,,,,
227.67556,0.23112,,,,,,
228.3425,0.23166,,,,,,
228.3425,0.23166,,,,,,
229.00917,0.23291,,,,,,
229.00917,0.23291,,,,,,
229.67583,0.23403,,,,,,
229.67583,0.23403,,,,,,
230.3425,0.23528,,,,,,
230.3425,0.23528,,,,,,
231.00917,0.23653,,,,,,
231.00917,0.23653,,,,,,
231.67583,0.23778,,,,,,
231.67583,0.23778,,,,,,
232.3425,0.23859000000000002,,,,,,
232.3425,0.23859000000000002,,,,,,
233.00917,0.23981000000000002,,,,,,
233.00917,0.23981000000000002,,,,,,
233.67583,0.24072,,,,,,
233.67583,0.24072,,,,,,
234.3425,0.24203,,,,,,
234.3425,0.24203,,,,,,
235.00917,0.24378,,,,,,
235.00917,0.24378,,,,,,
235.67611,0.24453,,,,,,
235.67611,0.24453,,,,,,
236.3425,0.24584,,,,,,
236.3425,0.24584,,,,,,
237.00944,0.24719000000000002,,,,,,
237.00944,0.24719000000000002,,,,,,
237.67611,0.24859,,,,,,
237.67611,0.24859,,,,,,
238.34278,0.24966000000000002,,,,,,
238.34278,0.24966000000000002,,,,,,
239.00944,0.25103000000000003,,,,,,
239.00944,0.25103000000000003,,,,,,
239.67611,0.25219,,,,,,
239.67611,0.25219,,,,,,
240.34278,0.25368999999999997,,,,,,
240.34278,0.25368999999999997,,,,,,
241.00944,0.25503,,,,,,
241.00944,0.25503,,,,,,
241.67639,0.25616,,,,,,
241.67639,0.25616,,,,,,
242.34278,0.25803,,,,,,
242.34278,0.25803,,,,,,
243.00972,0.25906,,,,,,
243.00972,0.25906,,,,,,
243.67639,0.26031,,,,,,
243.67639,0.26031,,,,,,
244.34306,0.26206,,,,,,
244.34306,0.26206,,,,,,
245.00972,0.26353000000000004,,,,,,
245.00972,0.26353000000000004,,,,,,
245.67639,0.26527999999999996,,,,,,
245.67639,0.26527999999999996,,,,,,
246.34306,0.26634,,,,,,
246.34306,0.26634,,,,,,
247.00972,0.26819,,,,,,
247.00972,0.26819,,,,,,
247.67639,0.26941,,,,,,
247.67639,0.26941,,,,,,
248.34333,0.27091,,,,,,
248.34333,0.27091,,,,,,
249.01,0.27237,,,,,,
249.01,0.27237,,,,,,
249.67667,0.27375,,,,,,
249.67667,0.27375,,,,,,
250.34333,0.27541,,,,,,
250.34333,0.27541,,,,,,
251.01,0.27684000000000003,,,,,,
251.01,0.27684000000000003,,,,,,
251.67667,0.27878000000000003,,,,,,
251.67667,0.27878000000000003,,,,,,
252.34333,0.27984000000000003,,,,,,
252.34333,0.27984000000000003,,,,,,
253.01,0.28213,,,,,,
253.01,0.28213,,,,,,
253.67667,0.28297,,,,,,
253.67667,0.28297,,,,,,
254.34333,0.28463,,,,,,
254.34333,0.28463,,,,,,
255.01028,0.28644,,,,,,
255.01028,0.28644,,,,,,
255.67694,0.28825,,,,,,
255.67694,0.28825,,,,,,
256.34361,0.28991,,,,,,
256.34361,0.28991,,,,,,
257.01028,0.29188,,,,,,
257.01028,0.29188,,,,,,
257.67694,0.29378,,,,,,
257.67694,0.29378,,,,,,
258.34361,0.29516,,,,,,
258.34361,0.29516,,,,,,
259.01028,0.29722000000000004,,,,,,
259.01028,0.29722000000000004,,,,,,
259.67694,0.29908999999999997,,,,,,
259.67694,0.29908999999999997,,,,,,
260.34361,0.30053,,,,,,
260.34361,0.30053,,,,,,
261.01028,0.30234,,,,,,
261.01028,0.30234,,,,,,
261.67694,0.30366,,,,,,
261.67694,0.30366,,,,,,
262.34389,0.30569,,,,,,
262.34389,0.30569,,,,,,
263.01028,0.30734,,,,,,
263.01028,0.30734,,,,,,
263.67722,0.30938,,,,,,
263.67722,0.30938,,,,,,
264.34389,0.31172,,,,,,
264.34389,0.31172,,,,,,
265.01056,0.31303000000000003,,,,,,
265.01056,0.31303000000000003,,,,,,
265.67722,0.31544,,,,,,
265.67722,0.31544,,,,,,
266.34389,0.31719,,,,,,
266.34389,0.31719,,,,,,
267.01056,0.31953,,,,,,
267.01056,0.31953,,,,,,
267.67722,0.32159,,,,,,
267.67722,0.32159,,,,,,
268.34389,0.32356,,,,,,
268.34389,0.32356,,,,,,
269.01083,0.32616,,,,,,
269.01083,0.32616,,,,,,
269.6775,0.32809,,,,,,
269.6775,0.32809,,,,,,
270.34417,0.33006,,,,,,
270.34417,0.33006,,,,,,
271.01083,0.33247,,,,,,
271.01083,0.33247,,,,,,
271.6775,0.33509,,,,,,
271.6775,0.33509,,,,,,
272.34417,0.33697000000000005,,,,,,
272.34417,0.33697000000000005,,,,,,
273.01083,0.33978,,,,,,
273.01083,0.33978,,,,,,
273.6775,0.34241,,,,,,
273.6775,0.34241,,,,,,
274.34444,0.34488,,,,,,
274.34444,0.34488,,,,,,
275.01111,0.34728000000000003,,,,,,
275.01111,0.34728000000000003,,,,,,
275.67778,0.35015999999999997,,,,,,
275.67778,0.35015999999999997,,,,,,
276.34444,0.35325,,,,,,
276.34444,0.35325,,,,,,
277.01111,0.35600000000000004,,,,,,
277.01111,0.35600000000000004,,,,,,
277.67778,0.35878,,,,,,
277.67778,0.35878,,,,,,
278.34444,0.36200000000000004,,,,,,
278.34444,0.36200000000000004,,,,,,
279.01111,0.36503,,,,,,
279.01111,0.36503,,,,,,
279.67778,0.36766,,,,,,
279.67778,0.36766,,,,,,
280.34472,0.37125,,,,,,
280.34472,0.37125,,,,,,
281.01139,0.37433999999999995,,,,,,
281.01139,0.37433999999999995,,,,,,
281.67806,0.3775,,,,,,
281.67806,0.3775,,,,,,
282.34472,0.38140999999999997,,,,,,
282.34472,0.38140999999999997,,,,,,
283.01139,0.38491,,,,,,
283.01139,0.38491,,,,,,
283.67806,0.38853000000000004,,,,,,
283.67806,0.38853000000000004,,,,,,
284.34472,0.39293999999999996,,,,,,
284.34472,0.39293999999999996,,,,,,
285.01139,0.39722,,,,,,
285.01139,0.39722,,,,,,
285.67806,0.40128,,,,,,
285.67806,0.40128,,,,,,
286.34472,0.40591,,,,,,
286.34472,0.40591,,,,,,
287.01139,0.41058999999999996,,,,,,
287.01139,0.41058999999999996,,,,,,
287.67833,0.41519,,,,,,
287.67833,0.41519,,,,,,
288.345,0.4205,,,,,,
288.345,0.4205,,,,,,
289.01167,0.42625,,,,,,
289.01167,0.42625,,,,,,
289.67833,0.43241,,,,,,
289.67833,0.43241,,,,,,
290.345,0.43890999999999997,,,,,,
290.345,0.43890999999999997,,,,,,
291.01167,0.44549999999999995,,,,,,
291.01167,0.44549999999999995,,,,,,
291.67833,0.45322,,,,,,
291.67833,0.45322,,,,,,
292.345,0.46147,,,,,,
292.345,0.46147,,,,,,
293.01167,0.47081,,,,,,
293.01167,0.47081,,,,,,
293.67861,0.48180999999999996,,,,,,
293.67861,0.48180999999999996,,,,,,
294.34528,0.4935,,,,,,
294.34528,0.4935,,,,,,
295.01194,0.50872,,,,,,
295.01194,0.50872,,,,,,
295.67861,0.5283100000000001,,,,,,
296.01194,0.54278,,,,,,
