Repository: janzenchoi/phd_code

# PhD Code

The following contains a collection of repositories I developed during my PhD candidature. I originally maintained the code on the GitHub organisation for the material modelling group at the Australian Nuclear Science and Technology Organisation (ANSTO; https://github.com/ACME-MG). However, it has now been moved to my account for storage. Please contact me at janzenchoi@yahoo.com for any questions regarding the code.

# Summary

The table below summarises these repositories.

| Repository    | Description | Documentation | Original Link |
|:-------------:|:-----------:|:-------------:|:-------------:|

File: myoptmat/scripts/data/creep/kaeri_2/HeBase_950_22_a.csv
time,strain,temperature,stress,type,state,form,process,medium,title,youngs,poissons
0,0,950,22,creep,Ruptured,Plate,Base,He,HeBase_950_22_a,144000,0.3
0,0.0,,,,,,
0.00389,0.00428,,,,,,
0.01389,0.00428,,,,,,
0.03389,0.00428,,,,,,
0.07389,0.00428,,,,,,
0.15389,0.00428,,,,,,
0.26056,0.00494,,,,,,
0.32722,0.00662,,,,,,
4.66639,0.00662,,,,,,
7.33333,0.00662,,,,,,
10,0.0072499999999999995,,,,,,
12.66667,0.0072499999999999995,,,,,,
15.33361,0.00728,,,,,,
18.00028,0.00728,,,,,,
20.66694,0.00728,,,,,,
23.33361,0.00731,,,,,,
26.00028,0.008,,,,,,
28.66722,0.008,,,,,,
31.33389,0.008,,,,,,
34.00056,0.008,,,,,,
36.6675,0.008,,,,,,
39.33417,0.00875,,,,,,
42.00111,0.008,,,,,,
44.66778,0.008,,,,,,
47.33444,0.008,,,,,,
50.00139,0.00869,,,,,,
52.66806,0.00869,,,,,,
55.33472,0.00869,,,,,,
58.00139,0.00869,,,,,,
60.66833,0.00931,,,,,,
63.335,0.00931,,,,,,
66.00167,0.00931,,,,,,
68.66861,0.00931,,,,,,
71.33528,0.00931,,,,,,
74.00194,0.009340000000000001,,,,,,
76.66889,0.009340000000000001,,,,,,
79.33556,0.00962,,,,,,
82.00222,0.00962,,,,,,
84.66917,0.00962,,,,,,
87.33583,0.00962,,,,,,
90.0025,0.0105,,,,,,
92.66917,0.01031,,,,,,
95.33611,0.01031,,,,,,
98.00278,0.01031,,,,,,
100.66944,0.010620000000000001,,,,,,
103.33639,0.010660000000000001,,,,,,
106.00306,0.010660000000000001,,,,,,
108.66972,0.01069,,,,,,
111.33667,0.01094,,,,,,
114.00333,0.01094,,,,,,
116.67,0.01094,,,,,,
119.33694,0.01169,,,,,,
122.00361,0.01169,,,,,,
124.67028,0.01169,,,,,,
127.33694,0.01169,,,,,,
130.00389,0.01213,,,,,,
132.67056,0.01213,,,,,,
135.33722,0.01213,,,,,,
138.00417,0.01213,,,,,,
140.67083,0.01278,,,,,,
143.3375,0.01278,,,,,,
146.00444,0.012809999999999998,,,,,,
148.67111,0.012809999999999998,,,,,,
151.33778,0.01381,,,,,,
154.00472,0.01381,,,,,,
156.67139,0.01381,,,,,,
159.33806,0.01381,,,,,,
162.00472,0.01319,,,,,,
164.67167,0.01316,,,,,,
167.33833,0.01316,,,,,,
170.005,0.01366,,,,,,
172.67194,0.01366,,,,,,
175.33861,0.01366,,,,,,
178.00528,0.014410000000000001,,,,,,
180.67222,0.014410000000000001,,,,,,
183.33889,0.014410000000000001,,,,,,
186.00556,0.01444,,,,,,
188.67222,0.014839999999999999,,,,,,
191.33917,0.014839999999999999,,,,,,
194.00583,0.014839999999999999,,,,,,
196.6725,0.01541,,,,,,
199.33944,0.01544,,,,,,
202.00611,0.01594,,,,,,
204.67278,0.01594,,,,,,
207.33972,0.01675,,,,,,
210.00639,0.01675,,,,,,
212.67306,0.01675,,,,,,
215.34,0.01675,,,,,,
218.00667,0.0175,,,,,,
220.67333,0.0175,,,,,,
223.34028,0.01844,,,,,,
226.00694,0.01844,,,,,,
228.67361,0.01844,,,,,,
231.34056,0.01869,,,,,,
234.00722,0.01875,,,,,,
236.67389,0.01894,,,,,,
239.34083,0.01975,,,,,,
242.0075,0.01975,,,,,,
244.67417,0.02013,,,,,,
247.34083,0.02013,,,,,,
250.00778,0.02084,,,,,,
252.67444,0.02084,,,,,,
255.34111,0.021030000000000004,,,,,,
258.00778,0.02106,,,,,,
260.67472,0.02175,,,,,,
263.34139,0.02175,,,,,,
266.00833,0.022690000000000002,,,,,,
268.675,0.022690000000000002,,,,,,
271.34167,0.022690000000000002,,,,,,
274.00833,0.023620000000000002,,,,,,
276.67528,0.023620000000000002,,,,,,
279.34194,0.023620000000000002,,,,,,
282.00861,0.02412,,,,,,
284.67556,0.02412,,,,,,
287.34222,0.0245,,,,,,
290.00889,0.02538,,,,,,
292.67583,0.02538,,,,,,
295.3425,0.02538,,,,,,
298.00917,0.025840000000000002,,,,,,
300.67583,0.02603,,,,,,
303.34278,0.02637,,,,,,
306.00944,0.02706,,,,,,
308.67639,0.02706,,,,,,
311.34306,0.02719,,,,,,
314.00972,0.02766,,,,,,
316.67639,0.02809,,,,,,
319.34333,0.02809,,,,,,
322.01,0.028380000000000002,,,,,,
324.67667,0.02919,,,,,,
327.34361,0.02919,,,,,,
330.01028,0.02919,,,,,,
332.67694,0.02919,,,,,,
335.34361,0.02919,,,,,,
338.01056,0.02997,,,,,,
340.67722,0.03,,,,,,
343.34417,0.030750000000000003,,,,,,
346.01083,0.030750000000000003,,,,,,
348.6775,0.030750000000000003,,,,,,
351.34417,0.031560000000000005,,,,,,
354.01111,0.03159,,,,,,
356.67778,0.03159,,,,,,
359.34472,0.0325,,,,,,
362.01139,0.0325,,,,,,
364.67806,0.032780000000000004,,,,,,
367.34472,0.032780000000000004,,,,,,
370.01167,0.03384,,,,,,
372.67833,0.03384,,,,,,
375.345,0.03384,,,,,,
378.01194,0.03406,,,,,,
380.67861,0.03484,,,,,,
383.34528,0.03484,,,,,,
386.01222,0.03488,,,,,,
388.67889,0.03531,,,,,,
391.34556,0.03581,,,,,,
394.0125,0.03581,,,,,,
396.67917,0.03669,,,,,,
399.34583,0.03672,,,,,,
402.01278,0.03709,,,,,,
404.67944,0.03772,,,,,,
407.34611,0.03772,,,,,,
410.01278,0.03819,,,,,,
412.67972,0.03819,,,,,,
415.34639,0.03884,,,,,,
418.01306,0.03919,,,,,,
420.68,0.039220000000000005,,,,,,
423.34667,0.040190000000000003,,,,,,
426.01333,0.040190000000000003,,,,,,
428.68028,0.040190000000000003,,,,,,
431.34694,0.04075,,,,,,
434.01361,0.04075,,,,,,
436.68056,0.041440000000000005,,,,,,
439.34722,0.041440000000000005,,,,,,
442.01389,0.04262,,,,,,
444.68083,0.04262,,,,,,
447.3475,0.04262,,,,,,
450.01417,0.04262,,,,,,
452.68083,0.04322,,,,,,
455.34778,0.0435,,,,,,
458.01444,0.04444,,,,,,
460.68111,0.04447,,,,,,
463.34806,0.04447,,,,,,
466.01472,0.04516,,,,,,
468.68139,0.04516,,,,,,
471.34806,0.045380000000000004,,,,,,
474.015,0.04612,,,,,,
476.68167,0.04612,,,,,,
479.34861,0.04612,,,,,,
482.01528,0.04681,,,,,,
484.68194,0.04684,,,,,,
487.34861,0.0475,,,,,,
490.01556,0.047619999999999996,,,,,,
492.68222,0.04806,,,,,,
495.34889,0.04812,,,,,,
498.01583,0.04809,,,,,,
500.6825,0.04806,,,,,,
503.34917,0.048499999999999995,,,,,,
506.01611,0.048499999999999995,,,,,,
508.68278,0.04891,,,,,,
511.34944,0.04934,,,,,,
514.01639,0.04934,,,,,,
516.68306,0.05019,,,,,,
519.34972,0.05025,,,,,,
522.01639,0.05025,,,,,,
524.68333,0.05097,,,,,,
527.35,0.05097,,,,,,
530.01694,0.051719999999999995,,,,,,
532.68361,0.051719999999999995,,,,,,
535.35028,0.051719999999999995,,,,,,
538.01722,0.05256,,,,,,
540.68389,0.05256,,,,,,
543.35056,0.052590000000000005,,,,,,
546.01722,0.05341,,,,,,
548.68417,0.05341,,,,,,
551.35083,0.053470000000000004,,,,,,
554.0175,0.054029999999999995,,,,,,
556.68444,0.054720000000000005,,,,,,
559.35111,0.054720000000000005,,,,,,
562.01778,0.05556,,,,,,
564.68444,0.05559,,,,,,
567.35139,0.05562,,,,,,
570.01806,0.05562,,,,,,
572.685,0.05647,,,,,,
575.35167,0.05647,,,,,,
578.01833,0.05731,,,,,,
580.68528,0.05731,,,,,,
583.35194,0.057969999999999994,,,,,,
586.01861,0.057969999999999994,,,,,,
588.68556,0.05806,,,,,,
591.35222,0.05884,,,,,,
594.01889,0.05887,,,,,,
596.68556,0.05856,,,,,,
599.3525,0.059160000000000004,,,,,,
602.01917,0.05912,,,,,,
604.68583,0.06011999999999999,,,,,,
607.35278,0.06011999999999999,,,,,,
610.01944,0.06103,,,,,,
612.68611,0.06103,,,,,,
615.35306,0.06103,,,,,,
618.01972,0.06197,,,,,,
620.68639,0.06197,,,,,,
623.35333,0.06197,,,,,,
626.02,0.06278,,,,,,
628.68667,0.06280999999999999,,,,,,
631.35361,0.06316,,,,,,
634.02028,0.06356,,,,,,
636.68694,0.06356,,,,,,
639.35389,0.06431,,,,,,
642.02056,0.06431,,,,,,
644.68722,0.06530999999999999,,,,,,
647.35417,0.06530999999999999,,,,,,
650.02083,0.06530999999999999,,,,,,
652.6875,0.06544,,,,,,
655.35417,0.06628,,,,,,
658.02111,0.06628,,,,,,
660.68778,0.06631000000000001,,,,,,
663.35444,0.06719,,,,,,
666.02139,0.06719,,,,,,
668.68806,0.06775,,,,,,
671.35472,0.06775,,,,,,
674.02167,0.06822,,,,,,
676.68833,0.06822,,,,,,
679.355,0.06897,,,,,,
682.02194,0.06897,,,,,,
684.68861,0.06938,,,,,,
687.35528,0.06938,,,,,,
690.02194,0.06938,,,,,,
692.68889,0.06938,,,,,,
695.35556,0.06944,,,,,,
698.0225,0.07013,,,,,,
700.68917,0.07016,,,,,,
703.35583,0.0705,,,,,,
706.02278,0.07136999999999999,,,,,,
708.68944,0.07141,,,,,,
711.35611,0.07141,,,,,,
714.02278,0.07206,,,,,,
716.68972,0.07206,,,,,,
719.35639,0.07261999999999999,,,,,,
722.02306,0.07261999999999999,,,,,,
724.69,0.07306,,,,,,
727.35667,0.07391,,,,,,
730.02333,0.07391,,,,,,
732.69028,0.07394,,,,,,
735.35694,0.07394,,,,,,
738.02361,0.07493999999999999,,,,,,
740.69056,0.07493999999999999,,,,,,
743.35722,0.07572,,,,,,
746.02389,0.07572,,,,,,
748.69083,0.07644000000000001,,,,,,
751.3575,0.07647,,,,,,
754.02417,0.07647,,,,,,
756.69111,0.07690999999999999,,,,,,
759.35778,0.07706,,,,,,
762.02444,0.07806,,,,,,
764.69139,0.07806,,,,,,
767.35806,0.07831,,,,,,
770.02472,0.07891,,,,,,
772.69139,0.07891,,,,,,
775.35833,0.07905999999999999,,,,,,
778.025,0.07997,,,,,,
780.69194,0.07997,,,,,,
783.35861,0.08,,,,,,
786.02528,0.08066000000000001,,,,,,
788.69194,0.081,,,,,,
791.35889,0.081,,,,,,
794.02556,0.08119,,,,,,
796.6925,0.08199999999999999,,,,,,
799.35917,0.08199999999999999,,,,,,
802.02583,0.08288000000000001,,,,,,
804.6925,0.08288000000000001,,,,,,
807.35944,0.08381,,,,,,
810.02611,0.08381,,,,,,
812.69278,0.08456,,,,,,
815.35972,0.08459,,,,,,
818.02639,0.08531000000000001,,,,,,
820.69306,0.08531000000000001,,,,,,
823.36,0.08606,,,,,,
826.02667,0.08606,,,,,,
828.69333,0.08609,,,,,,
831.36,0.08683999999999999,,,,,,
834.02694,0.08641,,,,,,
836.69361,0.08644,,,,,,
839.36056,0.087,,,,,,
842.02722,0.08744,,,,,,
844.69389,0.08744,,,,,,
847.36056,0.08769,,,,,,
850.0275,0.08853,,,,,,
852.69417,0.08853,,,,,,
855.36083,0.08900000000000001,,,,,,
858.02778,0.08903,,,,,,
860.69444,0.09006,,,,,,
863.36139,0.09006,,,,,,
866.02806,0.09006,,,,,,
868.69472,0.09028,,,,,,
871.36139,0.09103,,,,,,
874.02833,0.09103,,,,,,
876.695,0.0915,,,,,,
879.36167,0.09159,,,,,,
882.02861,0.09244,,,,,,
884.69528,0.09281,,,,,,
887.36194,0.09294000000000001,,,,,,
890.02889,0.09412000000000001,,,,,,
892.69556,0.09412000000000001,,,,,,
895.36222,0.09412000000000001,,,,,,
898.02917,0.09469,,,,,,
900.69583,0.09469,,,,,,
903.3625,0.09547,,,,,,
906.02917,0.0955,,,,,,
908.69611,0.0955,,,,,,
911.36278,0.096,,,,,,
914.02972,0.09672,,,,,,
916.69639,0.09747,,,,,,
919.36306,0.09747,,,,,,
922.02972,0.09821999999999999,,,,,,
924.69667,0.09824999999999999,,,,,,
927.36333,0.09824999999999999,,,,,,
930.03,0.09866,,,,,,
932.69694,0.09891,,,,,,
935.36361,0.09938000000000001,,,,,,
938.03028,0.10009,,,,,,
940.69722,0.10009,,,,,,
943.36389,0.10096999999999999,,,,,,
946.03056,0.10134,,,,,,
948.6975,0.10134,,,,,,
951.36417,0.10231,,,,,,
954.03083,0.10231,,,,,,
956.69778,0.10259,,,,,,
959.36444,0.10262,,,,,,
962.03111,0.10346999999999999,,,,,,
964.69806,0.1035,,,,,,
967.36472,0.10400000000000001,,,,,,
970.03139,0.10487,,,,,,
972.69833,0.10491,,,,,,
975.365,0.10491,,,,,,
978.03167,0.10550000000000001,,,,,,
980.69833,0.10625,,,,,,
983.36528,0.10625,,,,,,
986.03194,0.10659,,,,,,
988.69861,0.10734,,,,,,
991.36556,0.10737999999999999,,,,,,
994.03222,0.10805999999999999,,,,,,
996.69889,0.10859,,,,,,
999.36583,0.10884,,,,,,
1002.0325,0.10955999999999999,,,,,,
1004.69917,0.10955999999999999,,,,,,
1007.36611,0.11009000000000001,,,,,,
1010.03278,0.11087999999999999,,,,,,
1012.69944,0.1115,,,,,,
1015.36611,0.1115,,,,,,
1018.03306,0.11227999999999999,,,,,,
1020.69972,0.11312,,,,,,
1023.36667,0.11316000000000001,,,,,,
1026.03333,0.11297,,,,,,
1028.7,0.11294,,,,,,
1031.36667,0.11319000000000001,,,,,,
1034.03333,0.11406000000000001,,,,,,
1036.70028,0.11406000000000001,,,,,,
1039.36694,0.11449999999999999,,,,,,
1042.03389,0.11541,,,,,,
1044.70056,0.11541,,,,,,
1047.36722,0.11541,,,,,,
1050.03417,0.11578,,,,,,
1052.70083,0.11666,,,,,,
1055.3675,0.11666,,,,,,
1058.03444,0.1175,,,,,,
1060.70111,0.1175,,,,,,
1063.36778,0.11800000000000001,,,,,,
1066.03444,0.11888,,,,,,
1068.70139,0.11891,,,,,,
1071.36806,0.11894,,,,,,
1074.035,0.11968999999999999,,,,,,
1076.70167,0.11972,,,,,,
1079.36833,0.12041,,,,,,
1082.035,0.12125,,,,,,
1084.70194,0.12125,,,,,,
1087.36861,0.12197,,,,,,
1090.03528,0.12284,,,,,,
1092.70222,0.12284,,,,,,
1095.36889,0.12294000000000001,,,,,,
1098.03556,0.12406,,,,,,
1100.7025,0.124,,,,,,
1103.36917,0.12487999999999999,,,,,,
1106.03583,0.12584,,,,,,
1108.7025,0.12587,,,,,,
1111.36944,0.12587,,,,,,
1114.03611,0.12662,,,,,,
1116.70306,0.12775,,,,,,
1119.36972,0.12775,,,,,,
1122.03639,0.12816,,,,,,
1124.70306,0.12816,,,,,,
1127.37,0.12925,,,,,,
1130.03667,0.12956,,,,,,
1132.70361,0.13038,,,,,,
1135.37028,0.13038,,,,,,
1138.03694,0.13122,,,,,,
1140.70361,0.1315,,,,,,
1143.37056,0.13225,,,,,,
1146.03722,0.13225,,,,,,
1148.70417,0.13275,,,,,,
1151.37083,0.13324999999999998,,,,,,
1154.0375,0.134,,,,,,
1156.70417,0.134,,,,,,
1159.37111,0.13494,,,,,,
1162.03778,0.13522,,,,,,
1164.70444,0.13597,,,,,,
1167.37111,0.13675,,,,,,
1170.03806,0.13628,,,,,,
1172.70472,0.13662000000000002,,,,,,
1175.37167,0.1375,,,,,,
1178.03833,0.1375,,,,,,
1180.705,0.13862,,,,,,
1183.37194,0.13859,,,,,,
1186.03861,0.13894,,,,,,
1188.70528,0.13928000000000001,,,,,,
1191.37222,0.13953,,,,,,
1194.03889,0.14031000000000002,,,,,,
1196.70556,0.14134,,,,,,
1199.37222,0.14134,,,,,,
1202.03917,0.14228,,,,,,
1204.70583,0.14228,,,,,,
1207.3725,0.14303000000000002,,,,,,
1210.03944,0.14303000000000002,,,,,,
1212.70611,0.14394,,,,,,
1215.37278,0.14428000000000002,,,,,,
1218.03972,0.14503,,,,,,
1220.70639,0.14503,,,,,,
1223.37306,0.14625,,,,,,
1226.04,0.14625,,,,,,
1228.70667,0.14747,,,,,,
1231.37333,0.14747,,,,,,
1234.04028,0.1485,,,,,,
1236.70694,0.14856,,,,,,
1239.37361,0.14953,,,,,,
1242.04056,0.14953,,,,,,
1244.70722,0.15038,,,,,,
1247.37389,0.15116,,,,,,
1250.04083,0.15119,,,,,,
1252.7075,0.15188000000000001,,,,,,
1255.37417,0.15238,,,,,,
1258.04111,0.15334,,,,,,
1260.70778,0.15338,,,,,,
1263.37444,0.15481,,,,,,
1266.04139,0.15481,,,,,,
1268.70806,0.15472,,,,,,
1271.37472,0.15519,,,,,,
1274.04139,0.156,,,,,,
1276.70833,0.15694,,,,,,
1279.375,0.15781,,,,,,
1282.04167,0.15781,,,,,,
1284.70861,0.15862,,,,,,
1287.37528,0.15936999999999998,,,,,,
1290.04194,0.15987,,,,,,
1292.70889,0.1605,,,,,,
1295.37556,0.16106,,,,,,
1298.04222,0.16205999999999998,,,,,,
1300.70917,0.16212,,,,,,
1303.37583,0.16316,,,,,,
1306.0425,0.16366,,,,,,
1308.70944,0.16425,,,,,,
1311.37611,0.165,,,,,,
1314.04278,0.16580999999999999,,,,,,
1316.70972,0.16655999999999999,,,,,,
1319.37639,0.16738,,,,,,
1322.04306,0.16824999999999998,,,,,,
1324.70972,0.16824999999999998,,,,,,
1327.37667,0.16899999999999998,,,,,,
1330.04333,0.16975,,,,,,
1332.71028,0.17059000000000002,,,,,,
1335.37694,0.17166,,,,,,
1338.04361,0.17212,,,,,,
1340.71028,0.17222,,,,,,
1343.37722,0.17331,,,,,,
1346.04389,0.17443999999999998,,,,,,
1348.71056,0.17488,,,,,,
1351.3775,0.17562,,,,,,
1354.04417,0.17643999999999999,,,,,,
1356.71083,0.17719000000000001,,,,,,
1359.3775,0.17828,,,,,,
1362.04444,0.17828,,,,,,
1364.71111,0.17934,,,,,,
1367.37778,0.18009,,,,,,
1370.04472,0.18081,,,,,,
1372.71139,0.18159,,,,,,
1375.37806,0.18241,,,,,,
1378.045,0.18403,,,,,,
1380.71167,0.18403,,,,,,
1383.37833,0.18494,,,,,,
1386.04528,0.18588000000000002,,,,,,
1388.71194,0.18762,,,,,,
1391.37861,0.18853,,,,,,
1394.04556,0.18875,,,,,,
1396.71222,0.1895,,,,,,
1399.37917,0.19041,,,,,,
1402.04583,0.19111999999999998,,,,,,
1404.7125,0.19294,,,,,,
1407.37917,0.19384,,,,,,
1410.04611,0.19469,,,,,,
1412.71278,0.19466,,,,,,
1415.37944,0.19628,,,,,,
1418.04639,0.19702999999999998,,,,,,
1420.71306,0.19768999999999998,,,,,,
1423.37972,0.19881000000000001,,,,,,
1426.04667,0.19988,,,,,,
1428.71333,0.20156,,,,,,
1431.38,0.20238,,,,,,
1434.04694,0.20334,,,,,,
1436.71361,0.20440999999999998,,,,,,
1439.38028,0.20538,,,,,,
1442.04722,0.20678000000000002,,,,,,
1444.71389,0.20850000000000002,,,,,,
1447.38056,0.20925000000000002,,,,,,
1450.0475,0.21062,,,,,,
1452.71417,0.21159,,,,,,
1455.38083,0.21334,,,,,,
1458.04778,0.21411999999999998,,,,,,
1460.71444,0.21533999999999998,,,,,,
1463.38111,0.2165,,,,,,
1466.04806,0.21866,,,,,,
1468.71472,0.21975,,,,,,
1471.38139,0.22131,,,,,,
1474.04833,0.22256,,,,,,
1476.715,0.22478,,,,,,
1479.38167,0.22612,,,,,,
1482.04861,0.22765999999999997,,,,,,
1484.71528,0.23012,,,,,,
1487.38194,0.23119,,,,,,
1490.04889,0.23274999999999998,,,,,,
1492.71556,0.23456,,,,,,
1495.38222,0.23662,,,,,,
1498.04917,0.23865999999999998,,,,,,
1500.71583,0.24140999999999999,,,,,,
1503.3825,0.24291000000000001,,,,,,
1506.04944,0.24516,,,,,,
1508.71611,0.24766,,,,,,
1511.38278,0.25034,,,,,,
1514.04972,0.25259,,,,,,
1516.71639,0.25475000000000003,,,,,,
1519.38306,0.25778,,,,,,
1522.05,0.26056,,,,,,
1524.71667,0.26394,,,,,,
1527.38333,0.26712,,,,,,
1530.05028,0.27041,,,,,,
1532.71694,0.27353,,,,,,
1535.38361,0.27693999999999996,,,,,,
1538.05056,0.28125,,,,,,
1540.71722,0.28675,,,,,,
1543.38389,0.2933312,,,,,,
1546.38417,0.3094,,,,,,

File: myoptmat/scripts/data/creep/kaeri_2/HeBase_950_25_a.csv
time,strain,temperature,stress,type,state,form,process,medium,title,youngs,poissons
0,0,950,25,creep,Ruptured,Plate,Base,He,HeBase_950_25_a,144000,0.3
0,0.0,,,,,,
0.16139,0.014750000000000001,,,,,,
0.26639,0.014750000000000001,,,,,,
0.66639,0.0155,,,,,,
0.96639,0.01594,,,,,,
1.66639,0.01656,,,,,,
2.99972,0.01713,,,,,,
4.33306,0.01747,,,,,,
5.66639,0.018189999999999998,,,,,,
6.99972,0.018189999999999998,,,,,,
8.33333,0.018189999999999998,,,,,,
9.66639,0.018189999999999998,,,,,,
11,0.018189999999999998,,,,,,
12.33333,0.018189999999999998,,,,,,
13.66667,0.018879999999999997,,,,,,
15,0.018879999999999997,,,,,,
16.33361,0.018879999999999997,,,,,,
17.66694,0.018879999999999997,,,,,,
19.00028,0.018879999999999997,,,,,,
20.33361,0.0195,,,,,,
21.66694,0.0195,,,,,,
23.00028,0.0195,,,,,,
24.33361,0.0195,,,,,,
25.66694,0.0195,,,,,,
27.00028,0.0195,,,,,,
28.33389,0.0195,,,,,,
29.66722,0.02016,,,,,,
31.00056,0.02016,,,,,,
32.33389,0.02016,,,,,,
33.6675,0.02016,,,,,,
35.00056,0.02016,,,,,,
36.33389,0.02016,,,,,,
37.6675,0.02016,,,,,,
39.00083,0.02016,,,,,,
40.33417,0.02044,,,,,,
41.6675,0.02044,,,,,,
43.00083,0.02084,,,,,,
44.33444,0.02084,,,,,,
45.66778,0.02084,,,,,,
47.00111,0.02088,,,,,,
48.33444,0.02162,,,,,,
49.66778,0.02162,,,,,,
51.00111,0.02169,,,,,,
52.33444,0.02169,,,,,,
53.66806,0.02169,,,,,,
55.00139,0.02188,,,,,,
56.33472,0.02191,,,,,,
57.66806,0.02191,,,,,,
59.00139,0.02191,,,,,,
60.33472,0.02191,,,,,,
61.66806,0.022090000000000002,,,,,,
63.00167,0.022090000000000002,,,,,,
64.335,0.02281,,,,,,
65.66833,0.02281,,,,,,
67.00167,0.02281,,,,,,
68.335,0.02281,,,,,,
69.66833,0.02281,,,,,,
71.00167,0.02281,,,,,,
72.335,0.02284,,,,,,
73.33528,0.02284,,,,,,
74.83472,0.02331,,,,,,
76.16833,0.02334,,,,,,
77.50139,0.02334,,,,,,
78.835,0.023940000000000003,,,,,,
80.16833,0.023940000000000003,,,,,,
81.50167,0.023940000000000003,,,,,,
82.835,0.02487,,,,,,
84.16833,0.02487,,,,,,
85.50167,0.02487,,,,,,
86.83528,0.02487,,,,,,
88.16861,0.0255,,,,,,
89.50194,0.0255,,,,,,
90.83528,0.0255,,,,,,
92.16861,0.026160000000000003,,,,,,
93.50222,0.026160000000000003,,,,,,
94.83528,0.026160000000000003,,,,,,
96.16889,0.026779999999999998,,,,,,
97.50222,0.026779999999999998,,,,,,
98.83556,0.026779999999999998,,,,,,
100.16889,0.0275,,,,,,
101.50222,0.0275,,,,,,
102.83583,0.0275,,,,,,
104.16917,0.0285,,,,,,
105.5025,0.0285,,,,,,
106.83583,0.0285,,,,,,
108.16917,0.0285,,,,,,
109.5025,0.0285,,,,,,
110.83583,0.02916,,,,,,
112.16917,0.02916,,,,,,
113.5025,0.02916,,,,,,
114.83611,0.02956,,,,,,
116.16944,0.02956,,,,,,
117.50278,0.02972,,,,,,
118.83611,0.03084,,,,,,
120.16944,0.03084,,,,,,
121.50306,0.03084,,,,,,
122.83639,0.03084,,,,,,
124.16972,0.03169,,,,,,
125.50306,0.03169,,,,,,
126.83639,0.03172,,,,,,
128.16972,0.03172,,,,,,
129.50306,0.03237,,,,,,
130.83667,0.032400000000000005,,,,,,
132.17,0.03303,,,,,,
133.50333,0.03303,,,,,,
134.83667,0.03303,,,,,,
136.17,0.033620000000000004,,,,,,
137.50333,0.033620000000000004,,,,,,
138.83667,0.03437,,,,,,
140.17028,0.03437,,,,,,
141.50361,0.03437,,,,,,
142.83694,0.03531,,,,,,
144.17028,0.03531,,,,,,
145.50361,0.035339999999999996,,,,,,
146.83694,0.035339999999999996,,,,,,
148.17056,0.03625,,,,,,
149.50361,0.03625,,,,,,
150.83722,0.03625,,,,,,
152.17056,0.03625,,,,,,
153.50389,0.037000000000000005,,,,,,
154.83722,0.037000000000000005,,,,,,
156.17056,0.03794,,,,,,
157.50417,0.037970000000000004,,,,,,
158.8375,0.037970000000000004,,,,,,
160.17083,0.037970000000000004,,,,,,
161.50417,0.03887,,,,,,
162.8375,0.03887,,,,,,
164.17083,0.03887,,,,,,
165.50417,0.03975,,,,,,
166.83778,0.03975,,,,,,
168.17083,0.03975,,,,,,
169.50444,0.04,,,,,,
170.83778,0.040999999999999995,,,,,,
172.17111,0.040999999999999995,,,,,,
173.50444,0.040999999999999995,,,,,,
174.83778,0.04103,,,,,,
176.17111,0.04194,,,,,,
177.50472,0.04194,,,,,,
178.83806,0.04194,,,,,,
180.17139,0.042089999999999995,,,,,,
181.50472,0.042839999999999996,,,,,,
182.83806,0.042839999999999996,,,,,,
184.17139,0.042839999999999996,,,,,,
185.505,0.04362,,,,,,
186.83833,0.04362,,,,,,
188.17167,0.04378,,,,,,
189.505,0.04453,,,,,,
190.83833,0.04456,,,,,,
192.17167,0.04456,,,,,,
193.505,0.04537,,,,,,
194.83861,0.04537,,,,,,
196.17194,0.0454,,,,,,
197.50528,0.04616,,,,,,
198.83861,0.04616,,,,,,
200.17194,0.04616,,,,,,
201.50528,0.04681,,,,,,
202.83889,0.04687,,,,,,
204.17222,0.047720000000000005,,,,,,
205.50556,0.047720000000000005,,,,,,
206.83889,0.047720000000000005,,,,,,
208.17222,0.048,,,,,,
209.50556,0.04884,,,,,,
210.83889,0.04884,,,,,,
212.1725,0.04884,,,,,,
213.50583,0.049690000000000005,,,,,,
214.83917,0.049690000000000005,,,,,,
216.1725,0.049690000000000005,,,,,,
217.50583,0.05059,,,,,,
218.83917,0.05059,,,,,,
220.1725,0.050620000000000005,,,,,,
221.50611,0.050620000000000005,,,,,,
222.83944,0.05152999999999999,,,,,,
224.17278,0.05152999999999999,,,,,,
225.50611,0.051559999999999995,,,,,,
226.83944,0.052309999999999995,,,,,,
228.17278,0.052309999999999995,,,,,,
229.50611,0.05303,,,,,,
230.83972,0.05306,,,,,,
232.17306,0.05306,,,,,,
233.50639,0.05378,,,,,,
234.83972,0.05378,,,,,,
236.17306,0.05474999999999999,,,,,,
237.50639,0.05474999999999999,,,,,,
238.84,0.05474999999999999,,,,,,
240.17306,0.05474999999999999,,,,,,
241.50667,0.0554,,,,,,
242.84,0.0554,,,,,,
244.17333,0.056369999999999996,,,,,,
245.50667,0.056369999999999996,,,,,,
246.84,0.056369999999999996,,,,,,
248.17333,0.0565,,,,,,
249.50694,0.05734,,,,,,
250.84028,0.05734,,,,,,
252.17361,0.05734,,,,,,
253.50694,0.057999999999999996,,,,,,
254.84028,0.057999999999999996,,,,,,
256.17361,0.05859,,,,,,
257.50722,0.05859,,,,,,
258.84028,0.05931,,,,,,
260.17389,0.05931,,,,,,
261.50722,0.05987,,,,,,
262.84056,0.05987,,,,,,
264.17389,0.06037,,,,,,
265.50722,0.06037,,,,,,
266.84083,0.06128,,,,,,
268.17417,0.06128,,,,,,
269.5075,0.06128,,,,,,
270.84083,0.062119999999999995,,,,,,
272.17417,0.062119999999999995,,,,,,
273.5075,0.062119999999999995,,,,,,
274.84083,0.06297,,,,,,
276.17417,0.063,,,,,,
277.50778,0.063,,,,,,
278.84111,0.06391,,,,,,
280.17444,0.06391,,,,,,
281.50778,0.06391,,,,,,
282.84111,0.0645,,,,,,
284.17444,0.06453,,,,,,
285.50806,0.06525,,,,,,
286.84139,0.06525,,,,,,
288.17472,0.06525,,,,,,
289.50806,0.06622,,,,,,
290.84139,0.06622,,,,,,
292.17472,0.06622,,,,,,
293.50833,0.06656,,,,,,
294.84167,0.06659,,,,,,
296.175,0.06753,,,,,,
297.50833,0.06753,,,,,,
298.84167,0.06753,,,,,,
300.175,0.06825,,,,,,
301.50833,0.06825,,,,,,
302.84194,0.06903,,,,,,
304.175,0.06903,,,,,,
305.50861,0.06903,,,,,,
306.84194,0.06978,,,,,,
308.17528,0.06978,,,,,,
309.50861,0.07062,,,,,,
310.84194,0.07062,,,,,,
312.17556,0.07062,,,,,,
313.50889,0.07087,,,,,,
314.84222,0.07178,,,,,,
316.17556,0.07184,,,,,,
317.50889,0.07184,,,,,,
318.84222,0.07272,,,,,,
320.17556,0.07275000000000001,,,,,,
321.50917,0.07275000000000001,,,,,,
322.8425,0.07375,,,,,,
324.17583,0.07375,,,,,,
325.50917,0.07375,,,,,,
326.8425,0.07458999999999999,,,,,,
328.17583,0.07458999999999999,,,,,,
329.50917,0.07461999999999999,,,,,,
330.84278,0.07531,,,,,,
332.17611,0.07531,,,,,,
333.50944,0.07531,,,,,,
334.84278,0.07625,,,,,,
336.17611,0.07625,,,,,,
337.50944,0.07625,,,,,,
338.84278,0.07722000000000001,,,,,,
340.17639,0.07725,,,,,,
341.50972,0.07725,,,,,,
342.84306,0.07794,,,,,,
344.17639,0.07794,,,,,,
345.50972,0.07816,,,,,,
346.84306,0.07916000000000001,,,,,,
348.17667,0.07919,,,,,,
349.50972,0.07919,,,,,,
350.84333,0.07994,,,,,,
352.17667,0.07997,,,,,,
353.51,0.08031,,,,,,
354.84333,0.08128,,,,,,
356.17667,0.08128,,,,,,
357.51,0.0814,,,,,,
358.84361,0.0814,,,,,,
360.17694,0.08262,,,,,,
361.51028,0.08262,,,,,,
362.84361,0.08262,,,,,,
364.17694,0.08272,,,,,,
365.51028,0.08359,,,,,,
366.84389,0.08359,,,,,,
368.17722,0.08362,,,,,,
369.51056,0.08416,,,,,,
370.84389,0.08494,,,,,,
372.17722,0.08497,,,,,,
373.51056,0.08497,,,,,,
374.84389,0.08578,,,,,,
376.1775,0.08581,,,,,,
377.51083,0.08581,,,,,,
378.84417,0.08689999999999999,,,,,,
380.1775,0.08689999999999999,,,,,,
381.51083,0.08712,,,,,,
382.84417,0.08775000000000001,,,,,,
384.17778,0.08775000000000001,,,,,,
385.51111,0.08778000000000001,,,,,,
386.84444,0.08900000000000001,,,,,,
388.17778,0.08900000000000001,,,,,,
389.51111,0.08936999999999999,,,,,,
390.84444,0.08936999999999999,,,,,,
392.17778,0.09022000000000001,,,,,,
393.51111,0.09022000000000001,,,,,,
394.84472,0.09022000000000001,,,,,,
396.17806,0.091,,,,,,
397.51139,0.09103,,,,,,
398.84472,0.09162000000000001,,,,,,
400.17806,0.09162000000000001,,,,,,
401.51139,0.09244,,,,,,
402.84472,0.0925,,,,,,
404.17806,0.09375,,,,,,
405.51167,0.09305999999999999,,,,,,
406.845,0.09337,,,,,,
408.17833,0.09415,,,,,,
409.51167,0.09415,,,,,,
410.845,0.09494,,,,,,
412.17833,0.09494,,,,,,
413.51194,0.09494,,,,,,
414.84528,0.09562,,,,,,
416.17861,0.09656,,,,,,
417.51194,0.09656,,,,,,
418.84528,0.09659000000000001,,,,,,
420.17861,0.09747,,,,,,
421.51222,0.0975,,,,,,
422.84556,0.0975,,,,,,
424.17889,0.09844,,,,,,
425.51222,0.09844,,,,,,
426.84556,0.09881000000000001,,,,,,
428.17889,0.09897,,,,,,
429.5125,0.09987,,,,,,
430.84583,0.0999,,,,,,
432.17917,0.0999,,,,,,
433.5125,0.10069,,,,,,
434.84583,0.10069,,,,,,
436.17917,0.10069,,,,,,
437.5125,0.10162,,,,,,
438.84611,0.1015,,,,,,
440.17944,0.10256,,,,,,
441.51278,0.10262,,,,,,
442.84611,0.10340999999999999,,,,,,
444.17944,0.10340999999999999,,,,,,
445.51278,0.10400000000000001,,,,,,
446.84611,0.10400000000000001,,,,,,
448.17972,0.10472,,,,,,
449.51306,0.1054,,,,,,
450.84639,0.10544,,,,,,
452.17972,0.1065,,,,,,
453.51306,0.10647000000000001,,,,,,
454.84639,0.10672000000000001,,,,,,
456.17972,0.10672000000000001,,,,,,
457.51333,0.10759,,,,,,
458.84667,0.10759,,,,,,
460.18,0.10856,,,,,,
461.51333,0.10856,,,,,,
462.84667,0.10859,,,,,,
464.18,0.1094,,,,,,
465.51333,0.10930999999999999,,,,,,
466.84694,0.11055999999999999,,,,,,
468.18028,0.11055999999999999,,,,,,
469.51361,0.11084,,,,,,
470.84694,0.11180999999999999,,,,,,
472.18028,0.11180999999999999,,,,,,
473.51361,0.11199999999999999,,,,,,
474.84722,0.11275,,,,,,
476.18056,0.11275,,,,,,
477.51389,0.11375,,,,,,
478.84722,0.11375,,,,,,
480.18056,0.11462,,,,,,
481.51389,0.11459,,,,,,
482.84722,0.11494,,,,,,
484.18083,0.11562,,,,,,
485.51417,0.11566000000000001,,,,,,
486.8475,0.11666,,,,,,
488.18083,0.11666,,,,,,
489.51417,0.11684,,,,,,
490.8475,0.11712,,,,,,
492.18111,0.11811999999999999,,,,,,
493.51444,0.11816,,,,,,
494.84778,0.11887,,,,,,
496.18111,0.11965999999999999,,,,,,
497.51444,0.11965999999999999,,,,,,
498.84778,0.12050000000000001,,,,,,
500.18111,0.12053000000000001,,,,,,
501.51472,0.12153,,,,,,
502.84806,0.12153,,,,,,
504.18139,0.12162,,,,,,
505.51472,0.1225,,,,,,
506.84806,0.1225,,,,,,
508.18139,0.12344,,,,,,
509.51472,0.12344,,,,,,
510.84806,0.12362000000000001,,,,,,
512.18167,0.12475,,,,,,
513.515,0.12475,,,,,,
514.84833,0.12581,,,,,,
516.18167,0.12584,,,,,,
517.515,0.12666,,,,,,
518.84833,0.12666,,,,,,
520.18194,0.12737,,,,,,
521.515,0.12797,,,,,,
522.84861,0.12797,,,,,,
524.18194,0.12866,,,,,,
525.51528,0.12944,,,,,,
526.84861,0.12947,,,,,,
528.18194,0.13022,,,,,,
529.51556,0.13128,,,,,,
530.84889,0.13128,,,,,,
532.18222,0.1315,,,,,,
533.51556,0.13219,,,,,,
534.84889,0.13219,,,,,,
536.18222,0.13324999999999998,,,,,,
537.51556,0.13330999999999998,,,,,,
538.84917,0.134,,,,,,
540.1825,0.13475,,,,,,
541.51583,0.13475,,,,,,
542.84917,0.13553,,,,,,
544.1825,0.13631000000000001,,,,,,
545.51583,0.13634000000000002,,,,,,
546.84944,0.13731,,,,,,
548.18278,0.138,,,,,,
549.51611,0.138,,,,,,
550.84944,0.13866,,,,,,
552.18278,0.13931,,,,,,
553.51611,0.13931,,,,,,
554.84972,0.14028000000000002,,,,,,
556.18306,0.14031000000000002,,,,,,
557.51639,0.14103,,,,,,
558.84972,0.14144,,,,,,
560.18306,0.14234,,,,,,
561.51639,0.14237,,,,,,
562.84972,0.14303000000000002,,,,,,
564.18306,0.14322,,,,,,
565.51667,0.14400000000000002,,,,,,
566.85,0.14475,,,,,,
568.18333,0.14512,,,,,,
569.51667,0.14584,,,,,,
570.85,0.14662,,,,,,
572.18333,0.14662,,,,,,
573.51667,0.14712,,,,,,
574.85028,0.14800000000000002,,,,,,
576.18361,0.149,,,,,,
577.51694,0.14906,,,,,,
578.85028,0.15,,,,,,
580.18361,0.15,,,,,,
581.51694,0.15069000000000002,,,,,,
582.85056,0.15156,,,,,,
584.18389,0.15156,,,,,,
585.51722,0.1524,,,,,,
586.85056,0.15312,,,,,,
588.18389,0.15384,,,,,,
589.51722,0.15469,,,,,,
590.85083,0.15472,,,,,,
592.18389,0.15569,,,,,,
593.5175,0.15631,,,,,,
594.85083,0.15678,,,,,,
596.18417,0.157,,,,,,
597.5175,0.158,,,,,,
598.85083,0.15869,,,,,,
600.18444,0.15919,,,,,,
601.5175,0.15969,,,,,,
602.85111,0.16021999999999997,,,,,,
604.18444,0.1605,,,,,,
605.51778,0.16140000000000002,,,,,,
606.85111,0.16212,,,,,,
608.18444,0.16212,,,,,,
609.51806,0.16344,,,,,,
610.85139,0.16449999999999998,,,,,,
612.18472,0.16449999999999998,,,,,,
613.51806,0.16503,,,,,,
614.85139,0.16612,,,,,,
616.18472,0.16681,,,,,,
617.51806,0.16756000000000001,,,,,,
618.85139,0.16853,,,,,,
620.185,0.16853,,,,,,
621.51833,0.16937000000000002,,,,,,
622.85167,0.17034,,,,,,
624.185,0.17037,,,,,,
625.51833,0.17106000000000002,,,,,,
626.85194,0.17178000000000002,,,,,,
628.185,0.17259,,,,,,
629.51861,0.17403,,,,,,
630.85194,0.17503,,,,,,
632.18528,0.17606000000000002,,,,,,
633.51861,0.17606000000000002,,,,,,
634.85194,0.17690999999999998,,,,,,
636.18528,0.17772,,,,,,
637.51889,0.17856000000000002,,,,,,
638.85222,0.17937,,,,,,
640.18556,0.18012,,,,,,
641.51889,0.18119,,,,,,
642.85222,0.18119,,,,,,
644.18556,0.18272,,,,,,
645.51917,0.18275,,,,,,
646.8525,0.18347000000000002,,,,,,
648.18583,0.18462,,,,,,
649.51917,0.18528,,,,,,
650.8525,0.18616,,,,,,
652.18583,0.18694,,,,,,
653.51917,0.18769,,,,,,
654.8525,0.18853,,,,,,
656.18611,0.18956,,,,,,
657.51944,0.19030999999999998,,,,,,
658.85278,0.19128,,,,,,
660.18611,0.19228,,,,,,
661.51944,0.19356,,,,,,
662.85306,0.19425,,,,,,
664.18611,0.19503,,,,,,
665.51972,0.19587,,,,,,
666.85306,0.19694,,,,,,
668.18639,0.19737,,,,,,
669.51972,0.19844,,,,,,
670.85333,0.19919,,,,,,
672.18667,0.20074999999999998,,,,,,
673.51972,0.2014,,,,,,
674.85333,0.20274999999999999,,,,,,
676.18667,0.20425000000000001,,,,,,
676.85333,0.20578,,,,,,
677.52,0.20518999999999998,,,,,,
678.18667,0.20672000000000001,,,,,,
678.85333,0.20603000000000002,,,,,,
679.52,0.20853000000000002,,,,,,
680.18694,0.20662,,,,,,
680.85361,0.20912,,,,,,
681.52028,0.20859000000000003,,,,,,
682.18694,0.21012,,,,,,
682.85361,0.20940999999999999,,,,,,
683.52028,0.21094000000000002,,,,,,
684.18694,0.21050000000000002,,,,,,
684.85361,0.21294000000000002,,,,,,
685.52028,0.21147,,,,,,
686.18694,0.21364999999999998,,,,,,
686.85361,0.21312,,,,,,
687.52028,0.21466000000000002,,,,,,
688.18694,0.21397,,,,,,
688.85361,0.21559,,,,,,
689.52028,0.21486999999999998,,,,,,
690.18722,0.21709,,,,,,
690.85361,0.21622,,,,,,
691.52056,0.21861999999999998,,,,,,
692.18722,0.218,,,,,,
692.85389,0.21953,,,,,,
693.52056,0.21887,,,,,,
694.18722,0.22111999999999998,,,,,,
694.85389,0.22062,,,,,,
695.52056,0.22211999999999998,,,,,,
696.18722,0.22166,,,,,,
696.85389,0.22356,,,,,,
697.52056,0.22256,,,,,,
698.18722,0.22472,,,,,,
698.85417,0.22405999999999998,,,,,,
699.52083,0.22646999999999998,,,,,,
700.1875,0.22569,,,,,,
700.85417,0.2275,,,,,,
701.52083,0.22702999999999998,,,,,,
702.1875,0.22884000000000002,,,,,,
702.85417,0.2284,,,,,,
703.52083,0.23062000000000002,,,,,,
704.1875,0.22997,,,,,,
704.85417,0.23237,,,,,,
705.52083,0.23087,,,,,,
706.1875,0.23341,,,,,,
706.85417,0.23268999999999998,,,,,,
707.52083,0.23537,,,,,,
708.18778,0.23466,,,,,,
708.85444,0.23625,,,,,,
709.52111,0.2364,,,,,,
710.18778,0.23794,,,,,,
710.85444,0.23815999999999998,,,,,,
711.52111,0.23969000000000001,,,,,,
712.18778,0.23903,,,,,,
712.85444,0.2415,,,,,,
713.52111,0.24069,,,,,,
714.18778,0.24378,,,,,,
714.85444,0.243,,,,,,
715.52111,0.24528,,,,,,
716.18806,0.24444,,,,,,
716.85444,0.24725000000000003,,,,,,
717.52139,0.24672,,,,,,
718.18806,0.24894,,,,,,
718.85472,0.24884,,,,,,
719.52139,0.25097,,,,,,
720.18806,0.25012,,,,,,
720.85472,0.25334,,,,,,
721.52139,0.25259,,,,,,
722.18806,0.25537,,,,,,
722.85472,0.25459,,,,,,
723.52139,0.25712,,,,,,
724.18806,0.25687,,,,,,
724.85472,0.25978,,,,,,
725.52167,0.25922,,,,,,
726.18833,0.26216,,,,,,
726.855,0.26169,,,,,,
727.52167,0.26478,,,,,,
728.18833,0.2645,,,,,,
728.855,0.26672,,,,,,
729.52167,0.26725,,,,,,
730.18833,0.26953,,,,,,
730.855,0.26994,,,,,,
731.52167,0.27219,,,,,,
732.18833,0.27262000000000003,,,,,,
732.855,0.275,,,,,,
733.52167,0.27547,,,,,,
734.18861,0.27827999999999997,,,,,,
734.855,0.27844,,,,,,
735.52194,0.28253,,,,,,
736.18833,0.28244,,,,,,
736.85528,0.28581,,,,,,
737.52194,0.2864,,,,,,
738.18861,0.28981,,,,,,
738.85528,0.2904,,,,,,
739.52194,0.294,,,,,,
740.18861,0.29462,,,,,,
740.85528,0.29887,,,,,,
741.52194,0.29997,,,,,,
742.18861,0.30569,,,,,,
742.52194,0.30612,,,,,,
743.18889,0.31144,,,,,,
743.52194,0.32247,,,,,,
