Repository: janzenchoi/phd_code

# PhD Code

The following contains a collection of repositories I developed during my PhD candidature. I originally maintained the code on the GitHub organisation for the material modelling group at the Australian Nuclear Science and Technology Organisation (ANSTO; https://github.com/ACME-MG). However, it has now been moved to my account for storage. Please contact me at janzenchoi@yahoo.com for any questions regarding the code.

# Summary

The table below summarises these repositories.

| Repository    | Description | Documentation | Original Link |
|:-------------:|:-----------:|:-------------:|:-------------:|

File: myoptmat/scripts/data/creep/kaeri_3/AirBase_900_28_a.csv (part 1 of 4)
time,strain,temperature,stress,type,state,form,process,medium,title,youngs,poissons
0,0,900,28,creep,Ruptured,Plate,Base,Air,AirBase_900_28_a,149000,0.3
0.015,2.10E-05,,,,,,,,,,
0.0153,4.10E-05,,,,,,,,,,
0.0156,6.20E-05,,,,,,,,,,
0.0158,8.80E-05,,,,,,,,,,
0.0161,0.000106,,,,,,,,,,
0.0164,0.000129,,,,,,,,,,
0.0167,0.000147,,,,,,,,,,
0.0169,0.000168,,,,,,,,,,
0.0172,0.000189,,,,,,,,,,
0.0175,0.000212,,,,,,,,,,
0.0178,0.000223,,,,,,,,,,
0.0181,0.000223,,,,,,,,,,
0.0183,0.000226,,,,,,,,,,
0.0186,0.00023,,,,,,,,,,
0.0189,0.000226,,,,,,,,,,
0.0192,0.000233,,,,,,,,,,
0.0194,0.00023,,,,,,,,,,
0.0197,0.000235,,,,,,,,,,
0.02,0.000235,,,,,,,,,,
0.0203,0.000223,,,,,,,,,,
0.0206,0.00021,,,,,,,,,,
0.0208,0.000193,,,,,,,,,,
0.0211,0.000189,,,,,,,,,,
0.0214,0.000177,,,,,,,,,,
0.0217,0.000168,,,,,,,,,,
0.0219,0.000159,,,,,,,,,,
0.0222,0.000145,,,,,,,,,,
0.0225,0.000131,,,,,,,,,,
0.0228,0.000127,,,,,,,,,,
0.0231,0.000124,,,,,,,,,,
0.0233,0.000129,,,,,,,,,,
0.0236,0.000136,,,,,,,,,,
0.0239,0.000145,,,,,,,,,,
0.0242,0.000145,,,,,,,,,,
0.0244,0.000145,,,,,,,,,,
0.0247,0.00014,,,,,,,,,,
0.025,0.000147,,,,,,,,,,
0.0253,0.000159,,,,,,,,,,
0.0256,0.000161,,,,,,,,,,
0.0258,0.000164,,,,,,,,,,
0.0261,0.000166,,,,,,,,,,
0.0264,0.00017,,,,,,,,,,
0.0267,0.000173,,,,,,,,,,
0.0269,0.000175,,,,,,,,,,
0.0272,0.000173,,,,,,,,,,
0.0275,0.000177,,,,,,,,,,
0.0278,0.00018,,,,,,,,,,
0.0281,0.000173,,,,,,,,,,
0.0283,0.000161,,,,,,,,,,
0.0286,0.000161,,,,,,,,,,
0.0289,0.000157,,,,,,,,,,
0.0292,0.000154,,,,,,,,,,
0.0294,0.00015,,,,,,,,,,
0.0297,0.000145,,,,,,,,,,
0.03,0.000138,,,,,,,,,,
0.0303,0.000145,,,,,,,,,,
0.0306,0.000147,,,,,,,,,,
0.0308,0.000147,,,,,,,,,,
0.0311,0.000152,,,,,,,,,,
0.0314,0.000159,,,,,,,,,,
0.0317,0.000152,,,,,,,,,,
0.0319,0.000159,,,,,,,,,,
0.0322,0.000159,,,,,,,,,,
0.0325,0.000161,,,,,,,,,,
0.0328,0.000177,,,,,,,,,,
0.0331,0.000184,,,,,,,,,,
0.0333,0.00018,,,,,,,,,,
0.0336,0.000175,,,,,,,,,,
0.0339,0.000182,,,,,,,,,,
0.0342,0.000184,,,,,,,,,,
0.0344,0.000184,,,,,,,,,,
0.0347,0.000196,,,,,,,,,,
0.035,0.000196,,,,,,,,,,
0.0353,0.000198,,,,,,,,,,
0.0356,0.000198,,,,,,,,,,
0.0358,0.000189,,,,,,,,,,
0.0361,0.000191,,,,,,,,,,
0.0364,0.000193,,,,,,,,,,
0.0367,0.000196,,,,,,,,,,
0.0369,0.000196,,,,,,,,,,
0.0372,0.000198,,,,,,,,,,
0.0375,0.000198,,,,,,,,,,
0.0378,0.0002,,,,,,,,,,
0.0381,0.000193,,,,,,,,,,
0.0383,0.000191,,,,,,,,,,
0.0386,0.000191,,,,,,,,,,
0.0389,0.000184,,,,,,,,,,
0.0392,0.000187,,,,,,,,,,
0.0394,0.000189,,,,,,,,,,
0.0397,0.000191,,,,,,,,,,
0.04,0.000191,,,,,,,,,,
0.0403,0.000187,,,,,,,,,,
0.0406,0.000182,,,,,,,,,,
0.0408,0.000177,,,,,,,,,,
0.0411,0.000184,,,,,,,,,,
0.0414,0.000184,,,,,,,,,,
0.0417,0.000191,,,,,,,,,,
0.0419,0.000196,,,,,,,,,,
0.0422,0.000191,,,,,,,,,,
0.0425,0.000191,,,,,,,,,,
0.0428,0.000187,,,,,,,,,,
0.0431,0.000184,,,,,,,,,,
0.0433,0.000189,,,,,,,,,,
0.0436,0.000196,,,,,,,,,,
0.0439,0.000193,,,,,,,,,,
0.0442,0.000193,,,,,,,,,,
0.0444,0.000196,,,,,,,,,,
0.0447,0.000191,,,,,,,,,,
0.045,0.000191,,,,,,,,,,
0.0453,0.000191,,,,,,,,,,
0.0456,0.000191,,,,,,,,,,
0.0458,0.000198,,,,,,,,,,
0.0461,0.000198,,,,,,,,,,
0.0464,0.000198,,,,,,,,,,
0.0467,0.000193,,,,,,,,,,
0.0469,0.000196,,,,,,,,,,
0.0472,0.000196,,,,,,,,,,
0.0475,0.000196,,,,,,,,,,
0.0478,0.000196,,,,,,,,,,
0.0481,0.000191,,,,,,,,,,
0.0483,0.000191,,,,,,,,,,
0.0486,0.000191,,,,,,,,,,
0.0489,0.000193,,,,,,,,,,
0.0492,0.000193,,,,,,,,,,
0.0494,0.000191,,,,,,,,,,
0.0497,0.000196,,,,,,,,,,
0.05,0.000198,,,,,,,,,,
0.0503,0.00021,,,,,,,,,,
0.0506,0.00021,,,,,,,,,,
0.0508,0.000214,,,,,,,,,,
0.0511,0.000219,,,,,,,,,,
0.0514,0.000226,,,,,,,,,,
0.0517,0.000221,,,,,,,,,,
0.0519,0.000223,,,,,,,,,,
0.0522,0.000221,,,,,,,,,,
0.0525,0.000223,,,,,,,,,,
0.0528,0.000219,,,,,,,,,,
0.0531,0.000219,,,,,,,,,,
0.0533,0.00021,,,,,,,,,,
0.0536,0.000214,,,,,,,,,,
0.0539,0.000212,,,,,,,,,,
0.0542,0.00021,,,,,,,,,,
0.0544,0.000203,,,,,,,,,,
0.0547,0.00021,,,,,,,,,,
0.055,0.000207,,,,,,,,,,
0.0553,0.000207,,,,,,,,,,
0.0556,0.000205,,,,,,,,,,
0.0558,0.00021,,,,,,,,,,
0.0561,0.000212,,,,,,,,,,
0.0564,0.000214,,,,,,,,,,
0.0567,0.00021,,,,,,,,,,
0.0569,0.00021,,,,,,,,,,
0.0572,0.000214,,,,,,,,,,
0.0575,0.000214,,,,,,,,,,
0.0578,0.000212,,,,,,,,,,
0.0581,0.000212,,,,,,,,,,
0.0583,0.000219,,,,,,,,,,
0.0586,0.000223,,,,,,,,,,
0.0589,0.000223,,,,,,,,,,
0.0592,0.000219,,,,,,,,,,
0.0594,0.000214,,,,,,,,,,
0.0597,0.000214,,,,,,,,,,
0.06,0.000219,,,,,,,,,,
0.0603,0.000212,,,,,,,,,,
0.0606,0.000214,,,,,,,,,,
0.0608,0.000216,,,,,,,,,,
0.0611,0.000216,,,,,,,,,,
0.0614,0.000212,,,,,,,,,,
0.0617,0.000212,,,,,,,,,,
0.0619,0.000212,,,,,,,,,,
0.0622,0.00021,,,,,,,,,,
0.0625,0.000212,,,,,,,,,,
0.0628,0.00021,,,,,,,,,,
0.0631,0.000207,,,,,,,,,,
0.0633,0.00021,,,,,,,,,,
0.0636,0.000212,,,,,,,,,,
0.0639,0.000212,,,,,,,,,,
0.0642,0.000207,,,,,,,,,,
0.0644,0.00021,,,,,,,,,,
0.0647,0.000203,,,,,,,,,,
0.065,0.000198,,,,,,,,,,
0.0653,0.000207,,,,,,,,,,
0.0656,0.000207,,,,,,,,,,
0.0658,0.00021,,,,,,,,,,
0.0661,0.000214,,,,,,,,,,
0.0664,0.000214,,,,,,,,,,
0.0667,0.000207,,,,,,,,,,
0.0669,0.000205,,,,,,,,,,
0.0672,0.000214,,,,,,,,,,
0.0675,0.00021,,,,,,,,,,
0.0678,0.000216,,,,,,,,,,
0.0681,0.000223,,,,,,,,,,
0.0683,0.000216,,,,,,,,,,
0.0686,0.000226,,,,,,,,,,
0.0689,0.000223,,,,,,,,,,
0.0692,0.00023,,,,,,,,,,
0.0694,0.00023,,,,,,,,,,
0.0697,0.000233,,,,,,,,,,
0.07,0.000233,,,,,,,,,,
0.0703,0.000228,,,,,,,,,,
0.0706,0.000237,,,,,,,,,,
0.0708,0.000242,,,,,,,,,,
0.0711,0.00024,,,,,,,,,,
0.0714,0.000237,,,,,,,,,,
0.0717,0.000228,,,,,,,,,,
0.0719,0.00023,,,,,,,,,,
0.0722,0.000221,,,,,,,,,,
0.0725,0.000219,,,,,,,,,,
0.0728,0.000221,,,,,,,,,,
0.0731,0.000219,,,,,,,,,,
0.0733,0.000219,,,,,,,,,,
0.0736,0.000212,,,,,,,,,,
0.0739,0.00021,,,,,,,,,,
0.0742,0.000212,,,,,,,,,,
0.0744,0.000219,,,,,,,,,,
0.0747,0.000221,,,,,,,,,,
0.075,0.000221,,,,,,,,,,
0.0753,0.000221,,,,,,,,,,
0.0756,0.000223,,,,,,,,,,
0.0758,0.000223,,,,,,,,,,
0.0761,0.000223,,,,,,,,,,
0.0764,0.000221,,,,,,,,,,
0.0767,0.000226,,,,,,,,,,
0.0769,0.000223,,,,,,,,,,
0.0772,0.000221,,,,,,,,,,
0.0775,0.000216,,,,,,,,,,
0.0778,0.000216,,,,,,,,,,
0.0781,0.000214,,,,,,,,,,
0.0783,0.000223,,,,,,,,,,
0.0786,0.000226,,,,,,,,,,
0.0789,0.000228,,,,,,,,,,
0.0792,0.000228,,,,,,,,,,
0.0794,0.00023,,,,,,,,,,
0.0797,0.000226,,,,,,,,,,
0.08,0.000233,,,,,,,,,,
0.0803,0.000233,,,,,,,,,,
0.0806,0.000235,,,,,,,,,,
0.0808,0.000233,,,,,,,,,,
0.0811,0.000233,,,,,,,,,,
0.0814,0.000228,,,,,,,,,,
0.0817,0.000226,,,,,,,,,,
0.0819,0.000226,,,,,,,,,,
0.0822,0.000226,,,,,,,,,,
0.0825,0.000226,,,,,,,,,,
0.0828,0.000226,,,,,,,,,,
0.0831,0.000223,,,,,,,,,,
0.0833,0.000223,,,,,,,,,,
0.0836,0.000221,,,,,,,,,,
0.0839,0.000226,,,,,,,,,,
0.0842,0.000223,,,,,,,,,,
0.0844,0.000219,,,,,,,,,,
0.0847,0.000219,,,,,,,,,,
0.085,0.000219,,,,,,,,,,
0.0853,0.000223,,,,,,,,,,
0.0856,0.000223,,,,,,,,,,
0.0858,0.000223,,,,,,,,,,
0.0861,0.000221,,,,,,,,,,
0.0864,0.000221,,,,,,,,,,
0.0867,0.00023,,,,,,,,,,
0.0869,0.000228,,,,,,,,,,
0.0872,0.00023,,,,,,,,,,
0.0875,0.00023,,,,,,,,,,
0.0878,0.00023,,,,,,,,,,
0.0881,0.00023,,,,,,,,,,
0.0883,0.000226,,,,,,,,,,
0.0886,0.000226,,,,,,,,,,
0.0889,0.000226,,,,,,,,,,
0.0892,0.000223,,,,,,,,,,
0.0894,0.000221,,,,,,,,,,
0.0897,0.00021,,,,,,,,,,
0.09,0.00021,,,,,,,,,,
0.0903,0.000212,,,,,,,,,,
0.0906,0.000212,,,,,,,,,,
0.0908,0.000212,,,,,,,,,,
0.0911,0.000212,,,,,,,,,,
0.0914,0.000212,,,,,,,,,,
0.0917,0.000212,,,,,,,,,,
0.0919,0.00021,,,,,,,,,,
0.0922,0.000212,,,,,,,,,,
0.0925,0.000216,,,,,,,,,,
0.0928,0.000219,,,,,,,,,,
0.0931,0.000219,,,,,,,,,,
0.0933,0.000216,,,,,,,,,,
0.0936,0.000216,,,,,,,,,,
0.0939,0.000216,,,,,,,,,,
0.0942,0.000219,,,,,,,,,,
0.0944,0.000219,,,,,,,,,,
0.0947,0.000219,,,,,,,,,,
0.095,0.000219,,,,,,,,,,
0.0953,0.000221,,,,,,,,,,
0.0956,0.000219,,,,,,,,,,
0.0958,0.00023,,,,,,,,,,
0.0961,0.000228,,,,,,,,,,
0.0964,0.00023,,,,,,,,,,
0.0967,0.000237,,,,,,,,,,
0.0969,0.000242,,,,,,,,,,
0.0972,0.000242,,,,,,,,,,
0.0975,0.000242,,,,,,,,,,
0.0978,0.000242,,,,,,,,,,
0.0981,0.00024,,,,,,,,,,
0.0983,0.00024,,,,,,,,,,
0.0986,0.00024,,,,,,,,,,
0.0989,0.000223,,,,,,,,,,
0.0992,0.000226,,,,,,,,,,
0.0994,0.000226,,,,,,,,,,
0.0997,0.000226,,,,,,,,,,
0.1,0.000221,,,,,,,,,,
0.1003,0.000221,,,,,,,,,,
0.1006,0.000219,,,,,,,,,,
0.1008,0.000219,,,,,,,,,,
0.1011,0.000221,,,,,,,,,,
0.1014,0.000221,,,,,,,,,,
0.1017,0.000221,,,,,,,,,,
0.1019,0.000233,,,,,,,,,,
0.1022,0.000233,,,,,,,,,,
0.1025,0.000233,,,,,,,,,,
0.1028,0.000226,,,,,,,,,,
0.1031,0.000223,,,,,,,,,,
0.1033,0.000223,,,,,,,,,,
0.1036,0.000228,,,,,,,,,,
0.1039,0.000228,,,,,,,,,,
0.1042,0.000228,,,,,,,,,,
0.1044,0.000228,,,,,,,,,,
0.1047,0.00023,,,,,,,,,,
0.105,0.000221,,,,,,,,,,
0.1053,0.00023,,,,,,,,,,
0.1056,0.000226,,,,,,,,,,
0.1058,0.000233,,,,,,,,,,
0.1061,0.00023,,,,,,,,,,
0.1064,0.000228,,,,,,,,,,
0.1067,0.000233,,,,,,,,,,
0.1069,0.000233,,,,,,,,,,
0.1072,0.000233,,,,,,,,,,
0.1075,0.000233,,,,,,,,,,
0.1078,0.00023,,,,,,,,,,
0.1081,0.00023,,,,,,,,,,
0.1083,0.000221,,,,,,,,,,
0.1086,0.000223,,,,,,,,,,
0.1089,0.000219,,,,,,,,,,
0.1092,0.000219,,,,,,,,,,
0.1094,0.000228,,,,,,,,,,
0.1097,0.000223,,,,,,,,,,
0.11,0.000226,,,,,,,,,,
0.1103,0.000228,,,,,,,,,,
0.1106,0.000228,,,,,,,,,,
0.1108,0.000235,,,,,,,,,,
0.1111,0.00024,,,,,,,,,,
0.1114,0.000244,,,,,,,,,,
0.1117,0.000249,,,,,,,,,,
0.1119,0.000249,,,,,,,,,,
0.1122,0.000253,,,,,,,,,,
0.1125,0.000244,,,,,,,,,,
0.1128,0.000244,,,,,,,,,,
0.1131,0.000244,,,,,,,,,,
0.1133,0.000242,,,,,,,,,,
0.1136,0.00024,,,,,,,,,,
0.1139,0.000233,,,,,,,,,,
0.1142,0.00023,,,,,,,,,,
0.1144,0.000226,,,,,,,,,,
0.1147,0.000221,,,,,,,,,,
0.115,0.000226,,,,,,,,,,
0.1153,0.000223,,,,,,,,,,
0.1156,0.000228,,,,,,,,,,
0.1158,0.000228,,,,,,,,,,
0.1161,0.000226,,,,,,,,,,
0.1164,0.000228,,,,,,,,,,
0.1167,0.000235,,,,,,,,,,
0.1169,0.000235,,,,,,,,,,
0.1172,0.000233,,,,,,,,,,
0.1175,0.000233,,,,,,,,,,
0.1178,0.000237,,,,,,,,,,
0.1181,0.000233,,,,,,,,,,
0.1183,0.00023,,,,,,,,,,
0.1186,0.000223,,,,,,,,,,
0.1189,0.000223,,,,,,,,,,
0.1192,0.000226,,,,,,,,,,
0.1194,0.000223,,,,,,,,,,
0.1197,0.000219,,,,,,,,,,
0.12,0.000223,,,,,,,,,,
0.1203,0.000226,,,,,,,,,,
0.1206,0.000226,,,,,,,,,,
0.1208,0.000223,,,,,,,,,,
0.1211,0.000223,,,,,,,,,,
0.1214,0.000221,,,,,,,,,,
0.1217,0.000223,,,,,,,,,,
0.1219,0.000221,,,,,,,,,,
0.1222,0.000223,,,,,,,,,,
0.1225,0.000223,,,,,,,,,,
0.1228,0.000223,,,,,,,,,,
0.1231,0.000219,,,,,,,,,,
0.1233,0.000219,,,,,,,,,,
0.1236,0.000226,,,,,,,,,,
0.1239,0.000228,,,,,,,,,,
0.1242,0.000237,,,,,,,,,,
0.1244,0.000242,,,,,,,,,,
0.1247,0.000251,,,,,,,,,,
0.125,0.000251,,,,,,,,,,
0.1253,0.000249,,,,,,,,,,
0.1256,0.000253,,,,,,,,,,
0.1258,0.000249,,,,,,,,,,
0.1261,0.000251,,,,,,,,,,
0.1264,0.000249,,,,,,,,,,
0.1267,0.000242,,,,,,,,,,
0.1269,0.000237,,,,,,,,,,
0.1272,0.000237,,,,,,,,,,
0.1275,0.000237,,,,,,,,,,
0.1278,0.00023,,,,,,,,,,
0.1281,0.000233,,,,,,,,,,
0.1283,0.000235,,,,,,,,,,
0.1286,0.000233,,,,,,,,,,
0.1289,0.000235,,,,,,,,,,
0.1292,0.000235,,,,,,,,,,
0.1294,0.000235,,,,,,,,,,
0.1297,0.000246,,,,,,,,,,
0.13,0.000246,,,,,,,,,,
0.1303,0.000235,,,,,,,,,,
0.1306,0.000235,,,,,,,,,,
0.1308,0.000233,,,,,,,,,,
0.1311,0.00023,,,,,,,,,,
0.1314,0.00023,,,,,,,,,,
0.1317,0.000228,,,,,,,,,,
0.1319,0.00023,,,,,,,,,,
0.1322,0.000233,,,,,,,,,,
0.1325,0.000233,,,,,,,,,,
0.1328,0.000228,,,,,,,,,,
0.1331,0.000226,,,,,,,,,,
0.1333,0.00024,,,,,,,,,,
0.1336,0.000242,,,,,,,,,,
0.1339,0.000244,,,,,,,,,,
0.1342,0.000249,,,,,,,,,,
0.1344,0.000246,,,,,,,,,,
0.1347,0.000249,,,,,,,,,,
0.135,0.000249,,,,,,,,,,
0.1353,0.000246,,,,,,,,,,
0.1356,0.000249,,,,,,,,,,
0.1358,0.000246,,,,,,,,,,
0.1361,0.000249,,,,,,,,,,
0.1364,0.000242,,,,,,,,,,
0.1367,0.000242,,,,,,,,,,
0.1369,0.00024,,,,,,,,,,
0.1372,0.000242,,,,,,,,,,
0.1375,0.000242,,,,,,,,,,
0.1378,0.00024,,,,,,,,,,
0.1381,0.000242,,,,,,,,,,
0.1383,0.00024,,,,,,,,,,
0.1386,0.00024,,,,,,,,,,
0.1389,0.000235,,,,,,,,,,
0.1392,0.000237,,,,,,,,,,
0.1394,0.000237,,,,,,,,,,
0.1397,0.000235,,,,,,,,,,
0.14,0.000235,,,,,,,,,,
0.1403,0.000228,,,,,,,,,,
0.1406,0.000228,,,,,,,,,,
0.1408,0.000228,,,,,,,,,,
0.1411,0.000223,,,,,,,,,,
0.1414,0.000223,,,,,,,,,,
0.1417,0.000223,,,,,,,,,,
0.1419,0.000228,,,,,,,,,,
0.1422,0.000223,,,,,,,,,,
0.1425,0.000219,,,,,,,,,,
0.1428,0.000223,,,,,,,,,,
0.1431,0.000235,,,,,,,,,,
0.1433,0.000237,,,,,,,,,,
0.1436,0.000237,,,,,,,,,,
0.1439,0.000237,,,,,,,,,,
0.1442,0.000249,,,,,,,,,,
0.1444,0.000249,,,,,,,,,,
0.1447,0.000246,,,,,,,,,,
0.145,0.000246,,,,,,,,,,
0.1453,0.000251,,,,,,,,,,
0.1456,0.00026,,,,,,,,,,
0.1458,0.000256,,,,,,,,,,
0.1461,0.000249,,,,,,,,,,
0.1464,0.000246,,,,,,,,,,
0.1467,0.000251,,,,,,,,,,
0.1469,0.000253,,,,,,,,,,
0.1472,0.000244,,,,,,,,,,
0.1475,0.000249,,,,,,,,,,
0.1478,0.000258,,,,,,,,,,
0.1481,0.000253,,,,,,,,,,
0.1483,0.000251,,,,,,,,,,
0.1486,0.000244,,,,,,,,,,
0.1489,0.000244,,,,,,,,,,
0.1492,0.000251,,,,,,,,,,
0.1494,0.000253,,,,,,,,,,
0.1497,0.000256,,,,,,,,,,
0.15,0.000258,,,,,,,,,,
0.1503,0.000258,,,,,,,,,,
0.1506,0.000253,,,,,,,,,,
0.1508,0.000242,,,,,,,,,,
0.1511,0.000242,,,,,,,,,,
0.1514,0.000242,,,,,,,,,,
0.1517,0.00024,,,,,,,,,,
0.1519,0.00024,,,,,,,,,,
0.1522,0.00023,,,,,,,,,,
0.1525,0.000228,,,,,,,,,,
0.1528,0.000226,,,,,,,,,,
0.1531,0.000221,,,,,,,,,,
0.1533,0.000223,,,,,,,,,,
0.1536,0.000228,,,,,,,,,,
0.1539,0.00023,,,,,,,,,,
0.1542,0.00023,,,,,,,,,,
0.1544,0.00023,,,,,,,,,,
0.1547,0.000228,,,,,,,,,,
0.155,0.000226,,,,,,,,,,
0.1553,0.000226,,,,,,,,,,
0.1556,0.000223,,,,,,,,,,
0.1558,0.000226,,,,,,,,,,
0.1561,0.000226,,,,,,,,,,
0.1564,0.000223,,,,,,,,,,
0.1567,0.00023,,,,,,,,,,
0.1569,0.000233,,,,,,,,,,
0.1572,0.000233,,,,,,,,,,
0.1575,0.00023,,,,,,,,,,
0.1578,0.000233,,,,,,,,,,
0.1581,0.000235,,,,,,,,,,
0.1583,0.000235,,,,,,,,,,
0.1586,0.000235,,,,,,,,,,
0.1589,0.000228,,,,,,,,,,
0.1592,0.000237,,,,,,,,,,
0.1594,0.00024,,,,,,,,,,
0.1597,0.000228,,,,,,,,,,
0.16,0.000228,,,,,,,,,,
0.1603,0.000228,,,,,,,,,,
0.1606,0.000228,,,,,,,,,,
0.1608,0.000249,,,,,,,,,,
0.1611,0.000251,,,,,,,,,,
0.1614,0.000251,,,,,,,,,,
0.1617,0.000251,,,,,,,,,,
0.1619,0.000251,,,,,,,,,,
0.1622,0.000244,,,,,,,,,,
0.1625,0.00024,,,,,,,,,,
0.1628,0.00024,,,,,,,,,,
0.1631,0.000237,,,,,,,,,,
0.1633,0.000237,,,,,,,,,,
0.1636,0.000237,,,,,,,,,,
0.1639,0.000221,,,,,,,,,,
0.1642,0.000216,,,,,,,,,,
0.1644,0.000216,,,,,,,,,,
0.1647,0.000219,,,,,,,,,,
0.165,0.000223,,,,,,,,,,
0.1653,0.000221,,,,,,,,,,
0.1656,0.000221,,,,,,,,,,
0.1658,0.000223,,,,,,,,,,
0.1661,0.000223,,,,,,,,,,
0.1664,0.000223,,,,,,,,,,
0.1667,0.000221,,,,,,,,,,
0.1833,0.000299,,,,,,,,,,
0.2,0.000237,,,,,,,,,,
0.2167,0.00029,,,,,,,,,,
0.2333,0.000327,,,,,,,,,,
0.25,0.000412,,,,,,,,,,
0.2667,0.00041,,,,,,,,,,
0.2833,0.00044,,,,,,,,,,
0.3,0.000424,,,,,,,,,,
0.3167,0.00044,,,,,,,,,,
0.3333,0.000468,,,,,,,,,,
0.35,0.000465,,,,,,,,,,
0.3667,0.00052,,,,,,,,,,
0.3833,0.000463,,,,,,,,,,
0.4,0.0005,,,,,,,,,,
0.4167,0.000511,,,,,,,,,,
0.4333,0.000569,,,,,,,,,,
0.45,0.000571,,,,,,,,,,
0.4667,0.000569,,,,,,,,,,
0.4833,0.000633,,,,,,,,,,
0.5,0.000638,,,,,,,,,,
0.5167,0.000636,,,,,,,,,,
0.5333,0.000567,,,,,,,,,,
0.55,0.000532,,,,,,,,,,
0.5667,0.000553,,,,,,,,,,
0.5833,0.000539,,,,,,,,,,
0.6,0.000548,,,,,,,,,,
0.6167,0.00059,,,,,,,,,,
0.6333,0.000636,,,,,,,,,,
0.65,0.000622,,,,,,,,,,
0.6667,0.000666,,,,,,,,,,
0.6833,0.000689,,,,,,,,,,
0.7,0.00067,,,,,,,,,,
0.7167,0.000666,,,,,,,,,,
0.7333,0.000661,,,,,,,,,,
0.75,0.00067,,,,,,,,,,
0.7667,0.000652,,,,,,,,,,
0.7833,0.000668,,,,,,,,,,
0.8,0.000624,,,,,,,,,,
0.8167,0.000606,,,,,,,,,,
0.8333,0.000596,,,,,,,,,,
0.85,0.000656,,,,,,,,,,
0.8667,0.000672,,,,,,,,,,
0.8833,0.000668,,,,,,,,,,
0.9,0.000668,,,,,,,,,,
0.9167,0.000686,,,,,,,,,,
0.9333,0.00067,,,,,,,,,,
0.95,0.000682,,,,,,,,,,
0.9667,0.000672,,,,,,,,,,
0.9833,0.000682,,,,,,,,,,
1,0.000696,,,,,,,,,,
1.0167,0.000689,,,,,,,,,,
1.0333,0.000696,,,,,,,,,,
1.05,0.000696,,,,,,,,,,
1.0667,0.000765,,,,,,,,,,
1.0833,0.000748,,,,,,,,,,
1.1,0.000767,,,,,,,,,,
1.1167,0.000781,,,,,,,,,,
1.1333,0.000737,,,,,,,,,,
1.15,0.000723,,,,,,,,,,
1.1667,0.000714,,,,,,,,,,
2.1667,0.000942,,,,,,,,,,
3.1667,0.001108,,,,,,,,,,
4.1667,0.001149,,,,,,,,,,
5.1667,0.001161,,,,,,,,,,
6.1667,0.001186,,,,,,,,,,
7.1667,0.001186,,,,,,,,,,
8.1667,0.001308,,,,,,,,,,
9.1667,0.001345,,,,,,,,,,
10.1667,0.001412,,,,,,,,,,
11.1667,0.001412,,,,,,,,,,
12.1667,0.001617,,,,,,,,,,
13.1667,0.001651,,,,,,,,,,
14.1667,0.001755,,,,,,,,,,
15.1667,0.001836,,,,,,,,,,
16.1667,0.001838,,,,,,,,,,
17.1667,0.001845,,,,,,,,,,
18.1667,0.001893,,,,,,,,,,
19.1667,0.001842,,,,,,,,,,
20.1667,0.00184,,,,,,,,,,
21.1667,0.001838,,,,,,,,,,
22.1667,0.001826,,,,,,,,,,
23.1667,0.001817,,,,,,,,,,
24.1667,0.001831,,,,,,,,,,
25.1667,0.00196,,,,,,,,,,
26.1667,0.002052,,,,,,,,,,
27.1667,0.002195,,,,,,,,,,
28.1667,0.002234,,,,,,,,,,
29.1667,0.002234,,,,,,,,,,
30.1667,0.002271,,,,,,,,,,
31.1667,0.002296,,,,,,,,,,
32.1667,0.002326,,,,,,,,,,
33.1667,0.002298,,,,,,,,,,
34.1667,0.002319,,,,,,,,,,
35.1667,0.002335,,,,,,,,,,
36.1667,0.002342,,,,,,,,,,
37.1667,0.002393,,,,,,,,,,
38.1667,0.002395,,,,,,,,,,
39.1667,0.002446,,,,,,,,,,
40.1667,0.002515,,,,,,,,,,
41.1667,0.002471,,,,,,,,,,
42.1667,0.002533,,,,,,,,,,
43.1667,0.00251,,,,,,,,,,
44.1667,0.002524,,,,,,,,,,
45.1667,0.002586,,,,,,,,,,
46.1667,0.002582,,,,,,,,,,
47.1667,0.002563,,,,,,,,,,
48.1667,0.002658,,,,,,,,,,
49.1667,0.002738,,,,,,,,,,
50.1667,0.002741,,,,,,,,,,
51.1667,0.002759,,,,,,,,,,
52.1667,0.002798,,,,,,,,,,
53.1667,0.00281,,,,,,,,,,
54.1667,0.00283,,,,,,,,,,
55.1667,0.002865,,,,,,,,,,
56.1667,0.002925,,,,,,,,,,
57.1667,0.002844,,,,,,,,,,
58.1667,0.002953,,,,,,,,,,
59.1667,0.002999,,,,,,,,,,
60.1667,0.003008,,,,,,,,,,
61.1667,0.003026,,,,,,,,,,
62.1667,0.003008,,,,,,,,,,
63.1667,0.003038,,,,,,,,,,
64.1667,0.003031,,,,,,,,,,
65.1667,0.003063,,,,,,,,,,
66.1667,0.003171,,,,,,,,,,
67.1667,0.00321,,,,,,,,,,
68.1667,0.003194,,,,,,,,,,
69.1667,0.003231,,,,,,,,,,
70.1667,0.003231,,,,,,,,,,
71.1667,0.003245,,,,,,,,,,
72.1667,0.003376,,,,,,,,,,
73.1667,0.003418,,,,,,,,,,
74.1667,0.003478,,,,,,,,,,
75.1667,0.003466,,,,,,,,,,
76.1667,0.003611,,,,,,,,,,
77.1667,0.003653,,,,,,,,,,
78.1667,0.003678,,,,,,,,,,
79.1667,0.003664,,,,,,,,,,
80.1667,0.00371,,,,,,,,,,
81.1667,0.003731,,,,,,,,,,
82.1667,0.003812,,,,,,,,,,
83.1667,0.003855,,,,,,,,,,
84.1667,0.003899,,,,,,,,,,
85.1667,0.003924,,,,,,,,,,
86.1667,0.003915,,,,,,,,,,
87.1667,0.003952,,,,,,,,,,
88.1667,0.003984,,,,,,,,,,
89.1667,0.004023,,,,,,,,,,
90.1667,0.004076,,,,,,,,,,
91.1667,0.004122,,,,,,,,,,
92.1667,0.004141,,,,,,,,,,
93.1667,0.004148,,,,,,,,,,
94.1667,0.00415,,,,,,,,,,
95.1667,0.004134,,,,,,,,,,
96.1667,0.004189,,,,,,,,,,
97.1667,0.004268,,,,,,,,,,
98.1667,0.00433,,,,,,,,,,
99.1667,0.004383,,,,,,,,,,
100.167,0.004489,,,,,,,,,,
101.167,0.004438,,,,,,,,,,
102.167,0.004482,,,,,,,,,,
103.167,0.004546,,,,,,,,,,
104.167,0.004526,,,,,,,,,,
105.167,0.004569,,,,,,,,,,
106.167,0.004611,,,,,,,,,,
107.167,0.004618,,,,,,,,,,
108.167,0.004622,,,,,,,,,,
109.167,0.004694,,,,,,,,,,
110.167,0.004698,,,,,,,,,,
111.167,0.004806,,,,,,,,,,
112.167,0.004823,,,,,,,,,,
113.167,0.004857,,,,,,,,,,
114.167,0.00483,,,,,,,,,,
115.167,0.004841,,,,,,,,,,
116.167,0.004857,,,,,,,,,,
117.167,0.004839,,,,,,,,,,
118.167,0.004857,,,,,,,,,,
119.167,0.004965,,,,,,,,,,
120.167,0.005018,,,,,,,,,,
121.167,0.005048,,,,,,,,,,
122.167,0.005058,,,,,,,,,,
123.167,0.005044,,,,,,,,,,
124.167,0.005115,,,,,,,,,,
125.167,0.005265,,,,,,,,,,
126.167,0.005276,,,,,,,,,,
127.167,0.005288,,,,,,,,,,
128.167,0.00529,,,,,,,,,,
129.167,0.005292,,,,,,,,,,
130.167,0.005306,,,,,,,,,,
131.167,0.005357,,,,,,,,,,
132.167,0.005401,,,,,,,,,,
133.167,0.005417,,,,,,,,,,
134.167,0.005435,,,,,,,,,,
135.167,0.005403,,,,,,,,,,
136.167,0.005447,,,,,,,,,,
137.167,0.005428,,,,,,,,,,
138.167,0.005454,,,,,,,,,,
139.167,0.005454,,,,,,,,,,
140.167,0.005509,,,,,,,,,,
141.167,0.005486,,,,,,,,,,
142.167,0.00553,,,,,,,,,,
143.167,0.00553,,,,,,,,,,
144.167,0.005525,,,,,,,,,,
145.167,0.005608,,,,,,,,,,
146.167,0.005672,,,,,,,,,,
147.167,0.005677,,,,,,,,,,
148.167,0.005728,,,,,,,,,,
149.167,0.005742,,,,,,,,,,
150.167,0.005845,,,,,,,,,,
151.167,0.00593,,,,,,,,,,
152.167,0.00593,,,,,,,,,,
153.167,0.005967,,,,,,,,,,
154.167,0.00596,,,,,,,,,,
155.167,0.005967,,,,,,,,,,
156.167,0.005976,,,,,,,,,,
157.167,0.005979,,,,,,,,,,
158.167,0.005979,,,,,,,,,,
159.167,0.006009,,,,,,,,,,
160.167,0.006002,,,,,,,,,,
161.167,0.006018,,,,,,,,,,
162.167,0.005988,,,,,,,,,,
163.167,0.005988,,,,,,,,,,
164.167,0.005979,,,,,,,,,,
165.167,0.005986,,,,,,,,,,
166.167,0.005993,,,,,,,,,,
167.167,0.006029,,,,,,,,,,
168.167,0.006124,,,,,,,,,,
169.167,0.006179,,,,,,,,,,
170.167,0.006168,,,,,,,,,,
171.167,0.006193,,,,,,,,,,
172.167,0.006207,,,,,,,,,,
173.167,0.006234,,,,,,,,,,
174.167,0.006195,,,,,,,,,,
175.167,0.006211,,,,,,,,,,
176.167,0.006232,,,,,,,,,,
177.167,0.006241,,,,,,,,,,
178.167,0.006239,,,,,,,,,,
179.167,0.006237,,,,,,,,,,
180.167,0.006308,,,,,,,,,,
181.167,0.006386,,,,,,,,,,
182.167,0.006366,,,,,,,,,,
183.167,0.006398,,,,,,,,,,
184.167,0.006444,,,,,,,,,,
185.167,0.006467,,,,,,,,,,
186.167,0.006502,,,,,,,,,,
187.167,0.006522,,,,,,,,,,
188.167,0.006534,,,,,,,,,,
189.167,0.006557,,,,,,,,,,
190.167,0.006665,,,,,,,,,,
191.167,0.00666,,,,,,,,,,
192.167,0.006704,,,,,,,,,,
193.167,0.006794,,,,,,,,,,
194.167,0.006872,,,,,,,,,,
195.167,0.006907,,,,,,,,,,
196.167,0.0069,,,,,,,,,,
197.167,0.006905,,,,,,,,,,
198.167,0.006905,,,,,,,,,,
199.167,0.006895,,,,,,,,,,
200.167,0.006946,,,,,,,,,,
201.167,0.006911,,,,,,,,,,
202.167,0.006932,,,,,,,,,,
203.167,0.006971,,,,,,,,,,
204.167,0.007052,,,,,,,,,,
205.167,0.007105,,,,,,,,,,
206.167,0.007119,,,,,,,,,,
207.167,0.0071,,,,,,,,,,
208.167,0.007123,,,,,,,,,,
209.167,0.007123,,,,,,,,,,
210.167,0.007128,,,,,,,,,,
211.167,0.007133,,,,,,,,,,
212.167,0.007153,,,,,,,,,,
213.167,0.007149,,,,,,,,,,
214.167,0.00719,,,,,,,,,,
215.167,0.007317,,,,,,,,,,
216.167,0.007335,,,,,,,,,,
217.167,0.007372,,,,,,,,,,
218.167,0.007347,,,,,,,,,,
219.167,0.007358,,,,,,,,,,
220.167,0.007361,,,,,,,,,,
221.167,0.007388,,,,,,,,,,
222.167,0.007453,,,,,,,,,,
223.167,0.007526,,,,,,,,,,
224.167,0.007533,,,,,,,,,,
225.167,0.007595,,,,,,,,,,
226.167,0.007575,,,,,,,,,,
227.167,0.007584,,,,,,,,,,
228.167,0.007598,,,,,,,,,,
229.167,0.007598,,,,,,,,,,
230.167,0.007628,,,,,,,,,,
231.167,0.007609,,,,,,,,,,
232.167,0.007628,,,,,,,,,,
233.167,0.007665,,,,,,,,,,
234.167,0.007665,,,,,,,,,,
235.167,0.007635,,,,,,,,,,
236.167,0.007681,,,,,,,,,,
237.167,0.007724,,,,,,,,,,
238.167,0.007736,,,,,,,,,,
239.167,0.007729,,,,,,,,,,
240.167,0.007794,,,,,,,,,,
241.167,0.007835,,,,,,,,,,
242.167,0.007812,,,,,,,,,,
243.167,0.007819,,,,,,,,,,
244.167,0.007828,,,,,,,,,,
245.167,0.00783,,,,,,,,,,
246.167,0.007823,,,,,,,,,,
247.167,0.00784,,,,,,,,,,
248.167,0.007872,,,,,,,,,,
249.167,0.007888,,,,,,,,,,
250.167,0.007872,,,,,,,,,,
251.167,0.007955,,,,,,,,,,
252.167,0.007994,,,,,,,,,,
253.167,0.007939,,,,,,,,,,
254.167,0.008031,,,,,,,,,,
255.167,0.008017,,,,,,,,,,
256.167,0.008065,,,,,,,,,,
257.167,0.008031,,,,,,,,,,
258.167,0.00795,,,,,,,,,,
259.167,0.008065,,,,,,,,,,
260.167,0.008049,,,,,,,,,,
261.167,0.008077,,,,,,,,,,
262.167,0.008231,,,,,,,,,,
263.167,0.00824,,,,,,,,,,
264.167,0.00828,,,,,,,,,,
265.167,0.008291,,,,,,,,,,
266.167,0.008337,,,,,,,,,,
267.167,0.008319,,,,,,,,,,
268.167,0.008296,,,,,,,,,,
269.167,0.008402,,,,,,,,,,
270.167,0.008316,,,,,,,,,,
271.167,0.008482,,,,,,,,,,
272.167,0.008328,,,,,,,,,,
273.167,0.00827,,,,,,,,,,
274.167,0.00827,,,,,,,,,,
275.167,0.008289,,,,,,,,,,
276.167,0.00827,,,,,,,,,,
277.167,0.008319,,,,,,,,,,
278.167,0.008321,,,,,,,,,,
279.167,0.008346,,,,,,,,,,
280.167,0.008323,,,,,,,,,,
281.167,0.008326,,,,,,,,,,
282.167,0.008494,,,,,,,,,,
283.167,0.008512,,,,,,,,,,
284.167,0.008565,,,,,,,,,,
285.167,0.008625,,,,,,,,,,
286.167,0.008715,,,,,,,,,,
287.167,0.008731,,,,,,,,,,
288.167,0.008763,,,,,,,,,,
289.167,0.00877,,,,,,,,,,
290.167,0.008754,,,,,,,,,,
291.167,0.008846,,,,,,,,,,
292.167,0.008851,,,,,,,,,,
293.167,0.008924,,,,,,,,,,
294.167,0.00895,,,,,,,,,,
295.167,0.008968,,,,,,,,,,
296.167,0.008957,,,,,,,,,,
297.167,0.008975,,,,,,,,,,
298.167,0.008987,,,,,,,,,,
299.167,0.008998,,,,,,,,,,
300.167,0.008977,,,,,,,,,,
301.167,0.008993,,,,,,,,,,
302.167,0.009007,,,,,,,,,,
303.167,0.009102,,,,,,,,,,
304.167,0.009162,,,,,,,,,,
305.167,0.009109,,,,,,,,,,
306.167,0.009028,,,,,,,,,,
307.167,0.009067,,,,,,,,,,
308.167,0.009173,,,,,,,,,,
309.167,0.009136,,,,,,,,,,
310.167,0.009198,,,,,,,,,,
311.167,0.009159,,,,,,,,,,
312.167,0.009134,,,,,,,,,,
313.167,0.009196,,,,,,,,,,
314.167,0.009238,,,,,,,,,,
315.167,0.009309,,,,,,,,,,
316.167,0.009378,,,,,,,,,,
317.167,0.009394,,,,,,,,,,
318.167,0.009438,,,,,,,,,,
319.167,0.009452,,,,,,,,,,
320.167,0.00944,,,,,,,,,,
321.167,0.009456,,,,,,,,,,
322.167,0.009461,,,,,,,,,,
323.167,0.009505,,,,,,,,,,
324.167,0.009562,,,,,,,,,,
325.167,0.009558,,,,,,,,,,
326.167,0.009599,,,,,,,,,,
327.167,0.009645,,,,,,,,,,
328.167,0.009657,,,,,,,,,,
329.167,0.00965,,,,,,,,,,
330.167,0.00965,,,,,,,,,,
331.167,0.009643,,,,,,,,,,
332.167,0.009562,,,,,,,,,,
333.167,0.009611,,,,,,,,,,
334.167,0.009673,,,,,,,,,,
335.167,0.00962,,,,,,,,,,
336.167,0.009671,,,,,,,,,,
337.167,0.009657,,,,,,,,,,
338.167,0.009857,,,,,,,,,,
339.167,0.009901,,,,,,,,,,
340.167,0.009901,,,,,,,,,,
341.167,0.009931,,,,,,,,,,
342.167,0.009933,,,,,,,,,,
343.167,0.009917,,,,,,,,,,
344.167,0.009901,,,,,,,,,,
345.167,0.010018,,,,,,,,,,
346.167,0.01009,,,,,,,,,,
347.167,0.010104,,,,,,,,,,
348.167,0.009986,,,,,,,,,,
349.167,0.010071,,,,,,,,,,
350.167,0.010057,,,,,,,,,,
351.167,0.01012,,,,,,,,,,
352.167,0.010039,,,,,,,,,,
353.167,0.010117,,,,,,,,,,
354.167,0.010117,,,,,,,,,,
355.167,0.01009,,,,,,,,,,
356.167,0.010154,,,,,,,,,,
357.167,0.010221,,,,,,,,,,
358.167,0.010221,,,,,,,,,,
359.167,0.01035,,,,,,,,,,
360.167,0.010327,,,,,,,,,,
361.167,0.010364,,,,,,,,,,
362.167,0.010378,,,,,,,,,,
363.167,0.010408,,,,,,,,,,
364.167,0.010373,,,,,,,,,,
365.167,0.010384,,,,,,,,,,
366.167,0.010518,,,,,,,,,,
367.167,0.010433,,,,,,,,,,
368.167,0.010548,,,,,,,,,,
369.167,0.010557,,,,,,,,,,
370.167,0.010578,,,,,,,,,,
371.167,0.010557,,,,,,,,,,
372.167,0.010589,,,,,,,,,,
373.167,0.010603,,,,,,,,,,
374.167,0.010601,,,,,,,,,,
375.167,0.010613,,,,,,,,,,
376.167,0.010629,,,,,,,,,,
377.167,0.010631,,,,,,,,,,
378.167,0.010663,,,,,,,,,,
379.167,0.010716,,,,,,,,,,
380.167,0.010675,,,,,,,,,,
381.167,0.010797,,,,,,,,,,
382.167,0.010723,,,,,,,,,,
383.167,0.010638,,,,,,,,,,
384.167,0.010698,,,,,,,,,,
385.167,0.010785,,,,,,,,,,
386.167,0.010847,,,,,,,,,,
387.167,0.010882,,,,,,,,,,
388.167,0.011004,,,,,,,,,,
389.167,0.011075,,,,,,,,,,
390.167,0.011069,,,,,,,,,,
391.167,0.011085,,,,,,,,,,
392.167,0.011085,,,,,,,,,,
393.167,0.011078,,,,,,,,,,
394.167,0.011158,,,,,,,,,,
395.167,0.011218,,,,,,,,,,
396.167,0.011257,,,,,,,,,,
397.167,0.011322,,,,,,,,,,
398.167,0.011273,,,,,,,,,,
399.167,0.01126,,,,,,,,,,
400.167,0.011287,,,,,,,,,,
401.167,0.011292,,,,,,,,,,
402.167,0.011292,,,,,,,,,,
403.167,0.011269,,,,,,,,,,
404.167,0.01129,,,,,,,,,,
405.167,0.011273,,,,,,,,,,
406.167,0.011285,,,,,,,,,,
407.167,0.011269,,,,,,,,,,
408.167,0.011285,,,,,,,,,,
409.167,0.011306,,,,,,,,,,
410.167,0.011368,,,,,,,,,,
411.167,0.011435,,,,,,,,,,
412.167,0.011483,,,,,,,,,,
413.167,0.011495,,,,,,,,,,
414.167,0.011515,,,,,,,,,,
415.167,0.011529,,,,,,,,,,
416.167,0.011515,,,,,,,,,,
417.167,0.011674,,,,,,,,,,
418.167,0.011734,,,,,,,,,,
419.167,0.011663,,,,,,,,,,
420.167,0.011713,,,,,,,,,,
421.167,0.01181,,,,,,,,,,
422.167,0.011861,,,,,,,,,,
423.167,0.011967,,,,,,,,,,
424.167,0.011941,,,,,,,,,,
425.167,0.011974,,,,,,,,,,
426.167,0.011898,,,,,,,,,,
427.167,0.011819,,,,,,,,,,
428.167,0.011976,,,,,,,,,,
429.167,0.011957,,,,,,,,,,
430.167,0.012006,,,,,,,,,,
431.167,0.012119,,,,,,,,,,
432.167,0.012103,,,,,,,,,,
433.167,0.012188,,,,,,,,,,
434.167,0.012245,,,,,,,,,,
435.167,0.012347,,,,,,,,,,
436.167,0.0124,,,,,,,,,,
437.167,0.012432,,,,,,,,,,
438.167,0.012466,,,,,,,,,,
439.167,0.012462,,,,,,,,,,
440.167,0.012522,,,,,,,,,,
441.167,0.012582,,,,,,,,,,
442.167,0.012665,,,,,,,,,,
443.167,0.012646,,,,,,,,,,
444.167,0.012648,,,,,,,,,,
445.167,0.012662,,,,,,,,,,
446.167,0.012688,,,,,,,,,,
447.167,0.012699,,,,,,,,,,
448.167,0.012711,,,,,,,,,,
449.167,0.012897,,,,,,,,,,
450.167,0.012978,,,,,,,,,,
451.167,0.012973,,,,,,,,,,
452.167,0.013111,,,,,,,,,,
453.167,0.013171,,,,,,,,,,
454.167,0.013137,,,,,,,,,,
455.167,0.013243,,,,,,,,,,
456.167,0.013316,,,,,,,,,,
457.167,0.013367,,,,,,,,,,
458.167,0.013339,,,,,,,,,,
459.167,0.01339,,,,,,,,,,
460.167,0.013475,,,,,,,,,,
461.167,0.013498,,,,,,,,,,
462.167,0.013526,,,,,,,,,,
463.167,0.013579,,,,,,,,,,
464.167,0.013567,,,,,,,,,,
465.167,0.013565,,,,,,,,,,
466.167,0.013581,,,,,,,,,,
467.167,0.013533,,,,,,,,,,
468.167,0.013547,,,,,,,,,,
469.167,0.013572,,,,,,,,,,
470.167,0.013554,,,,,,,,,,
471.167,0.013623,,,,,,,,,,
472.167,0.013595,,,,,,,,,,
473.167,0.013588,,,,,,,,,,
474.167,0.013722,,,,,,,,,,
475.167,0.013821,,,,,,,,,,
476.167,0.013883,,,,,,,,,,
477.167,0.013917,,,,,,,,,,
478.167,0.013904,,,,,,,,,,
479.167,0.01403,,,,,,,,,,
480.167,0.014035,,,,,,,,,,
481.167,0.013957,,,,,,,,,,
482.167,0.013968,,,,,,,,,,
483.167,0.014035,,,,,,,,,,
484.167,0.014039,,,,,,,,,,
485.167,0.014127,,,,,,,,,,
486.167,0.014083,,,,,,,,,,
487.167,0.01424,,,,,,,,,,
488.167,0.014267,,,,,,,,,,
489.167,0.014263,,,,,,,,,,
490.167,0.014307,,,,,,,,,,
491.167,0.014295,,,,,,,,,,
492.167,0.014314,,,,,,,,,,
493.167,0.014366,,,,,,,,,,
494.167,0.014401,,,,,,,,,,
495.167,0.014415,,,,,,,,,,
496.167,0.014459,,,,,,,,,,
497.167,0.014486,,,,,,,,,,
498.167,0.014479,,,,,,,,,,
499.167,0.014454,,,,,,,,,,
500.167,0.014387,,,,,,,,,,
501.167,0.014452,,,,,,,,,,
502.167,0.014493,,,,,,,,,,
503.167,0.014491,,,,,,,,,,
504.167,0.014539,,,,,,,,,,
505.167,0.014558,,,,,,,,,,
506.167,0.014532,,,,,,,,,,
507.167,0.014753,,,,,,,,,,
508.167,0.01473,,,,,,,,,,
509.167,0.014758,,,,,,,,,,
510.167,0.014804,,,,,,,,,,
511.167,0.014956,,,,,,,,,,
512.167,0.014933,,,,,,,,,,
513.167,0.014933,,,,,,,,,,
514.167,0.014979,,,,,,,,,,
515.167,0.014974,,,,,,,,,,
516.167,0.014991,,,,,,,,,,
517.167,0.015071,,,,,,,,,,
518.167,0.015147,,,,,,,,,,
519.167,0.015145,,,,,,,,,,
520.167,0.015189,,,,,,,,,,
521.167,0.015223,,,,,,,,,,
522.167,0.015147,,,,,,,,,,
523.167,0.015207,,,,,,,,,,
524.167,0.015202,,,,,,,,,,
525.167,0.015281,,,,,,,,,,
526.167,0.015274,,,,,,,,,,
527.167,0.015426,,,,,,,,,,
528.167,0.015447,,,,,,,,,,
529.167,0.015587,,,,,,,,,,
530.167,0.015592,,,,,,,,,,
531.167,0.015562,,,,,,,,,,
532.167,0.01553,,,,,,,,,,
533.167,0.015652,,,,,,,,,,
534.167,0.015649,,,,,,,,,,
535.167,0.015661,,,,,,,,,,
536.167,0.015654,,,,,,,,,,
537.167,0.015693,,,,,,,,,,
538.167,0.015714,,,,,,,,,,
539.167,0.015764,,,,,,,,,,
540.167,0.015781,,,,,,,,,,
541.167,0.015843,,,,,,,,,,
542.167,0.01588,,,,,,,,,,
543.167,0.01588,,,,,,,,,,
544.167,0.015884,,,,,,,,,,
545.167,0.015933,,,,,,,,,,
546.167,0.015995,,,,,,,,,,
547.167,0.01608,,,,,,,,,,
548.167,0.016004,,,,,,,,,,
549.167,0.016101,,,,,,,,,,
550.167,0.016135,,,,,,,,,,
551.167,0.016308,,,,,,,,,,
552.167,0.016329,,,,,,,,,,
553.167,0.016354,,,,,,,,,,
554.167,0.016465,,,,,,,,,,
555.167,0.016382,,,,,,,,,,
556.167,0.016352,,,,,,,,,,
557.167,0.016471,,,,,,,,,,
558.167,0.016545,,,,,,,,,,
559.167,0.016529,,,,,,,,,,
560.167,0.016612,,,,,,,,,,
561.167,0.016566,,,,,,,,,,
562.167,0.016582,,,,,,,,,,
563.167,0.016568,,,,,,,,,,
564.167,0.016584,,,,,,,,,,
565.167,0.016651,,,,,,,,,,
566.167,0.01664,,,,,,,,,,
567.167,0.016773,,,,,,,,,,
568.167,0.016766,,,,,,,,,,
569.167,0.016847,,,,,,,,,,
570.167,0.016826,,,,,,,,,,
571.167,0.016815,,,,,,,,,,
572.167,0.016826,,,,,,,,,,
573.167,0.016955,,,,,,,,,,
574.167,0.017027,,,,,,,,,,
575.167,0.017066,,,,,,,,,,
576.167,0.017197,,,,,,,,,,
577.167,0.017259,,,,,,,,,,
578.167,0.017259,,,,,,,,,,
579.167,0.017264,,,,,,,,,,
580.167,0.017273,,,,,,,,,,
581.167,0.017342,,,,,,,,,,
582.167,0.017402,,,,,,,,,,
583.167,0.017471,,,,,,,,,,
584.167,0.017499,,,,,,,,,,
585.167,0.017496,,,,,,,,,,
586.167,0.017464,,,,,,,,,,
587.167,0.017494,,,,,,,,,,
588.167,0.017492,,,,,,,,,,
589.167,0.017517,,,,,,,,,,
590.167,0.017485,,,,,,,,,,
591.167,0.017487,,,,,,,,,,
592.167,0.017494,,,,,,,,,,
593.167,0.017545,,,,,,,,,,
594.167,0.017681,,,,,,,,,,
595.167,0.017729,,,,,,,,,,
596.167,0.01774,,,,,,,,,,
597.167,0.017722,,,,,,,,,,
598.167,0.017819,,,,,,,,,,
599.167,0.017906,,,,,,,,,,
600.167,0.017925,,,,,,,,,,
601.167,0.017897,,,,,,,,,,
602.167,0.017968,,,,,,,,,,
603.167,0.017966,,,,,,,,,,
604.167,0.017994,,,,,,,,,,
605.167,0.018065,,,,,,,,,,
606.167,0.018102,,,,,,,,,,
607.167,0.01812,,,,,,,,,,
608.167,0.018169,,,,,,,,,,
609.167,0.018201,,,,,,,,,,
610.167,0.018279,,,,,,,,,,
611.167,0.018342,,,,,,,,,,
612.167,0.018431,,,,,,,,,,
613.167,0.018429,,,,,,,,,,
614.167,0.018471,,,,,,,,,,
615.167,0.018507,,,,,,,,,,
616.167,0.01859,,,,,,,,,,
617.167,0.018611,,,,,,,,,,
618.167,0.018646,,,,,,,,,,
619.167,0.018664,,,,,,,,,,
620.167,0.018655,,,,,,,,,,
621.167,0.018676,,,,,,,,,,
622.167,0.018666,,,,,,,,,,
623.167,0.018696,,,,,,,,,,
624.167,0.018775,,,,,,,,,,
625.167,0.018841,,,,,,,,,,
626.167,0.018848,,,,,,,,,,
627.167,0.018869,,,,,,,,,,
628.167,0.018883,,,,,,,,,,
629.167,0.018947,,,,,,,,,,
630.167,0.018959,,,,,,,,,,
631.167,0.019065,,,,,,,,,,
632.167,0.019108,,,,,,,,,,
633.167,0.019099,,,,,,,,,,
634.167,0.019132,,,,,,,,,,
635.167,0.019132,,,,,,,,,,
636.167,0.019171,,,,,,,,,,
637.167,0.019249,,,,,,,,,,
638.167,0.019316,,,,,,,,,,
639.167,0.019332,,,,,,,,,,
640.167,0.019362,,,,,,,,,,
641.167,0.019456,,,,,,,,,,
642.167,0.019394,,,,,,,,,,
643.167,0.019357,,,,,,,,,,
644.167,0.019389,,,,,,,,,,
645.167,0.019433,,,,,,,,,,
646.167,0.019578,,,,,,,,,,
647.167,0.01956,,,,,,,,,,
648.167,0.019631,,,,,,,,,,
649.167,0.019675,,,,,,,,,,
650.167,0.019758,,,,,,,,,,
651.167,0.01988,,,,,,,,,,
652.167,0.019781,,,,,,,,,,
653.167,0.019832,,,,,,,,,,
654.167,0.019845,,,,,,,,,,
655.167,0.019958,,,,,,,,,,
656.167,0.020025,,,,,,,,,,
657.167,0.02003,,,,,,,,,,
658.167,0.02005,,,,,,,,,,
659.167,0.020103,,,,,,,,,,
660.167,0.020156,,,,,,,,,,
661.167,0.020122,,,,,,,,,,
662.167,0.020225,,,,,,,,,,
663.167,0.020258,,,,,,,,,,
664.167,0.020295,,,,,,,,,,
665.167,0.020249,,,,,,,,,,
666.167,0.02029,,,,,,,,,,
667.167,0.020325,,,,,,,,,,
668.167,0.020334,,,,,,,,,,
669.167,0.020444,,,,,,,,,,
670.167,0.020495,,,,,,,,,,
671.167,0.020525,,,,,,,,,,
672.167,0.020619,,,,,,,,,,
673.167,0.020605,,,,,,,,,,
674.167,0.02061,,,,,,,,,,
675.167,0.020714,,,,,,,,,,
676.167,0.020728,,,,,,,,,,
677.167,0.020716,,,,,,,,,,
678.167,0.020721,,,,,,,,,,
679.167,0.020741,,,,,,,,,,
680.167,0.020926,,,,,,,,,,
681.167,0.020859,,,,,,,,,,
682.167,0.020852,,,,,,,,,,
683.167,0.020956,,,,,,,,,,
684.167,0.020944,,,,,,,,,,
685.167,0.02099,,,,,,,,,,
686.167,0.021052,,,,,,,,,,
687.167,0.021038,,,,,,,,,,
688.167,0.021172,,,,,,,,,,
689.167,0.021179,,,,,,,,,,
690.167,0.021188,,,,,,,,,,
691.167,0.021202,,,,,,,,,,
692.167,0.021308,,,,,,,,,,
693.167,0.021407,,,,,,,,,,
694.167,0.0214,,,,,,,,,,
695.167,0.021455,,,,,,,,,,
696.167,0.021568,,,,,,,,,,
697.167,0.021527,,,,,,,,,,
698.167,0.021651,,,,,,,,,,
699.167,0.02166,,,,,,,,,,
700.167,0.021653,,,,,,,,,,
701.167,0.021699,,,,,,,,,,
702.167,0.021858,,,,,,,,,,
703.167,0.021826,,,,,,,,,,
704.167,0.021886,,,,,,,,,,
705.167,0.021891,,,,,,,,,,
706.167,0.021911,,,,,,,,,,
707.167,0.021909,,,,,,,,,,
708.167,0.021944,,,,,,,,,,
709.167,0.02198,,,,,,,,,,
710.167,0.021967,,,,,,,,,,
711.167,0.02199,,,,,,,,,,
712.167,0.022079,,,,,,,,,,
713.167,0.022091,,,,,,,,,,
714.167,0.022107,,,,,,,,,,
715.167,0.022213,,,,,,,,,,
716.167,0.022215,,,,,,,,,,
717.167,0.022178,,,,,,,,,,
718.167,0.022119,,,,,,,,,,
719.167,0.022284,,,,,,,,,,
720.167,0.02233,,,,,,,,,,
721.167,0.022317,,,,,,,,,,
722.167,0.02236,,,,,,,,,,
723.167,0.022409,,,,,,,,,,
724.167,0.022545,,,,,,,,,,
725.167,0.022584,,,,,,,,,,
726.167,0.022584,,,,,,,,,,
727.167,0.022713,,,,,,,,,,
728.167,0.022727,,,,,,,,,,
729.167,0.022752,,,,,,,,,,
730.167,0.022807,,,,,,,,,,
731.167,0.022803,,,,,,,,,,
732.167,0.0228,,,,,,,,,,
733.167,0.022844,,,,,,,,,,
734.167,0.022913,,,,,,,,,,
735.167,0.02301,,,,,,,,,,
736.167,0.023008,,,,,,,,,,
737.167,0.023033,,,,,,,,,,
738.167,0.023047,,,,,,,,,,
739.167,0.023021,,,,,,,,,,
740.167,0.023095,,,,,,,,,,
741.167,0.02324,,,,,,,,,,
742.167,0.023309,,,,,,,,,,
743.167,0.023399,,,,,,,,,,
744.167,0.023461,,,,,,,,,,
745.167,0.023461,,,,,,,,,,
746.167,0.023535,,,,,,,,,,
747.167,0.023484,,,,,,,,,,
748.167,0.023429,,,,,,,,,,
749.167,0.023556,,,,,,,,,,
750.167,0.023563,,,,,,,,,,
751.167,0.023606,,,,,,,,,,
752.167,0.023742,,,,,,,,,,
753.167,0.023712,,,,,,,,,,
754.167,0.023719,,,,,,,,,,
755.167,0.023735,,,,,,,,,,
756.167,0.023708,,,,,,,,,,
757.167,0.023804,,,,,,,,,,
758.167,0.023816,,,,,,,,,,
759.167,0.023952,,,,,,,,,,
760.167,0.023933,,,,,,,,,,
761.167,0.02397,,,,,,,,,,
762.167,0.024012,,,,,,,,,,
763.167,0.023986,,,,,,,,,,
764.167,0.024095,,,,,,,,,,
765.167,0.024166,,,,,,,,,,
766.167,0.024334,,,,,,,,,,
767.167,0.024403,,,,,,,,,,
768.167,0.024475,,,,,,,,,,
769.167,0.0245,,,,,,,,,,
770.167,0.024583,,,,,,,,,,
771.167,0.024608,,,,,,,,,,
772.167,0.024663,,,,,,,,,,
773.167,0.024677,,,,,,,,,,
774.167,0.024617,,,,,,,,,,
775.167,0.02462,,,,,,,,,,
776.167,0.024677,,,,,,,,,,
777.167,0.024686,,,,,,,,,,
778.167,0.024749,,,,,,,,,,
779.167,0.024839,,,,,,,,,,
780.167,0.024857,,,,,,,,,,
781.167,0.024933,,,,,,,,,,
782.167,0.024866,,,,,,,,,,
783.167,0.024928,,,,,,,,,,
784.167,0.024921,,,,,,,,,,
785.167,0.025014,,,,,,,,,,
786.167,0.02502,,,,,,,,,,
787.167,0.025067,,,,,,,,,,
788.167,0.025119,,,,,,,,,,
789.167,0.025322,,,,,,,,,,
790.167,0.0254,,,,,,,,,,
791.167,0.025529,,,,,,,,,,
792.167,0.02555,,,,,,,,,,
793.167,0.025562,,,,,,,,,,
794.167,0.025578,,,,,,,,,,
795.167,0.025566,,,,,,,,,,
796.167,0.025573,,,,,,,,,,
797.167,0.025622,,,,,,,,,,
798.167,0.025575,,,,,,,,,,
799.167,0.025624,,,,,,,,,,
800.167,0.025698,,,,,,,,,,
801.167,0.02573,,,,,,,,,,
802.167,0.025797,,,,,,,,,,
803.167,0.025792,,,,,,,,,,
804.167,0.025827,,,,,,,,,,
805.167,0.025838,,,,,,,,,,
806.167,0.025926,,,,,,,,,,
807.167,0.025946,,,,,,,,,,
808.167,0.025997,,,,,,,,,,
809.167,0.026006,,,,,,,,,,
810.167,0.026103,,,,,,,,,,
811.167,0.026041,,,,,,,,,,
812.167,0.026066,,,,,,,,,,
813.167,0.02605,,,,,,,,,,
814.167,0.02623,,,,,,,,,,
815.167,0.026361,,,,,,,,,,
816.167,0.02646,,,,,,,,,,
817.167,0.026501,,,,,,,,,,
818.167,0.026534,,,,,,,,,,
819.167,0.026469,,,,,,,,,,
820.167,0.026469,,,,,,,,,,
821.167,0.026504,,,,,,,,,,
822.167,0.026561,,,,,,,,,,
823.167,0.026674,,,,,,,,,,
824.167,0.026709,,,,,,,,,,
825.167,0.026711,,,,,,,,,,
826.167,0.026778,,,,,,,,,,
827.167,0.026798,,,,,,,,,,
828.167,0.026891,,,,,,,,,,
829.167,0.026891,,,,,,,,,,
830.167,0.026934,,,,,,,,,,
831.167,0.026953,,,,,,,,,,
832.167,0.026976,,,,,,,,,,
833.167,0.026971,,,,,,,,,,
834.167,0.026943,,,,,,,,,,
835.167,0.027119,,,,,,,,,,
836.167,0.027178,,,,,,,,,,
837.167,0.027273,,,,,,,,,,
838.167,0.027395,,,,,,,,,,
839.167,0.027413,,,,,,,,,,
840.167,0.027535,,,,,,,,,,
841.167,0.027586,,,,,,,,,,
842.167,0.027632,,,,,,,,,,
843.167,0.027639,,,,,,,,,,
844.167,0.027655,,,,,,,,,,
845.167,0.02769,,,,,,,,,,
846.167,0.02783,,,,,,,,,,
847.167,0.027784,,,,,,,,,,
848.167,0.027809,,,,,,,,,,
849.167,0.027756,,,,,,,,,,
850.167,0.027839,,,,,,,,,,
851.167,0.027839,,,,,,,,,,
852.167,0.027858,,,,,,,,,,
853.167,0.027837,,,,,,,,,,
854.167,0.027879,,,,,,,,,,
855.167,0.028035,,,,,,,,,,
856.167,0.028111,,,,,,,,,,
857.167,0.0283,,,,,,,,,,
858.167,0.028328,,,,,,,,,,
859.167,0.028314,,,,,,,,,,
860.167,0.028312,,,,,,,,,,
861.167,0.028351,,,,,,,,,,
862.167,0.028367,,,,,,,,,,
863.167,0.028344,,,,,,,,,,
864.167,0.028341,,,,,,,,,,
865.167,0.028542,,,,,,,,,,
866.167,0.028558,,,,,,,,,,
867.167,0.028445,,,,,,,,,,
868.167,0.028565,,,,,,,,,,
869.167,0.028643,,,,,,,,,,
870.167,0.028616,,,,,,,,,,
871.167,0.028777,,,,,,,,,,
872.167,0.028779,,,,,,,,,,
873.167,0.028804,,,,,,,,,,
874.167,0.028811,,,,,,,,,,
875.167,0.02888,,,,,,,,,,
876.167,0.028972,,,,,,,,,,
877.167,0.028979,,,,,,,,,,
878.167,0.029012,,,,,,,,,,
879.167,0.029016,,,,,,,,,,
880.167,0.02906,,,,,,,,,,
881.167,0.029048,,,,,,,,,,
882.167,0.029044,,,,,,,,,,
883.167,0.029111,,,,,,,,,,
884.167,0.029145,,,,,,,,,,
885.167,0.02912,,,,,,,,,,
886.167,0.029226,,,,,,,,,,
887.167,0.029207,,,,,,,,,,
888.167,0.029253,,,,,,,,,,
889.167,0.029283,,,,,,,,,,
890.167,0.029428,,,,,,,,,,
891.167,0.029475,,,,,,,,,,
892.167,0.029477,,,,,,,,,,
893.167,0.029493,,,,,,,,,,
894.167,0.029617,,,,,,,,,,
895.167,0.0297,,,,,,,,,,
896.167,0.0297,,,,,,,,,,
897.167,0.02973,,,,,,,,,,
898.167,0.02979,,,,,,,,,,
899.167,0.029898,,,,,,,,,,
900.167,0.029885,,,,,,,,,,
901.167,0.029947,,,,,,,,,,
902.167,0.029979,,,,,,,,,,
903.167,0.029935,,,,,,,,,,
