Repository: janzenchoi/phd_code

# PhD Code

The following contains a collection of repositories I developed during my PhD candidature. I originally maintained the code on the GitHub organisation for the material modelling group at the Australian Nuclear Science and Technology Organisation (ANSTO; https://github.com/ACME-MG). However, it has now been moved to my account for storage. Please contact me at janzenchoi@yahoo.com for any questions regarding the code.

# Summary

The table below summarises these repositories.

| Repository    | Description | Documentation | Original Link |
|:-------------:|:-----------:|:-------------:|:-------------:|

File: myoptmat/scripts/data/creep/kaeri_3/AirBase_900_40_a.csv
time,strain,temperature,stress,type,state,form,process,medium,title,youngs,poissons
0,0,900,40,creep,Ruptured,Plate,Base,Air,AirBase_900_40_a,149000,0.3
0.0106,0,,,,,,,,,,
0.0108,5.00E-06,,,,,,,,,,
0.0111,9.00E-06,,,,,,,,,,
0.0114,3.20E-05,,,,,,,,,,
0.0117,1.90E-05,,,,,,,,,,
0.0119,1.40E-05,,,,,,,,,,
0.0122,2.30E-05,,,,,,,,,,
0.0125,2.30E-05,,,,,,,,,,
0.0128,4.60E-05,,,,,,,,,,
0.0131,5.10E-05,,,,,,,,,,
0.0133,5.10E-05,,,,,,,,,,
0.0136,4.60E-05,,,,,,,,,,
0.0139,5.10E-05,,,,,,,,,,
0.0142,6.50E-05,,,,,,,,,,
0.0144,5.60E-05,,,,,,,,,,
0.0147,6.50E-05,,,,,,,,,,
0.015,6.50E-05,,,,,,,,,,
0.0153,6.00E-05,,,,,,,,,,
0.0156,7.00E-05,,,,,,,,,,
0.0158,7.40E-05,,,,,,,,,,
0.0161,7.90E-05,,,,,,,,,,
0.0164,7.90E-05,,,,,,,,,,
0.0167,8.30E-05,,,,,,,,,,
0.0169,8.80E-05,,,,,,,,,,
0.0172,8.80E-05,,,,,,,,,,
0.0175,8.30E-05,,,,,,,,,,
0.0178,4.60E-05,,,,,,,,,,
0.35,3.70E-05,,,,,,,,,,
0.3667,5.10E-05,,,,,,,,,,
0.3833,5.60E-05,,,,,,,,,,
0.4,4.20E-05,,,,,,,,,,
0.4167,7.90E-05,,,,,,,,,,
0.4333,9.30E-05,,,,,,,,,,
0.45,0.000125,,,,,,,,,,
0.4667,0.000125,,,,,,,,,,
0.4833,0.000107,,,,,,,,,,
0.5,0.000111,,,,,,,,,,
0.5167,0.000134,,,,,,,,,,
0.5333,0.000116,,,,,,,,,,
0.55,0.000116,,,,,,,,,,
0.5667,0.00013,,,,,,,,,,
0.5833,0.000116,,,,,,,,,,
0.6,0.000121,,,,,,,,,,
0.6167,0.000139,,,,,,,,,,
0.6333,0.000116,,,,,,,,,,
0.65,0.000111,,,,,,,,,,
0.6667,0.000144,,,,,,,,,,
0.6833,0.000134,,,,,,,,,,
0.7,0.00013,,,,,,,,,,
0.7167,0.000176,,,,,,,,,,
0.7333,0.000134,,,,,,,,,,
0.75,0.000172,,,,,,,,,,
0.7667,0.000144,,,,,,,,,,
0.7833,0.000134,,,,,,,,,,
0.8,0.000139,,,,,,,,,,
0.8167,0.000172,,,,,,,,,,
0.8333,0.000213,,,,,,,,,,
0.85,0.000232,,,,,,,,,,
0.8667,0.000232,,,,,,,,,,
0.8833,0.000236,,,,,,,,,,
0.9,0.000269,,,,,,,,,,
0.9167,0.00032,,,,,,,,,,
0.9333,0.00038,,,,,,,,,,
0.95,0.000366,,,,,,,,,,
0.9667,0.00038,,,,,,,,,,
0.9833,0.000366,,,,,,,,,,
1,0.000408,,,,,,,,,,
1.0167,0.00045,,,,,,,,,,
1.0333,0.000408,,,,,,,,,,
1.05,0.000459,,,,,,,,,,
1.0667,0.000399,,,,,,,,,,
1.0833,0.000519,,,,,,,,,,
1.1,0.000515,,,,,,,,,,
1.1167,0.000533,,,,,,,,,,
1.1333,0.000547,,,,,,,,,,
1.15,0.000529,,,,,,,,,,
1.1667,0.00057,,,,,,,,,,
2.1667,0.000751,,,,,,,,,,
3.1667,0.001043,,,,,,,,,,
4.1667,0.001118,,,,,,,,,,
5.1667,0.0014,,,,,,,,,,
6.1667,0.001526,,,,,,,,,,
7.1667,0.001604,,,,,,,,,,
8.1667,0.001892,,,,,,,,,,
9.1667,0.001975,,,,,,,,,,
10.1667,0.002003,,,,,,,,,,
11.1667,0.00223,,,,,,,,,,
12.1667,0.002448,,,,,,,,,,
13.1667,0.002439,,,,,,,,,,
14.1667,0.002495,,,,,,,,,,
15.1667,0.002856,,,,,,,,,,
16.1667,0.002935,,,,,,,,,,
17.1667,0.002907,,,,,,,,,,
18.1667,0.002912,,,,,,,,,,
19.1667,0.003348,,,,,,,,,,
20.1667,0.003366,,,,,,,,,,
21.1667,0.003422,,,,,,,,,,
22.1667,0.003714,,,,,,,,,,
23.1667,0.003826,,,,,,,,,,
24.1667,0.003844,,,,,,,,,,
25.1667,0.004108,,,,,,,,,,
26.1667,0.004294,,,,,,,,,,
27.1667,0.004312,,,,,,,,,,
28.1667,0.004414,,,,,,,,,,
29.1667,0.004753,,,,,,,,,,
30.1667,0.004758,,,,,,,,,,
31.1667,0.004841,,,,,,,,,,
32.1667,0.005124,,,,,,,,,,
33.1667,0.005217,,,,,,,,,,
34.1667,0.005272,,,,,,,,,,
35.1667,0.005639,,,,,,,,,,
36.1667,0.00569,,,,,,,,,,
37.1667,0.005745,,,,,,,,,,
38.1667,0.006028,,,,,,,,,,
39.1667,0.006153,,,,,,,,,,
40.1667,0.006274,,,,,,,,,,
41.1667,0.006594,,,,,,,,,,
42.1667,0.006636,,,,,,,,,,
43.1667,0.006775,,,,,,,,,,
44.1667,0.007071,,,,,,,,,,
45.1667,0.007095,,,,,,,,,,
46.1667,0.007507,,,,,,,,,,
47.1667,0.007549,,,,,,,,,,
48.1667,0.007586,,,,,,,,,,
49.1667,0.007892,,,,,,,,,,
50.1667,0.007999,,,,,,,,,,
51.1667,0.008124,,,,,,,,,,
52.1667,0.008477,,,,,,,,,,
53.1667,0.008481,,,,,,,,,,
54.1667,0.008597,,,,,,,,,,
55.1667,0.008732,,,,,,,,,,
56.1667,0.008936,,,,,,,,,,
57.1667,0.008982,,,,,,,,,,
58.1667,0.009311,,,,,,,,,,
59.1667,0.009399,,,,,,,,,,
60.1667,0.009427,,,,,,,,,,
61.1667,0.009441,,,,,,,,,,
62.1667,0.009752,,,,,,,,,,
63.1667,0.009886,,,,,,,,,,
64.1667,0.010058,,,,,,,,,,
65.1667,0.010313,,,,,,,,,,
66.1667,0.010336,,,,,,,,,,
67.1667,0.01041,,,,,,,,,,
68.1667,0.010698,,,,,,,,,,
69.1667,0.010809,,,,,,,,,,
70.1667,0.010851,,,,,,,,,,
71.1667,0.01112,,,,,,,,,,
72.1667,0.011245,,,,,,,,,,
73.1667,0.011277,,,,,,,,,,
74.1667,0.011453,,,,,,,,,,
75.1667,0.01169,,,,,,,,,,
76.1667,0.011718,,,,,,,,,,
77.1667,0.011806,,,,,,,,,,
78.1667,0.011922,,,,,,,,,,
79.1667,0.012154,,,,,,,,,,
80.1667,0.012186,,,,,,,,,,
81.1667,0.012205,,,,,,,,,,
82.1667,0.012372,,,,,,,,,,
83.1667,0.012636,,,,,,,,,,
84.1667,0.012641,,,,,,,,,,
85.1667,0.012719,,,,,,,,,,
86.1667,0.013058,,,,,,,,,,
87.1667,0.013114,,,,,,,,,,
88.1667,0.013151,,,,,,,,,,
89.1667,0.013563,,,,,,,,,,
90.1667,0.0136,,,,,,,,,,
91.1667,0.01393,,,,,,,,,,
92.1667,0.014032,,,,,,,,,,
93.1667,0.014036,,,,,,,,,,
94.1667,0.01425,,,,,,,,,,
95.1667,0.014495,,,,,,,,,,
96.1667,0.014514,,,,,,,,,,
97.1667,0.014815,,,,,,,,,,
98.1667,0.014908,,,,,,,,,,
99.1667,0.014982,,,,,,,,,,
100.167,0.015131,,,,,,,,,,
101.167,0.015339,,,,,,,,,,
102.167,0.015418,,,,,,,,,,
103.167,0.015497,,,,,,,,,,
104.167,0.015831,,,,,,,,,,
105.167,0.015887,,,,,,,,,,
106.167,0.015896,,,,,,,,,,
107.167,0.016216,,,,,,,,,,
108.167,0.016336,,,,,,,,,,
109.167,0.016373,,,,,,,,,,
110.167,0.016383,,,,,,,,,,
111.167,0.016791,,,,,,,,,,
112.167,0.016837,,,,,,,,,,
113.167,0.017088,,,,,,,,,,
114.167,0.017282,,,,,,,,,,
115.167,0.017305,,,,,,,,,,
116.167,0.0175,,,,,,,,,,
117.167,0.017695,,,,,,,,,,
118.167,0.017751,,,,,,,,,,
119.167,0.017992,,,,,,,,,,
120.167,0.018182,,,,,,,,,,
121.167,0.018233,,,,,,,,,,
122.167,0.018428,,,,,,,,,,
123.167,0.018641,,,,,,,,,,
124.167,0.018683,,,,,,,,,,
125.167,0.018812,,,,,,,,,,
126.167,0.018933,,,,,,,,,,
127.167,0.019132,,,,,,,,,,
128.167,0.01917,,,,,,,,,,
129.167,0.019457,,,,,,,,,,
130.167,0.019587,,,,,,,,,,
131.167,0.019661,,,,,,,,,,
132.167,0.019911,,,,,,,,,,
133.167,0.020088,,,,,,,,,,
134.167,0.020097,,,,,,,,,,
135.167,0.020445,,,,,,,,,,
136.167,0.020533,,,,,,,,,,
137.167,0.020556,,,,,,,,,,
138.167,0.020565,,,,,,,,,,
139.167,0.020973,,,,,,,,,,
140.167,0.021001,,,,,,,,,,
141.167,0.021261,,,,,,,,,,
142.167,0.02146,,,,,,,,,,
143.167,0.02159,,,,,,,,,,
144.167,0.021789,,,,,,,,,,
145.167,0.02191,,,,,,,,,,
146.167,0.021989,,,,,,,,,,
147.167,0.022374,,,,,,,,,,
148.167,0.022833,,,,,,,,,,
149.167,0.022851,,,,,,,,,,
150.167,0.023102,,,,,,,,,,
151.167,0.02331,,,,,,,,,,
152.167,0.023366,,,,,,,,,,
153.167,0.023751,,,,,,,,,,
154.167,0.023765,,,,,,,,,,
155.167,0.024038,,,,,,,,,,
156.167,0.024233,,,,,,,,,,
157.167,0.024252,,,,,,,,,,
158.167,0.024549,,,,,,,,,,
159.167,0.024688,,,,,,,,,,
160.167,0.024822,,,,,,,,,,
161.167,0.025147,,,,,,,,,,
162.167,0.025193,,,,,,,,,,
163.167,0.025578,,,,,,,,,,
164.167,0.025634,,,,,,,,,,
165.167,0.025926,,,,,,,,,,
166.167,0.026088,,,,,,,,,,
167.167,0.026162,,,,,,,,,,
168.167,0.026542,,,,,,,,,,
169.167,0.026552,,,,,,,,,,
170.167,0.026737,,,,,,,,,,
171.167,0.026997,,,,,,,,,,
172.167,0.027039,,,,,,,,,,
173.167,0.027326,,,,,,,,,,
174.167,0.02747,,,,,,,,,,
175.167,0.02753,,,,,,,,,,
176.167,0.027892,,,,,,,,,,
177.167,0.027989,,,,,,,,,,
178.167,0.028267,,,,,,,,,,
179.167,0.028407,,,,,,,,,,
180.167,0.02849,,,,,,,,,,
181.167,0.028847,,,,,,,,,,
182.167,0.02888,,,,,,,,,,
183.167,0.029088,,,,,,,,,,
184.167,0.029334,,,,,,,,,,
185.167,0.029403,,,,,,,,,,
186.167,0.02938,,,,,,,,,,
187.167,0.029812,,,,,,,,,,
188.167,0.030183,,,,,,,,,,
189.167,0.030271,,,,,,,,,,
190.167,0.030442,,,,,,,,,,
191.167,0.030725,,,,,,,,,,
192.167,0.030822,,,,,,,,,,
193.167,0.031212,,,,,,,,,,
194.167,0.031193,,,,,,,,,,
195.167,0.031254,,,,,,,,,,
196.167,0.031634,,,,,,,,,,
197.167,0.031685,,,,,,,,,,
198.167,0.031866,,,,,,,,,,
199.167,0.032116,,,,,,,,,,
200.167,0.032204,,,,,,,,,,
201.167,0.032566,,,,,,,,,,
202.167,0.032626,,,,,,,,,,
203.167,0.032872,,,,,,,,,,
204.167,0.033034,,,,,,,,,,
205.167,0.033127,,,,,,,,,,
206.167,0.033577,,,,,,,,,,
207.167,0.033526,,,,,,,,,,
208.167,0.033739,,,,,,,,,,
209.167,0.033966,,,,,,,,,,
210.167,0.034013,,,,,,,,,,
211.167,0.034263,,,,,,,,,,
212.167,0.03449,,,,,,,,,,
213.167,0.034629,,,,,,,,,,
214.167,0.034884,,,,,,,,,,
215.167,0.034982,,,,,,,,,,
216.167,0.035293,,,,,,,,,,
217.167,0.035427,,,,,,,,,,
218.167,0.035552,,,,,,,,,,
219.167,0.035793,,,,,,,,,,
220.167,0.035844,,,,,,,,,,
221.167,0.036192,,,,,,,,,,
222.167,0.036308,,,,,,,,,,
223.167,0.036401,,,,,,,,,,
224.167,0.036762,,,,,,,,,,
225.167,0.036804,,,,,,,,,,
226.167,0.037004,,,,,,,,,,
227.167,0.037226,,,,,,,,,,
228.167,0.037412,,,,,,,,,,
229.167,0.037667,,,,,,,,,,
230.167,0.037713,,,,,,,,,,
231.167,0.038084,,,,,,,,,,
232.167,0.038154,,,,,,,,,,
233.167,0.038418,,,,,,,,,,
234.167,0.038668,,,,,,,,,,
235.167,0.038687,,,,,,,,,,
236.167,0.039062,,,,,,,,,,
237.167,0.039095,,,,,,,,,,
238.167,0.039327,,,,,,,,,,
239.167,0.039549,,,,,,,,,,
240.167,0.039688,,,,,,,,,,
241.167,0.039976,,,,,,,,,,
242.167,0.04005,,,,,,,,,,
243.167,0.040338,,,,,,,,,,
244.167,0.040458,,,,,,,,,,
245.167,0.040593,,,,,,,,,,
246.167,0.040936,,,,,,,,,,
247.167,0.040959,,,,,,,,,,
248.167,0.041284,,,,,,,,,,
249.167,0.041451,,,,,,,,,,
250.167,0.041576,,,,,,,,,,
251.167,0.041859,,,,,,,,,,
252.167,0.041882,,,,,,,,,,
253.167,0.042285,,,,,,,,,,
254.167,0.042327,,,,,,,,,,
255.167,0.042429,,,,,,,,,,
256.167,0.042781,,,,,,,,,,
257.167,0.042842,,,,,,,,,,
258.167,0.043189,,,,,,,,,,
259.167,0.043301,,,,,,,,,,
260.167,0.043676,,,,,,,,,,
261.167,0.043723,,,,,,,,,,
262.167,0.043899,,,,,,,,,,
263.167,0.044172,,,,,,,,,,
264.167,0.044233,,,,,,,,,,
265.167,0.044613,,,,,,,,,,
266.167,0.044664,,,,,,,,,,
267.167,0.044696,,,,,,,,,,
268.167,0.045086,,,,,,,,,,
269.167,0.045118,,,,,,,,,,
270.167,0.04555,,,,,,,,,,
271.167,0.045587,,,,,,,,,,
272.167,0.045791,,,,,,,,,,
273.167,0.046027,,,,,,,,,,
274.167,0.046125,,,,,,,,,,
275.167,0.046468,,,,,,,,,,
276.167,0.046574,,,,,,,,,,
277.167,0.046857,,,,,,,,,,
278.167,0.047071,,,,,,,,,,
279.167,0.047312,,,,,,,,,,
280.167,0.047446,,,,,,,,,,
281.167,0.047604,,,,,,,,,,
282.167,0.047905,,,,,,,,,,
283.167,0.048021,,,,,,,,,,
284.167,0.048374,,,,,,,,,,
285.167,0.048364,,,,,,,,,,
286.167,0.048861,,,,,,,,,,
287.167,0.048819,,,,,,,,,,
288.167,0.048995,,,,,,,,,,
289.167,0.04925,,,,,,,,,,
290.167,0.049301,,,,,,,,,,
291.167,0.049663,,,,,,,,,,
292.167,0.049751,,,,,,,,,,
293.167,0.049992,,,,,,,,,,
294.167,0.050215,,,,,,,,,,
295.167,0.050219,,,,,,,,,,
296.167,0.050655,,,,,,,,,,
297.167,0.050678,,,,,,,,,,
298.167,0.051058,,,,,,,,,,
299.167,0.051156,,,,,,,,,,
300.167,0.051216,,,,,,,,,,
301.167,0.051569,,,,,,,,,,
302.167,0.051601,,,,,,,,,,
303.167,0.052004,,,,,,,,,,
304.167,0.052069,,,,,,,,,,
305.167,0.052422,,,,,,,,,,
306.167,0.052547,,,,,,,,,,
307.167,0.052834,,,,,,,,,,
308.167,0.053113,,,,,,,,,,
309.167,0.053391,,,,,,,,,,
310.167,0.053474,,,,,,,,,,
311.167,0.053692,,,,,,,,,,
312.167,0.053887,,,,,,,,,,
313.167,0.053975,,,,,,,,,,
314.167,0.054188,,,,,,,,,,
315.167,0.054365,,,,,,,,,,
316.167,0.054383,,,,,,,,,,
317.167,0.054787,,,,,,,,,,
318.167,0.054852,,,,,,,,,,
319.167,0.055032,,,,,,,,,,
320.167,0.055278,,,,,,,,,,
321.167,0.05532,,,,,,,,,,
322.167,0.055747,,,,,,,,,,
323.167,0.055793,,,,,,,,,,
324.167,0.0559,,,,,,,,,,
325.167,0.056229,,,,,,,,,,
326.167,0.056284,,,,,,,,,,
327.167,0.056646,,,,,,,,,,
328.167,0.056697,,,,,,,,,,
329.167,0.056971,,,,,,,,,,
330.167,0.057193,,,,,,,,,,
331.167,0.057462,,,,,,,,,,
332.167,0.057629,,,,,,,,,,
333.167,0.057842,,,,,,,,,,
334.167,0.058028,,,,,,,,,,
335.167,0.058181,,,,,,,,,,
336.167,0.058519,,,,,,,,,,
337.167,0.058557,,,,,,,,,,
338.167,0.058682,,,,,,,,,,
339.167,0.059006,,,,,,,,,,
340.167,0.059071,,,,,,,,,,
341.167,0.059354,,,,,,,,,,
342.167,0.059493,,,,,,,,,,
343.167,0.05966,,,,,,,,,,
344.167,0.059934,,,,,,,,,,
345.167,0.060031,,,,,,,,,,
346.167,0.060384,,,,,,,,,,
347.167,0.060453,,,,,,,,,,
348.167,0.060555,,,,,,,,,,
349.167,0.060875,,,,,,,,,,
350.167,0.060982,,,,,,,,,,
351.167,0.061306,,,,,,,,,,
352.167,0.061459,,,,,,,,,,
353.167,0.06183,,,,,,,,,,
354.167,0.061872,,,,,,,,,,
355.167,0.062146,,,,,,,,,,
356.167,0.062285,,,,,,,,,,
357.167,0.062512,,,,,,,,,,
358.167,0.06273,,,,,,,,,,
359.167,0.06285,,,,,,,,,,
360.167,0.063175,,,,,,,,,,
361.167,0.063226,,,,,,,,,,
362.167,0.063518,,,,,,,,,,
363.167,0.063662,,,,,,,,,,
364.167,0.063875,,,,,,,,,,
365.167,0.064126,,,,,,,,,,
366.167,0.064274,,,,,,,,,,
367.167,0.064552,,,,,,,,,,
368.167,0.064668,,,,,,,,,,
369.167,0.065011,,,,,,,,,,
370.167,0.065048,,,,,,,,,,
371.167,0.065239,,,,,,,,,,
372.167,0.065494,,,,,,,,,,
373.167,0.065693,,,,,,,,,,
374.167,0.065971,,,,,,,,,,
375.167,0.066055,,,,,,,,,,
376.167,0.066314,,,,,,,,,,
377.167,0.066463,,,,,,,,,,
378.167,0.066797,,,,,,,,,,
379.167,0.066894,,,,,,,,,,
380.167,0.067066,,,,,,,,,,
381.167,0.067367,,,,,,,,,,
382.167,0.067511,,,,,,,,,,
383.167,0.067812,,,,,,,,,,
384.167,0.067882,,,,,,,,,,
385.167,0.06822,,,,,,,,,,
386.167,0.068304,,,,,,,,,,
387.167,0.06861,,,,,,,,,,
388.167,0.068786,,,,,,,,,,
389.167,0.068985,,,,,,,,,,
390.167,0.069226,,,,,,,,,,
391.167,0.069375,,,,,,,,,,
392.167,0.069672,,,,,,,,,,
393.167,0.069709,,,,,,,,,,
394.167,0.070121,,,,,,,,,,
395.167,0.07014,,,,,,,,,,
396.167,0.070474,,,,,,,,,,
397.167,0.070641,,,,,,,,,,
398.167,0.070868,,,,,,,,,,
399.167,0.071095,,,,,,,,,,
400.167,0.071332,,,,,,,,,,
401.167,0.071526,,,,,,,,,,
402.167,0.071772,,,,,,,,,,
403.167,0.071972,,,,,,,,,,
404.167,0.072078,,,,,,,,,,
405.167,0.072375,,,,,,,,,,
406.167,0.072472,,,,,,,,,,
407.167,0.07282,,,,,,,,,,
408.167,0.072941,,,,,,,,,,
409.167,0.073047,,,,,,,,,,
410.167,0.073381,,,,,,,,,,
411.167,0.073381,,,,,,,,,,
412.167,0.073701,,,,,,,,,,
413.167,0.073877,,,,,,,,,,
414.167,0.0741,,,,,,,,,,
415.167,0.074313,,,,,,,,,,
416.167,0.074387,,,,,,,,,,
417.167,0.074735,,,,,,,,,,
418.167,0.074842,,,,,,,,,,
419.167,0.075204,,,,,,,,,,
420.167,0.075241,,,,,,,,,,
421.167,0.075593,,,,,,,,,,
422.167,0.075723,,,,,,,,,,
423.167,0.075899,,,,,,,,,,
424.167,0.076173,,,,,,,,,,
425.167,0.076224,,,,,,,,,,
426.167,0.076595,,,,,,,,,,
427.167,0.07678,,,,,,,,,,
428.167,0.077072,,,,,,,,,,
429.167,0.077123,,,,,,,,,,
430.167,0.077504,,,,,,,,,,
431.167,0.077596,,,,,,,,,,
432.167,0.077856,,,,,,,,,,
433.167,0.078018,,,,,,,,,,
434.167,0.07819,,,,,,,,,,
435.167,0.078514,,,,,,,,,,
436.167,0.078542,,,,,,,,,,
437.167,0.078918,,,,,,,,,,
438.167,0.079025,,,,,,,,,,
439.167,0.079382,,,,,,,,,,
440.167,0.079446,,,,,,,,,,
441.167,0.079859,,,,,,,,,,
442.167,0.079896,,,,,,,,,,
443.167,0.080277,,,,,,,,,,
444.167,0.080351,,,,,,,,,,
445.167,0.08068,,,,,,,,,,
446.167,0.080828,,,,,,,,,,
447.167,0.081,,,,,,,,,,
448.167,0.081264,,,,,,,,,,
449.167,0.081348,,,,,,,,,,
450.167,0.081723,,,,,,,,,,
451.167,0.081788,,,,,,,,,,
452.167,0.082178,,,,,,,,,,
453.167,0.082243,,,,,,,,,,
454.167,0.082604,,,,,,,,,,
455.167,0.08266,,,,,,,,,,
456.167,0.082994,,,,,,,,,,
457.167,0.083133,,,,,,,,,,
458.167,0.083263,,,,,,,,,,
459.167,0.083597,,,,,,,,,,
460.167,0.083671,,,,,,,,,,
461.167,0.084028,,,,,,,,,,
462.167,0.084097,,,,,,,,,,
463.167,0.084478,,,,,,,,,,
464.167,0.084519,,,,,,,,,,
465.167,0.084788,,,,,,,,,,
466.167,0.084955,,,,,,,,,,
467.167,0.085118,,,,,,,,,,
468.167,0.085447,,,,,,,,,,
469.167,0.085526,,,,,,,,,,
470.167,0.085897,,,,,,,,,,
471.167,0.085971,,,,,,,,,,
472.167,0.08636,,,,,,,,,,
473.167,0.086411,,,,,,,,,,
474.167,0.086768,,,,,,,,,,
475.167,0.086838,,,,,,,,,,
476.167,0.087237,,,,,,,,,,
477.167,0.087399,,,,,,,,,,
478.167,0.087612,,,,,,,,,,
479.167,0.087793,,,,,,,,,,
480.167,0.087914,,,,,,,,,,
481.167,0.08821,,,,,,,,,,
482.167,0.088294,,,,,,,,,,
483.167,0.088679,,,,,,,,,,
484.167,0.088721,,,,,,,,,,
485.167,0.089082,,,,,,,,,,
486.167,0.089166,,,,,,,,,,
487.167,0.089365,,,,,,,,,,
488.167,0.089671,,,,,,,,,,
489.167,0.089843,,,,,,,,,,
490.167,0.090079,,,,,,,,,,
491.167,0.090191,,,,,,,,,,
492.167,0.090515,,,,,,,,,,
493.167,0.090631,,,,,,,,,,
494.167,0.090928,,,,,,,,,,
495.167,0.091053,,,,,,,,,,
496.167,0.091392,,,,,,,,,,
497.167,0.09148,,,,,,,,,,
498.167,0.091823,,,,,,,,,,
499.167,0.091948,,,,,,,,,,
500.167,0.092263,,,,,,,,,,
501.167,0.092388,,,,,,,,,,
502.167,0.092639,,,,,,,,,,
503.167,0.092838,,,,,,,,,,
504.167,0.092991,,,,,,,,,,
505.167,0.09327,,,,,,,,,,
506.167,0.093339,,,,,,,,,,
507.167,0.093552,,,,,,,,,,
508.167,0.093784,,,,,,,,,,
509.167,0.093919,,,,,,,,,,
510.167,0.09428,,,,,,,,,,
511.167,0.094327,,,,,,,,,,
512.167,0.094721,,,,,,,,,,
513.167,0.094763,,,,,,,,,,
514.167,0.095129,,,,,,,,,,
515.167,0.095226,,,,,,,,,,
516.167,0.095597,,,,,,,,,,
517.167,0.095681,,,,,,,,,,
518.167,0.096019,,,,,,,,,,
519.167,0.09614,,,,,,,,,,
520.167,0.09633,,,,,,,,,,
521.167,0.09659,,,,,,,,,,
522.167,0.096761,,,,,,,,,,
523.167,0.097026,,,,,,,,,,
524.167,0.097183,,,,,,,,,,
525.167,0.097503,,,,,,,,,,
526.167,0.097559,,,,,,,,,,
527.167,0.097948,,,,,,,,,,
528.167,0.098027,,,,,,,,,,
529.167,0.098291,,,,,,,,,,
530.167,0.098463,,,,,,,,,,
531.167,0.098741,,,,,,,,,,
532.167,0.098913,,,,,,,,,,
533.167,0.099135,,,,,,,,,,
534.167,0.099376,,,,,,,,,,
535.167,0.099567,,,,,,,,,,
536.167,0.099849,,,,,,,,,,
537.167,0.099993,,,,,,,,,,
538.167,0.100285,,,,,,,,,,
539.167,0.100434,,,,,,,,,,
540.167,0.10074,,,,,,,,,,
541.167,0.100925,,,,,,,,,,
542.167,0.101227,,,,,,,,,,
543.167,0.101292,,,,,,,,,,
544.167,0.101681,,,,,,,,,,
545.167,0.101718,,,,,,,,,,
546.167,0.102122,,,,,,,,,,
547.167,0.102149,,,,,,,,,,
548.167,0.102585,,,,,,,,,,
549.167,0.102664,,,,,,,,,,
550.167,0.102979,,,,,,,,,,
551.167,0.103095,,,,,,,,,,
552.167,0.103378,,,,,,,,,,
553.167,0.103531,,,,,,,,,,
554.167,0.1038,,,,,,,,,,
555.167,0.104,,,,,,,,,,
556.167,0.104129,,,,,,,,,,
557.167,0.104454,,,,,,,,,,
558.167,0.104737,,,,,,,,,,
559.167,0.104955,,,,,,,,,,
560.167,0.105303,,,,,,,,,,
561.167,0.105437,,,,,,,,,,
562.167,0.105632,,,,,,,,,,
563.167,0.105868,,,,,,,,,,
564.167,0.106091,,,,,,,,,,
565.167,0.106309,,,,,,,,,,
566.167,0.10661,,,,,,,,,,
567.167,0.106759,,,,,,,,,,
568.167,0.10693,,,,,,,,,,
569.167,0.107259,,,,,,,,,,
570.167,0.107324,,,,,,,,,,
571.167,0.107677,,,,,,,,,,
572.167,0.107746,,,,,,,,,,
573.167,0.108145,,,,,,,,,,
574.167,0.108294,,,,,,,,,,
575.167,0.108623,,,,,,,,,,
576.167,0.108706,,,,,,,,,,
577.167,0.109096,,,,,,,,,,
578.167,0.109216,,,,,,,,,,
579.167,0.109564,,,,,,,,,,
580.167,0.109564,,,,,,,,,,
581.167,0.11,,,,,,,,,,
582.167,0.110065,,,,,,,,,,
583.167,0.110478,,,,,,,,,,
584.167,0.110524,,,,,,,,,,
585.167,0.110932,,,,,,,,,,
586.167,0.110997,,,,,,,,,,
587.167,0.111289,,,,,,,,,,
588.167,0.111437,,,,,,,,,,
589.167,0.111846,,,,,,,,,,
590.167,0.111929,,,,,,,,,,
591.167,0.112323,,,,,,,,,,
592.167,0.112374,,,,,,,,,,
593.167,0.112791,,,,,,,,,,
594.167,0.112824,,,,,,,,,,
595.167,0.113223,,,,,,,,,,
596.167,0.11345,,,,,,,,,,
597.167,0.1137,,,,,,,,,,
598.167,0.113761,,,,,,,,,,
599.167,0.114127,,,,,,,,,,
600.167,0.114243,,,,,,,,,,
601.167,0.114651,,,,,,,,,,
602.167,0.114716,,,,,,,,,,
603.167,0.115115,,,,,,,,,,
604.167,0.115142,,,,,,,,,,
605.167,0.115541,,,,,,,,,,
606.167,0.115643,,,,,,,,,,
607.167,0.11588,,,,,,,,,,
608.167,0.116047,,,,,,,,,,
609.167,0.116357,,,,,,,,,,
610.167,0.116543,,,,,,,,,,
611.167,0.116765,,,,,,,,,,
612.167,0.116979,,,,,,,,,,
613.167,0.117252,,,,,,,,,,
614.167,0.117442,,,,,,,,,,
615.167,0.117832,,,,,,,,,,
616.167,0.117929,,,,,,,,,,
617.167,0.11817,,,,,,,,,,
618.167,0.118388,,,,,,,,,,
619.167,0.118634,,,,,,,,,,
620.167,0.118847,,,,,,,,,,
621.167,0.11914,,,,,,,,,,
622.167,0.11932,,,,,,,,,,
623.167,0.119552,,,,,,,,,,
624.167,0.119775,,,,,,,,,,
625.167,0.119844,,,,,,,,,,
626.167,0.120188,,,,,,,,,,
627.167,0.120359,,,,,,,,,,
628.167,0.120702,,,,,,,,,,
629.167,0.120874,,,,,,,,,,
630.167,0.121198,,,,,,,,,,
631.167,0.121435,,,,,,,,,,
632.167,0.121634,,,,,,,,,,
633.167,0.121908,,,,,,,,,,
634.167,0.122103,,,,,,,,,,
635.167,0.122427,,,,,,,,,,
636.167,0.122543,,,,,,,,,,
637.167,0.122877,,,,,,,,,,
638.167,0.123021,,,,,,,,,,
639.167,0.123424,,,,,,,,,,
640.167,0.123494,,,,,,,,,,
641.167,0.123735,,,,,,,,,,
642.167,0.123962,,,,,,,,,,
643.167,0.124389,,,,,,,,,,
644.167,0.124426,,,,,,,,,,
645.167,0.124843,,,,,,,,,,
646.167,0.125038,,,,,,,,,,
647.167,0.125339,,,,,,,,,,
648.167,0.125516,,,,,,,,,,
649.167,0.125803,,,,,,,,,,
650.167,0.125951,,,,,,,,,,
651.167,0.126257,,,,,,,,,,
652.167,0.126489,,,,,,,,,,
653.167,0.126666,,,,,,,,,,
654.167,0.126814,,,,,,,,,,
655.167,0.127083,,,,,,,,,,
656.167,0.127259,,,,,,,,,,
657.167,0.127635,,,,,,,,,,
658.167,0.127843,,,,,,,,,,
659.167,0.128159,,,,,,,,,,
660.167,0.128544,,,,,,,,,,
661.167,0.12859,,,,,,,,,,
662.167,0.128845,,,,,,,,,,
663.167,0.129035,,,,,,,,,,
664.167,0.129341,,,,,,,,,,
665.167,0.12954,,,,,,,,,,
666.167,0.129962,,,,,,,,,,
667.167,0.129972,,,,,,,,,,
668.167,0.130333,,,,,,,,,,
669.167,0.130463,,,,,,,,,,
670.167,0.130894,,,,,,,,,,
671.167,0.131173,,,,,,,,,,
672.167,0.131358,,,,,,,,,,
673.167,0.131664,,,,,,,,,,
674.167,0.131831,,,,,,,,,,
675.167,0.132012,,,,,,,,,,
676.167,0.132267,,,,,,,,,,
677.167,0.132527,,,,,,,,,,
678.167,0.132754,,,,,,,,,,
679.167,0.133153,,,,,,,,,,
680.167,0.133208,,,,,,,,,,
681.167,0.133658,,,,,,,,,,
682.167,0.133686,,,,,,,,,,
683.167,0.133858,,,,,,,,,,
684.167,0.134154,,,,,,,,,,
685.167,0.134266,,,,,,,,,,
686.167,0.13459,,,,,,,,,,
687.167,0.134669,,,,,,,,,,
688.167,0.135063,,,,,,,,,,
689.167,0.135272,,,,,,,,,,
690.167,0.135536,,,,,,,,,,
691.167,0.135787,,,,,,,,,,
692.167,0.136,,,,,,,,,,
693.167,0.136389,,,,,,,,,,
694.167,0.136552,,,,,,,,,,
695.167,0.136858,,,,,,,,,,
696.167,0.137108,,,,,,,,,,
697.167,0.137382,,,,,,,,,,
698.167,0.13759,,,,,,,,,,
699.167,0.137883,,,,,,,,,,
700.167,0.138045,,,,,,,,,,
701.167,0.138374,,,,,,,,,,
702.167,0.138708,,,,,,,,,,
703.167,0.138782,,,,,,,,,,
704.167,0.139186,,,,,,,,,,
705.167,0.139283,,,,,,,,,,
706.167,0.139677,,,,,,,,,,
707.167,0.139816,,,,,,,,,,
708.167,0.140169,,,,,,,,,,
709.167,0.140391,,,,,,,,,,
710.167,0.140614,,,,,,,,,,
711.167,0.140771,,,,,,,,,,
712.167,0.141105,,,,,,,,,,
713.167,0.141351,,,,,,,,,,
714.167,0.141578,,,,,,,,,,
715.167,0.141949,,,,,,,,,,
716.167,0.142102,,,,,,,,,,
717.167,0.142492,,,,,,,,,,
718.167,0.142784,,,,,,,,,,
719.167,0.142951,,,,,,,,,,
720.167,0.143261,,,,,,,,,,
721.167,0.143428,,,,,,,,,,
722.167,0.143823,,,,,,,,,,
723.167,0.143911,,,,,,,,,,
724.167,0.144342,,,,,,,,,,
725.167,0.144495,,,,,,,,,,
726.167,0.144796,,,,,,,,,,
727.167,0.145084,,,,,,,,,,
728.167,0.145265,,,,,,,,,,
729.167,0.14558,,,,,,,,,,
730.167,0.145728,,,,,,,,,,
731.167,0.146155,,,,,,,,,,
732.167,0.14628,,,,,,,,,,
733.167,0.146642,,,,,,,,,,
734.167,0.146688,,,,,,,,,,
735.167,0.14718,,,,,,,,,,
736.167,0.147467,,,,,,,,,,
737.167,0.147588,,,,,,,,,,
738.167,0.14801,,,,,,,,,,
739.167,0.148149,,,,,,,,,,
740.167,0.148511,,,,,,,,,,
741.167,0.14852,,,,,,,,,,
742.167,0.148951,,,,,,,,,,
743.167,0.149049,,,,,,,,,,
744.167,0.149452,,,,,,,,,,
745.167,0.149624,,,,,,,,,,
746.167,0.149902,,,,,,,,,,
747.167,0.150115,,,,,,,,,,
748.167,0.150361,,,,,,,,,,
749.167,0.150653,,,,,,,,,,
750.167,0.150834,,,,,,,,,,
751.167,0.151172,,,,,,,,,,
752.167,0.151302,,,,,,,,,,
753.167,0.151761,,,,,,,,,,
754.167,0.15216,,,,,,,,,,
755.167,0.152253,,,,,,,,,,
756.167,0.152665,,,,,,,,,,
757.167,0.152851,,,,,,,,,,
758.167,0.153138,,,,,,,,,,
759.167,0.153213,,,,,,,,,,
760.167,0.153593,,,,,,,,,,
761.167,0.153815,,,,,,,,,,
762.167,0.15407,,,,,,,,,,
763.167,0.154488,,,,,,,,,,
764.167,0.154539,,,,,,,,,,
765.167,0.154998,,,,,,,,,,
766.167,0.155318,,,,,,,,,,
767.167,0.155494,,,,,,,,,,
768.167,0.155907,,,,,,,,,,
769.167,0.156018,,,,,,,,,,
770.167,0.156389,,,,,,,,,,
771.167,0.156723,,,,,,,,,,
772.167,0.156899,,,,,,,,,,
773.167,0.157293,,,,,,,,,,
774.167,0.157446,,,,,,,,,,
775.167,0.157808,,,,,,,,,,
776.167,0.158156,,,,,,,,,,
777.167,0.158286,,,,,,,,,,
778.167,0.158694,,,,,,,,,,
779.167,0.158898,,,,,,,,,,
780.167,0.159171,,,,,,,,,,
781.167,0.159505,,,,,,,,,,
782.167,0.159653,,,,,,,,,,
783.167,0.160113,,,,,,,,,,
784.167,0.160289,,,,,,,,,,
785.167,0.160595,,,,,,,,,,
786.167,0.160938,,,,,,,,,,
787.167,0.161091,,,,,,,,,,
788.167,0.161485,,,,,,,,,,
789.167,0.16181,,,,,,,,,,
790.167,0.161967,,,,,,,,,,
791.167,0.162394,,,,,,,,,,
792.167,0.16245,,,,,,,,,,
793.167,0.162867,,,,,,,,,,
794.167,0.163038,,,,,,,,,,
795.167,0.163363,,,,,,,,,,
796.167,0.163762,,,,,,,,,,
797.167,0.163938,,,,,,,,,,
798.167,0.164263,,,,,,,,,,
799.167,0.164648,,,,,,,,,,
800.167,0.164787,,,,,,,,,,
801.167,0.165176,,,,,,,,,,
802.167,0.165473,,,,,,,,,,
803.167,0.165682,,,,,,,,,,
804.167,0.166071,,,,,,,,,,
805.167,0.166187,,,,,,,,,,
806.167,0.166586,,,,,,,,,,
807.167,0.166975,,,,,,,,,,
808.167,0.167087,,,,,,,,,,
809.167,0.167532,,,,,,,,,,
810.167,0.167982,,,,,,,,,,
811.167,0.168348,,,,,,,,,,
812.167,0.168543,,,,,,,,,,
813.167,0.168923,,,,,,,,,,
814.167,0.169238,,,,,,,,,,
815.167,0.169424,,,,,,,,,,
816.167,0.16986,,,,,,,,,,
817.167,0.170138,,,,,,,,,,
818.167,0.170328,,,,,,,,,,
819.167,0.170768,,,,,,,,,,
820.167,0.170921,,,,,,,,,,
821.167,0.171251,,,,,,,,,,
822.167,0.171617,,,,,,,,,,
823.167,0.171872,,,,,,,,,,
824.167,0.172187,,,,,,,,,,
825.167,0.1726,,,,,,,,,,
826.167,0.172897,,,,,,,,,,
827.167,0.173096,,,,,,,,,,
828.167,0.173514,,,,,,,,,,
829.167,0.17375,,,,,,,,,,
830.167,0.174014,,,,,,,,,,
831.167,0.174473,,,,,,,,,,
832.167,0.174613,,,,,,,,,,
833.167,0.174951,,,,,,,,,,
834.167,0.17535,,,,,,,,,,
835.167,0.175795,,,,,,,,,,
836.167,0.176036,,,,,,,,,,
837.167,0.1763,,,,,,,,,,
838.167,0.17675,,,,,,,,,,
839.167,0.176903,,,,,,,,,,
840.167,0.177265,,,,,,,,,,
841.167,0.177696,,,,,,,,,,
842.167,0.177886,,,,,,,,,,
843.167,0.178183,,,,,,,,,,
844.167,0.178582,,,,,,,,,,
845.167,0.178726,,,,,,,,,,
846.167,0.179106,,,,,,,,,,
847.167,0.179375,,,,,,,,,,
848.167,0.179634,,,,,,,,,,
849.167,0.180029,,,,,,,,,,
850.167,0.180441,,,,,,,,,,
851.167,0.180924,,,,,,,,,,
852.167,0.181276,,,,,,,,,,
853.167,0.181457,,,,,,,,,,
854.167,0.181893,,,,,,,,,,
855.167,0.182254,,,,,,,,,,
856.167,0.182361,,,,,,,,,,
857.167,0.182788,,,,,,,,,,
858.167,0.183265,,,,,,,,,,
859.167,0.183423,,,,,,,,,,
860.167,0.183715,,,,,,,,,,
861.167,0.183928,,,,,,,,,,
862.167,0.184216,,,,,,,,,,
863.167,0.184652,,,,,,,,,,
864.167,0.185018,,,,,,,,,,
865.167,0.185176,,,,,,,,,,
866.167,0.185588,,,,,,,,,,
867.167,0.185969,,,,,,,,,,
868.167,0.186307,,,,,,,,,,
869.167,0.186558,,,,,,,,,,
870.167,0.186975,,,,,,,,,,
871.167,0.187369,,,,,,,,,,
872.167,0.187573,,,,,,,,,,
873.167,0.187963,,,,,,,,,,
874.167,0.188385,,,,,,,,,,
875.167,0.188793,,,,,,,,,,
876.167,0.189011,,,,,,,,,,
877.167,0.18934,,,,,,,,,,
878.167,0.189776,,,,,,,,,,
879.167,0.190184,,,,,,,,,,
880.167,0.190425,,,,,,,,,,
881.167,0.190717,,,,,,,,,,
882.167,0.191153,,,,,,,,,,
883.167,0.191607,,,,,,,,,,
884.167,0.191941,,,,,,,,,,
885.167,0.192215,,,,,,,,,,
886.167,0.192581,,,,,,,,,,
887.167,0.193026,,,,,,,,,,
888.167,0.193453,,,,,,,,,,
889.167,0.193713,,,,,,,,,,
890.167,0.193991,,,,,,,,,,
891.167,0.194427,,,,,,,,,,
892.167,0.194876,,,,,,,,,,
893.167,0.195303,,,,,,,,,,
894.167,0.195646,,,,,,,,,,
895.167,0.195878,,,,,,,,,,
896.167,0.196291,,,,,,,,,,
897.167,0.196741,,,,,,,,,,
898.167,0.197162,,,,,,,,,,
899.167,0.197496,,,,,,,,,,
900.167,0.197867,,,,,,,,,,
901.167,0.198155,,,,,,,,,,
902.167,0.198591,,,,,,,,,,
903.167,0.199054,,,,,,,,,,
904.167,0.19949,,,,,,,,,,
905.167,0.199801,,,,,,,,,,
906.167,0.200056,,,,,,,,,,
907.167,0.200473,,,,,,,,,,
908.167,0.200914,,,,,,,,,,
909.167,0.201364,,,,,,,,,,
910.167,0.201758,,,,,,,,,,
911.167,0.202217,,,,,,,,,,
912.167,0.20243,,,,,,,,,,
913.167,0.202796,,,,,,,,,,
914.167,0.203232,,,,,,,,,,
915.167,0.203678,,,,,,,,,,
916.167,0.20416,,,,,,,,,,
917.167,0.204605,,,,,,,,,,
918.167,0.204948,,,,,,,,,,
919.167,0.205375,,,,,,,,,,
920.167,0.205699,,,,,,,,,,
921.167,0.206056,,,,,,,,,,
922.167,0.206478,,,,,,,,,,
923.167,0.206928,,,,,,,,,,
924.167,0.207392,,,,,,,,,,
925.167,0.207865,,,,,,,,,,
926.167,0.208282,,,,,,,,,,
927.167,0.208713,,,,,,,,,,
928.167,0.209084,,,,,,,,,,
929.167,0.209474,,,,,,,,,,
930.167,0.209803,,,,,,,,,,
931.167,0.210193,,,,,,,,,,
932.167,0.210684,,,,,,,,,,
933.167,0.211134,,,,,,,,,,
934.167,0.211574,,,,,,,,,,
935.167,0.212047,,,,,,,,,,
936.167,0.212506,,,,,,,,,,
937.167,0.212956,,,,,,,,,,
938.167,0.213374,,,,,,,,,,
939.167,0.213782,,,,,,,,,,
940.167,0.214324,,,,,,,,,,
941.167,0.214704,,,,,,,,,,
942.167,0.215252,,,,,,,,,,
943.167,0.215479,,,,,,,,,,
944.167,0.216012,,,,,,,,,,
945.167,0.216383,,,,,,,,,,
946.167,0.216824,,,,,,,,,,
947.167,0.217171,,,,,,,,,,
948.167,0.217695,,,,,,,,,,
949.167,0.218113,,,,,,,,,,
950.167,0.218604,,,,,,,,,,
951.167,0.219221,,,,,,,,,,
952.167,0.219643,,,,,,,,,,
953.167,0.220329,,,,,,,,,,
954.167,0.220682,,,,,,,,,,
955.167,0.221206,,,,,,,,,,
956.167,0.221734,,,,,,,,,,
957.167,0.222179,,,,,,,,,,
958.167,0.222615,,,,,,,,,,
959.167,0.223116,,,,,,,,,,
960.167,0.223617,,,,,,,,,,
961.167,0.224094,,,,,,,,,,
962.167,0.224549,,,,,,,,,,
963.167,0.225017,,,,,,,,,,
964.167,0.225518,,,,,,,,,,
965.167,0.225945,,,,,,,,,,
966.167,0.22645,,,,,,,,,,
967.167,0.226928,,,,,,,,,,
968.167,0.227628,,,,,,,,,,
969.167,0.228092,,,,,,,,,,
970.167,0.228602,,,,,,,,,,
971.167,0.229153,,,,,,,,,,
972.167,0.229654,,,,,,,,,,
973.167,0.23015,,,,,,,,,,
974.167,0.230596,,,,,,,,,,
975.167,0.231096,,,,,,,,,,
976.167,0.231838,,,,,,,,,,
977.167,0.232362,,,,,,,,,,
978.167,0.2329,,,,,,,,,,
979.167,0.233387,,,,,,,,,,
980.167,0.233902,,,,,,,,,,
981.167,0.23456,,,,,,,,,,
982.167,0.235219,,,,,,,,,,
983.167,0.235673,,,,,,,,,,
984.167,0.236216,,,,,,,,,,
985.167,0.23674,,,,,,,,,,
986.167,0.237375,,,,,,,,,,
987.167,0.237996,,,,,,,,,,
988.167,0.238465,,,,,,,,,,
989.167,0.238933,,,,,,,,,,
990.167,0.239721,,,,,,,,,,
991.167,0.240319,,,,,,,,,,
992.167,0.24076,,,,,,,,,,
993.167,0.241372,,,,,,,,,,
994.167,0.242119,,,,,,,,,,
995.167,0.242643,,,,,,,,,,
996.167,0.243176,,,,,,,,,,
997.167,0.243983,,,,,,,,,,
998.167,0.244507,,,,,,,,,,
999.167,0.245054,,,,,,,,,,
1000.17,0.245861,,,,,,,,,,
1001.17,0.246366,,,,,,,,,,
1002.17,0.246913,,,,,,,,,,
1003.17,0.247734,,,,,,,,,,
1004.17,0.248193,,,,,,,,,,
1005.17,0.249144,,,,,,,,,,
1006.17,0.249798,,,,,,,,,,
1007.17,0.250498,,,,,,,,,,
1008.17,0.251096,,,,,,,,,,
1009.17,0.251903,,,,,,,,,,
1010.17,0.252422,,,,,,,,,,
1011.17,0.253303,,,,,,,,,,
1012.17,0.253938,,,,,,,,,,
1013.17,0.254694,,,,,,,,,,
1014.17,0.255232,,,,,,,,,,
1015.17,0.256095,,,,,,,,,,
1016.17,0.25692,,,,,,,,,,
1017.17,0.257537,,,,,,,,,,
1018.17,0.258395,,,,,,,,,,
1019.17,0.259229,,,,,,,,,,
1020.17,0.259902,,,,,,,,,,
1021.17,0.260709,,,,,,,,,,
1022.17,0.261506,,,,,,,,,,
1023.17,0.26229,,,,,,,,,,
1024.17,0.263111,,,,,,,,,,
1025.17,0.263982,,,,,,,,,,
1026.17,0.264882,,,,,,,,,,
1027.17,0.265795,,,,,,,,,,
1028.17,0.2667,,,,,,,,,,
1029.17,0.267544,,,,,,,,,,
1030.17,0.268438,,,,,,,,,,
1031.17,0.269422,,,,,,,,,,
1032.17,0.270368,,,,,,,,,,
1033.17,0.271313,,,,,,,,,,
1034.17,0.272083,,,,,,,,,,
1035.17,0.27314,,,,,,,,,,
1036.17,0.274188,,,,,,,,,,
1037.17,0.275093,,,,,,,,,,
1038.17,0.276066,,,,,,,,,,
1039.17,0.277026,,,,,,,,,,
1040.17,0.278325,,,,,,,,,,
1041.17,0.279303,,,,,,,,,,
1042.17,0.280504,,,,,,,,,,
1043.17,0.281561,,,,,,,,,,
1044.17,0.282688,,,,,,,,,,
1045.17,0.283949,,,,,,,,,,
1046.17,0.285211,,,,,,,,,,
1047.17,0.286639,,,,,,,,,,
1048.17,0.288011,,,,,,,,,,
1049.17,0.289115,,,,,,,,,,
1050.17,0.290803,,,,,,,,,,
1051.17,0.292273,,,,,,,,,,
1052.17,0.293645,,,,,,,,,,
1053.17,0.29538,,,,,,,,,,
1054.17,0.296924,,,,,,,,,,
1055.17,0.298783,,,,,,,,,,
1056.17,0.30068,,,,,,,,,,
1057.17,0.302929,,,,,,,,,,
1058.17,0.305261,,,,,,,,,,
1059.17,0.307979,,,,,,,,,,
1060.17,0.310826,,,,,,,,,,
1061.17,0.314614,,,,,,,,,,
1062.17,0.322632,,,,,,,,,,

File: myoptmat/scripts/data/creep/kaeri_3/AirBase_900_45_a.csv
time,strain,temperature,stress,type,state,form,process,medium,title,youngs,poissons
0,0,900,45,creep,Ruptured,Plate,Base,Air,AirBase_900_45_a,149000,0.3
0.0181,0,,,,,,,,,,
0.0183,1.90E-05,,,,,,,,,,
0.0186,4.60E-05,,,,,,,,,,
0.0189,7.90E-05,,,,,,,,,,
0.0192,0.000102,,,,,,,,,,
0.0194,0.000139,,,,,,,,,,
0.0197,0.000167,,,,,,,,,,
0.02,0.000199,,,,,,,,,,
0.0203,0.000232,,,,,,,,,,
0.0206,0.000269,,,,,,,,,,
0.0208,0.000301,,,,,,,,,,
0.0211,0.000339,,,,,,,,,,
0.0214,0.000348,,,,,,,,,,
0.0217,0.000343,,,,,,,,,,
0.0219,0.000343,,,,,,,,,,
0.0222,0.000357,,,,,,,,,,
0.0225,0.000357,,,,,,,,,,
0.0228,0.000362,,,,,,,,,,
0.0231,0.000371,,,,,,,,,,
0.0233,0.00038,,,,,,,,,,
0.0236,0.000371,,,,,,,,,,
0.0239,0.00039,,,,,,,,,,
0.0242,0.000366,,,,,,,,,,
0.0244,0.000357,,,,,,,,,,
0.0247,0.000399,,,,,,,,,,
0.025,0.000394,,,,,,,,,,
0.0253,0.00039,,,,,,,,,,
0.0256,0.000399,,,,,,,,,,
0.0258,0.000394,,,,,,,,,,
0.0261,0.000403,,,,,,,,,,
0.0264,0.000403,,,,,,,,,,
0.0267,0.000408,,,,,,,,,,
0.0269,0.000399,,,,,,,,,,
0.0272,0.000403,,,,,,,,,,
0.0275,0.000413,,,,,,,,,,
0.0278,0.00038,,,,,,,,,,
0.0281,0.000394,,,,,,,,,,
0.0283,0.000399,,,,,,,,,,
0.0286,0.000399,,,,,,,,,,
0.0289,0.00039,,,,,,,,,,
0.0292,0.000385,,,,,,,,,,
0.0294,0.00039,,,,,,,,,,
0.0297,0.00038,,,,,,,,,,
0.03,0.000371,,,,,,,,,,
0.0303,0.000362,,,,,,,,,,
0.0306,0.000352,,,,,,,,,,
0.0308,0.000357,,,,,,,,,,
0.0311,0.000352,,,,,,,,,,
0.0314,0.000357,,,,,,,,,,
0.0317,0.000352,,,,,,,,,,
0.0319,0.000362,,,,,,,,,,
0.0322,0.000343,,,,,,,,,,
0.0325,0.000339,,,,,,,,,,
0.0328,0.000339,,,,,,,,,,
0.0331,0.000343,,,,,,,,,,
0.0333,0.000357,,,,,,,,,,
0.0336,0.000357,,,,,,,,,,
0.0339,0.000357,,,,,,,,,,
0.0342,0.000352,,,,,,,,,,
0.0344,0.000325,,,,,,,,,,
0.0347,0.00032,,,,,,,,,,
0.035,0.000311,,,,,,,,,,
0.0353,0.00032,,,,,,,,,,
0.0356,0.00032,,,,,,,,,,
0.0358,0.000315,,,,,,,,,,
0.0361,0.000311,,,,,,,,,,
0.0364,0.000311,,,,,,,,,,
0.0367,0.000315,,,,,,,,,,
0.0369,0.000306,,,,,,,,,,
0.0372,0.00032,,,,,,,,,,
0.0375,0.000339,,,,,,,,,,
0.0378,0.000348,,,,,,,,,,
0.0381,0.000357,,,,,,,,,,
0.0383,0.000357,,,,,,,,,,
0.0386,0.000362,,,,,,,,,,
0.0389,0.000348,,,,,,,,,,
0.0392,0.000348,,,,,,,,,,
0.0394,0.000343,,,,,,,,,,
0.0397,0.000325,,,,,,,,,,
0.04,0.000334,,,,,,,,,,
0.0403,0.000325,,,,,,,,,,
0.0406,0.000329,,,,,,,,,,
0.0408,0.000325,,,,,,,,,,
0.0411,0.000329,,,,,,,,,,
0.0414,0.000329,,,,,,,,,,
0.0417,0.000325,,,,,,,,,,
0.0419,0.000339,,,,,,,,,,
0.0422,0.000343,,,,,,,,,,
0.0425,0.000329,,,,,,,,,,
0.0428,0.000334,,,,,,,,,,
0.0431,0.000334,,,,,,,,,,
0.0433,0.000339,,,,,,,,,,
0.0436,0.000329,,,,,,,,,,
0.0439,0.000334,,,,,,,,,,
0.0442,0.000339,,,,,,,,,,
0.0444,0.000339,,,,,,,,,,
0.0447,0.000329,,,,,,,,,,
0.045,0.000334,,,,,,,,,,
0.0453,0.000315,,,,,,,,,,
0.0456,0.000329,,,,,,,,,,
0.0458,0.000334,,,,,,,,,,
0.0461,0.000339,,,,,,,,,,
0.0464,0.000329,,,,,,,,,,
0.0467,0.000329,,,,,,,,,,
0.0469,0.000339,,,,,,,,,,
0.0472,0.000339,,,,,,,,,,
0.0475,0.000343,,,,,,,,,,
0.0478,0.000352,,,,,,,,,,
0.0481,0.000343,,,,,,,,,,
0.0483,0.000357,,,,,,,,,,
0.0486,0.000352,,,,,,,,,,
0.0489,0.000371,,,,,,,,,,
0.0492,0.000366,,,,,,,,,,
0.0494,0.000366,,,,,,,,,,
0.0497,0.000366,,,,,,,,,,
0.05,0.000376,,,,,,,,,,
0.0503,0.000366,,,,,,,,,,
0.0506,0.000376,,,,,,,,,,
0.0508,0.000376,,,,,,,,,,
0.0511,0.000385,,,,,,,,,,
0.0514,0.000394,,,,,,,,,,
0.0517,0.000408,,,,,,,,,,
0.0519,0.000394,,,,,,,,,,
0.0522,0.000394,,,,,,,,,,
0.0525,0.000403,,,,,,,,,,
0.0528,0.000408,,,,,,,,,,
0.0531,0.000394,,,,,,,,,,
0.0533,0.000399,,,,,,,,,,
0.0536,0.000399,,,,,,,,,,
0.0539,0.000394,,,,,,,,,,
0.0542,0.000399,,,,,,,,,,
0.0544,0.000385,,,,,,,,,,
0.0547,0.00038,,,,,,,,,,
0.055,0.00039,,,,,,,,,,
0.0553,0.00039,,,,,,,,,,
0.0556,0.000394,,,,,,,,,,
0.0558,0.000394,,,,,,,,,,
0.0561,0.000399,,,,,,,,,,
0.0564,0.000408,,,,,,,,,,
0.0567,0.000399,,,,,,,,,,
0.0569,0.000408,,,,,,,,,,
0.0572,0.000408,,,,,,,,,,
0.0575,0.000417,,,,,,,,,,
0.0578,0.000427,,,,,,,,,,
0.0581,0.000408,,,,,,,,,,
0.0583,0.000403,,,,,,,,,,
0.0586,0.000403,,,,,,,,,,
0.0589,0.000394,,,,,,,,,,
0.0592,0.000394,,,,,,,,,,
0.0594,0.000394,,,,,,,,,,
0.0597,0.000399,,,,,,,,,,
0.06,0.000399,,,,,,,,,,
0.0603,0.000394,,,,,,,,,,
0.0606,0.00039,,,,,,,,,,
0.0608,0.000385,,,,,,,,,,
0.0611,0.000403,,,,,,,,,,
0.0614,0.000413,,,,,,,,,,
0.0617,0.000399,,,,,,,,,,
0.0619,0.000422,,,,,,,,,,
0.0622,0.000408,,,,,,,,,,
0.0625,0.000399,,,,,,,,,,
0.0628,0.000403,,,,,,,,,,
0.0631,0.000394,,,,,,,,,,
0.0633,0.000408,,,,,,,,,,
0.0636,0.000403,,,,,,,,,,
0.0639,0.000403,,,,,,,,,,
0.0642,0.000403,,,,,,,,,,
0.0644,0.000403,,,,,,,,,,
0.0647,0.000408,,,,,,,,,,
0.065,0.000399,,,,,,,,,,
0.0653,0.000403,,,,,,,,,,
0.0656,0.000408,,,,,,,,,,
0.0658,0.000403,,,,,,,,,,
0.0661,0.000403,,,,,,,,,,
0.0664,0.00039,,,,,,,,,,
0.0667,0.00039,,,,,,,,,,
0.0669,0.00039,,,,,,,,,,
0.0672,0.000385,,,,,,,,,,
0.0675,0.000357,,,,,,,,,,
0.0678,0.000357,,,,,,,,,,
0.0681,0.000362,,,,,,,,,,
0.0683,0.000362,,,,,,,,,,
0.0686,0.000362,,,,,,,,,,
0.0689,0.000376,,,,,,,,,,
0.0692,0.00039,,,,,,,,,,
0.0694,0.000385,,,,,,,,,,
0.0697,0.000385,,,,,,,,,,
0.07,0.000399,,,,,,,,,,
0.0703,0.000403,,,,,,,,,,
0.0706,0.000413,,,,,,,,,,
0.0708,0.000417,,,,,,,,,,
0.0711,0.000413,,,,,,,,,,
0.0714,0.000422,,,,,,,,,,
0.0717,0.000408,,,,,,,,,,
0.0719,0.000399,,,,,,,,,,
0.0722,0.000399,,,,,,,,,,
0.0725,0.000408,,,,,,,,,,
0.0728,0.000413,,,,,,,,,,
0.0731,0.00039,,,,,,,,,,
0.0733,0.00038,,,,,,,,,,
0.0736,0.000394,,,,,,,,,,
0.0739,0.000394,,,,,,,,,,
0.0742,0.00039,,,,,,,,,,
0.0744,0.00038,,,,,,,,,,
0.0747,0.00039,,,,,,,,,,
0.075,0.00038,,,,,,,,,,
0.0753,0.000371,,,,,,,,,,
0.0756,0.000371,,,,,,,,,,
0.0758,0.000376,,,,,,,,,,
0.0761,0.000385,,,,,,,,,,
0.0764,0.000394,,,,,,,,,,
0.0767,0.000394,,,,,,,,,,
0.0769,0.000408,,,,,,,,,,
0.0772,0.000413,,,,,,,,,,
0.0775,0.000422,,,,,,,,,,
0.0778,0.000417,,,,,,,,,,
0.0781,0.000427,,,,,,,,,,
0.0783,0.000431,,,,,,,,,,
0.0786,0.000431,,,,,,,,,,
0.0789,0.000431,,,,,,,,,,
0.0792,0.000464,,,,,,,,,,
0.0794,0.000468,,,,,,,,,,
0.0797,0.000454,,,,,,,,,,
0.08,0.00045,,,,,,,,,,
0.0803,0.00045,,,,,,,,,,
0.0806,0.000445,,,,,,,,,,
0.0808,0.000464,,,,,,,,,,
0.0811,0.000464,,,,,,,,,,
0.0814,0.000459,,,,,,,,,,
0.0817,0.000441,,,,,,,,,,
0.0819,0.000436,,,,,,,,,,
0.0822,0.000399,,,,,,,,,,
0.0825,0.000394,,,,,,,,,,
0.0828,0.000399,,,,,,,,,,
0.0831,0.00038,,,,,,,,,,
0.0833,0.000366,,,,,,,,,,
0.0836,0.00038,,,,,,,,,,
0.0839,0.000357,,,,,,,,,,
0.0842,0.000348,,,,,,,,,,
0.0844,0.000362,,,,,,,,,,
0.0847,0.000376,,,,,,,,,,
0.085,0.000376,,,,,,,,,,
0.0853,0.000394,,,,,,,,,,
0.0856,0.000385,,,,,,,,,,
0.0858,0.00039,,,,,,,,,,
0.0861,0.000399,,,,,,,,,,
0.0864,0.000413,,,,,,,,,,
0.0867,0.000399,,,,,,,,,,
0.0869,0.000413,,,,,,,,,,
0.0872,0.000408,,,,,,,,,,
0.0875,0.000408,,,,,,,,,,
0.0878,0.000413,,,,,,,,,,
0.0881,0.000403,,,,,,,,,,
0.0883,0.000394,,,,,,,,,,
0.0886,0.000408,,,,,,,,,,
0.0889,0.000413,,,,,,,,,,
0.0892,0.000413,,,,,,,,,,
0.0894,0.000408,,,,,,,,,,
0.0897,0.000413,,,,,,,,,,
0.09,0.000417,,,,,,,,,,
0.0903,0.000427,,,,,,,,,,
0.0906,0.000417,,,,,,,,,,
0.0908,0.000403,,,,,,,,,,
0.0911,0.000403,,,,,,,,,,
0.0914,0.000394,,,,,,,,,,
0.0917,0.000385,,,,,,,,,,
0.0919,0.00038,,,,,,,,,,
0.0922,0.00038,,,,,,,,,,
0.0925,0.000385,,,,,,,,,,
0.0928,0.00039,,,,,,,,,,
0.0931,0.00038,,,,,,,,,,
0.0933,0.00038,,,,,,,,,,
0.0936,0.00039,,,,,,,,,,
0.0939,0.000403,,,,,,,,,,
0.0942,0.000417,,,,,,,,,,
0.0944,0.000427,,,,,,,,,,
0.0947,0.000422,,,,,,,,,,
0.095,0.000427,,,,,,,,,,
0.0953,0.000431,,,,,,,,,,
0.0956,0.000441,,,,,,,,,,
0.0958,0.000436,,,,,,,,,,
0.0961,0.000445,,,,,,,,,,
0.0964,0.000431,,,,,,,,,,
0.0967,0.000427,,,,,,,,,,
0.0969,0.000427,,,,,,,,,,
0.0972,0.000454,,,,,,,,,,
0.0975,0.000454,,,,,,,,,,
0.0978,0.000464,,,,,,,,,,
0.0981,0.000459,,,,,,,,,,
0.0983,0.000464,,,,,,,,,,
0.0986,0.00045,,,,,,,,,,
0.0989,0.00045,,,,,,,,,,
0.0992,0.00045,,,,,,,,,,
0.0994,0.000464,,,,,,,,,,
0.0997,0.000459,,,,,,,,,,
0.1,0.000454,,,,,,,,,,
0.1003,0.000422,,,,,,,,,,
0.1006,0.000422,,,,,,,,,,
0.1008,0.000427,,,,,,,,,,
0.1011,0.000427,,,,,,,,,,
0.1014,0.000431,,,,,,,,,,
0.1017,0.000441,,,,,,,,,,
0.1019,0.000445,,,,,,,,,,
0.1022,0.000436,,,,,,,,,,
0.1025,0.000431,,,,,,,,,,
0.1028,0.000441,,,,,,,,,,
0.1031,0.000441,,,,,,,,,,
0.1033,0.000445,,,,,,,,,,
0.1036,0.000441,,,,,,,,,,
0.1039,0.000441,,,,,,,,,,
0.1042,0.000454,,,,,,,,,,
0.1044,0.00045,,,,,,,,,,
0.1047,0.000445,,,,,,,,,,
0.105,0.000445,,,,,,,,,,
0.1053,0.000441,,,,,,,,,,
0.1056,0.000436,,,,,,,,,,
0.1058,0.000436,,,,,,,,,,
0.1061,0.000441,,,,,,,,,,
0.1064,0.000441,,,,,,,,,,
0.1067,0.000445,,,,,,,,,,
0.1069,0.000441,,,,,,,,,,
0.1072,0.000422,,,,,,,,,,
0.1075,0.000417,,,,,,,,,,
0.1078,0.000417,,,,,,,,,,
0.1081,0.000417,,,,,,,,,,
0.1083,0.000427,,,,,,,,,,
0.1086,0.000436,,,,,,,,,,
0.1089,0.000436,,,,,,,,,,
0.1092,0.00045,,,,,,,,,,
0.1094,0.00045,,,,,,,,,,
0.1097,0.00045,,,,,,,,,,
0.11,0.000454,,,,,,,,,,
0.1103,0.00045,,,,,,,,,,
0.1106,0.000454,,,,,,,,,,
0.1108,0.000454,,,,,,,,,,
0.1111,0.000445,,,,,,,,,,
0.1114,0.000445,,,,,,,,,,
0.1117,0.000436,,,,,,,,,,
0.1119,0.000436,,,,,,,,,,
0.1122,0.000422,,,,,,,,,,
0.1125,0.000417,,,,,,,,,,
0.1128,0.000413,,,,,,,,,,
0.1131,0.000422,,,,,,,,,,
0.1133,0.000436,,,,,,,,,,
0.1136,0.000436,,,,,,,,,,
0.1139,0.000436,,,,,,,,,,
0.1142,0.000445,,,,,,,,,,
0.1144,0.00045,,,,,,,,,,
0.1147,0.000459,,,,,,,,,,
0.115,0.000459,,,,,,,,,,
0.1153,0.000459,,,,,,,,,,
0.1156,0.000464,,,,,,,,,,
0.1158,0.000459,,,,,,,,,,
0.1161,0.00045,,,,,,,,,,
0.1164,0.000441,,,,,,,,,,
0.1167,0.000441,,,,,,,,,,
0.1169,0.000445,,,,,,,,,,
0.1172,0.000441,,,,,,,,,,
0.1175,0.000431,,,,,,,,,,
0.1178,0.000441,,,,,,,,,,
0.1181,0.000436,,,,,,,,,,
0.1183,0.000436,,,,,,,,,,
0.1186,0.000436,,,,,,,,,,
0.1189,0.000454,,,,,,,,,,
0.1192,0.00045,,,,,,,,,,
0.1194,0.000459,,,,,,,,,,
0.1197,0.000459,,,,,,,,,,
0.12,0.00045,,,,,,,,,,
0.1203,0.000454,,,,,,,,,,
0.1206,0.000468,,,,,,,,,,
0.1208,0.000468,,,,,,,,,,
0.1211,0.000473,,,,,,,,,,
0.1214,0.000468,,,,,,,,,,
0.1217,0.000468,,,,,,,,,,
0.1219,0.000459,,,,,,,,,,
0.1222,0.000459,,,,,,,,,,
0.1225,0.000464,,,,,,,,,,
0.1228,0.000454,,,,,,,,,,
0.1231,0.000459,,,,,,,,,,
0.1233,0.000459,,,,,,,,,,
0.1236,0.000454,,,,,,,,,,
0.1239,0.000445,,,,,,,,,,
0.1242,0.000445,,,,,,,,,,
0.1244,0.00045,,,,,,,,,,
0.1247,0.00045,,,,,,,,,,
0.125,0.000445,,,,,,,,,,
0.1253,0.000445,,,,,,,,,,
0.1256,0.000441,,,,,,,,,,
0.1258,0.00045,,,,,,,,,,
0.1261,0.00045,,,,,,,,,,
0.1264,0.000445,,,,,,,,,,
0.1267,0.000454,,,,,,,,,,
0.1269,0.000441,,,,,,,,,,
0.1272,0.000441,,,,,,,,,,
0.1275,0.000441,,,,,,,,,,
0.1278,0.000441,,,,,,,,,,
0.1281,0.000445,,,,,,,,,,
0.1283,0.00045,,,,,,,,,,
0.1286,0.000445,,,,,,,,,,
0.1289,0.000441,,,,,,,,,,
0.1292,0.000436,,,,,,,,,,
0.1294,0.000431,,,,,,,,,,
0.1297,0.000422,,,,,,,,,,
0.13,0.000436,,,,,,,,,,
0.1303,0.000436,,,,,,,,,,
0.1306,0.000427,,,,,,,,,,
0.1308,0.000427,,,,,,,,,,
0.1311,0.000427,,,,,,,,,,
0.1314,0.000431,,,,,,,,,,
0.1317,0.000436,,,,,,,,,,
0.1319,0.000441,,,,,,,,,,
0.1322,0.000445,,,,,,,,,,
0.1325,0.000454,,,,,,,,,,
0.1328,0.000454,,,,,,,,,,
0.1331,0.000454,,,,,,,,,,
0.1333,0.000459,,,,,,,,,,
0.1336,0.000459,,,,,,,,,,
0.1339,0.000454,,,,,,,,,,
0.1342,0.00045,,,,,,,,,,
0.1344,0.000436,,,,,,,,,,
0.1347,0.00045,,,,,,,,,,
0.135,0.00045,,,,,,,,,,
0.1353,0.00045,,,,,,,,,,
0.1356,0.000454,,,,,,,,,,
0.1358,0.000454,,,,,,,,,,
0.1361,0.00045,,,,,,,,,,
0.1364,0.00045,,,,,,,,,,
0.1367,0.000454,,,,,,,,,,
0.1369,0.000459,,,,,,,,,,
0.1372,0.000459,,,,,,,,,,
0.1375,0.000468,,,,,,,,,,
0.1378,0.000459,,,,,,,,,,
0.1381,0.000459,,,,,,,,,,
0.1383,0.000459,,,,,,,,,,
0.1386,0.000464,,,,,,,,,,
0.1389,0.000464,,,,,,,,,,
0.1392,0.000468,,,,,,,,,,
0.1394,0.000464,,,,,,,,,,
0.1397,0.000459,,,,,,,,,,
0.14,0.000459,,,,,,,,,,
0.1403,0.000464,,,,,,,,,,
0.1406,0.000464,,,,,,,,,,
0.1408,0.000459,,,,,,,,,,
0.1411,0.000459,,,,,,,,,,
0.1414,0.000459,,,,,,,,,,
0.1417,0.00045,,,,,,,,,,
0.1419,0.00045,,,,,,,,,,
0.1422,0.00045,,,,,,,,,,
0.1425,0.000454,,,,,,,,,,
0.1428,0.000459,,,,,,,,,,
0.1431,0.000468,,,,,,,,,,
0.1433,0.000468,,,,,,,,,,
0.1436,0.000468,,,,,,,,,,
0.1439,0.000473,,,,,,,,,,
0.1442,0.000459,,,,,,,,,,
0.1444,0.000454,,,,,,,,,,
0.1447,0.000454,,,,,,,,,,
0.145,0.000454,,,,,,,,,,
0.1453,0.000459,,,,,,,,,,
0.1456,0.000459,,,,,,,,,,
0.1458,0.000454,,,,,,,,,,
0.1461,0.000445,,,,,,,,,,
0.1464,0.00045,,,,,,,,,,
0.1467,0.000445,,,,,,,,,,
0.1469,0.000441,,,,,,,,,,
0.1472,0.00045,,,,,,,,,,
0.1475,0.000454,,,,,,,,,,
0.1478,0.000454,,,,,,,,,,
0.1481,0.000454,,,,,,,,,,
0.1483,0.000445,,,,,,,,,,
0.1486,0.000445,,,,,,,,,,
0.1489,0.00045,,,,,,,,,,
0.1492,0.000445,,,,,,,,,,
0.1494,0.000436,,,,,,,,,,
0.1497,0.000441,,,,,,,,,,
0.15,0.000445,,,,,,,,,,
0.1503,0.000459,,,,,,,,,,
0.1506,0.000459,,,,,,,,,,
0.1508,0.000459,,,,,,,,,,
0.1511,0.000459,,,,,,,,,,
0.1514,0.000464,,,,,,,,,,
0.1517,0.000478,,,,,,,,,,
0.1519,0.000478,,,,,,,,,,
0.1522,0.000487,,,,,,,,,,
0.1525,0.000492,,,,,,,,,,
0.1528,0.000492,,,,,,,,,,
0.1531,0.000487,,,,,,,,,,
0.1533,0.000478,,,,,,,,,,
0.1536,0.000478,,,,,,,,,,
0.1539,0.000478,,,,,,,,,,
0.1542,0.000482,,,,,,,,,,
0.1544,0.000482,,,,,,,,,,
0.1547,0.000478,,,,,,,,,,
0.155,0.000482,,,,,,,,,,
0.1553,0.000473,,,,,,,,,,
0.1556,0.000473,,,,,,,,,,
0.1558,0.000468,,,,,,,,,,
0.1561,0.000473,,,,,,,,,,
0.1564,0.000473,,,,,,,,,,
0.1567,0.000468,,,,,,,,,,
0.1569,0.000468,,,,,,,,,,
0.1572,0.000459,,,,,,,,,,
0.1575,0.000459,,,,,,,,,,
0.1578,0.00045,,,,,,,,,,
0.1581,0.00045,,,,,,,,,,
0.1583,0.000454,,,,,,,,,,
0.1586,0.000454,,,,,,,,,,
0.1589,0.000459,,,,,,,,,,
0.1592,0.000454,,,,,,,,,,
0.1594,0.000454,,,,,,,,,,
0.1597,0.000459,,,,,,,,,,
0.16,0.000459,,,,,,,,,,
0.1603,0.000459,,,,,,,,,,
0.1606,0.000459,,,,,,,,,,
0.1608,0.000459,,,,,,,,,,
0.1611,0.000454,,,,,,,,,,
0.1614,0.000459,,,,,,,,,,
0.1617,0.000459,,,,,,,,,,
0.1619,0.000459,,,,,,,,,,
0.1622,0.000459,,,,,,,,,,
0.1625,0.000459,,,,,,,,,,
0.1628,0.000464,,,,,,,,,,
0.1631,0.000464,,,,,,,,,,
0.1633,0.000468,,,,,,,,,,
0.1636,0.000468,,,,,,,,,,
0.1639,0.000473,,,,,,,,,,
0.1642,0.000473,,,,,,,,,,
0.1644,0.000464,,,,,,,,,,
0.1647,0.000464,,,,,,,,,,
0.165,0.000473,,,,,,,,,,
0.1653,0.000468,,,,,,,,,,
0.1656,0.000473,,,,,,,,,,
0.1658,0.000468,,,,,,,,,,
0.1661,0.000468,,,,,,,,,,
0.1664,0.000473,,,,,,,,,,
0.1667,0.000473,,,,,,,,,,
0.1833,0.000459,,,,,,,,,,
0.2,0.000515,,,,,,,,,,
0.2167,0.000473,,,,,,,,,,
0.2333,0.000464,,,,,,,,,,
0.25,0.000468,,,,,,,,,,
0.2667,0.000482,,,,,,,,,,
0.2833,0.000473,,,,,,,,,,
0.3,0.000473,,,,,,,,,,
0.3167,0.000459,,,,,,,,,,
0.3333,0.000487,,,,,,,,,,
0.35,0.000482,,,,,,,,,,
0.3667,0.000478,,,,,,,,,,
0.3833,0.000482,,,,,,,,,,
0.4,0.000492,,,,,,,,,,
0.4167,0.00051,,,,,,,,,,
0.4333,0.000505,,,,,,,,,,
0.45,0.000501,,,,,,,,,,
0.4667,0.000575,,,,,,,,,,
0.4833,0.00051,,,,,,,,,,
0.5,0.000519,,,,,,,,,,
0.5167,0.000621,,,,,,,,,,
0.5333,0.000533,,,,,,,,,,
0.55,0.000501,,,,,,,,,,
0.5667,0.000663,,,,,,,,,,
0.5833,0.000575,,,,,,,,,,
0.6,0.000631,,,,,,,,,,
0.6167,0.000635,,,,,,,,,,
0.6333,0.000594,,,,,,,,,,
0.65,0.000682,,,,,,,,,,
0.6667,0.000603,,,,,,,,,,
0.6833,0.000621,,,,,,,,,,
0.7,0.000621,,,,,,,,,,
0.7167,0.000756,,,,,,,,,,
0.7333,0.000747,,,,,,,,,,
0.75,0.000691,,,,,,,,,,
0.7667,0.000714,,,,,,,,,,
0.7833,0.000853,,,,,,,,,,
0.8,0.000793,,,,,,,,,,
0.8167,0.00083,,,,,,,,,,
0.8333,0.000839,,,,,,,,,,
0.85,0.000723,,,,,,,,,,
0.8667,0.000904,,,,,,,,,,
0.8833,0.000858,,,,,,,,,,
0.9,0.000784,,,,,,,,,,
0.9167,0.000909,,,,,,,,,,
0.9333,0.000862,,,,,,,,,,
0.95,0.000876,,,,,,,,,,
0.9667,0.000913,,,,,,,,,,
0.9833,0.0009,,,,,,,,,,
1,0.000941,,,,,,,,,,
1.0167,0.000941,,,,,,,,,,
1.0333,0.000923,,,,,,,,,,
1.05,0.000946,,,,,,,,,,
1.0667,0.000904,,,,,,,,,,
1.0833,0.000951,,,,,,,,,,
1.1,0.000923,,,,,,,,,,
1.1167,0.00096,,,,,,,,,,
1.1333,0.00096,,,,,,,,,,
1.15,0.000951,,,,,,,,,,
1.1667,0.000941,,,,,,,,,,
2.1667,0.001368,,,,,,,,,,
3.1667,0.001461,,,,,,,,,,
4.1667,0.001855,,,,,,,,,,
5.1667,0.002091,,,,,,,,,,
6.1667,0.002314,,,,,,,,,,
7.1667,0.002676,,,,,,,,,,
8.1667,0.00281,,,,,,,,,,
9.1667,0.003218,,,,,,,,,,
10.1667,0.003278,,,,,,,,,,
11.1667,0.003385,,,,,,,,,,
12.1667,0.003714,,,,,,,,,,
13.1667,0.003965,,,,,,,,,,
14.1667,0.004183,,,,,,,,,,
15.1667,0.004646,,,,,,,,,,
16.1667,0.005054,,,,,,,,,,
17.1667,0.005388,,,,,,,,,,
18.1667,0.005569,,,,,,,,,,
19.1667,0.005968,,,,,,,,,,
20.1667,0.006158,,,,,,,,,,
21.1667,0.006459,,,,,,,,,,
22.1667,0.006571,,,,,,,,,,
23.1667,0.006988,,,,,,,,,,
24.1667,0.007401,,,,,,,,,,
25.1667,0.007535,,,,,,,,,,
26.1667,0.007915,,,,,,,,,,
27.1667,0.008342,,,,,,,,,,
28.1667,0.008741,,,,,,,,,,
29.1667,0.008996,,,,,,,,,,
30.1667,0.009297,,,,,,,,,,
31.1667,0.009747,,,,,,,,,,
32.1667,0.010155,,,,,,,,,,
33.1667,0.01028,,,,,,,,,,
34.1667,0.010674,,,,,,,,,,
35.1667,0.011124,,,,,,,,,,
36.1667,0.011514,,,,,,,,,,
37.1667,0.011917,,,,,,,,,,
38.1667,0.012228,,,,,,,,,,
39.1667,0.012539,,,,,,,,,,
40.1667,0.012993,,,,,,,,,,
41.1667,0.013447,,,,,,,,,,
42.1667,0.013911,,,,,,,,,,
43.1667,0.014268,,,,,,,,,,
44.1667,0.014495,,,,,,,,,,
45.1667,0.014982,,,,,,,,,,
46.1667,0.015376,,,,,,,,,,
47.1667,0.015761,,,,,,,,,,
48.1667,0.016197,,,,,,,,,,
49.1667,0.016531,,,,,,,,,,
50.1667,0.016786,,,,,,,,,,
51.1667,0.017194,,,,,,,,,,
52.1667,0.017565,,,,,,,,,,
53.1667,0.017922,,,,,,,,,,
54.1667,0.018205,,,,,,,,,,
55.1667,0.018557,,,,,,,,,,
56.1667,0.01904,,,,,,,,,,
57.1667,0.019471,,,,,,,,,,
58.1667,0.019949,,,,,,,,,,
59.1667,0.020361,,,,,,,,,,
60.1667,0.020741,,,,,,,,,,
61.1667,0.021029,,,,,,,,,,
62.1667,0.021363,,,,,,,,,,
63.1667,0.021803,,,,,,,,,,
64.1667,0.022262,,,,,,,,,,
65.1667,0.022745,,,,,,,,,,
66.1667,0.023176,,,,,,,,,,
67.1667,0.023654,,,,,,,,,,
68.1667,0.024099,,,,,,,,,,
69.1667,0.024581,,,,,,,,,,
70.1667,0.025072,,,,,,,,,,
71.1667,0.025351,,,,,,,,,,
72.1667,0.025573,,,,,,,,,,
73.1667,0.025981,,,,,,,,,,
74.1667,0.02644,,,,,,,,,,
75.1667,0.026895,,,,,,,,,,
76.1667,0.027372,,,,,,,,,,
77.1667,0.027808,,,,,,,,,,
78.1667,0.028254,,,,,,,,,,
79.1667,0.028694,,,,,,,,,,
80.1667,0.029148,,,,,,,,,,
81.1667,0.029519,,,,,,,,,,
82.1667,0.029733,,,,,,,,,,
83.1667,0.030187,,,,,,,,,,
84.1667,0.030623,,,,,,,,,,
85.1667,0.031064,,,,,,,,,,
86.1667,0.031537,,,,,,,,,,
87.1667,0.032023,,,,,,,,,,
88.1667,0.032501,,,,,,,,,,
89.1667,0.032904,,,,,,,,,,
90.1667,0.033359,,,,,,,,,,
91.1667,0.03385,,,,,,,,,,
92.1667,0.034272,,,,,,,,,,
93.1667,0.034453,,,,,,,,,,
94.1667,0.034908,,,,,,,,,,
95.1667,0.035242,,,,,,,,,,
96.1667,0.035738,,,,,,,,,,
97.1667,0.036206,,,,,,,,,,
98.1667,0.036647,,,,,,,,,,
99.1667,0.037087,,,,,,,,,,
100.167,0.037555,,,,,,,,,,
101.167,0.037903,,,,,,,,,,
102.167,0.038246,,,,,,,,,,
103.167,0.038571,,,,,,,,,,
104.167,0.03897,,,,,,,,,,
105.167,0.039438,,,,,,,,,,
106.167,0.039892,,,,,,,,,,
107.167,0.040347,,,,,,,,,,
108.167,0.040829,,,,,,,,,,
109.167,0.041247,,,,,,,,,,
110.167,0.041692,,,,,,,,,,
111.167,0.042044,,,,,,,,,,
112.167,0.042624,,,,,,,,,,
113.167,0.042944,,,,,,,,,,
114.167,0.04337,,,,,,,,,,
115.167,0.043681,,,,,,,,,,
116.167,0.044103,,,,,,,,,,
117.167,0.044548,,,,,,,,,,
118.167,0.044979,,,,,,,,,,
119.167,0.045438,,,,,,,,,,
120.167,0.045893,,,,,,,,,,
121.167,0.046343,,,,,,,,,,
122.167,0.0467,,,,,,,,,,
123.167,0.047238,,,,,,,,,,
124.167,0.0474,,,,,,,,,,
125.167,0.047799,,,,,,,,,,
126.167,0.048225,,,,,,,,,,
127.167,0.048708,,,,,,,,,,
128.167,0.049185,,,,,,,,,,
129.167,0.04964,,,,,,,,,,
130.167,0.05008,,,,,,,,,,
131.167,0.050521,,,,,,,,,,
132.167,0.05097,,,,,,,,,,
133.167,0.051337,,,,,,,,,,
134.167,0.051703,,,,,,,,,,
135.167,0.051949,,,,,,,,,,
136.167,0.052408,,,,,,,,,,
137.167,0.052867,,,,,,,,,,
138.167,0.053321,,,,,,,,,,
139.167,0.053762,,,,,,,,,,
140.167,0.054091,,,,,,,,,,
141.167,0.05442,,,,,,,,,,
142.167,0.054889,,,,,,,,,,
143.167,0.055255,,,,,,,,,,
144.167,0.055682,,,,,,,,,,
145.167,0.056141,,,,,,,,,,
146.167,0.056572,,,,,,,,,,
147.167,0.056989,,,,,,,,,,
148.167,0.057472,,,,,,,,,,
149.167,0.05788,,,,,,,,,,
150.167,0.058237,,,,,,,,,,
151.167,0.058603,,,,,,,,,,
152.167,0.059048,,,,,,,,,,
153.167,0.05941,,,,,,,,,,
154.167,0.059827,,,,,,,,,,
155.167,0.060286,,,,,,,,,,
156.167,0.060755,,,,,,,,,,
157.167,0.061209,,,,,,,,,,
158.167,0.061654,,,,,,,,,,
159.167,0.062099,,,,,,,,,,
160.167,0.062642,,,,,,,,,,
161.167,0.063036,,,,,,,,,,
162.167,0.063226,,,,,,,,,,
163.167,0.063611,,,,,,,,,,
164.167,0.064288,,,,,,,,,,
165.167,0.064909,,,,,,,,,,
166.167,0.064923,,,,,,,,,,
167.167,0.065392,,,,,,,,,,
168.167,0.065851,,,,,,,,,,
169.167,0.066203,,,,,,,,,,
170.167,0.066667,,,,,,,,,,
171.167,0.0672,,,,,,,,,,
172.167,0.067673,,,,,,,,,,
173.167,0.068151,,,,,,,,,,
174.167,0.068341,,,,,,,,,,
175.167,0.068633,,,,,,,,,,
176.167,0.069115,,,,,,,,,,
177.167,0.069101,,,,,,,,,,
178.167,0.069528,,,,,,,,,,
179.167,0.06995,,,,,,,,,,
180.167,0.070279,,,,,,,,,,
181.167,0.070803,,,,,,,,,,
182.167,0.070961,,,,,,,,,,
183.167,0.07142,,,,,,,,,,
184.167,0.071805,,,,,,,,,,
185.167,0.072217,,,,,,,,,,
186.167,0.0727,,,,,,,,,,
187.167,0.073224,,,,,,,,,,
188.167,0.073502,,,,,,,,,,
189.167,0.07391,,,,,,,,,,
190.167,0.074207,,,,,,,,,,
191.167,0.074656,,,,,,,,,,
192.167,0.07506,,,,,,,,,,
193.167,0.075236,,,,,,,,,,
194.167,0.075602,,,,,,,,,,
195.167,0.076043,,,,,,,,,,
196.167,0.076516,,,,,,,,,,
197.167,0.076905,,,,,,,,,,
198.167,0.077142,,,,,,,,,,
199.167,0.077828,,,,,,,,,,
200.167,0.078157,,,,,,,,,,
201.167,0.078468,,,,,,,,,,
202.167,0.078955,,,,,,,,,,
203.167,0.079377,,,,,,,,,,
204.167,0.079762,,,,,,,,,,
205.167,0.080235,,,,,,,,,,
206.167,0.080647,,,,,,,,,,
207.167,0.081107,,,,,,,,,,
208.167,0.081524,,,,,,,,,,
209.167,0.081821,,,,,,,,,,
210.167,0.082168,,,,,,,,,,
211.167,0.082581,,,,,,,,,,
212.167,0.083012,,,,,,,,,,
213.167,0.083467,,,,,,,,,,
214.167,0.083847,,,,,,,,,,
215.167,0.084283,,,,,,,,,,
216.167,0.084478,,,,,,,,,,
217.167,0.084872,,,,,,,,,,
218.167,0.085322,,,,,,,,,,
219.167,0.085697,,,,,,,,,,
220.167,0.086152,,,,,,,,,,
221.167,0.086402,,,,,,,,,,
222.167,0.08681,,,,,,,,,,
223.167,0.087181,,,,,,,,,,
224.167,0.087645,,,,,,,,,,
225.167,0.088034,,,,,,,,,,
226.167,0.088322,,,,,,,,,,
227.167,0.088739,,,,,,,,,,
228.167,0.089064,,,,,,,,,,
229.167,0.089532,,,,,,,,,,
230.167,0.089959,,,,,,,,,,
231.167,0.090362,,,,,,,,,,
232.167,0.090728,,,,,,,,,,
233.167,0.091016,,,,,,,,,,
234.167,0.091373,,,,,,,,,,
235.167,0.091823,,,,,,,,,,
236.167,0.092263,,,,,,,,,,
237.167,0.092727,,,,,,,,,,
238.167,0.09314,,,,,,,,,,
239.167,0.093348,,,,,,,,,,
240.167,0.093645,,,,,,,,,,
241.167,0.094132,,,,,,,,,,
242.167,0.094522,,,,,,,,,,
243.167,0.094716,,,,,,,,,,
244.167,0.095124,,,,,,,,,,
245.167,0.095542,,,,,,,,,,
246.167,0.095973,,,,,,,,,,
247.167,0.096395,,,,,,,,,,
248.167,0.096715,,,,,,,,,,
249.167,0.096984,,,,,,,,,,
250.167,0.097396,,,,,,,,,,
251.167,0.097837,,,,,,,,,,
252.167,0.098189,,,,,,,,,,
253.167,0.098468,,,,,,,,,,
254.167,0.098792,,,,,,,,,,
255.167,0.099242,,,,,,,,,,
256.167,0.099673,,,,,,,,,,
257.167,0.100128,,,,,,,,,,
258.167,0.100462,,,,,,,,,,
259.167,0.100846,,,,,,,,,,
260.167,0.101134,,,,,,,,,,
261.167,0.101556,,,,,,,,,,
262.167,0.102001,,,,,,,,,,
263.167,0.102442,,,,,,,,,,
264.167,0.102854,,,,,,,,,,
265.167,0.103044,,,,,,,,,,
266.167,0.103411,,,,,,,,,,
267.167,0.103893,,,,,,,,,,
268.167,0.104306,,,,,,,,,,
269.167,0.104681,,,,,,,,,,
270.167,0.104876,,,,,,,,,,
271.167,0.105266,,,,,,,,,,
272.167,0.10572,,,,,,,,,,
273.167,0.106151,,,,,,,,,,
274.167,0.106402,,,,,,,,,,
275.167,0.106749,,,,,,,,,,
276.167,0.107139,,,,,,,,,,
277.167,0.107579,,,,,,,,,,
278.167,0.10802,,,,,,,,,,
279.167,0.108423,,,,,,,,,,
280.167,0.108831,,,,,,,,,,
281.167,0.109175,,,,,,,,,,
282.167,0.109462,,,,,,,,,,
283.167,0.110121,,,,,,,,,,
284.167,0.11038,,,,,,,,,,
285.167,0.110821,,,,,,,,,,
286.167,0.111257,,,,,,,,,,
287.167,0.11166,,,,,,,,,,
288.167,0.111776,,,,,,,,,,
289.167,0.112221,,,,,,,,,,
290.167,0.112671,,,,,,,,,,
291.167,0.112944,,,,,,,,,,
292.167,0.113158,,,,,,,,,,
293.167,0.113617,,,,,,,,,,
294.167,0.11403,,,,,,,,,,
295.167,0.114433,,,,,,,,,,
296.167,0.114628,,,,,,,,,,
297.167,0.115031,,,,,,,,,,
298.167,0.115467,,,,,,,,,,
299.167,0.115912,,,,,,,,,,
300.167,0.116251,,,,,,,,,,
301.167,0.116487,,,,,,,,,,
302.167,0.116867,,,,,,,,,,
303.167,0.117317,,,,,,,,,,
304.167,0.117739,,,,,,,,,,
305.167,0.118184,,,,,,,,,,
306.167,0.118569,,,,,,,,,,
307.167,0.118922,,,,,,,,,,
308.167,0.119246,,,,,,,,,,
309.167,0.119673,,,,,,,,,,
310.167,0.120095,,,,,,,,,,
311.167,0.120489,,,,,,,,,,
312.167,0.120628,,,,,,,,,,
313.167,0.121027,,,,,,,,,,
314.167,0.121477,,,,,,,,,,
315.167,0.121922,,,,,,,,,,
316.167,0.122232,,,,,,,,,,
317.167,0.122441,,,,,,,,,,
318.167,0.122882,,,,,,,,,,
319.167,0.123299,,,,,,,,,,
320.167,0.123545,,,,,,,,,,
321.167,0.123851,,,,,,,,,,
322.167,0.124273,,,,,,,,,,
323.167,0.124709,,,,,,,,,,
324.167,0.125084,,,,,,,,,,
325.167,0.125465,,,,,,,,,,
326.167,0.125706,,,,,,,,,,
327.167,0.126128,,,,,,,,,,
328.167,0.126591,,,,,,,,,,
329.167,0.12706,,,,,,,,,,
330.167,0.127472,,,,,,,,,,
331.167,0.127686,,,,,,,,,,
332.167,0.128131,,,,,,,,,,
333.167,0.128497,,,,,,,,,,
334.167,0.128914,,,,,,,,,,
335.167,0.129276,,,,,,,,,,
336.167,0.129531,,,,,,,,,,
337.167,0.129925,,,,,,,,,,
338.167,0.130306,,,,,,,,,,
339.167,0.130755,,,,,,,,,,
340.167,0.131145,,,,,,,,,,
341.167,0.131377,,,,,,,,,,
342.167,0.131729,,,,,,,,,,
343.167,0.13216,,,,,,,,,,
344.167,0.132596,,,,,,,,,,
345.167,0.133028,,,,,,,,,,
346.167,0.133417,,,,,,,,,,
347.167,0.133626,,,,,,,,,,
348.167,0.13402,,,,,,,,,,
349.167,0.134474,,,,,,,,,,
350.167,0.134901,,,,,,,,,,
351.167,0.135323,,,,,,,,,,
352.167,0.135578,,,,,,,,,,
353.167,0.135921,,,,,,,,,,
354.167,0.136352,,,,,,,,,,
355.167,0.136802,,,,,,,,,,
356.167,0.13728,,,,,,,,,,
357.167,0.137729,,,,,,,,,,
358.167,0.138082,,,,,,,,,,
359.167,0.138425,,,,,,,,,,
360.167,0.138699,,,,,,,,,,
361.167,0.139125,,,,,,,,,,
362.167,0.13958,,,,,,,,,,
363.167,0.140025,,,,,,,,,,
364.167,0.14041,,,,,,,,,,
365.167,0.140702,,,,,,,,,,
366.167,0.141026,,,,,,,,,,
367.167,0.141448,,,,,,,,,,
368.167,0.141903,,,,,,,,,,
369.167,0.14232,,,,,,,,,,
370.167,0.142682,,,,,,,,,,
371.167,0.142974,,,,,,,,,,
372.167,0.14335,,,,,,,,,,
373.167,0.143767,,,,,,,,,,
374.167,0.144221,,,,,,,,,,
375.167,0.144671,,,,,,,,,,
376.167,0.145098,,,,,,,,,,
377.167,0.145473,,,,,,,,,,
378.167,0.145733,,,,,,,,,,
379.167,0.146164,,,,,,,,,,
380.167,0.146614,,,,,,,,,,
381.167,0.146999,,,,,,,,,,
382.167,0.147458,,,,,,,,,,
383.167,0.147903,,,,,,,,,,
384.167,0.148237,,,,,,,,,,
385.167,0.14865,,,,,,,,,,
386.167,0.148979,,,,,,,,,,
387.167,0.149359,,,,,,,,,,
388.167,0.149772,,,,,,,,,,
389.167,0.150226,,,,,,,,,,
390.167,0.15069,,,,,,,,,,
391.167,0.151154,,,,,,,,,,
392.167,0.15152,,,,,,,,,,
393.167,0.151845,,,,,,,,,,
394.167,0.152141,,,,,,,,,,
395.167,0.152596,,,,,,,,,,
396.167,0.153018,,,,,,,,,,
397.167,0.153463,,,,,,,,,,
398.167,0.153852,,,,,,,,,,
399.167,0.15427,,,,,,,,,,
400.167,0.154747,,,,,,,,,,
401.167,0.154979,,,,,,,,,,
402.167,0.155406,,,,,,,,,,
403.167,0.155842,,,,,,,,,,
404.167,0.156319,,,,,,,,,,
405.167,0.156746,,,,,,,,,,
406.167,0.157214,,,,,,,,,,
407.167,0.157632,,,,,,,,,,
408.167,0.158081,,,,,,,,,,
409.167,0.158448,,,,,,,,,,
410.167,0.158851,,,,,,,,,,
411.167,0.159185,,,,,,,,,,
412.167,0.159542,,,,,,,,,,
413.167,0.160015,,,,,,,,,,
414.167,0.160456,,,,,,,,,,
415.167,0.160905,,,,,,,,,,
416.167,0.16136,,,,,,,,,,
417.167,0.161847,,,,,,,,,,
418.167,0.162273,,,,,,,,,,
419.167,0.162723,,,,,,,,,,
420.167,0.163178,,,,,,,,,,
421.167,0.163511,,,,,,,,,,
422.167,0.163933,,,,,,,,,,
423.167,0.164318,,,,,,,,,,
424.167,0.164791,,,,,,,,,,
425.167,0.165223,,,,,,,,,,
426.167,0.165603,,,,,,,,,,
427.167,0.166039,,,,,,,,,,
428.167,0.166512,,,,,,,,,,
429.167,0.166961,,,,,,,,,,
430.167,0.167425,,,,,,,,,,
431.167,0.167866,,,,,,,,,,
432.167,0.168339,,,,,,,,,,
433.167,0.168812,,,,,,,,,,
434.167,0.169252,,,,,,,,,,
435.167,0.169707,,,,,,,,,,
436.167,0.170193,,,,,,,,,,
437.167,0.170643,,,,,,,,,,
438.167,0.171098,,,,,,,,,,
439.167,0.171566,,,,,,,,,,
440.167,0.172025,,,,,,,,,,
441.167,0.172489,,,,,,,,,,
442.167,0.172966,,,,,,,,,,
443.167,0.173416,,,,,,,,,,
444.167,0.173889,,,,,,,,,,
445.167,0.174344,,,,,,,,,,
446.167,0.174812,,,,,,,,,,
447.167,0.175285,,,,,,,,,,
448.167,0.175739,,,,,,,,,,
449.167,0.176198,,,,,,,,,,
450.167,0.176662,,,,,,,,,,
451.167,0.177144,,,,,,,,,,
452.167,0.177603,,,,,,,,,,
453.167,0.178095,,,,,,,,,,
454.167,0.178526,,,,,,,,,,
455.167,0.179004,,,,,,,,,,
456.167,0.179472,,,,,,,,,,
457.167,0.179931,,,,,,,,,,
458.167,0.180386,,,,,,,,,,
459.167,0.180863,,,,,,,,,,
460.167,0.181378,,,,,,,,,,
461.167,0.181842,,,,,,,,,,
462.167,0.182301,,,,,,,,,,
463.167,0.182741,,,,,,,,,,
464.167,0.183219,,,,,,,,,,
465.167,0.183687,,,,,,,,,,
466.167,0.184123,,,,,,,,,,
467.167,0.184782,,,,,,,,,,
468.167,0.185347,,,,,,,,,,
469.167,0.185904,,,,,,,,,,
470.167,0.186367,,,,,,,,,,
471.167,0.186864,,,,,,,,,,
472.167,0.187327,,,,,,,,,,
473.167,0.187796,,,,,,,,,,
474.167,0.188283,,,,,,,,,,
475.167,0.18876,,,,,,,,,,
476.167,0.189233,,,,,,,,,,
477.167,0.189882,,,,,,,,,,
478.167,0.190434,,,,,,,,,,
479.167,0.190902,,,,,,,,,,
480.167,0.191464,,,,,,,,,,
481.167,0.191978,,,,,,,,,,
482.167,0.192433,,,,,,,,,,
483.167,0.192906,,,,,,,,,,
484.167,0.193397,,,,,,,,,,
485.167,0.193981,,,,,,,,,,
486.167,0.194621,,,,,,,,,,
487.167,0.195182,,,,,,,,,,
488.167,0.195702,,,,,,,,,,
489.167,0.196147,,,,,,,,,,
490.167,0.196638,,,,,,,,,,
491.167,0.197213,,,,,,,,,,
492.167,0.198002,,,,,,,,,,
493.167,0.198475,,,,,,,,,,
494.167,0.198934,,,,,,,,,,
495.167,0.19949,,,,,,,,,,
496.167,0.200237,,,,,,,,,,
497.167,0.200775,,,,,,,,,,
498.167,0.201238,,,,,,,,,,
499.167,0.201725,,,,,,,,,,
500.167,0.202356,,,,,,,,,,
501.167,0.203052,,,,,,,,,,
502.167,0.203534,,,,,,,,,,
503.167,0.204035,,,,,,,,,,
504.167,0.204591,,,,,,,,,,
505.167,0.205263,,,,,,,,,,
506.167,0.205885,,,,,,,,,,
507.167,0.206344,,,,,,,,,,
508.167,0.206919,,,,,,,,,,
509.167,0.207549,,,,,,,,,,
510.167,0.208189,,,,,,,,,,
511.167,0.208686,,,,,,,,,,
512.167,0.209251,,,,,,,,,,
513.167,0.210016,,,,,,,,,,
514.167,0.210517,,,,,,,,,,
515.167,0.21106,,,,,,,,,,
516.167,0.211797,,,,,,,,,,
517.167,0.212386,,,,,,,,,,
518.167,0.21291,,,,,,,,,,
519.167,0.213698,,,,,,,,,,
520.167,0.214236,,,,,,,,,,
521.167,0.214695,,,,,,,,,,
522.167,0.215289,,,,,,,,,,
523.167,0.216072,,,,,,,,,,
524.167,0.216587,,,,,,,,,,
525.167,0.21732,,,,,,,,,,
526.167,0.21795,,,,,,,,,,
527.167,0.218423,,,,,,,,,,
528.167,0.219235,,,,,,,,,,
529.167,0.21981,,,,,,,,,,
530.167,0.220589,,,,,,,,,,
531.167,0.221196,,,,,,,,,,
532.167,0.22192,,,,,,,,,,
533.167,0.222569,,,,,,,,,,
534.167,0.22319,,,,,,,,,,
535.167,0.223951,,,,,,,,,,
536.167,0.224465,,,,,,,,,,
537.167,0.225314,,,,,,,,,,
538.167,0.225857,,,,,,,,,,
539.167,0.226738,,,,,,,,,,
540.167,0.227303,,,,,,,,,,
541.167,0.228143,,,,,,,,,,
542.167,0.228885,,,,,,,,,,
543.167,0.229534,,,,,,,,,,
544.167,0.230257,,,,,,,,,,
545.167,0.23092,,,,,,,,,,
546.167,0.231713,,,,,,,,,,
547.167,0.232325,,,,,,,,,,
548.167,0.233118,,,,,,,,,,
549.167,0.233726,,,,,,,,,,
550.167,0.234616,,,,,,,,,,
551.167,0.235247,,,,,,,,,,
552.167,0.236044,,,,,,,,,,
553.167,0.236874,,,,,,,,,,
554.167,0.237477,,,,,,,,,,
555.167,0.238344,,,,,,,,,,
556.167,0.239197,,,,,,,,,,
557.167,0.239939,,,,,,,,,,
558.167,0.240677,,,,,,,,,,
559.167,0.241581,,,,,,,,,,
560.167,0.242327,,,,,,,,,,
561.167,0.243014,,,,,,,,,,
562.167,0.243918,,,,,,,,,,
563.167,0.244831,,,,,,,,,,
564.167,0.245712,,,,,,,,,,
565.167,0.246306,,,,,,,,,,
566.167,0.247196,,,,,,,,,,
567.167,0.248114,,,,,,,,,,
568.167,0.249019,,,,,,,,,,
569.167,0.249668,,,,,,,,,,
570.167,0.250451,,,,,,,,,,
571.167,0.251365,,,,,,,,,,
572.167,0.252246,,,,,,,,,,
573.167,0.253183,,,,,,,,,,
574.167,0.254119,,,,,,,,,,
575.167,0.255033,,,,,,,,,,
576.167,0.255951,,,,,,,,,,
577.167,0.256888,,,,,,,,,,
578.167,0.257824,,,,,,,,,,
579.167,0.258756,,,,,,,,,,
580.167,0.259712,,,,,,,,,,
581.167,0.260625,,,,,,,,,,
582.167,0.261543,,,,,,,,,,
583.167,0.262489,,,,,,,,,,
584.167,0.263435,,,,,,,,,,
585.167,0.264585,,,,,,,,,,
586.167,0.265536,,,,,,,,,,
587.167,0.266616,,,,,,,,,,
588.167,0.267553,,,,,,,,,,
589.167,0.268499,,,,,,,,,,
590.167,0.269473,,,,,,,,,,
591.167,0.270641,,,,,,,,,,
592.167,0.271647,,,,,,,,,,
593.167,0.272644,,,,,,,,,,
594.167,0.273581,,,,,,,,,,
595.167,0.27455,,,,,,,,,,
596.167,0.275839,,,,,,,,,,
597.167,0.276832,,,,,,,,,,
598.167,0.277935,,,,,,,,,,
599.167,0.279159,,,,,,,,,,
600.167,0.280166,,,,,,,,,,
601.167,0.281478,,,,,,,,,,
602.167,0.28273,,,,,,,,,,
603.167,0.283801,,,,,,,,,,
604.167,0.285155,,,,,,,,,,
605.167,0.286384,,,,,,,,,,
606.167,0.287557,,,,,,,,,,
607.167,0.288902,,,,,,,,,,
608.167,0.290284,,,,,,,,,,
609.167,0.291619,,,,,,,,,,
610.167,0.292825,,,,,,,,,,
611.167,0.294211,,,,,,,,,,
612.167,0.295523,,,,,,,,,,
613.167,0.296803,,,,,,,,,,
614.167,0.298185,,,,,,,,,,
615.167,0.299558,,,,,,,,,,
616.167,0.300963,,,,,,,,,,
617.167,0.302303,,,,,,,,,,
618.167,0.303731,,,,,,,,,,
619.167,0.305118,,,,,,,,,,
620.167,0.30655,,,,,,,,,,
621.167,0.308159,,,,,,,,,,
622.167,0.30975,,,,,,,,,,
623.167,0.31134,,,,,,,,,,
624.167,0.312987,,,,,,,,,,
625.167,0.314586,,,,,,,,,,
626.167,0.316284,,,,,,,,,,
627.167,0.318101,,,,,,,,,,
628.167,0.319951,,,,,,,,,,
629.167,0.321769,,,,,,,,,,
630.167,0.323596,,,,,,,,,,
631.167,0.32547,,,,,,,,,,
632.167,0.327352,,,,,,,,,,
633.167,0.329226,,,,,,,,,,
634.167,0.331085,,,,,,,,,,
635.167,0.333037,,,,,,,,,,
636.167,0.335244,,,,,,,,,,
637.167,0.337331,,,,,,,,,,
638.167,0.339441,,,,,,,,,,
639.167,0.341746,,,,,,,,,,
640.167,0.34405,,,,,,,,,,
641.167,0.346378,,,,,,,,,,
642.167,0.348678,,,,,,,,,,
643.167,0.351043,,,,,,,,,,
644.167,0.353742,,,,,,,,,,
645.167,0.356199,,,,,,,,,,
646.167,0.358912,,,,,,,,,,
647.167,0.361703,,,,,,,,,,
648.167,0.364541,,,,,,,,,,
649.167,0.367713,,,,,,,,,,
650.167,0.370959,,,,,,,,,,
651.167,0.374205,,,,,,,,,,
652.167,0.377905,,,,,,,,,,
653.167,0.381531,,,,,,,,,,
654.167,0.385352,,,,,,,,,,
655.167,0.389558,,,,,,,,,,
656.167,0.39413,,,,,,,,,,
657.167,0.398846,,,,,,,,,,
658.167,0.404717,,,,,,,,,,
659.967,0.412229,,,,,,,,,,
