Repository: janzenchoi/phd_code

# Optimisater

The following repository contains general optimisation code implemented with the multi-objective genetic algorithm (MOGA) for the surrogate-assisted calibration of crystal plasticity finite element method (CPFEM) models.

File: opt_all/scripts/data/experimental/creep/inl_1/AirBase_1000_16_G18.csv (part 1 of 7)
time,strain,temperature,stress,type,title,youngs,poissons
0.0,0.0,1000.0,16.0,creep,G18,139000.0,0.31
0.0,0.000288,,,,,,
144.0,0.000339,,,,,,
360.0,0.000373,,,,,,
432.0,0.000401,,,,,,
576.0,0.000415,,,,,,
864.0,0.000445,,,,,,
1188.0,0.000484,,,,,,
1512.0,0.000509,,,,,,
1800.0,0.0005369999999999999,,,,,,
2628.0,0.0005920000000000001,,,,,,
3312.0,0.000629,,,,,,
4032.0,0.00067,,,,,,
4752.0,0.0006990000000000001,,,,,,
5940.0,0.000749,,,,,,
8064.0,0.000845,,,,,,
9000.0,0.000866,,,,,,
9720.0,0.000902,,,,,,
10980.0,0.000945,,,,,,
12312.0,0.000992,,,,,,
13860.0,0.00105,,,,,,
14904.0,0.001099,,,,,,
15912.0,0.001131,,,,,,
16992.0,0.001172,,,,,,
17784.0,0.001199,,,,,,
19836.0,0.0012670000000000001,,,,,,
21312.0,0.001327,,,,,,
22212.0,0.001349,,,,,,
24156.0,0.0014149999999999998,,,,,,
25092.0,0.00145,,,,,,
26784.0,0.00151,,,,,,
27756.0,0.001545,,,,,,
28836.0,0.001582,,,,,,
29988.0,0.001621,,,,,,
31608.0,0.0016769999999999999,,,,,,
33408.0,0.0017419999999999998,,,,,,
35028.0,0.001803,,,,,,
36936.0,0.0018629999999999999,,,,,,
39168.0,0.0019370000000000001,,,,,,
40716.0,0.00199,,,,,,
42588.0,0.002055,,,,,,
43740.0,0.002091,,,,,,
45756.0,0.0021609999999999997,,,,,,
47520.0,0.00222,,,,,,
49572.0,0.002295,,,,,,
51660.0,0.002382,,,,,,
54072.0,0.00247,,,,,,
55908.0,0.002542,,,,,,
57852.0,0.002617,,,,,,
59400.0,0.002677,,,,,,
60480.0,0.0027050000000000004,,,,,,
61704.0,0.0027589999999999997,,,,,,
62640.0,0.0027939999999999996,,,,,,
64080.0,0.002847,,,,,,
67500.0,0.002976,,,,,,
69192.0,0.003035,,,,,,
70380.0,0.003079,,,,,,
71712.0,0.003128,,,,,,
72936.0,0.0031709999999999998,,,,,,
75456.0,0.003261,,,,,,
76572.0,0.003306,,,,,,
77724.0,0.003339,,,,,,
79164.0,0.0033850000000000004,,,,,,
81036.0,0.0034449999999999997,,,,,,
82728.0,0.0035039999999999997,,,,,,
84744.0,0.003563,,,,,,
86184.0,0.0036070000000000004,,,,,,
88128.0,0.003669,,,,,,
89208.0,0.003707,,,,,,
91548.0,0.003777,,,,,,
92988.0,0.003828,,,,,,
94500.0,0.003877,,,,,,
96120.0,0.003928,,,,,,
97020.0,0.003955,,,,,,
98676.0,0.0040089999999999995,,,,,,
101016.0,0.004077,,,,,,
102708.0,0.004128,,,,,,
105912.0,0.004222,,,,,,
107928.0,0.004284,,,,,,
109548.0,0.004335,,,,,,
110772.0,0.004382,,,,,,
111780.0,0.004417,,,,,,
112860.0,0.0044469999999999996,,,,,,
113832.0,0.0044729999999999995,,,,,,
115344.0,0.004517,,,,,,
116532.0,0.004561,,,,,,
118332.0,0.004615,,,,,,
121032.0,0.004706,,,,,,
122364.0,0.0047339999999999995,,,,,,
124344.0,0.004792,,,,,,
126324.0,0.004852,,,,,,
127512.0,0.004886,,,,,,
128412.0,0.00491,,,,,,
130104.0,0.004957,,,,,,
131724.0,0.005004,,,,,,
132804.0,0.005044,,,,,,
134424.0,0.005095,,,,,,
135864.0,0.005132,,,,,,
137124.0,0.005175,,,,,,
138384.0,0.005209,,,,,,
139608.0,0.005242,,,,,,
140508.0,0.005266,,,,,,
141516.0,0.005301,,,,,,
142668.0,0.005332,,,,,,
144036.0,0.005372,,,,,,
146268.0,0.00544,,,,,,
147528.0,0.005475,,,,,,
148968.0,0.005514,,,,,,
150660.0,0.005574,,,,,,
151740.0,0.005601,,,,,,
153468.0,0.005647999999999999,,,,,,
154548.0,0.0056830000000000006,,,,,,
157320.0,0.005766,,,,,,
158580.0,0.005805,,,,,,
160380.0,0.005855,,,,,,
162288.0,0.005909,,,,,,
163512.0,0.0059440000000000005,,,,,,
166140.0,0.006026,,,,,,
167472.0,0.006059,,,,,,
169200.0,0.0060999999999999995,,,,,,
170712.0,0.006148,,,,,,
172440.0,0.006196,,,,,,
173520.0,0.006233,,,,,,
174960.0,0.00627,,,,,,
175932.0,0.006296,,,,,,
177660.0,0.00634,,,,,,
178812.0,0.00638,,,,,,
180144.0,0.00641,,,,,,
181404.0,0.006448000000000001,,,,,,
183096.0,0.006495999999999999,,,,,,
185004.0,0.006549,,,,,,
186912.0,0.006595,,,,,,
188064.0,0.006626999999999999,,,,,,
189324.0,0.006657,,,,,,
190296.0,0.0066820000000000004,,,,,,
191628.0,0.006719,,,,,,
192816.0,0.006744,,,,,,
194004.0,0.006785,,,,,,
195804.0,0.006836,,,,,,
197028.0,0.006867,,,,,,
198504.0,0.006908,,,,,,
200700.0,0.00697,,,,,,
202716.0,0.007025,,,,,,
203616.0,0.007056,,,,,,
204516.0,0.0070799999999999995,,,,,,
205848.0,0.007118,,,,,,
206928.0,0.00715,,,,,,
207936.0,0.007176,,,,,,
209160.0,0.0072,,,,,,
210276.0,0.007229,,,,,,
211968.0,0.00729,,,,,,
213120.0,0.00731,,,,,,
215532.0,0.007372,,,,,,
216432.0,0.007405,,,,,,
218340.0,0.007451,,,,,,
219672.0,0.007479,,,,,,
221328.0,0.007522,,,,,,
222372.0,0.007561,,,,,,
223632.0,0.007592,,,,,,
224712.0,0.007618000000000001,,,,,,
227700.0,0.007705999999999999,,,,,,
228780.0,0.007731,,,,,,
229680.0,0.007762,,,,,,
231120.0,0.007796,,,,,,
232272.0,0.007825,,,,,,
233496.0,0.007857,,,,,,
235404.0,0.007919,,,,,,
237024.0,0.007953,,,,,,
238716.0,0.007999000000000001,,,,,,
239796.0,0.008031,,,,,,
240732.0,0.008056,,,,,,
241992.0,0.008084000000000001,,,,,,
245196.0,0.00818,,,,,,
246564.0,0.008209,,,,,,
248328.0,0.008253,,,,,,
249336.0,0.008283,,,,,,
251136.0,0.00832,,,,,,
253044.0,0.00838,,,,,,
255600.0,0.008442,,,,,,
258876.0,0.008528,,,,,,
260496.0,0.008566,,,,,,
261540.0,0.008599,,,,,,
262836.0,0.008627000000000001,,,,,,
264456.0,0.008669,,,,,,
265680.0,0.008704,,,,,,
266652.0,0.008728,,,,,,
268560.0,0.008772,,,,,,
269460.0,0.008801,,,,,,
271188.0,0.008841,,,,,,
273060.0,0.00889,,,,,,
273960.0,0.008907,,,,,,
276552.0,0.008983,,,,,,
278784.0,0.009048,,,,,,
279720.0,0.009068,,,,,,
280620.0,0.009094,,,,,,
281520.0,0.009102,,,,,,
285084.0,0.009205,,,,,,
286956.0,0.009251,,,,,,
288252.0,0.009288,,,,,,
289764.0,0.009316,,,,,,
291636.0,0.009361000000000001,,,,,,
293796.0,0.009425,,,,,,
294876.0,0.009446,,,,,,
295956.0,0.009476,,,,,,
296892.0,0.009495,,,,,,
297828.0,0.009514,,,,,,
300276.0,0.009582,,,,,,
301428.0,0.009613,,,,,,
302724.0,0.009655,,,,,,
303696.0,0.009667,,,,,,
304776.0,0.009704,,,,,,
306216.0,0.009739,,,,,,
308340.0,0.00979,,,,,,
310320.0,0.009842,,,,,,
311976.0,0.00988,,,,,,
313308.0,0.009917,,,,,,
314460.0,0.009947000000000001,,,,,,
316440.0,0.009997,,,,,,
317700.0,0.010033,,,,,,
319392.0,0.010071000000000002,,,,,,
320292.0,0.0101,,,,,,
321192.0,0.010114000000000001,,,,,,
323568.0,0.010172,,,,,,
325692.0,0.01022,,,,,,
326988.0,0.010253000000000002,,,,,,
328968.0,0.010314,,,,,,
329868.0,0.010321,,,,,,
331632.0,0.010363,,,,,,
332820.0,0.010387,,,,,,
334764.0,0.01044,,,,,,
336132.0,0.010466999999999999,,,,,,
337464.0,0.010504,,,,,,
339120.0,0.010546,,,,,,
340020.0,0.01057,,,,,,
341532.0,0.010613,,,,,,
343836.0,0.010664,,,,,,
345564.0,0.010712999999999999,,,,,,
348336.0,0.010781,,,,,,
349452.0,0.010819,,,,,,
351036.0,0.010848,,,,,,
352008.0,0.010875,,,,,,
353088.0,0.0109,,,,,,
354564.0,0.01094,,,,,,
355896.0,0.010964,,,,,,
357696.0,0.011014999999999999,,,,,,
358704.0,0.011043,,,,,,
359676.0,0.011064000000000001,,,,,,
360684.0,0.011080000000000001,,,,,,
362880.0,0.011132999999999999,,,,,,
365148.0,0.011185,,,,,,
366120.0,0.011217999999999999,,,,,,
367056.0,0.011234,,,,,,
368820.0,0.011276999999999999,,,,,,
369828.0,0.011309,,,,,,
371556.0,0.011343,,,,,,
372708.0,0.011377,,,,,,
373608.0,0.011391,,,,,,
374940.0,0.011417,,,,,,
376452.0,0.011460999999999999,,,,,,
379008.0,0.011523,,,,,,
380700.0,0.011565,,,,,,
382032.0,0.0116,,,,,,
382932.0,0.011618,,,,,,
383940.0,0.011642,,,,,,
385344.0,0.011682,,,,,,
387324.0,0.011725000000000001,,,,,,
389232.0,0.011772,,,,,,
390240.0,0.011798999999999999,,,,,,
393084.0,0.011862,,,,,,
395352.0,0.011931,,,,,,
396432.0,0.011955,,,,,,
397512.0,0.011977,,,,,,
398412.0,0.012003,,,,,,
399924.0,0.012036999999999999,,,,,,
401112.0,0.012067000000000001,,,,,,
402084.0,0.012093,,,,,,
403884.0,0.012135,,,,,,
405684.0,0.012174,,,,,,
407448.0,0.012204,,,,,,
408708.0,0.012244999999999999,,,,,,
409896.0,0.012265999999999999,,,,,,
411588.0,0.012310000000000001,,,,,,
413676.0,0.012353000000000001,,,,,,
415116.0,0.012399,,,,,,
418140.0,0.012473000000000001,,,,,,
419328.0,0.012494,,,,,,
420768.0,0.012528,,,,,,
422388.0,0.01257,,,,,,
424080.0,0.012613000000000001,,,,,,
425700.0,0.012642,,,,,,
428040.0,0.012696,,,,,,
429948.0,0.012758,,,,,,
431712.0,0.01279,,,,,,
432972.0,0.012823,,,,,,
434052.0,0.012849999999999999,,,,,,
436428.0,0.012907,,,,,,
438192.0,0.012944,,,,,,
439380.0,0.012975,,,,,,
441360.0,0.013021,,,,,,
443052.0,0.013058,,,,,,
444600.0,0.013096000000000002,,,,,,
446652.0,0.013142000000000001,,,,,,
447552.0,0.013166,,,,,,
450396.0,0.013229999999999999,,,,,,
452196.0,0.013268,,,,,,
453096.0,0.013302000000000001,,,,,,
455184.0,0.013343,,,,,,
456624.0,0.013376999999999998,,,,,,
457596.0,0.013394,,,,,,
460548.0,0.013471,,,,,,
461916.0,0.013502,,,,,,
463284.0,0.013531999999999999,,,,,,
464256.0,0.013564,,,,,,
465336.0,0.013590999999999999,,,,,,
466488.0,0.013604,,,,,,
468216.0,0.013647,,,,,,
469404.0,0.013675,,,,,,
470376.0,0.013696,,,,,,
471888.0,0.013739,,,,,,
473328.0,0.01377,,,,,,
474948.0,0.013804,,,,,,
476100.0,0.013836999999999999,,,,,,
477756.0,0.013882,,,,,,
479376.0,0.01391,,,,,,
480888.0,0.013951999999999999,,,,,,
482040.0,0.013968000000000001,,,,,,
483228.0,0.01401,,,,,,
484128.0,0.014024000000000002,,,,,,
485460.0,0.014052,,,,,,
487800.0,0.014119,,,,,,
488808.0,0.014136,,,,,,
490320.0,0.014181,,,,,,
492120.0,0.014217,,,,,,
493740.0,0.014256,,,,,,
494712.0,0.014280999999999999,,,,,,
495720.0,0.0143,,,,,,
496692.0,0.014329000000000001,,,,,,
497772.0,0.014369,,,,,,
499032.0,0.014379,,,,,,
499932.0,0.014395,,,,,,
500904.0,0.014438,,,,,,
501912.0,0.014440999999999999,,,,,,
502812.0,0.014459999999999999,,,,,,
504864.0,0.014512,,,,,,
506016.0,0.014539,,,,,,
507312.0,0.014563,,,,,,
508392.0,0.014594000000000001,,,,,,
509292.0,0.014619,,,,,,
511092.0,0.014656,,,,,,
512496.0,0.014683,,,,,,
513468.0,0.014709000000000002,,,,,,
515628.0,0.01476,,,,,,
517176.0,0.014794,,,,,,
518976.0,0.014844999999999999,,,,,,
520884.0,0.014889,,,,,,
522648.0,0.014943,,,,,,
524556.0,0.01498,,,,,,
526680.0,0.015032,,,,,,
527796.0,0.015056,,,,,,
529416.0,0.015097000000000001,,,,,,
530388.0,0.015112,,,,,,
532296.0,0.015153000000000002,,,,,,
534060.0,0.015193000000000002,,,,,,
535212.0,0.015219,,,,,,
536112.0,0.015242,,,,,,
538308.0,0.015299,,,,,,
540000.0,0.015321,,,,,,
541332.0,0.015359000000000001,,,,,,
543060.0,0.015406,,,,,,
544500.0,0.015439000000000001,,,,,,
545760.0,0.015467999999999999,,,,,,
546840.0,0.015491,,,,,,
548280.0,0.015536000000000001,,,,,,
549360.0,0.015552999999999999,,,,,,
550260.0,0.015574,,,,,,
551772.0,0.015612999999999998,,,,,,
553860.0,0.015656,,,,,,
556020.0,0.015691,,,,,,
557964.0,0.015752,,,,,,
559512.0,0.015784,,,,,,
561132.0,0.015828,,,,,,
562284.0,0.01584,,,,,,
564444.0,0.015908,,,,,,
565992.0,0.015928,,,,,,
566928.0,0.015955999999999998,,,,,,
567936.0,0.015984,,,,,,
569016.0,0.015993,,,,,,
569916.0,0.016023,,,,,,
571176.0,0.016045,,,,,,
573768.0,0.016116,,,,,,
574884.0,0.016137,,,,,,
576396.0,0.016166,,,,,,
578088.0,0.016202,,,,,,
579708.0,0.016255,,,,,,
581256.0,0.01628,,,,,,
582300.0,0.016304,,,,,,
585288.0,0.016385,,,,,,
586836.0,0.016415,,,,,,
588240.0,0.016444,,,,,,
589608.0,0.016474,,,,,,
591120.0,0.01651,,,,,,
592452.0,0.016532,,,,,,
593712.0,0.016573,,,,,,
595152.0,0.016602,,,,,,
596268.0,0.016618,,,,,,
597492.0,0.016665,,,,,,
599148.0,0.016682,,,,,,
600732.0,0.016724000000000003,,,,,,
601920.0,0.016744000000000002,,,,,,
603720.0,0.01678,,,,,,
605952.0,0.016837,,,,,,
606852.0,0.016868,,,,,,
608220.0,0.016890000000000002,,,,,,
610200.0,0.016936,,,,,,
611496.0,0.016956,,,,,,
613224.0,0.016996,,,,,,
614232.0,0.017025,,,,,,
615852.0,0.017061,,,,,,
618192.0,0.017107,,,,,,
619884.0,0.017151,,,,,,
621036.0,0.017178,,,,,,
623268.0,0.017232,,,,,,
624168.0,0.017249,,,,,,
625464.0,0.017283,,,,,,
626508.0,0.017301,,,,,,
627444.0,0.017337,,,,,,
629424.0,0.017367,,,,,,
630828.0,0.017396000000000002,,,,,,
633096.0,0.017459,,,,,,
634356.0,0.017479,,,,,,
635328.0,0.017506999999999998,,,,,,
636696.0,0.017533,,,,,,
638496.0,0.017582,,,,,,
640908.0,0.017627999999999998,,,,,,
641880.0,0.017659,,,,,,
644148.0,0.017704,,,,,,
645300.0,0.017731,,,,,,
646272.0,0.017748,,,,,,
647748.0,0.017783,,,,,,
650340.0,0.017842,,,,,,
653292.0,0.017906,,,,,,
655380.0,0.017962,,,,,,
656712.0,0.017981,,,,,,
658332.0,0.018019,,,,,,
659340.0,0.018047,,,,,,
660780.0,0.018071,,,,,,
662004.0,0.018109,,,,,,
662904.0,0.018123,,,,,,
664164.0,0.018159,,,,,,
665244.0,0.018186,,,,,,
666432.0,0.018205,,,,,,
667656.0,0.018229,,,,,,
669924.0,0.018285,,,,,,
671724.0,0.018318,,,,,,
673236.0,0.018355,,,,,,
676008.0,0.018414,,,,,,
677556.0,0.018437,,,,,,
678888.0,0.018479000000000002,,,,,,
681624.0,0.018538,,,,,,
682848.0,0.018569,,,,,,
684396.0,0.018604,,,,,,
685368.0,0.01862,,,,,,
687096.0,0.018667,,,,,,
688680.0,0.018698,,,,,,
689796.0,0.018729,,,,,,
690696.0,0.018745,,,,,,
692388.0,0.018796,,,,,,
693540.0,0.018817999999999998,,,,,,
695520.0,0.018863,,,,,,
696528.0,0.018889,,,,,,
698040.0,0.018911999999999998,,,,,,
700452.0,0.018963,,,,,,
702612.0,0.019017,,,,,,
704160.0,0.019054,,,,,,
705348.0,0.019072,,,,,,
706500.0,0.019104,,,,,,
709272.0,0.019157999999999998,,,,,,
711720.0,0.019224,,,,,,
712872.0,0.019252000000000002,,,,,,
714132.0,0.019275,,,,,,
716112.0,0.019320999999999998,,,,,,
717120.0,0.019347,,,,,,
718164.0,0.019370000000000002,,,,,,
719784.0,0.019403,,,,,,
721152.0,0.019428,,,,,,
723384.0,0.019491,,,,,,
724572.0,0.019504999999999998,,,,,,
726876.0,0.019563999999999998,,,,,,
728856.0,0.019599,,,,,,
730548.0,0.019646,,,,,,
731664.0,0.019655,,,,,,
733824.0,0.019705999999999998,,,,,,
735336.0,0.019746,,,,,,
736344.0,0.019767,,,,,,
737568.0,0.019798,,,,,,
738504.0,0.019814000000000002,,,,,,
739728.0,0.019852,,,,,,
741060.0,0.019881,,,,,,
742968.0,0.019916,,,,,,
744588.0,0.019953000000000002,,,,,,
745668.0,0.019976,,,,,,
746676.0,0.02001,,,,,,
747828.0,0.020033,,,,,,
748980.0,0.020058,,,,,,
749988.0,0.020069,,,,,,
751032.0,0.020099,,,,,,
752652.0,0.020121000000000003,,,,,,
753912.0,0.020156,,,,,,
755208.0,0.020173999999999997,,,,,,
757260.0,0.020227,,,,,,
758520.0,0.020249000000000003,,,,,,
759600.0,0.020285,,,,,,
760932.0,0.020307,,,,,,
762660.0,0.020353,,,,,,
763560.0,0.020366,,,,,,
765864.0,0.020412,,,,,,
768060.0,0.020472,,,,,,
769032.0,0.020487000000000002,,,,,,
770112.0,0.020507,,,,,,
771372.0,0.020533000000000003,,,,,,
772632.0,0.020572,,,,,,
774432.0,0.020611,,,,,,
776232.0,0.020642,,,,,,
777492.0,0.020669,,,,,,
778716.0,0.020682,,,,,,
781092.0,0.020756999999999998,,,,,,
783036.0,0.020792,,,,,,
784188.0,0.020818,,,,,,
786096.0,0.02086,,,,,,
787464.0,0.020891000000000003,,,,,,
788976.0,0.020926,,,,,,
791388.0,0.020983,,,,,,
793116.0,0.021013999999999998,,,,,,
794340.0,0.021048,,,,,,
796356.0,0.021091000000000002,,,,,,
797400.0,0.021118,,,,,,
798876.0,0.021141999999999998,,,,,,
800388.0,0.021179,,,,,,
801540.0,0.021199,,,,,,
803880.0,0.021253,,,,,,
805032.0,0.021285,,,,,,
806220.0,0.021317,,,,,,
807300.0,0.021330000000000002,,,,,,
809532.0,0.021384,,,,,,
810540.0,0.021408999999999997,,,,,,
811440.0,0.021425999999999997,,,,,,
812448.0,0.021446999999999997,,,,,,
816120.0,0.021529,,,,,,
817380.0,0.021547999999999998,,,,,,
819000.0,0.021591,,,,,,
820872.0,0.021632,,,,,,
821880.0,0.02166,,,,,,
823392.0,0.021698,,,,,,
824292.0,0.0217,,,,,,
826092.0,0.021757,,,,,,
828612.0,0.021807,,,,,,
830232.0,0.021866,,,,,,
831672.0,0.021872,,,,,,
833616.0,0.021915,,,,,,
834624.0,0.021943,,,,,,
836892.0,0.021987999999999997,,,,,,
838584.0,0.022025000000000003,,,,,,
840168.0,0.022062,,,,,,
841248.0,0.022086,,,,,,
842868.0,0.022115,,,,,,
843876.0,0.02214,,,,,,
845784.0,0.022194,,,,,,
847008.0,0.022212999999999997,,,,,,
849348.0,0.022269,,,,,,
850248.0,0.022285,,,,,,
851148.0,0.022299000000000003,,,,,,
852156.0,0.022326000000000002,,,,,,
853308.0,0.022361,,,,,,
854460.0,0.022375,,,,,,
857088.0,0.022428,,,,,,
858168.0,0.022463999999999998,,,,,,
860112.0,0.022498999999999998,,,,,,
861768.0,0.022542,,,,,,
863388.0,0.022573,,,,,,
865512.0,0.022616,,,,,,
867708.0,0.022663000000000003,,,,,,
869112.0,0.022694000000000002,,,,,,
870192.0,0.022725,,,,,,
871452.0,0.022754,,,,,,
872892.0,0.022781,,,,,,
875124.0,0.022834,,,,,,
877032.0,0.022863,,,,,,
878472.0,0.022896,,,,,,
880272.0,0.022940000000000002,,,,,,
881172.0,0.022958,,,,,,
882936.0,0.022997,,,,,,
884232.0,0.023031000000000003,,,,,,
885456.0,0.023048000000000003,,,,,,
887364.0,0.023100999999999997,,,,,,
888732.0,0.023123,,,,,,
890604.0,0.023163999999999997,,,,,,
892656.0,0.023209,,,,,,
893916.0,0.023242,,,,,,
895068.0,0.023263,,,,,,
897048.0,0.023308,,,,,,
898344.0,0.023319999999999997,,,,,,
899856.0,0.023372,,,,,,
901008.0,0.023385,,,,,,
902124.0,0.023420999999999997,,,,,,
904320.0,0.023464,,,,,,
905400.0,0.023487,,,,,,
906948.0,0.023516,,,,,,
908928.0,0.023574,,,,,,
911196.0,0.023605,,,,,,
913248.0,0.023666,,,,,,
915480.0,0.023696000000000002,,,,,,
917352.0,0.023746,,,,,,
919620.0,0.023797000000000002,,,,,,
920628.0,0.023821,,,,,,
923040.0,0.02387,,,,,,
924912.0,0.023904,,,,,,
926352.0,0.023943,,,,,,
928152.0,0.023971,,,,,,
929160.0,0.023996,,,,,,
930852.0,0.02403,,,,,,
932904.0,0.024076,,,,,,
934164.0,0.024107,,,,,,
935424.0,0.024125,,,,,,
936504.0,0.024144000000000002,,,,,,
938124.0,0.024176000000000003,,,,,,
939492.0,0.024205,,,,,,
941004.0,0.024232999999999998,,,,,,
942804.0,0.024276,,,,,,
944892.0,0.024319999999999998,,,,,,
945828.0,0.024345,,,,,,
946908.0,0.024369000000000002,,,,,,
948276.0,0.024405999999999997,,,,,,
949968.0,0.024434,,,,,,
952236.0,0.024489999999999998,,,,,,
954324.0,0.024522,,,,,,
956304.0,0.024569999999999998,,,,,,
957348.0,0.024599000000000003,,,,,,
958248.0,0.024620000000000003,,,,,,
959508.0,0.024643,,,,,,
961308.0,0.024683999999999998,,,,,,
962928.0,0.024721000000000003,,,,,,
964476.0,0.024746,,,,,,
966276.0,0.02479,,,,,,
967572.0,0.024808,,,,,,
969372.0,0.024849999999999997,,,,,,
970632.0,0.024878,,,,,,
972000.0,0.024909,,,,,,
973548.0,0.024933999999999998,,,,,,
974808.0,0.024964,,,,,,
977112.0,0.025018,,,,,,
979560.0,0.025066,,,,,,
981144.0,0.025095999999999997,,,,,,
982980.0,0.025150000000000002,,,,,,
984780.0,0.025189,,,,,,
985680.0,0.025198,,,,,,
987624.0,0.025228,,,,,,
988632.0,0.025257,,,,,,
991044.0,0.025317,,,,,,
993312.0,0.025377999999999998,,,,,,
995076.0,0.025415999999999998,,,,,,
996372.0,0.025442,,,,,,
998604.0,0.0255,,,,,,
999576.0,0.025524,,,,,,
1000944.0,0.025543,,,,,,
1001916.0,0.025543999999999997,,,,,,
1002924.0,0.02558,,,,,,
1003824.0,0.02559,,,,,,
1005156.0,0.025616,,,,,,
1007784.0,0.025667,,,,,,
1008864.0,0.025692,,,,,,
1010196.0,0.025718,,,,,,
1011276.0,0.025745,,,,,,
1012248.0,0.025775000000000003,,,,,,
1013796.0,0.025792000000000002,,,,,,
1015200.0,0.025838999999999997,,,,,,
1016496.0,0.025863999999999998,,,,,,
1017756.0,0.025886,,,,,,
1019808.0,0.025939999999999998,,,,,,
1021212.0,0.025975,,,,,,
1022148.0,0.025987,,,,,,
1023948.0,0.026015999999999997,,,,,,
1024992.0,0.026052,,,,,,
1025928.0,0.026071,,,,,,
1027152.0,0.026091000000000003,,,,,,
1028808.0,0.026135000000000002,,,,,,
1030248.0,0.026158999999999998,,,,,,
1031292.0,0.026188,,,,,,
1033092.0,0.026215000000000002,,,,,,
1035324.0,0.026265,,,,,,
1036404.0,0.026295000000000002,,,,,,
1037700.0,0.026322,,,,,,
1039824.0,0.026372,,,,,,
1041192.0,0.026399,,,,,,
1042092.0,0.026415,,,,,,
1043064.0,0.026444000000000002,,,,,,
1043964.0,0.026446,,,,,,
1045944.0,0.026501999999999998,,,,,,
1047744.0,0.026526,,,,,,
1049544.0,0.02658,,,,,,
1051164.0,0.026608999999999997,,,,,,
1052856.0,0.02665,,,,,,
1055196.0,0.026695000000000003,,,,,,
1056456.0,0.026720999999999998,,,,,,
1057896.0,0.026761,,,,,,
1059588.0,0.026794,,,,,,
1061136.0,0.026827999999999998,,,,,,
1063728.0,0.026869999999999998,,,,,,
1064844.0,0.026905000000000002,,,,,,
1066716.0,0.02694,,,,,,
1068408.0,0.026983,,,,,,
1069560.0,0.027002,,,,,,
1070928.0,0.027037,,,,,,
1072080.0,0.027063999999999998,,,,,,
1072980.0,0.027076,,,,,,
1074096.0,0.027099,,,,,,
1075176.0,0.027124000000000002,,,,,,
1076940.0,0.027158,,,,,,
1078848.0,0.027202,,,,,,
1080792.0,0.027247,,,,,,
1081728.0,0.027284000000000003,,,,,,
1083348.0,0.027291,,,,,,
1085472.0,0.027354,,,,,,
1086372.0,0.027378999999999997,,,,,,
1087380.0,0.027386,,,,,,
1089180.0,0.027416999999999997,,,,,,
1090332.0,0.027448,,,,,,
1093500.0,0.027511999999999998,,,,,,
1094580.0,0.027530000000000002,,,,,,
1095552.0,0.027553,,,,,,
1098180.0,0.027599,,,,,,
1099404.0,0.027639999999999998,,,,,,
1100772.0,0.027666,,,,,,
1102716.0,0.027698999999999998,,,,,,
1105632.0,0.027772,,,,,,
1107216.0,0.027815,,,,,,
1108116.0,0.027831,,,,,,
1109016.0,0.027836,,,,,,
1110276.0,0.027867000000000003,,,,,,
1112616.0,0.027919999999999997,,,,,,
1113984.0,0.027943,,,,,,
1115028.0,0.027954,,,,,,
1115928.0,0.027957999999999997,,,,,,
1117404.0,0.028002,,,,,,
1118556.0,0.028027000000000003,,,,,,
1119816.0,0.028052,,,,,,
1120824.0,0.028085,,,,,,
1122480.0,0.028114,,,,,,
1123920.0,0.028149999999999998,,,,,,
1124928.0,0.028174,,,,,,
1126008.0,0.028193000000000003,,,,,,
1127700.0,0.028229,,,,,,
1128780.0,0.028251,,,,,,
1131408.0,0.02831,,,,,,
1132992.0,0.028342,,,,,,
1135080.0,0.028393,,,,,,
1136448.0,0.028415,,,,,,
1138032.0,0.028447,,,,,,
1139328.0,0.028481999999999997,,,,,,
1140228.0,0.028506999999999998,,,,,,
1141308.0,0.028523999999999997,,,,,,
1142352.0,0.028555,,,,,,
1143432.0,0.028574000000000002,,,,,,
1144584.0,0.028593999999999998,,,,,,
1145952.0,0.028624,,,,,,
1146852.0,0.028637000000000003,,,,,,
1148904.0,0.028694,,,,,,
1150704.0,0.028731,,,,,,
1151604.0,0.028748999999999997,,,,,,
1152504.0,0.028768,,,,,,
1154376.0,0.028805,,,,,,
1157256.0,0.028862000000000002,,,,,,
1159344.0,0.028915000000000003,,,,,,
1161216.0,0.028953000000000003,,,,,,
1162332.0,0.028983,,,,,,
1164456.0,0.029022000000000003,,,,,,
1165608.0,0.029043,,,,,,
1168056.0,0.029088,,,,,,
1168956.0,0.029116,,,,,,
1170684.0,0.029148999999999998,,,,,,
1172376.0,0.029186999999999998,,,,,,
1173348.0,0.029203,,,,,,
1174284.0,0.029223,,,,,,
1175508.0,0.02924,,,,,,
1177956.0,0.029295,,,,,,
1179648.0,0.029339,,,,,,
1180980.0,0.029361,,,,,,
1182816.0,0.029405999999999998,,,,,,
1183968.0,0.029437,,,,,,
1186272.0,0.029477000000000003,,,,,,
1188432.0,0.029523,,,,,,
1190340.0,0.029565,,,,,,
1191348.0,0.029586,,,,,,
1192968.0,0.029629,,,,,,
1195380.0,0.029672,,,,,,
1196964.0,0.029706,,,,,,
1197864.0,0.02972,,,,,,
1199052.0,0.029748,,,,,,
1200240.0,0.029778,,,,,,
1201500.0,0.029807999999999998,,,,,,
1202472.0,0.029822,,,,,,
1203624.0,0.029859,,,,,,
1205172.0,0.029887999999999998,,,,,,
1207512.0,0.029924,,,,,,
1209132.0,0.029969000000000003,,,,,,
1210824.0,0.030005999999999998,,,,,,
1211832.0,0.030018,,,,,,
1213164.0,0.030051,,,,,,
1215684.0,0.030109,,,,,,
1217844.0,0.030165,,,,,,
1218888.0,0.030183,,,,,,
1220724.0,0.030217,,,,,,
1222848.0,0.030257999999999997,,,,,,
1223856.0,0.030278,,,,,,
1225116.0,0.030309,,,,,,
1226844.0,0.030336,,,,,,
1228608.0,0.030376,,,,,,
1229940.0,0.030414,,,,,,
1231020.0,0.030441,,,,,,
1231920.0,0.030453,,,,,,
1233000.0,0.030475,,,,,,
1234440.0,0.030497,,,,,,
1236060.0,0.030545,,,,,,
1237680.0,0.030581999999999998,,,,,,
1239300.0,0.030612,,,,,,
1241460.0,0.030652,,,,,,
1242468.0,0.030676000000000002,,,,,,
1243620.0,0.030703,,,,,,
1245240.0,0.030739000000000002,,,,,,
1246680.0,0.030764,,,,,,
1248048.0,0.0308,,,,,,
1249092.0,0.030802,,,,,,
1249920.0,0.030837,,,,,,
1251504.0,0.030864,,,,,,
1252512.0,0.030881,,,,,,
1253700.0,0.030914999999999998,,,,,,
1255464.0,0.030949,,,,,,
1256544.0,0.03097,,,,,,
1257660.0,0.030990000000000004,,,,,,
1258920.0,0.031016,,,,,,
1260432.0,0.031048,,,,,,
1261512.0,0.03108,,,,,,
1262592.0,0.031099,,,,,,
1263996.0,0.031126,,,,,,
1265616.0,0.031164,,,,,,
1266876.0,0.031183000000000002,,,,,,
1269252.0,0.031233,,,,,,
1270584.0,0.031264,,,,,,
1272888.0,0.031309000000000003,,,,,,
1274184.0,0.031345,,,,,,
1276056.0,0.031379000000000004,,,,,,
1277604.0,0.031407,,,,,,
1279008.0,0.031453,,,,,,
1280736.0,0.031482,,,,,,
1282716.0,0.031513,,,,,,
1283940.0,0.031543999999999996,,,,,,
1284876.0,0.031561,,,,,,
1286028.0,0.031585,,,,,,
1287396.0,0.031611,,,,,,
1288800.0,0.031645,,,,,,
1289808.0,0.031671,,,,,,
1290816.0,0.031684000000000004,,,,,,
1292040.0,0.031709999999999995,,,,,,
1293660.0,0.031742,,,,,,
1294992.0,0.031766,,,,,,
1296108.0,0.031792,,,,,,
1297332.0,0.031812,,,,,,
1299168.0,0.031866,,,,,,
1300248.0,0.031881,,,,,,
1301400.0,0.031902,,,,,,
1302732.0,0.031931,,,,,,
1305324.0,0.03198,,,,,,
1306584.0,0.032008,,,,,,
1307484.0,0.032035,,,,,,
1308744.0,0.032050999999999996,,,,,,
1310004.0,0.032081,,,,,,
1311120.0,0.032096,,,,,,
1312992.0,0.032139,,,,,,
1314504.0,0.032177,,,,,,
1315512.0,0.032191,,,,,,
1316484.0,0.032212,,,,,,
1317636.0,0.032243,,,,,,
1318824.0,0.032262,,,,,,
1320984.0,0.032302,,,,,,
1322244.0,0.032331,,,,,,
1325304.0,0.032400000000000005,,,,,,
1327068.0,0.032439,,,,,,
1328616.0,0.032472,,,,,,
1331136.0,0.032519,,,,,,
1332144.0,0.032552,,,,,,
1334844.0,0.032604,,,,,,
1336104.0,0.032633,,,,,,
1338948.0,0.032692,,,,,,
1340208.0,0.032719,,,,,,
1341216.0,0.03274,,,,,,
1342116.0,0.032754,,,,,,
1344780.0,0.032814,,,,,,
1345680.0,0.032831,,,,,,
1347048.0,0.032863,,,,,,
1347948.0,0.032875999999999996,,,,,,
1349640.0,0.032909,,,,,,
1350828.0,0.032944,,,,,,
1352772.0,0.032979,,,,,,
1354392.0,0.033018,,,,,,
1355652.0,0.03305,,,,,,
1356660.0,0.033071,,,,,,
1357560.0,0.033086000000000004,,,,,,
1358892.0,0.033118,,,,,,
1359792.0,0.033129,,,,,,
1361052.0,0.033152,,,,,,
1363032.0,0.033193,,,,,,
1363932.0,0.033216,,,,,,
1365912.0,0.03326,,,,,,
1366884.0,0.03328,,,,,,
1368360.0,0.033309000000000005,,,,,,
1370196.0,0.033343,,,,,,
1371852.0,0.033376,,,,,,
1375092.0,0.033458,,,,,,
1377216.0,0.033487,,,,,,
1379196.0,0.033537,,,,,,
1381176.0,0.03358,,,,,,
1382076.0,0.033594,,,,,,
1382976.0,0.033617,,,,,,
1383876.0,0.033639999999999996,,,,,,
1385604.0,0.033672,,,,,,
1387008.0,0.033699,,,,,,
1389528.0,0.033748,,,,,,
1390716.0,0.033778,,,,,,
1391796.0,0.033804,,,,,,
1393200.0,0.033825,,,,,,
1395468.0,0.033875,,,,,,
1398456.0,0.033937,,,,,,
1399536.0,0.033956,,,,,,
1400580.0,0.033972,,,,,,
1402272.0,0.034007,,,,,,
1403640.0,0.034041,,,,,,
1404792.0,0.034071,,,,,,
1405980.0,0.034082,,,,,,
1408788.0,0.034148,,,,,,
1409760.0,0.034169,,,,,,
1412352.0,0.03422,,,,,,
1413324.0,0.03424,,,,,,
1414260.0,0.034263,,,,,,
1415664.0,0.034291,,,,,,
1417140.0,0.034323,,,,,,
1418580.0,0.034355000000000004,,,,,,
1419480.0,0.034372,,,,,,
1421100.0,0.0344,,,,,,
1422252.0,0.034421,,,,,,
1424304.0,0.034468,,,,,,
1425492.0,0.034491999999999995,,,,,,
1427292.0,0.034527999999999996,,,,,,
1429992.0,0.034588,,,,,,
1431252.0,0.03461,,,,,,
1433628.0,0.03466,,,,,,
1435068.0,0.034688,,,,,,
1437156.0,0.034732,,,,,,
1438668.0,0.034763,,,,,,
1439604.0,0.034784,,,,,,
1441224.0,0.034817999999999995,,,,,,
1442124.0,0.03484,,,,,,
1443600.0,0.034857,,,,,,
1446588.0,0.034921,,,,,,
1447956.0,0.034941,,,,,,
1449720.0,0.034975,,,,,,
1451196.0,0.035004,,,,,,
1452888.0,0.035041,,,,,,
1454040.0,0.035059,,,,,,
1456020.0,0.035094,,,,,,
1457748.0,0.035132,,,,,,
1458720.0,0.035147,,,,,,
1459908.0,0.035165,,,,,,
1461672.0,0.035203000000000005,,,,,,
1463472.0,0.035237,,,,,,
1465092.0,0.035268,,,,,,
1466604.0,0.0353,,,,,,
1468440.0,0.035339,,,,,,
1469700.0,0.035369000000000005,,,,,,
1470600.0,0.035379,,,,,,
1473984.0,0.035455,,,,,,
1476252.0,0.035496,,,,,,
1477152.0,0.035517,,,,,,
1479096.0,0.03556,,,,,,
1480536.0,0.035589,,,,,,
1482624.0,0.035641,,,,,,
1483884.0,0.03566,,,,,,
1485936.0,0.035697,,,,,,
1487484.0,0.035732,,,,,,
1489248.0,0.035776,,,,,,
1490508.0,0.035799,,,,,,
1491696.0,0.035821,,,,,,
1493856.0,0.035867,,,,,,
1495728.0,0.035904,,,,,,
1497024.0,0.035931000000000005,,,,,,
1498788.0,0.035969,,,,,,
1500048.0,0.035996,,,,,,
1501848.0,0.036032,,,,,,
1503360.0,0.036058,,,,,,
1505376.0,0.036106,,,,,,
1506528.0,0.03613,,,,,,
1507680.0,0.036153,,,,,,
1509228.0,0.03618,,,,,,
1510128.0,0.036198,,,,,,
1511100.0,0.036217,,,,,,
1512180.0,0.036252,,,,,,
1513332.0,0.036263000000000004,,,,,,
1514772.0,0.036296,,,,,,
1515888.0,0.036318,,,,,,
1517508.0,0.036352,,,,,,
1519524.0,0.036403,,,,,,
1520532.0,0.036419,,,,,,
1522224.0,0.036448999999999995,,,,,,
1523844.0,0.036487,,,,,,
1524780.0,0.036504,,,,,,
1525680.0,0.036527,,,,,,
1526580.0,0.036539999999999996,,,,,,
1527660.0,0.036562000000000004,,,,,,
1528812.0,0.036584,,,,,,
1529712.0,0.036598,,,,,,
1531512.0,0.036639,,,,,,
1532556.0,0.03666,,,,,,
1533672.0,0.036674000000000005,,,,,,
1534752.0,0.036699999999999997,,,,,,
1536696.0,0.036739,,,,,,
1537632.0,0.036763,,,,,,
1539216.0,0.036791,,,,,,
1540224.0,0.036807,,,,,,
1541988.0,0.03685,,,,,,
1543176.0,0.036873,,,,,,
1545156.0,0.036913,,,,,,
1546056.0,0.036937000000000005,,,,,,
1547208.0,0.036952,,,,,,
1548144.0,0.036971,,,,,,
1550016.0,0.037012,,,,,,
1551348.0,0.037039,,,,,,
1553976.0,0.037094999999999996,,,,,,
1555236.0,0.037127,,,,,,
1556316.0,0.037147,,,,,,
1557936.0,0.037176999999999995,,,,,,
1559340.0,0.037212999999999996,,,,,,
1560420.0,0.037243,,,,,,
1561860.0,0.037264,,,,,,
1563768.0,0.037303,,,,,,
1565352.0,0.037342,,,,,,
1567080.0,0.037368,,,,,,
1568448.0,0.037404,,,,,,
1570860.0,0.037451,,,,,,
1572948.0,0.037492,,,,,,
1574064.0,0.037524,,,,,,
1575504.0,0.037549,,,,,,
1576800.0,0.037574,,,,,,
1577952.0,0.037591,,,,,,
1580040.0,0.037645,,,,,,
1581192.0,0.037668,,,,,,
1582092.0,0.037682,,,,,,
1584684.0,0.037735,,,,,,
1585656.0,0.037755000000000004,,,,,,
1586592.0,0.037774,,,,,,
1587672.0,0.037799,,,,,,
1588644.0,0.037823999999999997,,,,,,
1590372.0,0.037845,,,,,,
1591524.0,0.037871,,,,,,
1593324.0,0.037916,,,,,,
1594512.0,0.037934,,,,,,
1596636.0,0.037982,,,,,,
1598076.0,0.038012000000000004,,,,,,
1599264.0,0.038035,,,,,,
1600524.0,0.038056,,,,,,
1601856.0,0.038083,,,,,,
1603008.0,0.038107,,,,,,
1603908.0,0.038132,,,,,,
1605744.0,0.038169,,,,,,
1607040.0,0.038201,,,,,,
1607976.0,0.038216,,,,,,
1609848.0,0.038248000000000004,,,,,,
1611000.0,0.038269000000000004,,,,,,
1612908.0,0.038317000000000004,,,,,,
1614276.0,0.038339,,,,,,
1615896.0,0.038371,,,,,,
1617048.0,0.038391,,,,,,
1620648.0,0.038463,,,,,,
1622520.0,0.03851,,,,,,
1623528.0,0.038529,,,,,,
1624572.0,0.03855,,,,,,
1626192.0,0.038574000000000004,,,,,,
1628100.0,0.038620999999999996,,,,,,
1629000.0,0.038639,,,,,,
1630584.0,0.038677,,,,,,
1631664.0,0.038701,,,,,,
1633212.0,0.038737,,,,,,
1634184.0,0.03875,,,,,,
1635732.0,0.038789,,,,,,
1637280.0,0.038818,,,,,,
1638252.0,0.038833,,,,,,
1639584.0,0.038861,,,,,,
1641132.0,0.038893,,,,,,
1643076.0,0.038937,,,,,,
1644552.0,0.038967,,,,,,
1646064.0,0.038998,,,,,,
1646964.0,0.039024,,,,,,
1648152.0,0.039049,,,,,,
1649088.0,0.039061,,,,,,
1650348.0,0.03909,,,,,,
1652796.0,0.039139,,,,,,
1654056.0,0.039162,,,,,,
1654956.0,0.039184000000000004,,,,,,
1656684.0,0.039215,,,,,,
1657908.0,0.039245999999999996,,,,,,
1659384.0,0.039278,,,,,,
1660356.0,0.039289,,,,,,
1661256.0,0.039315,,,,,,
1663128.0,0.039352,,,,,,
1664316.0,0.03938,,,,,,
1666368.0,0.039424,,,,,,
1668096.0,0.039452,,,,,,
1670292.0,0.039498000000000005,,,,,,
1671552.0,0.039521,,,,,,
1672920.0,0.039550999999999996,,,,,,
1673892.0,0.039569,,,,,,
1675260.0,0.039596,,,,,,
1676808.0,0.039626,,,,,,
1678968.0,0.039667,,,,,,
1681164.0,0.03971,,,,,,
1682280.0,0.039742,,,,,,
1683252.0,0.039765,,,,,,
1685304.0,0.039807,,,,,,
1686384.0,0.039830000000000004,,,,,,
1687500.0,0.039854,,,,,,
1688544.0,0.039865,,,,,,
1689840.0,0.039891,,,,,,
1691064.0,0.039927000000000004,,,,,,
1692216.0,0.039952,,,,,,
1693116.0,0.039965,,,,,,
1694844.0,0.040011,,,,,,
1696716.0,0.040039,,,,,,
1698984.0,0.040091999999999996,,,,,,
1700136.0,0.04011,,,,,,
1701324.0,0.040132,,,,,,
1702584.0,0.040160999999999995,,,,,,
1703628.0,0.040182999999999996,,,,,,
1705176.0,0.040212000000000005,,,,,,
1706976.0,0.040247000000000005,,,,,,
1709244.0,0.040286999999999996,,,,,,
1710684.0,0.040324,,,,,,
1711908.0,0.040347,,,,,,
1713780.0,0.040387000000000006,,,,,,
1714680.0,0.040406000000000004,,,,,,
1717200.0,0.040457,,,,,,
1718676.0,0.040492,,,,,,
1719936.0,0.040519,,,,,,
1721700.0,0.040548,,,,,,
1722816.0,0.040574000000000006,,,,,,
1724508.0,0.040608000000000005,,,,,,
1725408.0,0.040625999999999995,,,,,,
1726848.0,0.040652999999999995,,,,,,
1727928.0,0.040677000000000005,,,,,,
1729692.0,0.040713,,,,,,
1730592.0,0.040726000000000005,,,,,,
1731492.0,0.040746000000000004,,,,,,
1734192.0,0.040797999999999994,,,,,,
1736532.0,0.04085,,,,,,
1737792.0,0.040881,,,,,,
1739124.0,0.040898000000000004,,,,,,
1741104.0,0.040945,,,,,,
1742544.0,0.040970000000000006,,,,,,
1743660.0,0.040993,,,,,,
1744632.0,0.041013,,,,,,
1746684.0,0.041059,,,,,,
1747872.0,0.041085,,,,,,
1748844.0,0.041108000000000006,,,,,,
1750212.0,0.04113000000000001,,,,,,
1753092.0,0.04119,,,,,,
1753992.0,0.0412,,,,,,
1755684.0,0.041233000000000006,,,,,,
1757448.0,0.041271,,,,,,
1758528.0,0.041289,,,,,,
1760508.0,0.04133200000000001,,,,,,
1762056.0,0.041358,,,,,,
1763064.0,0.041378000000000005,,,,,,
1764396.0,0.041409,,,,,,
1765836.0,0.041446,,,,,,
1767168.0,0.041469,,,,,,
1768428.0,0.041493,,,,,,
1769760.0,0.041523000000000004,,,,,,
1771308.0,0.041550000000000004,,,,,,
1773000.0,0.041587,,,,,,
1774296.0,0.041616999999999994,,,,,,
1775628.0,0.041645,,,,,,
1776960.0,0.041673999999999996,,,,,,
1779372.0,0.041722,,,,,,
1780560.0,0.041741,,,,,,
1782432.0,0.041776999999999995,,,,,,
1783440.0,0.041803999999999994,,,,,,
1784412.0,0.041818,,,,,,
1785348.0,0.041840999999999996,,,,,,
1786572.0,0.041856,,,,,,
1789920.0,0.041933,,,,,,
1791684.0,0.041963,,,,,,
1792620.0,0.041981000000000004,,,,,,
1794132.0,0.042019,,,,,,
1795032.0,0.042032999999999994,,,,,,
1797300.0,0.042085,,,,,,
1798920.0,0.042113,,,,,,
1800576.0,0.042147,,,,,,
1801656.0,0.042165,,,,,,
1803312.0,0.042204,,,,,,
1804644.0,0.042229,,,,,,
1805652.0,0.042249999999999996,,,,,,
1806552.0,0.042266000000000005,,,,,,
1807776.0,0.042300000000000004,,,,,,
1809684.0,0.042337,,,,,,
1810728.0,0.042357,,,,,,
1812744.0,0.042392000000000006,,,,,,
1813968.0,0.042419000000000005,,,,,,
1814976.0,0.042436999999999996,,,,,,
1816056.0,0.042458,,,,,,
1818216.0,0.042504999999999994,,,,,,
1820196.0,0.042537000000000005,,,,,,
1821564.0,0.04258,,,,,,
1822500.0,0.042587,,,,,,
1823760.0,0.042622,,,,,,
1825488.0,0.042648,,,,,,
1826568.0,0.042678,,,,,,
1828548.0,0.042714999999999996,,,,,,
1829880.0,0.042735,,,,,,
1832328.0,0.042795,,,,,,
1833660.0,0.042821,,,,,,
1834848.0,0.042838,,,,,,
1836720.0,0.042881,,,,,,
1839060.0,0.042925000000000005,,,,,,
1841292.0,0.042966,,,,,,
1843812.0,0.043018,,,,,,
1845612.0,0.043055,,,,,,
1846620.0,0.043075,,,,,,
1848204.0,0.043102,,,,,,
1850904.0,0.043167,,,,,,
1851984.0,0.043186,,,,,,
1853604.0,0.04322,,,,,,
1855692.0,0.043257000000000004,,,,,,
1859256.0,0.043326,,,,,,
1860192.0,0.04335,,,,,,
1861236.0,0.043373999999999996,,,,,,
1862784.0,0.043410000000000004,,,,,,
1863864.0,0.043421,,,,,,
1865484.0,0.043453,,,,,,
1866636.0,0.043486000000000004,,,,,,
1868256.0,0.043508,,,,,,
1869984.0,0.043540999999999996,,,,,,
1871028.0,0.043566,,,,,,
1872468.0,0.043594999999999995,,,,,,
1873476.0,0.043615,,,,,,
1875168.0,0.043651999999999996,,,,,,
1876608.0,0.043675,,,,,,
1878516.0,0.04372,,,,,,
1880748.0,0.043761999999999995,,,,,,
1882620.0,0.043803999999999996,,,,,,
1883628.0,0.043826000000000004,,,,,,
1884888.0,0.043844,,,,,,
1886220.0,0.043872999999999995,,,,,,
1888992.0,0.043931,,,,,,
1890360.0,0.043962,,,,,,
1891980.0,0.043990999999999995,,,,,,
1893600.0,0.044021,,,,,,
1895148.0,0.044061,,,,,,
1896192.0,0.044077000000000005,,,,,,
1897200.0,0.044104000000000004,,,,,,
1898892.0,0.044127,,,,,,
1899900.0,0.044149,,,,,,
1900944.0,0.044168000000000006,,,,,,
1902132.0,0.044199,,,,,,
1903932.0,0.044224,,,,,,
1905264.0,0.044261,,,,,,
1906272.0,0.044279,,,,,,
1907280.0,0.044298000000000004,,,,,,
1909224.0,0.044339,,,,,,
1911024.0,0.044372999999999996,,,,,,
1912752.0,0.044411,,,,,,
1913796.0,0.044428999999999996,,,,,,
1915272.0,0.044467,,,,,,
1917576.0,0.044509,,,,,,
1918836.0,0.044526,,,,,,
1920384.0,0.044572,,,,,,
1922616.0,0.044617000000000004,,,,,,
1924128.0,0.044642,,,,,,
1925244.0,0.044662,,,,,,
1928124.0,0.044728000000000004,,,,,,
1929024.0,0.04474,,,,,,
1931148.0,0.044792,,,,,,
1932336.0,0.044814999999999994,,,,,,
1933416.0,0.044833,,,,,,
1935720.0,0.04488,,,,,,
1937736.0,0.044927999999999996,,,,,,
1938780.0,0.04494,,,,,,
1940832.0,0.044989,,,,,,
1943100.0,0.04503,,,,,,
1944360.0,0.045053,,,,,,
1945332.0,0.045077,,,,,,
1946520.0,0.045102,,,,,,
1949580.0,0.045163,,,,,,
1950768.0,0.045182,,,,,,
1952712.0,0.045225,,,,,,
1953972.0,0.045247,,,,,,
1956564.0,0.045299,,,,,,
1959012.0,0.045343999999999995,,,,,,
1960524.0,0.045370999999999995,,,,,,
1963404.0,0.045432,,,,,,
1964556.0,0.045452000000000006,,,,,,
1965744.0,0.045477,,,,,,
1966932.0,0.045499,,,,,,
1968696.0,0.045541,,,,,,
1969596.0,0.045549,,,,,,
1971216.0,0.045579,,,,,,
1972908.0,0.04561,,,,,,
1975284.0,0.04566099999999999,,,,,,
1976544.0,0.045686,,,,,,
1978668.0,0.045724,,,,,,
1979928.0,0.045751,,,,,,
1980936.0,0.045762,,,,,,
1982448.0,0.045797,,,,,,
1984176.0,0.045839,,,,,,
1986660.0,0.045895,,,,,,
1987956.0,0.045914,,,,,,
1988856.0,0.045934,,,,,,
1989900.0,0.045945,,,,,,
1991160.0,0.045984,,,,,,
1992168.0,0.046,,,,,,
1993860.0,0.046033,,,,,,
1995840.0,0.046074000000000004,,,,,,
1997388.0,0.046102,,,,,,
1999260.0,0.046147999999999995,,,,,,
2000232.0,0.046162999999999996,,,,,,
2001168.0,0.046182999999999995,,,,,,
2003112.0,0.046218,,,,,,
2004192.0,0.04625,,,,,,
2005380.0,0.046273999999999996,,,,,,
2007072.0,0.046299,,,,,,
2009232.0,0.046344,,,,,,
2010492.0,0.046372,,,,,,
2011824.0,0.046398,,,,,,
2012832.0,0.046413,,,,,,
2014704.0,0.046444,,,,,,
2015712.0,0.046463000000000004,,,,,,
2017224.0,0.046498,,,,,,
2018232.0,0.046524,,,,,,
2019492.0,0.046544,,,,,,
2021364.0,0.046577,,,,,,
2023956.0,0.046629,,,,,,
2025072.0,0.046659,,,,,,
2026656.0,0.046687000000000006,,,,,,
2028204.0,0.046713,,,,,,
2029644.0,0.04675,,,,,,
2030904.0,0.046772,,,,,,
2032056.0,0.046790000000000005,,,,,,
2033568.0,0.046822,,,,,,
2035836.0,0.046863999999999996,,,,,,
2037204.0,0.046900000000000004,,,,,,
2039256.0,0.046929,,,,,,
2041596.0,0.04698,,,,,,
2044296.0,0.047026000000000005,,,,,,
2046708.0,0.047077,,,,,,
2047968.0,0.047104999999999994,,,,,,
2049012.0,0.047129000000000004,,,,,,
2049948.0,0.047146999999999994,,,,,,
2051280.0,0.04717,,,,,,
2052432.0,0.047191000000000004,,,,,,
2053512.0,0.04721,,,,,,
2055240.0,0.047254,,,,,,
2056320.0,0.047259,,,,,,
2057940.0,0.047299,,,,,,
2058948.0,0.047318,,,,,,
2060784.0,0.047345,,,,,,
2062152.0,0.047375,,,,,,
2063700.0,0.047406,,,,,,
2064852.0,0.047429,,,,,,
2066760.0,0.04747,,,,,,
2068524.0,0.047499,,,,,,
2070792.0,0.047560000000000005,,,,,,
2072016.0,0.047569,,,,,,
2074104.0,0.047615,,,,,,
2075256.0,0.04763,,,,,,
2076516.0,0.047659,,,,,,
2078064.0,0.047683,,,,,,
2079144.0,0.047712000000000004,,,,,,
2080332.0,0.047734,,,,,,
2082384.0,0.047769000000000006,,,,,,
2083824.0,0.047807,,,,,,
2084976.0,0.047831,,,,,,
2086416.0,0.04785300000000001,,,,,,
2089008.0,0.047903,,,,,,
2090664.0,0.047939999999999997,,,,,,
2091924.0,0.047962,,,,,,
2093436.0,0.047999,,,,,,
2094840.0,0.048026,,,,,,
2096136.0,0.048045,,,,,,
2097540.0,0.048079000000000004,,,,,,
2098548.0,0.048094,,,,,,
2099988.0,0.048124,,,,,,
2101248.0,0.048152,,,,,,
2102436.0,0.048170000000000004,,,,,,
2103552.0,0.04819,,,,,,
2104632.0,0.048216,,,,,,
2106288.0,0.04825599999999999,,,,,,
2107260.0,0.048272,,,,,,
2108520.0,0.048299,,,,,,
2110968.0,0.048330000000000005,,,,,,
2113920.0,0.048403,,,,,,
2115540.0,0.048430999999999995,,,,,,
2117844.0,0.048482000000000004,,,,,,
2119932.0,0.048521999999999996,,,,,,
2120832.0,0.048544000000000004,,,,,,
2122200.0,0.048563,,,,,,
2123604.0,0.048582,,,,,,
2125692.0,0.048632,,,,,,
2127492.0,0.048667999999999996,,,,,,
2128716.0,0.048696,,,,,,
2130804.0,0.048727,,,,,,
2132532.0,0.048767,,,,,,
2134044.0,0.048798,,,,,,
2135376.0,0.048814,,,,,,
2136816.0,0.048856000000000004,,,,,,
2137716.0,0.048863000000000004,,,,,,
2139336.0,0.048901,,,,,,
2140344.0,0.048914,,,,,,
2141964.0,0.048954000000000004,,,,,,
2143116.0,0.04897700000000001,,,,,,
2145276.0,0.049004000000000006,,,,,,
2147148.0,0.049046000000000006,,,,,,
2150136.0,0.049099000000000004,,,,,,
2152260.0,0.049138,,,,,,
2154456.0,0.049184,,,,,,
2155680.0,0.049204,,,,,,
2157588.0,0.049239,,,,,,
2159208.0,0.049273,,,,,,
2160792.0,0.049317,,,,,,
2162088.0,0.049333,,,,,,
2163672.0,0.049353999999999995,,,,,,
2164680.0,0.049377000000000004,,,,,,
2167560.0,0.049436999999999995,,,,,,
2168460.0,0.04945,,,,,,
2169432.0,0.049468,,,,,,
2170872.0,0.049496000000000005,,,,,,
2171952.0,0.049511,,,,,,
2173464.0,0.049555999999999996,,,,,,
2174652.0,0.049572000000000005,,,,,,
2176344.0,0.049603,,,,,,
2177964.0,0.04963599999999999,,,,,,
2178936.0,0.04966,,,,,,
2179836.0,0.049672,,,,,,
2181816.0,0.049707999999999995,,,,,,
2182896.0,0.049729,,,,,,
2184804.0,0.049775,,,,,,
2186532.0,0.049807,,,,,,
2187972.0,0.04983,,,,,,
