Repository: janzenchoi/phd_code

# Optimisater

The following repository contains general optimisation code implemented with the multi-objective genetic algorithm (MOGA) for the surrogate-assisted calibration of crystal plasticity finite element method (CPFEM) models.

File: opt_all/scripts/data/experimental/creep/inl_1/AirBase_900_26_G59.csv (part 1 of 7)
time,strain,temperature,stress,type,title,youngs,poissons
0.0,0.0,900.0,26.0,creep,G59,149000.0,0.3
0.0,-1.3e-05,,,,,,
2592.0,0.000583,,,,,,
7272.0,0.0007620000000000001,,,,,,
11844.0,0.00089,,,,,,
15264.0,0.0009760000000000001,,,,,,
17424.0,0.001023,,,,,,
21096.0,0.001095,,,,,,
25344.0,0.0011840000000000002,,,,,,
27972.0,0.001231,,,,,,
32076.0,0.001305,,,,,,
34596.0,0.00134,,,,,,
36396.0,0.001376,,,,,,
39348.0,0.001424,,,,,,
41940.0,0.001464,,,,,,
44748.0,0.001522,,,,,,
46908.0,0.001558,,,,,,
48888.0,0.001594,,,,,,
50868.0,0.0016220000000000002,,,,,,
54648.0,0.001682,,,,,,
56628.0,0.001714,,,,,,
58752.0,0.0017499999999999998,,,,,,
60840.0,0.00178,,,,,,
63720.0,0.0018160000000000001,,,,,,
68472.0,0.001893,,,,,,
71604.0,0.001928,,,,,,
73476.0,0.001936,,,,,,
75852.0,0.002004,,,,,,
77652.0,0.0020239999999999998,,,,,,
82188.0,0.00208,,,,,,
83988.0,0.002111,,,,,,
87444.0,0.002162,,,,,,
90108.0,0.002199,,,,,,
92376.0,0.002233,,,,,,
96336.0,0.0023,,,,,,
100800.0,0.002376,,,,,,
103356.0,0.0024129999999999998,,,,,,
105732.0,0.002448,,,,,,
108288.0,0.002486,,,,,,
111600.0,0.002535,,,,,,
113940.0,0.002575,,,,,,
117972.0,0.0026390000000000003,,,,,,
120744.0,0.00268,,,,,,
125172.0,0.0027300000000000002,,,,,,
127404.0,0.002742,,,,,,
131472.0,0.0028199999999999996,,,,,,
134244.0,0.002846,,,,,,
136224.0,0.0029,,,,,,
140256.0,0.0029609999999999997,,,,,,
142056.0,0.0029920000000000003,,,,,,
146556.0,0.0030499999999999998,,,,,,
149400.0,0.003094,,,,,,
151668.0,0.0031190000000000002,,,,,,
154980.0,0.0031769999999999997,,,,,,
158400.0,0.003232,,,,,,
161640.0,0.0032779999999999997,,,,,,
165528.0,0.003327,,,,,,
169092.0,0.0033810000000000003,,,,,,
171504.0,0.003422,,,,,,
174744.0,0.0034660000000000003,,,,,,
177840.0,0.003522,,,,,,
182664.0,0.0035970000000000004,,,,,,
185076.0,0.00363,,,,,,
187056.0,0.003653,,,,,,
191916.0,0.0037259999999999997,,,,,,
195948.0,0.0037890000000000003,,,,,,
197748.0,0.003822,,,,,,
200196.0,0.0038629999999999997,,,,,,
202968.0,0.003898,,,,,,
206928.0,0.003977,,,,,,
208836.0,0.004012,,,,,,
212688.0,0.004065,,,,,,
216720.0,0.004125,,,,,,
220248.0,0.00418,,,,,,
224064.0,0.004244,,,,,,
226692.0,0.0042699999999999995,,,,,,
230832.0,0.004356,,,,,,
234504.0,0.004406,,,,,,
236736.0,0.00443,,,,,,
240624.0,0.004505,,,,,,
243216.0,0.004546,,,,,,
245664.0,0.0045839999999999995,,,,,,
247788.0,0.004624,,,,,,
249984.0,0.004673,,,,,,
252936.0,0.00471,,,,,,
254988.0,0.004743,,,,,,
256860.0,0.004759,,,,,,
260640.0,0.00481,,,,,,
263088.0,0.004862,,,,,,
267948.0,0.004927,,,,,,
271332.0,0.004989,,,,,,
275292.0,0.005043,,,,,,
277272.0,0.0050609999999999995,,,,,,
279072.0,0.005106,,,,,,
282132.0,0.005154,,,,,,
288252.0,0.005249,,,,,,
291204.0,0.005299000000000001,,,,,,
294264.0,0.005336,,,,,,
296172.0,0.005385999999999999,,,,,,
300816.0,0.005431,,,,,,
304776.0,0.005495,,,,,,
307368.0,0.005522,,,,,,
309528.0,0.00557,,,,,,
312228.0,0.005600000000000001,,,,,,
315828.0,0.005657,,,,,,
318420.0,0.005675,,,,,,
322308.0,0.00575,,,,,,
326592.0,0.005809999999999999,,,,,,
331524.0,0.005892,,,,,,
335772.0,0.005963,,,,,,
338544.0,0.006004000000000001,,,,,,
340704.0,0.006022,,,,,,
343332.0,0.006072999999999999,,,,,,
347112.0,0.0061140000000000005,,,,,,
350604.0,0.006169,,,,,,
353808.0,0.006221,,,,,,
357516.0,0.006274999999999999,,,,,,
361404.0,0.0063349999999999995,,,,,,
364608.0,0.006378,,,,,,
366696.0,0.006419,,,,,,
368820.0,0.006435,,,,,,
370836.0,0.006475,,,,,,
373428.0,0.006513,,,,,,
375912.0,0.006548000000000001,,,,,,
377892.0,0.006583,,,,,,
381672.0,0.006631000000000001,,,,,,
385452.0,0.006692,,,,,,
388980.0,0.006749000000000001,,,,,,
391392.0,0.00676,,,,,,
391572.0,0.006773,,,,,,
394812.0,0.006895,,,,,,
399852.0,0.0070869999999999995,,,,,,
402912.0,0.00714,,,,,,
406764.0,0.007209999999999999,,,,,,
411264.0,0.00726,,,,,,
413604.0,0.007306,,,,,,
421380.0,0.007405,,,,,,
423180.0,0.007442,,,,,,
428616.0,0.0075049999999999995,,,,,,
430560.0,0.0075439999999999995,,,,,,
433620.0,0.007589,,,,,,
439632.0,0.007676,,,,,,
442440.0,0.00773,,,,,,
446580.0,0.007789000000000001,,,,,,
450720.0,0.007838000000000001,,,,,,
453204.0,0.007881,,,,,,
456696.0,0.007933,,,,,,
459252.0,0.007947,,,,,,
461376.0,0.007994,,,,,,
466884.0,0.008066,,,,,,
468828.0,0.008087,,,,,,
471204.0,0.008127,,,,,,
474768.0,0.008181,,,,,,
480276.0,0.008258,,,,,,
483408.0,0.008303,,,,,,
485820.0,0.008349,,,,,,
488016.0,0.008361,,,,,,
489960.0,0.008399,,,,,,
496008.0,0.008474,,,,,,
502272.0,0.008556000000000001,,,,,,
507672.0,0.008628,,,,,,
510084.0,0.008674,,,,,,
513936.0,0.008711,,,,,,
519156.0,0.008792,,,,,,
521244.0,0.008828,,,,,,
523332.0,0.008847,,,,,,
525708.0,0.008889000000000001,,,,,,
527688.0,0.00891,,,,,,
530208.0,0.008951,,,,,,
533916.0,0.009002,,,,,,
536040.0,0.00902,,,,,,
539100.0,0.009059000000000001,,,,,,
542016.0,0.009092,,,,,,
546048.0,0.009132,,,,,,
550008.0,0.009203,,,,,,
553968.0,0.009257,,,,,,
556848.0,0.00929,,,,,,
560700.0,0.009365,,,,,,
563724.0,0.009396999999999999,,,,,,
566352.0,0.009435,,,,,,
568620.0,0.009455,,,,,,
570852.0,0.009479,,,,,,
572832.0,0.009514,,,,,,
580572.0,0.009606,,,,,,
582696.0,0.009632,,,,,,
585396.0,0.009675,,,,,,
587808.0,0.009699,,,,,,
591264.0,0.009744000000000001,,,,,,
594936.0,0.009800999999999999,,,,,,
597816.0,0.009836000000000001,,,,,,
600228.0,0.009859,,,,,,
602316.0,0.009883,,,,,,
604692.0,0.009926,,,,,,
608040.0,0.009957,,,,,,
611172.0,0.01,,,,,,
613152.0,0.010034000000000001,,,,,,
617400.0,0.010084,,,,,,
620172.0,0.010124,,,,,,
624564.0,0.010179,,,,,,
626544.0,0.010209999999999999,,,,,,
629496.0,0.010244999999999999,,,,,,
632412.0,0.010280000000000001,,,,,,
635544.0,0.010313000000000001,,,,,,
637416.0,0.01034,,,,,,
642204.0,0.010403,,,,,,
644004.0,0.010425,,,,,,
647028.0,0.010461,,,,,,
651348.0,0.010513999999999999,,,,,,
653148.0,0.010536,,,,,,
655848.0,0.010570999999999999,,,,,,
659160.0,0.0106,,,,,,
661356.0,0.010646,,,,,,
663588.0,0.010668,,,,,,
665712.0,0.010695,,,,,,
668448.0,0.010714,,,,,,
670572.0,0.010752,,,,,,
675864.0,0.010811999999999999,,,,,,
679392.0,0.010851999999999999,,,,,,
681372.0,0.010878,,,,,,
683460.0,0.010909,,,,,,
687204.0,0.010959000000000002,,,,,,
689076.0,0.010973,,,,,,
693576.0,0.011029,,,,,,
696456.0,0.011064000000000001,,,,,,
700344.0,0.011105,,,,,,
703476.0,0.01115,,,,,,
707508.0,0.011189,,,,,,
711468.0,0.011252,,,,,,
714096.0,0.011285,,,,,,
718380.0,0.011335,,,,,,
721872.0,0.011383,,,,,,
723672.0,0.011396,,,,,,
726732.0,0.011433,,,,,,
729000.0,0.011472,,,,,,
731484.0,0.011479999999999999,,,,,,
734400.0,0.011532,,,,,,
736524.0,0.011559,,,,,,
739980.0,0.011596,,,,,,
745452.0,0.011654,,,,,,
749556.0,0.011693,,,,,,
753444.0,0.011751000000000001,,,,,,
755244.0,0.011770000000000001,,,,,,
758844.0,0.011822999999999998,,,,,,
762444.0,0.011859999999999999,,,,,,
764964.0,0.011895,,,,,,
767628.0,0.011921,,,,,,
773496.0,0.01198,,,,,,
775368.0,0.012011,,,,,,
781992.0,0.012089,,,,,,
785448.0,0.012119999999999999,,,,,,
789264.0,0.012168000000000002,,,,,,
792504.0,0.012199999999999999,,,,,,
797040.0,0.012252,,,,,,
799704.0,0.012309,,,,,,
802944.0,0.012327,,,,,,
805572.0,0.012359,,,,,,
807516.0,0.012388,,,,,,
809892.0,0.012407999999999999,,,,,,
814248.0,0.012453,,,,,,
816984.0,0.012485999999999999,,,,,,
819828.0,0.012517,,,,,,
823428.0,0.012552,,,,,,
827136.0,0.012602,,,,,,
832860.0,0.012675,,,,,,
835020.0,0.012704,,,,,,
838908.0,0.012753,,,,,,
840852.0,0.012778000000000001,,,,,,
845712.0,0.012838,,,,,,
848952.0,0.01288,,,,,,
853740.0,0.012923,,,,,,
857556.0,0.012964999999999999,,,,,,
861084.0,0.013005,,,,,,
864864.0,0.013046,,,,,,
867384.0,0.013073999999999999,,,,,,
872208.0,0.013132999999999999,,,,,,
875124.0,0.013170999999999999,,,,,,
879948.0,0.013229,,,,,,
882108.0,0.013242,,,,,,
884376.0,0.013268,,,,,,
888120.0,0.013312,,,,,,
890208.0,0.013325,,,,,,
892080.0,0.013359000000000001,,,,,,
895248.0,0.013403,,,,,,
898308.0,0.013437,,,,,,
900252.0,0.013464,,,,,,
903924.0,0.013493,,,,,,
906660.0,0.013524000000000001,,,,,,
910260.0,0.013562000000000001,,,,,,
913284.0,0.013599000000000002,,,,,,
917064.0,0.013641,,,,,,
919692.0,0.013667,,,,,,
923472.0,0.013702,,,,,,
926208.0,0.013743,,,,,,
931248.0,0.013796,,,,,,
933984.0,0.013827,,,,,,
937296.0,0.013868,,,,,,
940860.0,0.01391,,,,,,
944388.0,0.01394,,,,,,
948060.0,0.013986,,,,,,
950148.0,0.014004,,,,,,
953532.0,0.014039999999999999,,,,,,
955548.0,0.014048,,,,,,
962064.0,0.014125,,,,,,
966132.0,0.014177,,,,,,
969192.0,0.014208,,,,,,
972144.0,0.014221999999999999,,,,,,
975924.0,0.014268000000000001,,,,,,
977796.0,0.014305000000000002,,,,,,
981684.0,0.014338,,,,,,
985248.0,0.014368,,,,,,
990108.0,0.014433,,,,,,
992916.0,0.014464999999999999,,,,,,
995256.0,0.014485,,,,,,
999900.0,0.014534,,,,,,
1002348.0,0.01456,,,,,,
1004400.0,0.014582,,,,,,
1006488.0,0.014603,,,,,,
1008720.0,0.014629000000000001,,,,,,
1011240.0,0.014648000000000001,,,,,,
1014228.0,0.014691000000000001,,,,,,
1016208.0,0.014696,,,,,,
1018620.0,0.014745,,,,,,
1023624.0,0.014789000000000002,,,,,,
1026324.0,0.014811000000000001,,,,,,
1028844.0,0.014842,,,,,,
1032372.0,0.014887999999999998,,,,,,
1034172.0,0.014903,,,,,,
1040148.0,0.014957,,,,,,
1043028.0,0.015002999999999999,,,,,,
1045908.0,0.015033000000000001,,,,,,
1048428.0,0.015058,,,,,,
1050516.0,0.015077,,,,,,
1052496.0,0.015098,,,,,,
1054440.0,0.015124,,,,,,
1056636.0,0.015139,,,,,,
1060488.0,0.015181,,,,,,
1063872.0,0.015220000000000001,,,,,,
1067508.0,0.015259,,,,,,
1070892.0,0.015288,,,,,,
1073808.0,0.01532,,,,,,
1078524.0,0.015377,,,,,,
1081224.0,0.015403,,,,,,
1085832.0,0.01546,,,,,,
1090584.0,0.015507,,,,,,
1092564.0,0.015523,,,,,,
1095444.0,0.015553999999999998,,,,,,
1097568.0,0.015578000000000002,,,,,,
1102068.0,0.015611,,,,,,
1107036.0,0.015669,,,,,,
1109016.0,0.015694,,,,,,
1112580.0,0.015737,,,,,,
1114776.0,0.015752,,,,,,
1116828.0,0.01577,,,,,,
1126800.0,0.015878,,,,,,
1128888.0,0.015905,,,,,,
1131768.0,0.015927,,,,,,
1133712.0,0.015951,,,,,,
1136124.0,0.015964,,,,,,
1142820.0,0.016045,,,,,,
1148436.0,0.016104,,,,,,
1153476.0,0.016158,,,,,,
1156284.0,0.016182000000000002,,,,,,
1158588.0,0.016200000000000003,,,,,,
1162296.0,0.016229,,,,,,
1166796.0,0.016276,,,,,,
1170396.0,0.016327,,,,,,
1174428.0,0.01636,,,,,,
1178280.0,0.016398,,,,,,
1181628.0,0.016437,,,,,,
1184220.0,0.016464,,,,,,
1187028.0,0.016491,,,,,,
1188900.0,0.016506,,,,,,
1192680.0,0.016548,,,,,,
1197792.0,0.016600999999999998,,,,,,
1201536.0,0.016632,,,,,,
1208664.0,0.016709,,,,,,
1212768.0,0.016748,,,,,,
1217736.0,0.016797,,,,,,
1219644.0,0.016821,,,,,,
1221948.0,0.01684,,,,,,
1226448.0,0.016884,,,,,,
1228248.0,0.016904,,,,,,
1230660.0,0.016934,,,,,,
1233000.0,0.016953,,,,,,
1236528.0,0.016981,,,,,,
1239768.0,0.017014,,,,,,
1242468.0,0.017035,,,,,,
1244412.0,0.017067000000000002,,,,,,
1247040.0,0.017094,,,,,,
1250460.0,0.017123,,,,,,
1255860.0,0.01718,,,,,,
1258236.0,0.017199,,,,,,
1263096.0,0.017253,,,,,,
1265364.0,0.01728,,,,,,
1267704.0,0.017299,,,,,,
1271664.0,0.017338,,,,,,
1274328.0,0.01737,,,,,,
1279656.0,0.017415,,,,,,
1285020.0,0.017458,,,,,,
1289556.0,0.017516,,,,,,
1293408.0,0.017554,,,,,,
1296540.0,0.017593,,,,,,
1300968.0,0.01763,,,,,,
1304280.0,0.017662999999999998,,,,,,
1307520.0,0.017686999999999998,,,,,,
1311300.0,0.017726,,,,,,
1317096.0,0.017778000000000002,,,,,,
1321416.0,0.017823,,,,,,
1323576.0,0.017836,,,,,,
1327068.0,0.017868,,,,,,
1328868.0,0.017894,,,,,,
1332144.0,0.017932999999999998,,,,,,
1335528.0,0.017961,,,,,,
1339956.0,0.017994,,,,,,
1343088.0,0.018028,,,,,,
1346400.0,0.018057,,,,,,
1349640.0,0.018081,,,,,,
1353672.0,0.018132,,,,,,
1357020.0,0.018158,,,,,,
1359648.0,0.018186,,,,,,
1362492.0,0.018210999999999998,,,,,,
1368144.0,0.018265,,,,,,
1371060.0,0.018292,,,,,,
1373076.0,0.018311,,,,,,
1376532.0,0.018335999999999998,,,,,,
1378836.0,0.018357000000000002,,,,,,
1382652.0,0.018402,,,,,,
1385316.0,0.018426,,,,,,
1390104.0,0.018473,,,,,,
1394244.0,0.018504,,,,,,
1397448.0,0.018534,,,,,,
1399536.0,0.018557,,,,,,
1402020.0,0.018581,,,,,,
1405656.0,0.018615,,,,,,
1410300.0,0.018654,,,,,,
1412532.0,0.018678999999999998,,,,,,
1415880.0,0.018712,,,,,,
1426680.0,0.018804,,,,,,
1429236.0,0.018841,,,,,,
1431504.0,0.018855999999999998,,,,,,
1438632.0,0.018925,,,,,,
1440828.0,0.018949,,,,,,
1444896.0,0.018985000000000002,,,,,,
1446984.0,0.019001,,,,,,
1449648.0,0.019027000000000002,,,,,,
1451808.0,0.019039,,,,,,
1453788.0,0.019076,,,,,,
1458000.0,0.019110000000000002,,,,,,
1460376.0,0.019129,,,,,,
1462248.0,0.019147,,,,,,
1467432.0,0.019198,,,,,,
1469232.0,0.019213,,,,,,
1471752.0,0.019232,,,,,,
1476684.0,0.019284,,,,,,
1481832.0,0.019323999999999997,,,,,,
1485432.0,0.01936,,,,,,
1487304.0,0.019375,,,,,,
1489932.0,0.0194,,,,,,
1492632.0,0.019421,,,,,,
1495944.0,0.019451,,,,,,
1497744.0,0.01947,,,,,,
1500084.0,0.01949,,,,,,
1506024.0,0.019554000000000002,,,,,,
1509084.0,0.019566,,,,,,
1511748.0,0.019595,,,,,,
1515168.0,0.019624,,,,,,
1520316.0,0.019679,,,,,,
1522440.0,0.019697,,,,,,
1524708.0,0.019722,,,,,,
1527192.0,0.019749000000000003,,,,,,
1531620.0,0.019783,,,,,,
1533600.0,0.019803,,,,,,
1536444.0,0.019829,,,,,,
1539792.0,0.01986,,,,,,
1542960.0,0.019897,,,,,,
1545156.0,0.019903,,,,,,
1547064.0,0.01993,,,,,,
1549764.0,0.019948999999999998,,,,,,
1555164.0,0.02,,,,,,
1557144.0,0.020019,,,,,,
1559736.0,0.020034999999999997,,,,,,
1561608.0,0.020047000000000002,,,,,,
1563948.0,0.02008,,,,,,
1567656.0,0.020118999999999998,,,,,,
1571076.0,0.020139,,,,,,
1575720.0,0.020191,,,,,,
1583100.0,0.020261,,,,,,
1584972.0,0.020280999999999997,,,,,,
1589832.0,0.020325000000000003,,,,,,
1592064.0,0.020343,,,,,,
1595124.0,0.020367000000000003,,,,,,
1597752.0,0.020386,,,,,,
1600524.0,0.020411000000000002,,,,,,
1602936.0,0.020435,,,,,,
1605852.0,0.020464000000000003,,,,,,
1607832.0,0.020486,,,,,,
1612728.0,0.020527000000000004,,,,,,
1617228.0,0.020562,,,,,,
1619964.0,0.0206,,,,,,
1622484.0,0.02062,,,,,,
1625868.0,0.020644,,,,,,
1628460.0,0.020674,,,,,,
1633968.0,0.020714999999999997,,,,,,
1638612.0,0.020762,,,,,,
1642248.0,0.020797,,,,,,
1644408.0,0.020812,,,,,,
1646388.0,0.020825,,,,,,
1652544.0,0.020889,,,,,,
1658484.0,0.020946,,,,,,
1661976.0,0.020967,,,,,,
1664964.0,0.020998000000000003,,,,,,
1666944.0,0.021019,,,,,,
1669896.0,0.021044999999999998,,,,,,
1671804.0,0.021048,,,,,,
1675476.0,0.021092,,,,,,
1681308.0,0.021139,,,,,,
1686600.0,0.021198,,,,,,
1690056.0,0.021219000000000002,,,,,,
1692900.0,0.021246,,,,,,
1695132.0,0.021269999999999997,,,,,,
1697040.0,0.021283,,,,,,
1699128.0,0.021304,,,,,,
1705752.0,0.021363,,,,,,
1710432.0,0.02141,,,,,,
1716732.0,0.021461,,,,,,
1719504.0,0.021486,,,,,,
1723032.0,0.021518000000000002,,,,,,
1726704.0,0.02154,,,,,,
1730844.0,0.021579,,,,,,
1734516.0,0.021615000000000002,,,,,,
1737648.0,0.021646000000000002,,,,,,
1741068.0,0.021682999999999997,,,,,,
1743696.0,0.021695000000000002,,,,,,
1747836.0,0.021733,,,,,,
1751328.0,0.021768,,,,,,
1755108.0,0.021803,,,,,,
1757952.0,0.021819,,,,,,
1760580.0,0.021845,,,,,,
1763640.0,0.021869999999999997,,,,,,
1766124.0,0.021898,,,,,,
1769472.0,0.021924000000000003,,,,,,
1775016.0,0.021972000000000002,,,,,,
1776996.0,0.021991999999999998,,,,,,
1778796.0,0.022000000000000002,,,,,,
1782036.0,0.022026,,,,,,
1784016.0,0.022046999999999997,,,,,,
1786104.0,0.022065,,,,,,
1791144.0,0.022113999999999998,,,,,,
1796076.0,0.022153999999999997,,,,,,
1798776.0,0.022174,,,,,,
1800828.0,0.022193,,,,,,
1806156.0,0.022244,,,,,,
1808928.0,0.022258,,,,,,
1811340.0,0.022281,,,,,,
1814112.0,0.022303000000000003,,,,,,
1816848.0,0.022330000000000003,,,,,,
1818900.0,0.022348,,,,,,
1822464.0,0.022376,,,,,,
1825920.0,0.022406000000000002,,,,,,
1830204.0,0.022442000000000004,,,,,,
1834452.0,0.022487,,,,,,
1838016.0,0.022505999999999998,,,,,,
1840176.0,0.022527,,,,,,
1844244.0,0.022567,,,,,,
1846656.0,0.022588,,,,,,
1849968.0,0.022616,,,,,,
1852164.0,0.022633999999999998,,,,,,
1854828.0,0.02266,,,,,,
1857528.0,0.022677999999999997,,,,,,
1863396.0,0.022729,,,,,,
1867392.0,0.022772,,,,,,
1869372.0,0.022785000000000003,,,,,,
1873908.0,0.022825,,,,,,
1876140.0,0.022839,,,,,,
1879092.0,0.022868,,,,,,
1882404.0,0.022896999999999997,,,,,,
1885860.0,0.022926000000000002,,,,,,
1887804.0,0.022934999999999997,,,,,,
1890684.0,0.022972000000000003,,,,,,
1896192.0,0.02302,,,,,,
1898604.0,0.023044,,,,,,
1901556.0,0.023056,,,,,,
1904724.0,0.023086000000000002,,,,,,
1906668.0,0.023104,,,,,,
1910088.0,0.02313,,,,,,
1914768.0,0.023169,,,,,,
1917000.0,0.023186,,,,,,
1921536.0,0.023222,,,,,,
1924092.0,0.023251,,,,,,
1928088.0,0.023281,,,,,,
1930788.0,0.023298,,,,,,
1935720.0,0.023343,,,,,,
1940544.0,0.023382999999999998,,,,,,
1944720.0,0.023423,,,,,,
1948644.0,0.023456,,,,,,
1950696.0,0.023469000000000004,,,,,,
1955124.0,0.023517,,,,,,
1958184.0,0.023538,,,,,,
1960524.0,0.023551000000000002,,,,,,
1963944.0,0.023595,,,,,,
1970388.0,0.023639999999999998,,,,,,
1974240.0,0.023677,,,,,,
1978740.0,0.023719999999999998,,,,,,
1981152.0,0.023736999999999998,,,,,,
1985112.0,0.023767999999999997,,,,,,
1987308.0,0.023784999999999997,,,,,,
1990008.0,0.023812000000000003,,,,,,
1992672.0,0.023828000000000002,,,,,,
1995120.0,0.023843999999999997,,,,,,
1996992.0,0.023871000000000003,,,,,,
1999080.0,0.023893,,,,,,
2005164.0,0.023936000000000002,,,,,,
2008764.0,0.02396,,,,,,
2012724.0,0.023996,,,,,,
2015496.0,0.024019,,,,,,
2018124.0,0.024034,,,,,,
2020428.0,0.024041,,,,,,
2024856.0,0.024087,,,,,,
2026800.0,0.024104999999999998,,,,,,
2028636.0,0.024121,,,,,,
2036376.0,0.024186,,,,,,
2038968.0,0.024205,,,,,,
2043288.0,0.024247,,,,,,
2046168.0,0.024265,,,,,,
2048292.0,0.024281999999999998,,,,,,
2050740.0,0.024304000000000003,,,,,,
2055672.0,0.024346999999999997,,,,,,
2059956.0,0.024390000000000002,,,,,,
2063232.0,0.024415,,,,,,
2068884.0,0.024458999999999998,,,,,,
2071944.0,0.02448,,,,,,
2074644.0,0.024512,,,,,,
2076768.0,0.024521,,,,,,
2080296.0,0.024554,,,,,,
2084256.0,0.024594,,,,,,
2087316.0,0.024615,,,,,,
2091960.0,0.024659,,,,,,
2094120.0,0.024672999999999997,,,,,,
2098368.0,0.024704999999999998,,,,,,
2100852.0,0.024716000000000002,,,,,,
2106720.0,0.024763999999999998,,,,,,
2110824.0,0.024820000000000002,,,,,,
2114964.0,0.024838,,,,,,
2118456.0,0.024874,,,,,,
2123172.0,0.02491,,,,,,
2126592.0,0.024935,,,,,,
2128896.0,0.02495,,,,,,
2132676.0,0.024986,,,,,,
2136708.0,0.025017,,,,,,
2140920.0,0.025055,,,,,,
2143476.0,0.025068,,,,,,
2145600.0,0.025102000000000003,,,,,,
2150388.0,0.025134,,,,,,
2152800.0,0.025147,,,,,,
2155608.0,0.025175,,,,,,
2158308.0,0.025196999999999997,,,,,,
2160828.0,0.02521,,,,,,
2163492.0,0.025232,,,,,,
2167560.0,0.025268000000000002,,,,,,
2173824.0,0.025318,,,,,,
2177496.0,0.025356,,,,,,
2179764.0,0.02537,,,,,,
2181852.0,0.025390000000000003,,,,,,
2184624.0,0.025413,,,,,,
2187684.0,0.025438000000000002,,,,,,
2189916.0,0.025448,,,,,,
2192796.0,0.025474,,,,,,
2195676.0,0.025505,,,,,,
2198520.0,0.025525000000000003,,,,,,
2204496.0,0.02557,,,,,,
2211120.0,0.025625,,,,,,
2214288.0,0.025657,,,,,,
2216448.0,0.025668000000000003,,,,,,
2221164.0,0.02571,,,,,,
2225484.0,0.025743000000000002,,,,,,
2228184.0,0.025772,,,,,,
2231424.0,0.025792000000000002,,,,,,
2236212.0,0.025825999999999998,,,,,,
2239596.0,0.025856,,,,,,
2242044.0,0.025868000000000002,,,,,,
2245068.0,0.025897,,,,,,
2247768.0,0.025920000000000002,,,,,,
2254536.0,0.025974,,,,,,
2258208.0,0.02601,,,,,,
2261916.0,0.026025999999999997,,,,,,
2267388.0,0.026076000000000002,,,,,,
2271528.0,0.026109,,,,,,
2277000.0,0.026157,,,,,,
2281644.0,0.026185999999999997,,,,,,
2286540.0,0.026233,,,,,,
2288664.0,0.02624,,,,,,
2295756.0,0.026292,,,,,,
2298024.0,0.026313,,,,,,
2301264.0,0.026345,,,,,,
2303136.0,0.026362999999999998,,,,,,
2305224.0,0.02638,,,,,,
2308824.0,0.026406,,,,,,
2313648.0,0.026451,,,,,,
2317968.0,0.026478,,,,,,
2321136.0,0.026507,,,,,,
2323440.0,0.026517,,,,,,
2326968.0,0.026551,,,,,,
2329920.0,0.026573000000000003,,,,,,
2332152.0,0.026594000000000003,,,,,,
2334492.0,0.02661,,,,,,
2336652.0,0.026625999999999997,,,,,,
2339424.0,0.026652999999999996,,,,,,
2343744.0,0.026685,,,,,,
2346876.0,0.026709,,,,,,
2351736.0,0.026749000000000002,,,,,,
2354832.0,0.026778,,,,,,
2357208.0,0.026794,,,,,,
2362248.0,0.02683,,,,,,
2364876.0,0.026864,,,,,,
2366964.0,0.026876,,,,,,
2370348.0,0.026903999999999997,,,,,,
2372616.0,0.026916000000000002,,,,,,
2375460.0,0.026945,,,,,,
2378160.0,0.026968000000000002,,,,,,
2382552.0,0.027002,,,,,,
2385000.0,0.027024,,,,,,
2387952.0,0.027048000000000003,,,,,,
2390940.0,0.027071,,,,,,
2393892.0,0.027094,,,,,,
2396412.0,0.027105999999999998,,,,,,
2400480.0,0.027142,,,,,,
2403792.0,0.027167,,,,,,
2407392.0,0.027195,,,,,,
2411244.0,0.027228,,,,,,
2416248.0,0.027265,,,,,,
2418984.0,0.027296,,,,,,
2421864.0,0.027313999999999998,,,,,,
2423844.0,0.027333,,,,,,
2426040.0,0.027353000000000002,,,,,,
2428956.0,0.027372,,,,,,
2432448.0,0.0274,,,,,,
2436660.0,0.027431999999999998,,,,,,
2438568.0,0.027437999999999997,,,,,,
2440620.0,0.027452999999999998,,,,,,
2443968.0,0.027486999999999998,,,,,,
2446020.0,0.0275,,,,,,
2450700.0,0.027538999999999998,,,,,,
2454084.0,0.027566,,,,,,
2458980.0,0.027608999999999998,,,,,,
2462436.0,0.027635999999999997,,,,,,
2465892.0,0.027667,,,,,,
2468772.0,0.027684,,,,,,
2471364.0,0.027684,,,,,,
2474028.0,0.027708,,,,,,
2477448.0,0.027741,,,,,,
2481696.0,0.027770000000000003,,,,,,
2485476.0,0.027795999999999998,,,,,,
2488896.0,0.027831,,,,,,
2490876.0,0.027843,,,,,,
2495232.0,0.027877,,,,,,
2497572.0,0.027892999999999998,,,,,,
2500560.0,0.027917,,,,,,
2504268.0,0.027946,,,,,,
2507040.0,0.027967,,,,,,
2509344.0,0.027982999999999997,,,,,,
2513520.0,0.028019,,,,,,
2515392.0,0.028022000000000002,,,,,,
2518344.0,0.028055,,,,,,
2520144.0,0.028066,,,,,,
2524464.0,0.028092000000000002,,,,,,
2527056.0,0.028119,,,,,,
2529216.0,0.028140000000000002,,,,,,
2532276.0,0.02817,,,,,,
2534796.0,0.028178,,,,,,
2537388.0,0.028210000000000002,,,,,,
2543040.0,0.028253,,,,,,
2545920.0,0.028271,,,,,,
2547936.0,0.028294,,,,,,
2550456.0,0.028302,,,,,,
2552832.0,0.028325,,,,,,
2555820.0,0.028347,,,,,,
2558952.0,0.028368,,,,,,
2562660.0,0.028401,,,,,,
2565360.0,0.028408000000000003,,,,,,
2567592.0,0.028434,,,,,,
2570364.0,0.028458999999999998,,,,,,
2572704.0,0.028475,,,,,,
2576376.0,0.028512,,,,,,
2578716.0,0.028531,,,,,,
2581704.0,0.028557000000000003,,,,,,
2583792.0,0.028565999999999998,,,,,,
2586744.0,0.028593,,,,,,
2590704.0,0.028617,,,,,,
2592864.0,0.028639,,,,,,
2595708.0,0.028654000000000002,,,,,,
2598228.0,0.028681,,,,,,
2601000.0,0.028694,,,,,,
2604816.0,0.028729,,,,,,
2608380.0,0.028746999999999998,,,,,,
2611440.0,0.028784999999999998,,,,,,
2614932.0,0.02881,,,,,,
2618892.0,0.028843999999999998,,,,,,
2621772.0,0.028865,,,,,,
2623932.0,0.028884,,,,,,
2628720.0,0.028915000000000003,,,,,,
2633004.0,0.028946999999999997,,,,,,
2634984.0,0.028963000000000003,,,,,,
2636892.0,0.028977,,,,,,
2639664.0,0.028995000000000003,,,,,,
2642796.0,0.029023,,,,,,
2645136.0,0.029037,,,,,,
2649924.0,0.029075000000000004,,,,,,
2652048.0,0.029098000000000002,,,,,,
2654208.0,0.029116,,,,,,
2656548.0,0.029138,,,,,,
2658636.0,0.029150999999999996,,,,,,
2661516.0,0.029175,,,,,,
2665296.0,0.029203999999999997,,,,,,
2667240.0,0.029213,,,,,,
2669652.0,0.029224999999999998,,,,,,
2675340.0,0.02927,,,,,,
2678328.0,0.029292,,,,,,
2680452.0,0.029314,,,,,,
2684340.0,0.029344000000000002,,,,,,
2686284.0,0.029352999999999997,,,,,,
2689380.0,0.029387,,,,,,
2693124.0,0.02942,,,,,,
2699244.0,0.029451,,,,,,
2704356.0,0.029505,,,,,,
2706444.0,0.029516,,,,,,
2711016.0,0.029552000000000002,,,,,,
2713860.0,0.029574,,,,,,
2716776.0,0.029586,,,,,,
2720988.0,0.029626,,,,,,
2724768.0,0.029647,,,,,,
2728080.0,0.029685000000000003,,,,,,
2730240.0,0.029693,,,,,,
2733768.0,0.02973,,,,,,
2737332.0,0.029745,,,,,,
2739600.0,0.029772,,,,,,
2741832.0,0.029784,,,,,,
2744964.0,0.029804,,,,,,
2749536.0,0.029844,,,,,,
2753172.0,0.029872,,,,,,
2757564.0,0.029899,,,,,,
2759868.0,0.029918999999999998,,,,,,
2762568.0,0.029937000000000002,,,,,,
2764476.0,0.029952,,,,,,
2768184.0,0.029988,,,,,,
2772396.0,0.030013,,,,,,
2777040.0,0.030053,,,,,,
2779236.0,0.030069,,,,,,
2782332.0,0.030091,,,,,,
2786400.0,0.030122,,,,,,
2788380.0,0.030126,,,,,,
2790900.0,0.030152,,,,,,
2794464.0,0.030173000000000002,,,,,,
2797884.0,0.030198999999999997,,,,,,
2800584.0,0.030213999999999998,,,,,,
2805552.0,0.030270000000000002,,,,,,
2807784.0,0.030288,,,,,,
2810412.0,0.030307,,,,,,
2812896.0,0.030323000000000003,,,,,,
2814732.0,0.030334,,,,,,
2817468.0,0.030352,,,,,,
2822148.0,0.030388000000000002,,,,,,
2826288.0,0.030415,,,,,,
2830140.0,0.030445000000000003,,,,,,
2833200.0,0.030468000000000002,,,,,,
2837736.0,0.030501999999999998,,,,,,
2840040.0,0.030522,,,,,,
2844108.0,0.030556,,,,,,
2847600.0,0.030583999999999997,,,,,,
2850372.0,0.030602999999999998,,,,,,
2853792.0,0.030621999999999996,,,,,,
2857464.0,0.030652,,,,,,
2860920.0,0.03068,,,,,,
2865096.0,0.030711,,,,,,
2868156.0,0.03073,,,,,,
2870784.0,0.030742,,,,,,
2876508.0,0.030794000000000002,,,,,,
2878524.0,0.030807,,,,,,
2880648.0,0.030822,,,,,,
2883456.0,0.030843,,,,,,
2888136.0,0.030884,,,,,,
2891520.0,0.030905000000000002,,,,,,
2895120.0,0.030934,,,,,,
2898432.0,0.030957,,,,,,
2901240.0,0.030979,,,,,,
2907972.0,0.031025999999999998,,,,,,
2910060.0,0.031037,,,,,,
2914092.0,0.031074,,,,,,
2916540.0,0.031089000000000002,,,,,,
2920356.0,0.031122,,,,,,
2924352.0,0.031152000000000003,,,,,,
2926836.0,0.031173000000000003,,,,,,
2931984.0,0.031215000000000003,,,,,,
2935116.0,0.031229,,,,,,
2941776.0,0.031277,,,,,,
2944440.0,0.031295,,,,,,
2946816.0,0.031314,,,,,,
2951100.0,0.03134,,,,,,
2954952.0,0.031373000000000005,,,,,,
2959740.0,0.031415,,,,,,
2962512.0,0.031439,,,,,,
2964960.0,0.031452,,,,,,
2969280.0,0.031488999999999996,,,,,,
2972340.0,0.031509,,,,,,
2975040.0,0.031530999999999997,,,,,,
2977344.0,0.031541,,,,,,
2982312.0,0.031585999999999996,,,,,,
2986704.0,0.03161,,,,,,
2990628.0,0.031641,,,,,,
2995416.0,0.031667,,,,,,
2997864.0,0.031696,,,,,,
3002760.0,0.031727,,,,,,
3005748.0,0.031745999999999996,,,,,,
3007980.0,0.031763,,,,,,
3012552.0,0.031796000000000005,,,,,,
3014928.0,0.031809,,,,,,
3020472.0,0.031861,,,,,,
3023100.0,0.031868,,,,,,
3026052.0,0.031895,,,,,,
3029940.0,0.031922,,,,,,
3032172.0,0.031936,,,,,,
3034260.0,0.031953999999999996,,,,,,
3038256.0,0.03199,,,,,,
3042072.0,0.032014999999999995,,,,,,
3046464.0,0.032050999999999996,,,,,,
3050856.0,0.032078999999999996,,,,,,
3054096.0,0.032095,,,,,,
3056508.0,0.032117,,,,,,
3060036.0,0.032143000000000005,,,,,,
3064608.0,0.032176,,,,,,
3067380.0,0.032192,,,,,,
3069900.0,0.032214,,,,,,
3072312.0,0.032233,,,,,,
3074832.0,0.032254,,,,,,
3077892.0,0.03227,,,,,,
3082392.0,0.032304,,,,,,
3084552.0,0.032324,,,,,,
3086460.0,0.032331,,,,,,
3091320.0,0.032361,,,,,,
3094884.0,0.032392,,,,,,
3098592.0,0.032412,,,,,,
3103416.0,0.032461000000000004,,,,,,
3106584.0,0.032485,,,,,,
3109104.0,0.032504,,,,,,
3113928.0,0.032546,,,,,,
3116088.0,0.032559,,,,,,
3120480.0,0.032584,,,,,,
3122568.0,0.032603,,,,,,
3125736.0,0.032626,,,,,,
3128148.0,0.032643,,,,,,
3131028.0,0.032663000000000005,,,,,,
3133620.0,0.032685,,,,,,
3136860.0,0.032709999999999996,,,,,,
3140820.0,0.032734,,,,,,
3146832.0,0.032785,,,,,,
3149964.0,0.032807,,,,,,
3153564.0,0.032837,,,,,,
3157272.0,0.032868,,,,,,
3160044.0,0.032883,,,,,,
3162564.0,0.032892000000000005,,,,,,
3165948.0,0.032915,,,,,,
3171708.0,0.032963,,,,,,
3174120.0,0.032983,,,,,,
3175920.0,0.032985,,,,,,
3180456.0,0.033032,,,,,,
3184848.0,0.033065000000000004,,,,,,
3189168.0,0.033094,,,,,,
3196260.0,0.033149000000000005,,,,,,
3198564.0,0.033159999999999995,,,,,,
3200760.0,0.033168,,,,,,
3204972.0,0.033209,,,,,,
3207204.0,0.033224000000000004,,,,,,
3210192.0,0.033239,,,,,,
3215052.0,0.033285,,,,,,
3217032.0,0.033302,,,,,,
3220848.0,0.033321,,,,,,
3225456.0,0.033358,,,,,,
3230388.0,0.033395,,,,,,
3233088.0,0.033408,,,,,,
3235788.0,0.033428,,,,,,
3237948.0,0.033442,,,,,,
3241512.0,0.033472,,,,,,
3243780.0,0.033477,,,,,,
3245652.0,0.033498,,,,,,
3248352.0,0.033519,,,,,,
3251592.0,0.033536,,,,,,
3253752.0,0.033555,,,,,,
3258972.0,0.033595,,,,,,
3260952.0,0.033608,,,,,,
3263616.0,0.03363,,,,,,
3266172.0,0.033641000000000004,,,,,,
3268872.0,0.033666,,,,,,
3272472.0,0.033692,,,,,,
3274704.0,0.0337,,,,,,
3277404.0,0.033723,,,,,,
3281004.0,0.033748,,,,,,
3284748.0,0.033781,,,,,,
3287340.0,0.033797,,,,,,
3289428.0,0.033815,,,,,,
3292488.0,0.033836,,,,,,
3295728.0,0.033861,,,,,,
3297636.0,0.033868999999999996,,,,,,
3301020.0,0.033893,,,,,,
3303180.0,0.033913,,,,,,
3305700.0,0.033937,,,,,,
3309444.0,0.033950999999999995,,,,,,
3315060.0,0.033992,,,,,,
3319920.0,0.034025,,,,,,
3322584.0,0.03405,,,,,,
3327804.0,0.034087,,,,,,
3331296.0,0.034108,,,,,,
3335616.0,0.034146,,,,,,
3339396.0,0.034162,,,,,,
3342996.0,0.034195,,,,,,
3346056.0,0.034213,,,,,,
3353940.0,0.034261,,,,,,
3356712.0,0.034287,,,,,,
3359268.0,0.034312,,,,,,
3362652.0,0.034325999999999995,,,,,,
3366252.0,0.034364,,,,,,
3368700.0,0.034383,,,,,,
3374064.0,0.034417,,,,,,
3376800.0,0.034416,,,,,,
3380436.0,0.034455,,,,,,
3384144.0,0.034485,,,,,,
3386664.0,0.03451,,,,,,
3389976.0,0.034527999999999996,,,,,,
3395844.0,0.034566,,,,,,
3399588.0,0.034594,,,,,,
3401856.0,0.034602,,,,,,
3404268.0,0.034628,,,,,,
3406680.0,0.034648,,,,,,
3411756.0,0.034683,,,,,,
3416652.0,0.03471,,,,,,
3419892.0,0.034742,,,,,,
3423672.0,0.034763,,,,,,
3426300.0,0.034780000000000005,,,,,,
3429684.0,0.034803,,,,,,
3432384.0,0.034826,,,,,,
3437136.0,0.03485,,,,,,
3441492.0,0.034893,,,,,,
3443832.0,0.034902,,,,,,
3446856.0,0.034916,,,,,,
3449916.0,0.034941,,,,,,
3453264.0,0.034966,,,,,,
3456576.0,0.03499,,,,,,
3459816.0,0.035012,,,,,,
3462516.0,0.035035,,,,,,
3469608.0,0.035088,,,,,,
3472200.0,0.0351,,,,,,
3476340.0,0.035125,,,,,,
3484332.0,0.035175,,,,,,
3486564.0,0.035199,,,,,,
3490560.0,0.035230000000000004,,,,,,
3492792.0,0.035234999999999995,,,,,,
3497256.0,0.035276999999999996,,,,,,
3499416.0,0.035289,,,,,,
3503232.0,0.035324,,,,,,
3505284.0,0.035339999999999996,,,,,,
3508776.0,0.035367,,,,,,
3512016.0,0.035387,,,,,,
3515616.0,0.035404,,,,,,
3520656.0,0.035445000000000004,,,,,,
3522456.0,0.035455,,,,,,
3524976.0,0.035476,,,,,,
3527712.0,0.035488,,,,,,
3530448.0,0.035508000000000005,,,,,,
3533400.0,0.035533999999999996,,,,,,
3538260.0,0.035569,,,,,,
3542760.0,0.035598,,,,,,
3546252.0,0.03563,,,,,,
3548772.0,0.035644,,,,,,
3551112.0,0.03565,,,,,,
3554064.0,0.03568,,,,,,
3558816.0,0.035708000000000004,,,,,,
3563244.0,0.035738,,,,,,
3566628.0,0.035761,,,,,,
3569328.0,0.035782,,,,,,
3571416.0,0.0358,,,,,,
3577428.0,0.035846,,,,,,
3580488.0,0.035871,,,,,,
3583296.0,0.035886,,,,,,
3587760.0,0.035910000000000004,,,,,,
3590100.0,0.035938,,,,,,
3591900.0,0.035954,,,,,,
3594888.0,0.035972,,,,,,
3598092.0,0.035985,,,,,,
3601260.0,0.036009,,,,,,
3604572.0,0.036028,,,,,,
3606804.0,0.036044,,,,,,
3609612.0,0.036065,,,,,,
3612384.0,0.036098,,,,,,
3615552.0,0.036119,,,,,,
3618396.0,0.036128,,,,,,
3620808.0,0.03615,,,,,,
3624876.0,0.03618,,,,,,
3628764.0,0.036204,,,,,,
3630960.0,0.036216,,,,,,
3633948.0,0.036242,,,,,,
3638808.0,0.036274,,,,,,
3641220.0,0.03629,,,,,,
3643308.0,0.036303,,,,,,
3646548.0,0.036327,,,,,,
3649680.0,0.036356,,,,,,
3652128.0,0.036371,,,,,,
3654180.0,0.036388,,,,,,
3657060.0,0.0364,,,,,,
3660372.0,0.036423000000000004,,,,,,
3662784.0,0.036447,,,,,,
3666384.0,0.036471,,,,,,
3668724.0,0.036486,,,,,,
3670956.0,0.036501,,,,,,
3675024.0,0.036529,,,,,,
3678588.0,0.036557,,,,,,
3681324.0,0.03658,,,,,,
3683808.0,0.036595,,,,,,
3686724.0,0.036617000000000004,,,,,,
3689820.0,0.036637,,,,,,
3693060.0,0.036656,,,,,,
3695436.0,0.036678,,,,,,
3698640.0,0.036701000000000004,,,,,,
3701340.0,0.036709,,,,,,
3706740.0,0.036753,,,,,,
3709188.0,0.036771,,,,,,
3713004.0,0.036796,,,,,,
3714912.0,0.036809,,,,,,
3717504.0,0.036825000000000004,,,,,,
3721752.0,0.036862,,,,,,
3724884.0,0.036877,,,,,,
3729312.0,0.036901,,,,,,
3732264.0,0.036934,,,,,,
3735396.0,0.036947,,,,,,
3738996.0,0.036965,,,,,,
3742164.0,0.037000000000000005,,,,,,
3744108.0,0.03701,,,,,,
3746736.0,0.037024,,,,,,
3749076.0,0.037044,,,,,,
3754800.0,0.037082000000000004,,,,,,
3757068.0,0.0371,,,,,,
3759120.0,0.037117,,,,,,
3762648.0,0.037143,,,,,,
3765600.0,0.03716,,,,,,
3768912.0,0.037188,,,,,,
3772332.0,0.037211,,,,,,
3775572.0,0.037232,,,,,,
3781224.0,0.037267,,,,,,
3783744.0,0.037288,,,,,,
3789936.0,0.037333,,,,,,
3794436.0,0.037355,,,,,,
3797748.0,0.037387000000000004,,,,,,
3803688.0,0.037429000000000004,,,,,,
3806280.0,0.037441,,,,,,
3809448.0,0.037463,,,,,,
3811608.0,0.03748,,,,,,
3814992.0,0.037502,,,,,,
3818412.0,0.03753,,,,,,
3821760.0,0.037554,,,,,,
3823920.0,0.037565,,,,,,
3828672.0,0.037597,,,,,,
3832092.0,0.037618,,,,,,
3834432.0,0.03764,,,,,,
3837276.0,0.037659,,,,,,
3840696.0,0.037677,,,,,,
3843036.0,0.037697,,,,,,
3847212.0,0.037726,,,,,,
3851964.0,0.037758,,,,,,
3854088.0,0.037776000000000004,,,,,,
3857508.0,0.037799,,,,,,
3860856.0,0.037821,,,,,,
3865788.0,0.037850999999999996,,,,,,
3869136.0,0.037876,,,,,,
3872340.0,0.037903,,,,,,
3876552.0,0.037926,,,,,,
3879468.0,0.037952,,,,,,
3881700.0,0.037961999999999996,,,,,,
3885372.0,0.037989999999999996,,,,,,
3893760.0,0.038052,,,,,,
3896352.0,0.038069,,,,,,
3899304.0,0.038088000000000004,,,,,,
3903984.0,0.038113,,,,,,
3906684.0,0.038136,,,,,,
3912156.0,0.038172000000000005,,,,,,
3917088.0,0.038206000000000004,,,,,,
3920508.0,0.03823,,,,,,
3922560.0,0.038242,,,,,,
3927636.0,0.03828,,,,,,
3930768.0,0.038302,,,,,,
3938328.0,0.03835,,,,,,
3944772.0,0.038396,,,,,,
3949632.0,0.038431,,,,,,
3954024.0,0.038459,,,,,,
3959496.0,0.038496999999999997,,,,,,
3961764.0,0.038501,,,,,,
3965256.0,0.038535,,,,,,
3968316.0,0.038557,,,,,,
3972744.0,0.038585,,,,,,
3975840.0,0.038609,,,,,,
3980160.0,0.038639,,,,,,
3984048.0,0.038664000000000004,,,,,,
3986208.0,0.038673,,,,,,
3994812.0,0.038738999999999996,,,,,,
3999384.0,0.038769,,,,,,
4001724.0,0.038789,,,,,,
4004280.0,0.038799,,,,,,
4006620.0,0.038819,,,,,,
4012776.0,0.038861,,,,,,
4014864.0,0.038873000000000005,,,,,,
4018716.0,0.038904,,,,,,
4025124.0,0.03895,,,,,,
4027716.0,0.038965,,,,,,
4030128.0,0.038983,,,,,,
4032540.0,0.038988999999999996,,,,,,
4036536.0,0.03902,,,,,,
4039020.0,0.03904,,,,,,
4043700.0,0.039072,,,,,,
4047120.0,0.039098,,,,,,
4052592.0,0.039126,,,,,,
4057380.0,0.039161,,,,,,
4061952.0,0.039191,,,,,,
4063932.0,0.039203,,,,,,
4066704.0,0.039229,,,,,,
4069692.0,0.039235,,,,,,
4073256.0,0.039272,,,,,,
4077216.0,0.039288,,,,,,
4082796.0,0.039335,,,,,,
4086468.0,0.039362,,,,,,
4090788.0,0.039393,,,,,,
4096656.0,0.039427,,,,,,
4098780.0,0.039438,,,,,,
4101372.0,0.03946,,,,,,
4104252.0,0.039472,,,,,,
4108392.0,0.039517000000000004,,,,,,
4113612.0,0.03954,,,,,,
4119552.0,0.039574,,,,,,
4123260.0,0.039609,,,,,,
4127724.0,0.039643000000000005,,,,,,
4133052.0,0.039668999999999996,,,,,,
4136076.0,0.039683,,,,,,
4138344.0,0.039703,,,,,,
4140864.0,0.039724,,,,,,
4143456.0,0.039741,,,,,,
4149576.0,0.039771,,,,,,
4151988.0,0.039786,,,,,,
4155840.0,0.039821,,,,,,
4158612.0,0.03984,,,,,,
4160448.0,0.039847,,,,,,
4164480.0,0.039867,,,,,,
4168260.0,0.039892,,,,,,
4171680.0,0.03993,,,,,,
4174092.0,0.039941,,,,,,
4179240.0,0.039978,,,,,,
4183704.0,0.040003000000000004,,,,,,
4188996.0,0.040046,,,,,,
4192056.0,0.040067000000000005,,,,,,
4196196.0,0.040077999999999996,,,,,,
4198608.0,0.040107,,,,,,
4200984.0,0.04011,,,,,,
4204980.0,0.040151000000000006,,,,,,
4208076.0,0.040167,,,,,,
4214736.0,0.040216,,,,,,
4217328.0,0.040234,,,,,,
4221360.0,0.040266,,,,,,
4223592.0,0.040271,,,,,,
4225932.0,0.04028400000000001,,,,,,
4229100.0,0.040313999999999996,,,,,,
4234464.0,0.040347999999999995,,,,,,
4236372.0,0.040358,,,,,,
4242024.0,0.040404999999999996,,,,,,
4244796.0,0.040416999999999995,,,,,,
4248216.0,0.040443,,,,,,
4252248.0,0.04047100000000001,,,,,,
4254768.0,0.040492,,,,,,
4257324.0,0.040506,,,,,,
4260996.0,0.040537000000000004,,,,,,
4265316.0,0.040555,,,,,,
4267440.0,0.040568,,,,,,
4270500.0,0.040594,,,,,,
4272768.0,0.040595,,,,,,
4275648.0,0.040633,,,,,,
4279068.0,0.040654,,,,,,
4281372.0,0.04066,,,,,,
4285152.0,0.040687,,,,,,
4290264.0,0.040726000000000005,,,,,,
4293864.0,0.040755,,,,,,
4296456.0,0.040765,,,,,,
4300272.0,0.040794,,,,,,
4302864.0,0.040811,,,,,,
4306536.0,0.040846,,,,,,
4308948.0,0.040854,,,,,,
4312836.0,0.040886,,,,,,
4318164.0,0.040908,,,,,,
4320936.0,0.040935,,,,,,
4323096.0,0.040955000000000005,,,,,,
4327920.0,0.040984999999999994,,,,,,
4330728.0,0.041005,,,,,,
4333032.0,0.04102,,,,,,
4335480.0,0.041032,,,,,,
4338432.0,0.041051000000000004,,,,,,
4340772.0,0.041082,,,,,,
4344912.0,0.041095,,,,,,
4348620.0,0.041129,,,,,,
4352472.0,0.041146,,,,,,
4355244.0,0.04117200000000001,,,,,,
4359672.0,0.041201,,,,,,
4362012.0,0.041207,,,,,,
4364172.0,0.041234,,,,,,
4366404.0,0.041242,,,,,,
4370328.0,0.041269,,,,,,
4374324.0,0.041304,,,,,,
4376520.0,0.041319,,,,,,
4380048.0,0.041342,,,,,,
4383000.0,0.041361999999999996,,,,,,
4386816.0,0.041387,,,,,,
4390488.0,0.041412000000000004,,,,,,
4393872.0,0.041430999999999996,,,,,,
4397040.0,0.041456,,,,,,
4399740.0,0.041481000000000004,,,,,,
4402944.0,0.041491,,,,,,
4405104.0,0.041508,,,,,,
4408812.0,0.04153,,,,,,
4415004.0,0.041572,,,,,,
4417164.0,0.041588,,,,,,
4419504.0,0.041597999999999996,,,,,,
4421988.0,0.041624999999999995,,,,,,
4429188.0,0.041666,,,,,,
4431276.0,0.041682,,,,,,
4433508.0,0.0417,,,,,,
4436028.0,0.041707999999999995,,,,,,
4440276.0,0.041742,,,,,,
4442796.0,0.041757999999999997,,,,,,
4447440.0,0.041794000000000005,,,,,,
4453020.0,0.041814,,,,,,
4455432.0,0.041837,,,,,,
4458600.0,0.04186,,,,,,
4460904.0,0.04188,,,,,,
4463784.0,0.041897000000000004,,,,,,
4466340.0,0.041906,,,,,,
4471812.0,0.041956,,,,,,
4473792.0,0.041966,,,,,,
4476924.0,0.041985999999999996,,,,,,
4480128.0,0.042003000000000006,,,,,,
4483728.0,0.042031,,,,,,
4487076.0,0.042050000000000004,,,,,,
4490388.0,0.042071,,,,,,
4495896.0,0.042103,,,,,,
4497948.0,0.042125,,,,,,
4501656.0,0.042137,,,,,,
4504140.0,0.04216,,,,,,
4506948.0,0.042172999999999995,,,,,,
4511700.0,0.042204,,,,,,
4515084.0,0.042236,,,,,,
4517640.0,0.042249999999999996,,,,,,
4522572.0,0.042283,,,,,,
4525200.0,0.042305999999999996,,,,,,
4527432.0,0.042313,,,,,,
4529592.0,0.042332999999999996,,,,,,
4534776.0,0.042367999999999996,,,,,,
4538916.0,0.042391,,,,,,
4541076.0,0.042408,,,,,,
4545216.0,0.04244,,,,,,
4547988.0,0.042449,,,,,,
4551768.0,0.042476,,,,,,
4556340.0,0.042507,,,,,,
4558680.0,0.042526,,,,,,
4561740.0,0.042556000000000004,,,,,,
4565232.0,0.042566,,,,,,
4568652.0,0.042581,,,,,,
4571100.0,0.042603999999999996,,,,,,
4573224.0,0.042615999999999994,,,,,,
4578552.0,0.042655000000000005,,,,,,
4584744.0,0.042691999999999994,,,,,,
4586724.0,0.042699999999999995,,,,,,
4589424.0,0.042724000000000005,,,,,,
4591476.0,0.042739,,,,,,
4595508.0,0.042755999999999995,,,,,,
4598748.0,0.042782999999999995,,,,,,
4604436.0,0.042821,,,,,,
4610196.0,0.042859999999999995,,,,,,
4612896.0,0.042881,,,,,,
4615308.0,0.042895,,,,,,
4617540.0,0.042915,,,,,,
4620780.0,0.042925000000000005,,,,,,
4623840.0,0.042949,,,,,,
4627152.0,0.042969,,,,,,
4633524.0,0.043011999999999995,,,,,,
4636152.0,0.043032,,,,,,
4638060.0,0.043044,,,,,,
4642596.0,0.043079,,,,,,
4646844.0,0.043105000000000004,,,,,,
4649364.0,0.043127000000000006,,,,,,
4653396.0,0.043154000000000005,,,,,,
4656564.0,0.043161,,,,,,
4659336.0,0.043185,,,,,,
4664520.0,0.043213999999999995,,,,,,
4668336.0,0.043239,,,,,,
4670856.0,0.043264,,,,,,
4673016.0,0.043271,,,,,,
4676688.0,0.043297999999999996,,,,,,
4678812.0,0.043304,,,,,,
4682520.0,0.043335,,,,,,
4689864.0,0.043377,,,,,,
4692852.0,0.043411,,,,,,
4696164.0,0.043429999999999996,,,,,,
4698684.0,0.043451000000000004,,,,,,
4700556.0,0.043458,,,,,,
4704444.0,0.043488,,,,,,
4707144.0,0.043498999999999996,,,,,,
4709376.0,0.043516000000000006,,,,,,
4712688.0,0.04353799999999999,,,,,,
4715028.0,0.043555,,,,,,
4718736.0,0.043587999999999995,,,,,,
4723200.0,0.043614,,,,,,
4726080.0,0.043631,,,,,,
4730256.0,0.043658,,,,,,
4734972.0,0.043688000000000005,,,,,,
4738392.0,0.043705,,,,,,
4741200.0,0.043736,,,,,,
4744044.0,0.043745000000000006,,,,,,
4748472.0,0.043781,,,,,,
4752144.0,0.043798000000000004,,,,,,
4754340.0,0.043813000000000005,,,,,,
4757004.0,0.043841,,,,,,
4759416.0,0.043856,,,,,,
4762584.0,0.043878,,,,,,
4765464.0,0.043889,,,,,,
4767624.0,0.043907999999999996,,,,,,
4770756.0,0.04392,,,,,,
4773096.0,0.043946,,,,,,
4775688.0,0.043952,,,,,,
4780440.0,0.043992,,,,,,
4784256.0,0.04401,,,,,,
