Repository: janzenchoi/phd_code

# Optimisater

The following repository contains general optimisation code implemented with the multi-objective genetic algorithm (MOGA) for the surrogate-assisted calibration of crystal plasticity finite element method (CPFEM) models.

File: opt_all/scripts/data/experimental/creep/inl_2/AirBase_750_118_b.csv
time,strain,temperature,stress,type,state,form,process,medium,title,youngs,poissons
0.0,0.0,750.0,118.0,creep,Ruptured,Plate,Base,Air,AirBase_750_118_b,161000.0,0.3
0.0,0.0,,,,,,,,,,
64.8,9e-05,,,,,,,,,,
79.2,0.00047,,,,,,,,,,
93.6,0.00053,,,,,,,,,,
111.6,0.00062,,,,,,,,,,
126.0,0.00065,,,,,,,,,,
144.0,0.00073,,,,,,,,,,
158.4,0.0007,,,,,,,,,,
172.8,0.00074,,,,,,,,,,
190.8,0.00054,,,,,,,,,,
205.2,0.00087,,,,,,,,,,
223.2,0.00088,,,,,,,,,,
237.6,0.00104,,,,,,,,,,
252.0,0.00082,,,,,,,,,,
270.0,0.00094,,,,,,,,,,
284.4,0.00087,,,,,,,,,,
298.8,0.00113,,,,,,,,,,
316.8,0.00104,,,,,,,,,,
331.2,0.00093,,,,,,,,,,
349.2,0.0011,,,,,,,,,,
363.6,0.00098,,,,,,,,,,
378.0,0.00102,,,,,,,,,,
396.0,0.00094,,,,,,,,,,
410.4,0.00128,,,,,,,,,,
428.4,0.00111,,,,,,,,,,
442.8,0.00111,,,,,,,,,,
457.2,0.00096,,,,,,,,,,
475.2,0.00098,,,,,,,,,,
489.6,0.00115,,,,,,,,,,
507.6,0.00122,,,,,,,,,,
522.0,0.00115,,,,,,,,,,
536.4,0.00111,,,,,,,,,,
554.4,0.00114,,,,,,,,,,
568.8,0.00133,,,,,,,,,,
586.8,0.00123,,,,,,,,,,
601.2,0.00114,,,,,,,,,,
615.6,0.00129,,,,,,,,,,
633.6,0.00133,,,,,,,,,,
648.0,0.00122,,,,,,,,,,
666.0,0.00109,,,,,,,,,,
680.4,0.00125,,,,,,,,,,
694.8,0.00151,,,,,,,,,,
712.8,0.00133,,,,,,,,,,
727.2,0.00137,,,,,,,,,,
745.2,0.00123,,,,,,,,,,
759.6,0.00123,,,,,,,,,,
774.0,0.00126,,,,,,,,,,
792.0,0.00116,,,,,,,,,,
806.4,0.00111,,,,,,,,,,
824.4,0.00137,,,,,,,,,,
838.8,0.00131,,,,,,,,,,
853.2,0.00138,,,,,,,,,,
871.2,0.00137,,,,,,,,,,
885.6,0.00132,,,,,,,,,,
4500.0,0.00212,,,,,,,,,,
11700.0,0.00322,,,,,,,,,,
18900.0,0.00387,,,,,,,,,,
22316.4,0.00423,,,,,,,,,,
29516.4,0.00448,,,,,,,,,,
36716.4,0.00469,,,,,,,,,,
43916.4,0.00494,,,,,,,,,,
46774.8,0.00517,,,,,,,,,,
53974.8,0.00548,,,,,,,,,,
61174.8,0.00579,,,,,,,,,,
68374.8,0.00598,,,,,,,,,,
75574.8,0.00625,,,,,,,,,,
79419.6,0.0063,,,,,,,,,,
86619.6,0.00615,,,,,,,,,,
93819.6,0.00635,,,,,,,,,,
101019.6,0.00649,,,,,,,,,,
108219.6,0.0069,,,,,,,,,,
115419.6,0.00709,,,,,,,,,,
122619.6,0.00719,,,,,,,,,,
129819.6,0.00735,,,,,,,,,,
137019.6,0.00749,,,,,,,,,,
144219.6,0.00766,,,,,,,,,,
151419.6,0.0076,,,,,,,,,,
158619.6,0.00799,,,,,,,,,,
165819.6,0.00802,,,,,,,,,,
173019.6,0.00789,,,,,,,,,,
180219.6,0.00789,,,,,,,,,,
187419.6,0.00822,,,,,,,,,,
194619.6,0.00825,,,,,,,,,,
201819.6,0.00829,,,,,,,,,,
209019.6,0.00827,,,,,,,,,,
216219.6,0.00863,,,,,,,,,,
223419.6,0.00868,,,,,,,,,,
230619.6,0.00874,,,,,,,,,,
237819.6,0.00898,,,,,,,,,,
245019.6,0.00897,,,,,,,,,,
252219.6,0.00897,,,,,,,,,,
259419.6,0.00903,,,,,,,,,,
266619.6,0.00943,,,,,,,,,,
273819.6,0.00917,,,,,,,,,,
281019.6,0.00939,,,,,,,,,,
288219.6,0.00945,,,,,,,,,,
295419.6,0.00951,,,,,,,,,,
302619.6,0.00984,,,,,,,,,,
309819.6,0.00986,,,,,,,,,,
317019.6,0.00997,,,,,,,,,,
324219.6,0.01028,,,,,,,,,,
331419.6,0.01036,,,,,,,,,,
338619.6,0.01051,,,,,,,,,,
345819.6,0.01039,,,,,,,,,,
353019.6,0.01022,,,,,,,,,,
360216.0,0.01048,,,,,,,,,,
367416.0,0.01076,,,,,,,,,,
374616.0,0.01073,,,,,,,,,,
381816.0,0.01074,,,,,,,,,,
389016.0,0.0108,,,,,,,,,,
396216.0,0.01102,,,,,,,,,,
403416.0,0.01103,,,,,,,,,,
410616.0,0.01124,,,,,,,,,,
417816.0,0.01114,,,,,,,,,,
425016.0,0.01118,,,,,,,,,,
432216.0,0.0113,,,,,,,,,,
439416.0,0.01157,,,,,,,,,,
446616.0,0.01152,,,,,,,,,,
453816.0,0.01166,,,,,,,,,,
461016.0,0.01178,,,,,,,,,,
468216.0,0.01188,,,,,,,,,,
475416.0,0.01167,,,,,,,,,,
482616.0,0.01194,,,,,,,,,,
489816.0,0.01194,,,,,,,,,,
497016.0,0.01218,,,,,,,,,,
504216.0,0.01221,,,,,,,,,,
511416.0,0.01245,,,,,,,,,,
518616.0,0.01234,,,,,,,,,,
525816.0,0.01246,,,,,,,,,,
533016.0,0.01234,,,,,,,,,,
540216.0,0.01246,,,,,,,,,,
547416.0,0.0125,,,,,,,,,,
554616.0,0.01264,,,,,,,,,,
561816.0,0.01288,,,,,,,,,,
569016.0,0.01275,,,,,,,,,,
576216.0,0.01304,,,,,,,,,,
583416.0,0.01315,,,,,,,,,,
590616.0,0.01308,,,,,,,,,,
597816.0,0.01326,,,,,,,,,,
605016.0,0.01316,,,,,,,,,,
612216.0,0.01332,,,,,,,,,,
619416.0,0.01333,,,,,,,,,,
626616.0,0.01345,,,,,,,,,,
633816.0,0.01338,,,,,,,,,,
641016.0,0.01358,,,,,,,,,,
648216.0,0.0138,,,,,,,,,,
655416.0,0.01389,,,,,,,,,,
662616.0,0.01362,,,,,,,,,,
669816.0,0.01372,,,,,,,,,,
677016.0,0.01402,,,,,,,,,,
684216.0,0.01403,,,,,,,,,,
691416.0,0.0141,,,,,,,,,,
698616.0,0.01397,,,,,,,,,,
705816.0,0.01433,,,,,,,,,,
713016.0,0.01403,,,,,,,,,,
720216.0,0.01436,,,,,,,,,,
727416.0,0.01445,,,,,,,,,,
734616.0,0.01466,,,,,,,,,,
741816.0,0.01457,,,,,,,,,,
749016.0,0.01467,,,,,,,,,,
756216.0,0.01456,,,,,,,,,,
763416.0,0.01474,,,,,,,,,,
770616.0,0.0148,,,,,,,,,,
777816.0,0.01484,,,,,,,,,,
785016.0,0.01472,,,,,,,,,,
792216.0,0.01485,,,,,,,,,,
799416.0,0.01462,,,,,,,,,,
806616.0,0.01479,,,,,,,,,,
813816.0,0.01482,,,,,,,,,,
821016.0,0.01505,,,,,,,,,,
828216.0,0.01519,,,,,,,,,,
835416.0,0.01537,,,,,,,,,,
842616.0,0.01535,,,,,,,,,,
849816.0,0.01548,,,,,,,,,,
857016.0,0.01557,,,,,,,,,,
864216.0,0.01555,,,,,,,,,,
871416.0,0.01571,,,,,,,,,,
878616.0,0.01584,,,,,,,,,,
885816.0,0.01584,,,,,,,,,,
893016.0,0.01602,,,,,,,,,,
900216.0,0.01607,,,,,,,,,,
907416.0,0.016,,,,,,,,,,
914616.0,0.01631,,,,,,,,,,
921816.0,0.01635,,,,,,,,,,
929016.0,0.01625,,,,,,,,,,
936216.0,0.01634,,,,,,,,,,
943416.0,0.01625,,,,,,,,,,
950616.0,0.01656,,,,,,,,,,
957816.0,0.01639,,,,,,,,,,
965016.0,0.01667,,,,,,,,,,
972216.0,0.01673,,,,,,,,,,
979416.0,0.01657,,,,,,,,,,
986616.0,0.01671,,,,,,,,,,
993816.0,0.01687,,,,,,,,,,
1001016.0,0.01685,,,,,,,,,,
1008216.0,0.01726,,,,,,,,,,
1015416.0,0.01705,,,,,,,,,,
1022616.0,0.01711,,,,,,,,,,
1029816.0,0.01728,,,,,,,,,,
1037016.0,0.01747,,,,,,,,,,
1044216.0,0.01716,,,,,,,,,,
1051416.0,0.01741,,,,,,,,,,
1058616.0,0.01757,,,,,,,,,,
1065816.0,0.0174,,,,,,,,,,
1073016.0,0.01763,,,,,,,,,,
1080216.0,0.01781,,,,,,,,,,
1087416.0,0.01768,,,,,,,,,,
1094616.0,0.01795,,,,,,,,,,
1101816.0,0.01764,,,,,,,,,,
1109016.0,0.01789,,,,,,,,,,
1116216.0,0.01802,,,,,,,,,,
1123416.0,0.01804,,,,,,,,,,
1130616.0,0.01789,,,,,,,,,,
1137816.0,0.01819,,,,,,,,,,
1145016.0,0.01819,,,,,,,,,,
1152216.0,0.01814,,,,,,,,,,
1159416.0,0.01819,,,,,,,,,,
1166616.0,0.01836,,,,,,,,,,
1173816.0,0.01856,,,,,,,,,,
1181016.0,0.01849,,,,,,,,,,
1188216.0,0.01849,,,,,,,,,,
1195416.0,0.01856,,,,,,,,,,
1202616.0,0.01872,,,,,,,,,,
1209816.0,0.01879,,,,,,,,,,
1217016.0,0.01878,,,,,,,,,,
1224216.0,0.01878,,,,,,,,,,
1231416.0,0.019,,,,,,,,,,
1238616.0,0.01895,,,,,,,,,,
1245816.0,0.01918,,,,,,,,,,
1253016.0,0.01912,,,,,,,,,,
1260216.0,0.01907,,,,,,,,,,
1267416.0,0.01908,,,,,,,,,,
1274616.0,0.01909,,,,,,,,,,
1281816.0,0.01911,,,,,,,,,,
1289016.0,0.01937,,,,,,,,,,
1296216.0,0.0194,,,,,,,,,,
1303416.0,0.01954,,,,,,,,,,
1310616.0,0.01959,,,,,,,,,,
1317816.0,0.01969,,,,,,,,,,
1325016.0,0.01969,,,,,,,,,,
1332216.0,0.01979,,,,,,,,,,
1339416.0,0.01984,,,,,,,,,,
1346616.0,0.01993,,,,,,,,,,
1353816.0,0.02005,,,,,,,,,,
1361016.0,0.02001,,,,,,,,,,
1368216.0,0.02007,,,,,,,,,,
1375416.0,0.02002,,,,,,,,,,
1382616.0,0.02023,,,,,,,,,,
1389816.0,0.02005,,,,,,,,,,
1397016.0,0.02022,,,,,,,,,,
1404216.0,0.0205,,,,,,,,,,
1411416.0,0.02036,,,,,,,,,,
1418616.0,0.02068,,,,,,,,,,
1425816.0,0.02058,,,,,,,,,,
1433016.0,0.02056,,,,,,,,,,
1440216.0,0.02069,,,,,,,,,,
1447416.0,0.0207,,,,,,,,,,
1454616.0,0.02058,,,,,,,,,,
1461816.0,0.02102,,,,,,,,,,
1469016.0,0.02087,,,,,,,,,,
1476216.0,0.02089,,,,,,,,,,
1483416.0,0.02085,,,,,,,,,,
1490616.0,0.02121,,,,,,,,,,
1497816.0,0.02087,,,,,,,,,,
1505016.0,0.02123,,,,,,,,,,
1512216.0,0.02114,,,,,,,,,,
1519416.0,0.02134,,,,,,,,,,
1526616.0,0.02155,,,,,,,,,,
1533816.0,0.02144,,,,,,,,,,
1541016.0,0.0215,,,,,,,,,,
1548216.0,0.02152,,,,,,,,,,
1555416.0,0.02166,,,,,,,,,,
1562616.0,0.02164,,,,,,,,,,
1569816.0,0.02163,,,,,,,,,,
1577016.0,0.02152,,,,,,,,,,
1584216.0,0.02167,,,,,,,,,,
1591416.0,0.0217,,,,,,,,,,
1598616.0,0.02191,,,,,,,,,,
1605816.0,0.0218,,,,,,,,,,
1613016.0,0.02174,,,,,,,,,,
1620216.0,0.02202,,,,,,,,,,
1627416.0,0.02197,,,,,,,,,,
1634616.0,0.02197,,,,,,,,,,
1641816.0,0.02208,,,,,,,,,,
1649016.0,0.02216,,,,,,,,,,
1656216.0,0.02237,,,,,,,,,,
1663416.0,0.02224,,,,,,,,,,
1670616.0,0.02243,,,,,,,,,,
1722204.0,0.02255,,,,,,,,,,
1729404.0,0.0229,,,,,,,,,,
1736604.0,0.02285,,,,,,,,,,
1743804.0,0.02301,,,,,,,,,,
1751004.0,0.02302,,,,,,,,,,
1758204.0,0.02319,,,,,,,,,,
1765404.0,0.02341,,,,,,,,,,
1772604.0,0.02323,,,,,,,,,,
1779804.0,0.02332,,,,,,,,,,
1787004.0,0.02321,,,,,,,,,,
1794204.0,0.0235,,,,,,,,,,
1801404.0,0.02344,,,,,,,,,,
1807884.0,0.02337,,,,,,,,,,
1815084.0,0.02346,,,,,,,,,,
1822284.0,0.02353,,,,,,,,,,
1829484.0,0.02355,,,,,,,,,,
1836684.0,0.02383,,,,,,,,,,
1843884.0,0.02393,,,,,,,,,,
1851084.0,0.02388,,,,,,,,,,
1858284.0,0.02387,,,,,,,,,,
1865484.0,0.02386,,,,,,,,,,
1872684.0,0.02392,,,,,,,,,,
1879884.0,0.02412,,,,,,,,,,
1887084.0,0.024,,,,,,,,,,
1894284.0,0.02412,,,,,,,,,,
1901484.0,0.02413,,,,,,,,,,
1908684.0,0.0241,,,,,,,,,,
1915884.0,0.02421,,,,,,,,,,
1923084.0,0.02421,,,,,,,,,,
1930284.0,0.02427,,,,,,,,,,
1937484.0,0.02431,,,,,,,,,,
1944684.0,0.02442,,,,,,,,,,
1951884.0,0.02465,,,,,,,,,,
1959084.0,0.02462,,,,,,,,,,
1966284.0,0.02465,,,,,,,,,,
1973484.0,0.02489,,,,,,,,,,
1980684.0,0.02485,,,,,,,,,,
1987884.0,0.02483,,,,,,,,,,
1995084.0,0.02497,,,,,,,,,,
2002284.0,0.02489,,,,,,,,,,
2009484.0,0.02499,,,,,,,,,,
2016684.0,0.02495,,,,,,,,,,
2023884.0,0.02497,,,,,,,,,,
2031084.0,0.0252,,,,,,,,,,
2038284.0,0.02531,,,,,,,,,,
2045484.0,0.02522,,,,,,,,,,
2052684.0,0.02539,,,,,,,,,,
2059884.0,0.02555,,,,,,,,,,
2067084.0,0.02535,,,,,,,,,,
2074284.0,0.02556,,,,,,,,,,
2081484.0,0.02555,,,,,,,,,,
2088684.0,0.02547,,,,,,,,,,
2095884.0,0.02547,,,,,,,,,,
2103084.0,0.02556,,,,,,,,,,
2110284.0,0.02569,,,,,,,,,,
2117484.0,0.0257,,,,,,,,,,
2124684.0,0.02579,,,,,,,,,,
2131884.0,0.02597,,,,,,,,,,
2139084.0,0.0259,,,,,,,,,,
2146284.0,0.02613,,,,,,,,,,
2153484.0,0.02603,,,,,,,,,,
2160684.0,0.02622,,,,,,,,,,
2167884.0,0.02611,,,,,,,,,,
2175084.0,0.02627,,,,,,,,,,
2182284.0,0.02637,,,,,,,,,,
2189484.0,0.02624,,,,,,,,,,
2196684.0,0.02639,,,,,,,,,,
2203884.0,0.02644,,,,,,,,,,
2211084.0,0.02657,,,,,,,,,,
2218284.0,0.02686,,,,,,,,,,
2225484.0,0.02644,,,,,,,,,,
2232684.0,0.02662,,,,,,,,,,
2239884.0,0.02647,,,,,,,,,,
2247084.0,0.02667,,,,,,,,,,
2254284.0,0.02677,,,,,,,,,,
2261484.0,0.02694,,,,,,,,,,
2268684.0,0.02702,,,,,,,,,,
2275884.0,0.02689,,,,,,,,,,
2283084.0,0.02694,,,,,,,,,,
2290284.0,0.02698,,,,,,,,,,
2297484.0,0.02721,,,,,,,,,,
2304684.0,0.02706,,,,,,,,,,
2311884.0,0.02723,,,,,,,,,,
2319084.0,0.02707,,,,,,,,,,
2326284.0,0.02715,,,,,,,,,,
2333484.0,0.0274,,,,,,,,,,
2340684.0,0.02726,,,,,,,,,,
2347884.0,0.02749,,,,,,,,,,
2355084.0,0.02744,,,,,,,,,,
2362284.0,0.0275,,,,,,,,,,
2369484.0,0.02776,,,,,,,,,,
2376684.0,0.02767,,,,,,,,,,
2383884.0,0.02773,,,,,,,,,,
2391084.0,0.02782,,,,,,,,,,
2398284.0,0.02804,,,,,,,,,,
2405484.0,0.02795,,,,,,,,,,
2412684.0,0.02814,,,,,,,,,,
2419884.0,0.02794,,,,,,,,,,
2427084.0,0.02813,,,,,,,,,,
2434284.0,0.02799,,,,,,,,,,
2441484.0,0.02818,,,,,,,,,,
2448684.0,0.02834,,,,,,,,,,
2455884.0,0.02823,,,,,,,,,,
2463084.0,0.02817,,,,,,,,,,
2470284.0,0.02836,,,,,,,,,,
2477484.0,0.02846,,,,,,,,,,
2484684.0,0.02836,,,,,,,,,,
2491884.0,0.02863,,,,,,,,,,
2499084.0,0.02866,,,,,,,,,,
2506284.0,0.02847,,,,,,,,,,
2513484.0,0.02841,,,,,,,,,,
2520684.0,0.02859,,,,,,,,,,
2527884.0,0.0285,,,,,,,,,,
2535084.0,0.02863,,,,,,,,,,
2542284.0,0.02874,,,,,,,,,,
2549484.0,0.02881,,,,,,,,,,
2556684.0,0.029,,,,,,,,,,
2563884.0,0.02892,,,,,,,,,,
2571084.0,0.02904,,,,,,,,,,
2578284.0,0.02927,,,,,,,,,,
2585484.0,0.02922,,,,,,,,,,
2592684.0,0.02928,,,,,,,,,,
2599884.0,0.02917,,,,,,,,,,
2607084.0,0.02935,,,,,,,,,,
2614284.0,0.0294,,,,,,,,,,
2621484.0,0.02933,,,,,,,,,,
2628684.0,0.02953,,,,,,,,,,
2635884.0,0.02944,,,,,,,,,,
2643084.0,0.02974,,,,,,,,,,
2650284.0,0.02973,,,,,,,,,,
2657484.0,0.02998,,,,,,,,,,
2664684.0,0.02986,,,,,,,,,,
2671884.0,0.03002,,,,,,,,,,
2679084.0,0.03002,,,,,,,,,,
2686284.0,0.02995,,,,,,,,,,
2693484.0,0.03022,,,,,,,,,,
2700684.0,0.03022,,,,,,,,,,
2707884.0,0.03025,,,,,,,,,,
2715084.0,0.03039,,,,,,,,,,
2722284.0,0.03024,,,,,,,,,,
2729484.0,0.03044,,,,,,,,,,
2736684.0,0.03049,,,,,,,,,,
2743884.0,0.03055,,,,,,,,,,
2751084.0,0.03055,,,,,,,,,,
2758284.0,0.03043,,,,,,,,,,
2765484.0,0.03062,,,,,,,,,,
2772684.0,0.03062,,,,,,,,,,
2779884.0,0.03067,,,,,,,,,,
2787084.0,0.03088,,,,,,,,,,
2794284.0,0.03083,,,,,,,,,,
2801484.0,0.03115,,,,,,,,,,
2808684.0,0.03091,,,,,,,,,,
2815884.0,0.03123,,,,,,,,,,
2823084.0,0.03121,,,,,,,,,,
2830284.0,0.0313,,,,,,,,,,
2837484.0,0.03123,,,,,,,,,,
2844684.0,0.0315,,,,,,,,,,
2851884.0,0.03144,,,,,,,,,,
2859084.0,0.03137,,,,,,,,,,
2866284.0,0.0315,,,,,,,,,,
2873484.0,0.03144,,,,,,,,,,
2880684.0,0.03155,,,,,,,,,,
2887884.0,0.03172,,,,,,,,,,
2895084.0,0.03172,,,,,,,,,,
2902284.0,0.03165,,,,,,,,,,
2909484.0,0.03205,,,,,,,,,,
2916684.0,0.03211,,,,,,,,,,
2923884.0,0.03208,,,,,,,,,,
2931084.0,0.03183,,,,,,,,,,
2938284.0,0.03199,,,,,,,,,,
2945484.0,0.03222,,,,,,,,,,
2952684.0,0.03247,,,,,,,,,,
2959884.0,0.03243,,,,,,,,,,
2967084.0,0.03243,,,,,,,,,,
2974284.0,0.03248,,,,,,,,,,
2981484.0,0.03258,,,,,,,,,,
2988684.0,0.03269,,,,,,,,,,
2995884.0,0.03269,,,,,,,,,,
3003084.0,0.03268,,,,,,,,,,
3010284.0,0.03291,,,,,,,,,,
3017484.0,0.03292,,,,,,,,,,
3024684.0,0.033,,,,,,,,,,
3031884.0,0.03311,,,,,,,,,,
3039084.0,0.03306,,,,,,,,,,
3046284.0,0.03317,,,,,,,,,,
3053484.0,0.03317,,,,,,,,,,
3060684.0,0.03329,,,,,,,,,,
3067884.0,0.03335,,,,,,,,,,
3075084.0,0.03352,,,,,,,,,,
3082284.0,0.03345,,,,,,,,,,
3089484.0,0.03355,,,,,,,,,,
3096684.0,0.03363,,,,,,,,,,
3103884.0,0.03358,,,,,,,,,,
3111084.0,0.0338,,,,,,,,,,
3118284.0,0.03376,,,,,,,,,,
3125484.0,0.03381,,,,,,,,,,
3132684.0,0.03401,,,,,,,,,,
3139884.0,0.03402,,,,,,,,,,
3147084.0,0.03403,,,,,,,,,,
3154284.0,0.03404,,,,,,,,,,
3161484.0,0.03407,,,,,,,,,,
3168684.0,0.03416,,,,,,,,,,
3175884.0,0.03421,,,,,,,,,,
3183084.0,0.03431,,,,,,,,,,
3190284.0,0.03427,,,,,,,,,,
3197484.0,0.03457,,,,,,,,,,
3204684.0,0.03445,,,,,,,,,,
3211884.0,0.03461,,,,,,,,,,
3219084.0,0.03465,,,,,,,,,,
3226284.0,0.03469,,,,,,,,,,
3233484.0,0.03474,,,,,,,,,,
3240684.0,0.03489,,,,,,,,,,
3247884.0,0.03473,,,,,,,,,,
3255084.0,0.03492,,,,,,,,,,
3262284.0,0.03485,,,,,,,,,,
3269484.0,0.03481,,,,,,,,,,
3276684.0,0.03512,,,,,,,,,,
3283884.0,0.03507,,,,,,,,,,
3291084.0,0.03537,,,,,,,,,,
3298284.0,0.03519,,,,,,,,,,
3305484.0,0.03525,,,,,,,,,,
3312684.0,0.03536,,,,,,,,,,
3319884.0,0.03533,,,,,,,,,,
3327084.0,0.03549,,,,,,,,,,
3334284.0,0.03555,,,,,,,,,,
3341484.0,0.03571,,,,,,,,,,
3348684.0,0.03571,,,,,,,,,,
3355884.0,0.03569,,,,,,,,,,
3363084.0,0.03577,,,,,,,,,,
3370284.0,0.03584,,,,,,,,,,
3377484.0,0.03593,,,,,,,,,,
3384684.0,0.03585,,,,,,,,,,
3391884.0,0.03624,,,,,,,,,,
3399084.0,0.03619,,,,,,,,,,
3406284.0,0.03625,,,,,,,,,,
3413484.0,0.0362,,,,,,,,,,
3420684.0,0.03622,,,,,,,,,,
3427884.0,0.0364,,,,,,,,,,
3435084.0,0.0364,,,,,,,,,,
3442284.0,0.03636,,,,,,,,,,
3449484.0,0.03664,,,,,,,,,,
3456684.0,0.03652,,,,,,,,,,
3463884.0,0.03669,,,,,,,,,,
3471084.0,0.03675,,,,,,,,,,
3478284.0,0.03689,,,,,,,,,,
3485484.0,0.03688,,,,,,,,,,
3492684.0,0.03687,,,,,,,,,,
3499884.0,0.03695,,,,,,,,,,
3507084.0,0.0373,,,,,,,,,,
3514284.0,0.03709,,,,,,,,,,
3521484.0,0.03726,,,,,,,,,,
3528684.0,0.03728,,,,,,,,,,
3535884.0,0.0373,,,,,,,,,,
3539160.0,0.03735,,,,,,,,,,
3546360.0,0.03736,,,,,,,,,,
3553560.0,0.03753,,,,,,,,,,
3560760.0,0.03763,,,,,,,,,,
3567960.0,0.03755,,,,,,,,,,
3575160.0,0.03769,,,,,,,,,,
3582360.0,0.03767,,,,,,,,,,
3589560.0,0.03769,,,,,,,,,,
3596760.0,0.03796,,,,,,,,,,
3603960.0,0.03797,,,,,,,,,,
3611160.0,0.03797,,,,,,,,,,
3618360.0,0.03813,,,,,,,,,,
3625560.0,0.03816,,,,,,,,,,
3632760.0,0.03832,,,,,,,,,,
3639960.0,0.03825,,,,,,,,,,
3647160.0,0.0382,,,,,,,,,,
3654360.0,0.03848,,,,,,,,,,
3661560.0,0.03852,,,,,,,,,,
3668760.0,0.0385,,,,,,,,,,
3675960.0,0.03861,,,,,,,,,,
3683160.0,0.03886,,,,,,,,,,
3690360.0,0.03875,,,,,,,,,,
3697560.0,0.03873,,,,,,,,,,
3704760.0,0.03878,,,,,,,,,,
3711960.0,0.03896,,,,,,,,,,
3719160.0,0.03907,,,,,,,,,,
3726360.0,0.03902,,,,,,,,,,
3733560.0,0.03925,,,,,,,,,,
3740760.0,0.03921,,,,,,,,,,
3747960.0,0.03921,,,,,,,,,,
3755160.0,0.03941,,,,,,,,,,
3762360.0,0.03942,,,,,,,,,,
3769560.0,0.03949,,,,,,,,,,
3776760.0,0.0396,,,,,,,,,,
3783960.0,0.03962,,,,,,,,,,
3791160.0,0.0395,,,,,,,,,,
3798360.0,0.03985,,,,,,,,,,
3805560.0,0.03981,,,,,,,,,,
3828240.0,0.03994,,,,,,,,,,
3835440.0,0.04005,,,,,,,,,,
3842640.0,0.04031,,,,,,,,,,
3849840.0,0.04022,,,,,,,,,,
3857040.0,0.04016,,,,,,,,,,
3864240.0,0.04052,,,,,,,,,,
3871440.0,0.04058,,,,,,,,,,
3878640.0,0.04058,,,,,,,,,,
3885840.0,0.04046,,,,,,,,,,
3893040.0,0.04055,,,,,,,,,,
3900240.0,0.04072,,,,,,,,,,
3907440.0,0.04075,,,,,,,,,,
3914280.0,0.04083,,,,,,,,,,
3921480.0,0.04072,,,,,,,,,,
3928680.0,0.04078,,,,,,,,,,
3935880.0,0.04106,,,,,,,,,,
3943080.0,0.04099,,,,,,,,,,
3950280.0,0.04121,,,,,,,,,,
3957480.0,0.04095,,,,,,,,,,
3964680.0,0.0413,,,,,,,,,,
3971880.0,0.04145,,,,,,,,,,
3979080.0,0.04146,,,,,,,,,,
3986280.0,0.04145,,,,,,,,,,
3993480.0,0.04159,,,,,,,,,,
4000680.0,0.0418,,,,,,,,,,
4007880.0,0.04179,,,,,,,,,,
4015080.0,0.04168,,,,,,,,,,
4022280.0,0.04186,,,,,,,,,,
4029480.0,0.04209,,,,,,,,,,
4036680.0,0.04196,,,,,,,,,,
4043880.0,0.04207,,,,,,,,,,
4051080.0,0.04204,,,,,,,,,,
4058280.0,0.04213,,,,,,,,,,
4065480.0,0.04227,,,,,,,,,,
4072680.0,0.0424,,,,,,,,,,
4079880.0,0.04245,,,,,,,,,,
4087080.0,0.04242,,,,,,,,,,
4094280.0,0.04265,,,,,,,,,,
4101480.0,0.0425,,,,,,,,,,
4108680.0,0.04269,,,,,,,,,,
4115880.0,0.04286,,,,,,,,,,
4123080.0,0.04289,,,,,,,,,,
4130280.0,0.04309,,,,,,,,,,
4137480.0,0.04313,,,,,,,,,,
4144320.0,0.04306,,,,,,,,,,
4151520.0,0.04319,,,,,,,,,,
4158720.0,0.04314,,,,,,,,,,
4165920.0,0.04329,,,,,,,,,,
4173120.0,0.04324,,,,,,,,,,
4180320.0,0.04313,,,,,,,,,,
4187520.0,0.0433,,,,,,,,,,
4194720.0,0.04359,,,,,,,,,,
4201920.0,0.04354,,,,,,,,,,
4209120.0,0.04343,,,,,,,,,,
4216320.0,0.04367,,,,,,,,,,
4223520.0,0.04365,,,,,,,,,,
4230720.0,0.04396,,,,,,,,,,
4237920.0,0.04407,,,,,,,,,,
4245120.0,0.04426,,,,,,,,,,
4252320.0,0.04437,,,,,,,,,,
4259520.0,0.04441,,,,,,,,,,
4266720.0,0.04425,,,,,,,,,,
4273920.0,0.04453,,,,,,,,,,
4281120.0,0.04439,,,,,,,,,,
4288320.0,0.04459,,,,,,,,,,
4295520.0,0.04469,,,,,,,,,,
4302720.0,0.0449,,,,,,,,,,
4309920.0,0.04493,,,,,,,,,,
4317120.0,0.04482,,,,,,,,,,
4324320.0,0.04506,,,,,,,,,,
4331520.0,0.04518,,,,,,,,,,
4338720.0,0.04516,,,,,,,,,,
4345920.0,0.04523,,,,,,,,,,
4353120.0,0.04544,,,,,,,,,,
4360320.0,0.0454,,,,,,,,,,
4367520.0,0.04573,,,,,,,,,,
4374720.0,0.04552,,,,,,,,,,
4381920.0,0.04567,,,,,,,,,,
4389120.0,0.04568,,,,,,,,,,
4396320.0,0.04581,,,,,,,,,,
4403520.0,0.046,,,,,,,,,,
4410720.0,0.0459,,,,,,,,,,
4417920.0,0.04606,,,,,,,,,,
4425120.0,0.04625,,,,,,,,,,
4432320.0,0.04615,,,,,,,,,,
4439520.0,0.04621,,,,,,,,,,
4446720.0,0.04632,,,,,,,,,,
4453920.0,0.04643,,,,,,,,,,
4461120.0,0.04646,,,,,,,,,,
4468320.0,0.04667,,,,,,,,,,
4475520.0,0.04669,,,,,,,,,,
4482720.0,0.04679,,,,,,,,,,
4489920.0,0.04668,,,,,,,,,,
4497120.0,0.04701,,,,,,,,,,
4504320.0,0.04729,,,,,,,,,,
4511520.0,0.04706,,,,,,,,,,
4518720.0,0.04733,,,,,,,,,,
4525920.0,0.04729,,,,,,,,,,
4533120.0,0.04729,,,,,,,,,,
4540320.0,0.04748,,,,,,,,,,
4547520.0,0.04766,,,,,,,,,,
4554720.0,0.04755,,,,,,,,,,
4561920.0,0.04762,,,,,,,,,,
4569120.0,0.04772,,,,,,,,,,
4576320.0,0.04783,,,,,,,,,,
4583520.0,0.04784,,,,,,,,,,
4590720.0,0.04795,,,,,,,,,,
4597920.0,0.04805,,,,,,,,,,
4605120.0,0.04799,,,,,,,,,,
4612320.0,0.04808,,,,,,,,,,
4619520.0,0.04845,,,,,,,,,,
4626720.0,0.04835,,,,,,,,,,
4633920.0,0.04863,,,,,,,,,,
4641120.0,0.04847,,,,,,,,,,
4648320.0,0.04858,,,,,,,,,,
4655520.0,0.0488,,,,,,,,,,
4662720.0,0.04878,,,,,,,,,,
4669920.0,0.04881,,,,,,,,,,
4677120.0,0.04903,,,,,,,,,,
4684320.0,0.04907,,,,,,,,,,
4691520.0,0.04926,,,,,,,,,,
4698720.0,0.04907,,,,,,,,,,
4705920.0,0.04934,,,,,,,,,,
4713120.0,0.0494,,,,,,,,,,
4720320.0,0.04948,,,,,,,,,,
4727520.0,0.04951,,,,,,,,,,
4734720.0,0.04962,,,,,,,,,,
4741920.0,0.04959,,,,,,,,,,
4749120.0,0.04991,,,,,,,,,,
4756320.0,0.04975,,,,,,,,,,
4763520.0,0.04985,,,,,,,,,,
4770720.0,0.05016,,,,,,,,,,
4777920.0,0.0501,,,,,,,,,,
4785120.0,0.05034,,,,,,,,,,
4792320.0,0.05034,,,,,,,,,,
4799520.0,0.05051,,,,,,,,,,
4806720.0,0.0504,,,,,,,,,,
4813920.0,0.0505,,,,,,,,,,
4821120.0,0.0505,,,,,,,,,,
4828320.0,0.05079,,,,,,,,,,
4835520.0,0.05087,,,,,,,,,,
4842720.0,0.05104,,,,,,,,,,
4849920.0,0.05098,,,,,,,,,,
4857120.0,0.05103,,,,,,,,,,
4864320.0,0.05119,,,,,,,,,,
4871520.0,0.0512,,,,,,,,,,
4878720.0,0.05133,,,,,,,,,,
4885920.0,0.05145,,,,,,,,,,
4893120.0,0.05132,,,,,,,,,,
4900320.0,0.05155,,,,,,,,,,
4907520.0,0.05171,,,,,,,,,,
4914720.0,0.05171,,,,,,,,,,
4921920.0,0.05178,,,,,,,,,,
4929120.0,0.05201,,,,,,,,,,
4936320.0,0.05206,,,,,,,,,,
4943520.0,0.05197,,,,,,,,,,
4950720.0,0.05218,,,,,,,,,,
4957920.0,0.05225,,,,,,,,,,
4965120.0,0.05232,,,,,,,,,,
4972320.0,0.05245,,,,,,,,,,
4979520.0,0.05259,,,,,,,,,,
4986720.0,0.05271,,,,,,,,,,
4993920.0,0.05267,,,,,,,,,,
5001120.0,0.0528,,,,,,,,,,
5008320.0,0.05296,,,,,,,,,,
5015520.0,0.0529,,,,,,,,,,
5022720.0,0.05296,,,,,,,,,,
5029920.0,0.05313,,,,,,,,,,
5037120.0,0.05324,,,,,,,,,,
5044320.0,0.05315,,,,,,,,,,
5051520.0,0.05335,,,,,,,,,,
5058720.0,0.05342,,,,,,,,,,
5065920.0,0.05361,,,,,,,,,,
5073120.0,0.05373,,,,,,,,,,
5080320.0,0.05377,,,,,,,,,,
5087520.0,0.05383,,,,,,,,,,
5094720.0,0.05383,,,,,,,,,,
5101920.0,0.05398,,,,,,,,,,
5109120.0,0.05409,,,,,,,,,,
5116320.0,0.05422,,,,,,,,,,
5123520.0,0.05432,,,,,,,,,,
5130720.0,0.05452,,,,,,,,,,
5137920.0,0.05449,,,,,,,,,,
5145120.0,0.05462,,,,,,,,,,
5152320.0,0.05467,,,,,,,,,,
5159520.0,0.05472,,,,,,,,,,
5166720.0,0.05492,,,,,,,,,,
5173920.0,0.05486,,,,,,,,,,
5181120.0,0.05501,,,,,,,,,,
5188320.0,0.05507,,,,,,,,,,
5195520.0,0.05521,,,,,,,,,,
5202720.0,0.05535,,,,,,,,,,
5209920.0,0.05548,,,,,,,,,,
5217120.0,0.05572,,,,,,,,,,
5224320.0,0.05562,,,,,,,,,,
5231520.0,0.0557,,,,,,,,,,
5238720.0,0.05585,,,,,,,,,,
5245920.0,0.05584,,,,,,,,,,
5253120.0,0.05602,,,,,,,,,,
5260320.0,0.05613,,,,,,,,,,
5267520.0,0.05634,,,,,,,,,,
5274720.0,0.05622,,,,,,,,,,
5281920.0,0.05636,,,,,,,,,,
5289120.0,0.0563,,,,,,,,,,
5296320.0,0.05666,,,,,,,,,,
5303520.0,0.05647,,,,,,,,,,
5310720.0,0.0568,,,,,,,,,,
5317920.0,0.05684,,,,,,,,,,
5325120.0,0.05715,,,,,,,,,,
5332320.0,0.05687,,,,,,,,,,
5339520.0,0.05702,,,,,,,,,,
5346720.0,0.05716,,,,,,,,,,
5353920.0,0.05733,,,,,,,,,,
5361120.0,0.05741,,,,,,,,,,
5368320.0,0.05748,,,,,,,,,,
5375520.0,0.05762,,,,,,,,,,
5382720.0,0.05774,,,,,,,,,,
5389920.0,0.05794,,,,,,,,,,
5397120.0,0.05806,,,,,,,,,,
5404320.0,0.05797,,,,,,,,,,
5411520.0,0.05809,,,,,,,,,,
5418720.0,0.05833,,,,,,,,,,
5425920.0,0.05831,,,,,,,,,,
5433120.0,0.05857,,,,,,,,,,
5440320.0,0.05863,,,,,,,,,,
5447520.0,0.05872,,,,,,,,,,
5454720.0,0.0588,,,,,,,,,,
5461920.0,0.05891,,,,,,,,,,
5469120.0,0.05892,,,,,,,,,,
5476320.0,0.05915,,,,,,,,,,
5483520.0,0.05928,,,,,,,,,,
5490720.0,0.05943,,,,,,,,,,
5497920.0,0.05937,,,,,,,,,,
5505120.0,0.0596,,,,,,,,,,
5512320.0,0.05976,,,,,,,,,,
5519520.0,0.05948,,,,,,,,,,
5526720.0,0.05989,,,,,,,,,,
5533920.0,0.05979,,,,,,,,,,
5541120.0,0.05983,,,,,,,,,,
5548320.0,0.06006,,,,,,,,,,
5555520.0,0.06024,,,,,,,,,,
5562720.0,0.06025,,,,,,,,,,
5569920.0,0.06048,,,,,,,,,,
5577120.0,0.06057,,,,,,,,,,
5584320.0,0.06067,,,,,,,,,,
5591520.0,0.06076,,,,,,,,,,
5598720.0,0.06094,,,,,,,,,,
5605920.0,0.06098,,,,,,,,,,
5613120.0,0.06124,,,,,,,,,,
5620320.0,0.06127,,,,,,,,,,
5627520.0,0.0613,,,,,,,,,,
5634720.0,0.06134,,,,,,,,,,
5641920.0,0.06141,,,,,,,,,,
5649120.0,0.06164,,,,,,,,,,
5656320.0,0.06173,,,,,,,,,,
5663520.0,0.06169,,,,,,,,,,
5670720.0,0.06191,,,,,,,,,,
5677920.0,0.06211,,,,,,,,,,
5685120.0,0.06208,,,,,,,,,,
5692320.0,0.06215,,,,,,,,,,
5699520.0,0.06238,,,,,,,,,,
5706720.0,0.06226,,,,,,,,,,
5713920.0,0.06254,,,,,,,,,,
5721120.0,0.06275,,,,,,,,,,
5728320.0,0.06268,,,,,,,,,,
5735520.0,0.06284,,,,,,,,,,
5742720.0,0.06312,,,,,,,,,,
5749920.0,0.06302,,,,,,,,,,
5757120.0,0.06327,,,,,,,,,,
5764320.0,0.0633,,,,,,,,,,
5771520.0,0.06325,,,,,,,,,,
5778720.0,0.06332,,,,,,,,,,
5785920.0,0.06362,,,,,,,,,,
5793120.0,0.06376,,,,,,,,,,
5800320.0,0.06395,,,,,,,,,,
5807520.0,0.06371,,,,,,,,,,
5814720.0,0.06424,,,,,,,,,,
5821920.0,0.06408,,,,,,,,,,
5829120.0,0.06408,,,,,,,,,,
5836320.0,0.06438,,,,,,,,,,
5843520.0,0.06441,,,,,,,,,,
5850720.0,0.06454,,,,,,,,,,
5857920.0,0.06469,,,,,,,,,,
5865120.0,0.06467,,,,,,,,,,
5872320.0,0.06487,,,,,,,,,,
5879520.0,0.06496,,,,,,,,,,
5886720.0,0.06506,,,,,,,,,,
5893920.0,0.06513,,,,,,,,,,
5901120.0,0.06535,,,,,,,,,,
5908320.0,0.06542,,,,,,,,,,
5915520.0,0.06559,,,,,,,,,,
5922720.0,0.06557,,,,,,,,,,
5929920.0,0.06575,,,,,,,,,,
5937120.0,0.0657,,,,,,,,,,
5944320.0,0.066,,,,,,,,,,
5951520.0,0.06614,,,,,,,,,,
5958720.0,0.06629,,,,,,,,,,
5965920.0,0.0664,,,,,,,,,,
5973120.0,0.06645,,,,,,,,,,
5980320.0,0.0666,,,,,,,,,,
5987520.0,0.06652,,,,,,,,,,
5994720.0,0.06675,,,,,,,,,,
6001920.0,0.06692,,,,,,,,,,
6009120.0,0.06693,,,,,,,,,,
6016320.0,0.06711,,,,,,,,,,
6023520.0,0.06707,,,,,,,,,,
6030720.0,0.06733,,,,,,,,,,
6037920.0,0.06727,,,,,,,,,,
6045120.0,0.06736,,,,,,,,,,
6052320.0,0.06765,,,,,,,,,,
6059520.0,0.06792,,,,,,,,,,
6066720.0,0.06785,,,,,,,,,,
6073920.0,0.06791,,,,,,,,,,
6081120.0,0.06803,,,,,,,,,,
6088320.0,0.06829,,,,,,,,,,
6095520.0,0.06844,,,,,,,,,,
6102720.0,0.0685,,,,,,,,,,
6109920.0,0.06866,,,,,,,,,,
6117120.0,0.06864,,,,,,,,,,
6124320.0,0.06895,,,,,,,,,,
6131520.0,0.06901,,,,,,,,,,
6138720.0,0.06907,,,,,,,,,,
6145920.0,0.06914,,,,,,,,,,
6153120.0,0.06925,,,,,,,,,,
6160320.0,0.06941,,,,,,,,,,
6167520.0,0.06966,,,,,,,,,,
6174720.0,0.06972,,,,,,,,,,
6181920.0,0.06979,,,,,,,,,,
6189120.0,0.06985,,,,,,,,,,
6196320.0,0.07001,,,,,,,,,,
6203520.0,0.07012,,,,,,,,,,
6210720.0,0.07033,,,,,,,,,,
6217920.0,0.07057,,,,,,,,,,
6225120.0,0.07067,,,,,,,,,,
6232320.0,0.07046,,,,,,,,,,
6239520.0,0.07041,,,,,,,,,,
6246720.0,0.07068,,,,,,,,,,
6253920.0,0.07084,,,,,,,,,,
6261120.0,0.07101,,,,,,,,,,
6268320.0,0.07104,,,,,,,,,,
6275520.0,0.07119,,,,,,,,,,
6282720.0,0.07133,,,,,,,,,,
6289920.0,0.07153,,,,,,,,,,
6297120.0,0.07153,,,,,,,,,,
6304320.0,0.07186,,,,,,,,,,
6311520.0,0.07182,,,,,,,,,,
6318720.0,0.07183,,,,,,,,,,
6325920.0,0.072,,,,,,,,,,
6333120.0,0.07218,,,,,,,,,,
6340320.0,0.0724,,,,,,,,,,
6347520.0,0.07236,,,,,,,,,,
6354720.0,0.07265,,,,,,,,,,
6361920.0,0.07279,,,,,,,,,,
6369120.0,0.07288,,,,,,,,,,
6376320.0,0.073,,,,,,,,,,
6383520.0,0.07312,,,,,,,,,,
6390720.0,0.0733,,,,,,,,,,
6397920.0,0.07347,,,,,,,,,,
6405120.0,0.07336,,,,,,,,,,
6412320.0,0.07381,,,,,,,,,,
6419520.0,0.07392,,,,,,,,,,
6426720.0,0.07399,,,,,,,,,,
6433920.0,0.074,,,,,,,,,,
6441120.0,0.0741,,,,,,,,,,
6448320.0,0.0742,,,,,,,,,,
6455520.0,0.07453,,,,,,,,,,
6462720.0,0.07459,,,,,,,,,,
6469920.0,0.07481,,,,,,,,,,
6477120.0,0.07492,,,,,,,,,,
6484320.0,0.07499,,,,,,,,,,
6491520.0,0.07514,,,,,,,,,,
6498720.0,0.07526,,,,,,,,,,
6505920.0,0.07534,,,,,,,,,,
6513120.0,0.07561,,,,,,,,,,
6520320.0,0.07567,,,,,,,,,,
6527520.0,0.07583,,,,,,,,,,
6534720.0,0.07589,,,,,,,,,,
6541920.0,0.07618,,,,,,,,,,
6549120.0,0.07615,,,,,,,,,,
6556320.0,0.07653,,,,,,,,,,
6563520.0,0.07641,,,,,,,,,,
6570720.0,0.07655,,,,,,,,,,
6577920.0,0.07662,,,,,,,,,,
6585120.0,0.07698,,,,,,,,,,
6592320.0,0.07704,,,,,,,,,,
6599520.0,0.07713,,,,,,,,,,
6606720.0,0.07733,,,,,,,,,,
6613920.0,0.07727,,,,,,,,,,
6621120.0,0.07752,,,,,,,,,,
6628320.0,0.07766,,,,,,,,,,
6635520.0,0.07763,,,,,,,,,,
6642720.0,0.07798,,,,,,,,,,
6649920.0,0.07798,,,,,,,,,,
6657120.0,0.07807,,,,,,,,,,
6664320.0,0.07826,,,,,,,,,,
6671520.0,0.07835,,,,,,,,,,
6678720.0,0.07852,,,,,,,,,,
6685920.0,0.0787,,,,,,,,,,
6693120.0,0.07881,,,,,,,,,,
6700320.0,0.07896,,,,,,,,,,
6707520.0,0.07901,,,,,,,,,,
6714720.0,0.07938,,,,,,,,,,
6721920.0,0.07934,,,,,,,,,,
6729120.0,0.07956,,,,,,,,,,
6736320.0,0.0795,,,,,,,,,,
6743520.0,0.07971,,,,,,,,,,
6750720.0,0.07981,,,,,,,,,,
6757920.0,0.0798,,,,,,,,,,
6765120.0,0.08017,,,,,,,,,,
6772320.0,0.08026,,,,,,,,,,
6779520.0,0.08031,,,,,,,,,,
6786720.0,0.08049,,,,,,,,,,
6793920.0,0.08068,,,,,,,,,,
6801120.0,0.08097,,,,,,,,,,
6808320.0,0.08095,,,,,,,,,,
6815520.0,0.08113,,,,,,,,,,
6822720.0,0.08129,,,,,,,,,,
6829920.0,0.08133,,,,,,,,,,
6837120.0,0.0813,,,,,,,,,,
6844320.0,0.0814,,,,,,,,,,
6850800.0,0.08153,,,,,,,,,,
6858000.0,0.08176,,,,,,,,,,
6865200.0,0.08201,,,,,,,,,,
6872400.0,0.08216,,,,,,,,,,
6879600.0,0.08241,,,,,,,,,,
6886800.0,0.08234,,,,,,,,,,
6894000.0,0.08269,,,,,,,,,,
6901200.0,0.08281,,,,,,,,,,
6908400.0,0.08299,,,,,,,,,,
6915600.0,0.08315,,,,,,,,,,
6922800.0,0.083,,,,,,,,,,
6930000.0,0.08279,,,,,,,,,,
6937200.0,0.08331,,,,,,,,,,
6944400.0,0.0834,,,,,,,,,,
6951600.0,0.08363,,,,,,,,,,
6958800.0,0.08394,,,,,,,,,,
6966000.0,0.08385,,,,,,,,,,
6973200.0,0.08435,,,,,,,,,,
6980400.0,0.08418,,,,,,,,,,
6987600.0,0.08452,,,,,,,,,,
6994800.0,0.08443,,,,,,,,,,
7002000.0,0.08465,,,,,,,,,,
7009200.0,0.08494,,,,,,,,,,
7016400.0,0.08481,,,,,,,,,,
7023600.0,0.08472,,,,,,,,,,
7030800.0,0.08487,,,,,,,,,,
7038000.0,0.08478,,,,,,,,,,
7045200.0,0.08513,,,,,,,,,,
7052400.0,0.0852,,,,,,,,,,
7059600.0,0.08536,,,,,,,,,,
7066800.0,0.08558,,,,,,,,,,
7074000.0,0.08584,,,,,,,,,,
7081200.0,0.08607,,,,,,,,,,
7088400.0,0.08612,,,,,,,,,,
7095600.0,0.08636,,,,,,,,,,
7102800.0,0.08675,,,,,,,,,,
7110000.0,0.08702,,,,,,,,,,
7117200.0,0.08694,,,,,,,,,,
7124400.0,0.08713,,,,,,,,,,
7131600.0,0.08729,,,,,,,,,,
7138800.0,0.08754,,,,,,,,,,
7146000.0,0.08763,,,,,,,,,,
7153200.0,0.08774,,,,,,,,,,
7160400.0,0.08792,,,,,,,,,,
7167600.0,0.0881,,,,,,,,,,
7174800.0,0.0881,,,,,,,,,,
7182000.0,0.08836,,,,,,,,,,
7189200.0,0.08836,,,,,,,,,,
7196400.0,0.08865,,,,,,,,,,
7203600.0,0.08891,,,,,,,,,,
7210800.0,0.08899,,,,,,,,,,
7218000.0,0.08913,,,,,,,,,,
7225200.0,0.08925,,,,,,,,,,
7232400.0,0.08958,,,,,,,,,,
7239600.0,0.08949,,,,,,,,,,
7246800.0,0.08946,,,,,,,,,,
7254000.0,0.0898,,,,,,,,,,
7261200.0,0.08995,,,,,,,,,,
7268400.0,0.09021,,,,,,,,,,
7275600.0,0.09032,,,,,,,,,,
7282800.0,0.09053,,,,,,,,,,
7290000.0,0.09064,,,,,,,,,,
7297200.0,0.09076,,,,,,,,,,
7304400.0,0.09084,,,,,,,,,,
7311600.0,0.0912,,,,,,,,,,
7318800.0,0.09127,,,,,,,,,,
7326000.0,0.09139,,,,,,,,,,
7333200.0,0.09146,,,,,,,,,,
7340400.0,0.09191,,,,,,,,,,
7347600.0,0.09183,,,,,,,,,,
7354800.0,0.09208,,,,,,,,,,
7362000.0,0.09226,,,,,,,,,,
7369200.0,0.09235,,,,,,,,,,
7376400.0,0.09236,,,,,,,,,,
7383600.0,0.09262,,,,,,,,,,
7390800.0,0.09289,,,,,,,,,,
7398000.0,0.09308,,,,,,,,,,
7405200.0,0.09309,,,,,,,,,,
7412400.0,0.09329,,,,,,,,,,
7419600.0,0.09343,,,,,,,,,,
7426800.0,0.09349,,,,,,,,,,
7434000.0,0.09335,,,,,,,,,,
7441200.0,0.09331,,,,,,,,,,
7448400.0,0.09369,,,,,,,,,,
7455600.0,0.09413,,,,,,,,,,
7462800.0,0.09452,,,,,,,,,,
7470000.0,0.09453,,,,,,,,,,
7477200.0,0.09483,,,,,,,,,,
7484400.0,0.0949,,,,,,,,,,
7491600.0,0.09506,,,,,,,,,,
7498800.0,0.09527,,,,,,,,,,
7506000.0,0.09521,,,,,,,,,,
7513200.0,0.09546,,,,,,,,,,
7520400.0,0.09566,,,,,,,,,,
7527600.0,0.09577,,,,,,,,,,
7534800.0,0.09609,,,,,,,,,,
7542000.0,0.0962,,,,,,,,,,
7549200.0,0.09648,,,,,,,,,,
7556400.0,0.09655,,,,,,,,,,
7563600.0,0.09658,,,,,,,,,,
7570800.0,0.09689,,,,,,,,,,
7578000.0,0.0969,,,,,,,,,,
7585200.0,0.09718,,,,,,,,,,
7592400.0,0.09731,,,,,,,,,,
7599600.0,0.09741,,,,,,,,,,
7606800.0,0.09767,,,,,,,,,,
7614000.0,0.098,,,,,,,,,,
7621200.0,0.09811,,,,,,,,,,
7628400.0,0.0981,,,,,,,,,,
7635600.0,0.09816,,,,,,,,,,
7642800.0,0.09859,,,,,,,,,,
7650000.0,0.09862,,,,,,,,,,
7657200.0,0.09899,,,,,,,,,,
7664400.0,0.09896,,,,,,,,,,
7671600.0,0.09922,,,,,,,,,,
7678800.0,0.09943,,,,,,,,,,
7686000.0,0.09963,,,,,,,,,,
7693200.0,0.09979,,,,,,,,,,
7700400.0,0.09987,,,,,,,,,,
7707600.0,0.10019,,,,,,,,,,
7714800.0,0.10026,,,,,,,,,,
7722000.0,0.10043,,,,,,,,,,
7729200.0,0.10057,,,,,,,,,,
7736400.0,0.10057,,,,,,,,,,
7743600.0,0.10078,,,,,,,,,,
7750800.0,0.10113,,,,,,,,,,
7758000.0,0.10138,,,,,,,,,,
7765200.0,0.1015,,,,,,,,,,
7772400.0,0.10177,,,,,,,,,,
7779600.0,0.10178,,,,,,,,,,
7786800.0,0.10211,,,,,,,,,,
7794000.0,0.10229,,,,,,,,,,
7801200.0,0.10234,,,,,,,,,,
7808400.0,0.1026,,,,,,,,,,
7815600.0,0.10275,,,,,,,,,,
7822800.0,0.10279,,,,,,,,,,
7830000.0,0.10303,,,,,,,,,,
7837200.0,0.10316,,,,,,,,,,
7844400.0,0.10339,,,,,,,,,,
7851600.0,0.10351,,,,,,,,,,
7858800.0,0.10384,,,,,,,,,,
7866000.0,0.10392,,,,,,,,,,
7873200.0,0.10407,,,,,,,,,,
7880400.0,0.1044,,,,,,,,,,
7887600.0,0.1044,,,,,,,,,,
7894800.0,0.10473,,,,,,,,,,
7902000.0,0.10494,,,,,,,,,,
7909200.0,0.1049,,,,,,,,,,
7916400.0,0.10508,,,,,,,,,,
7923600.0,0.10521,,,,,,,,,,
7930800.0,0.10579,,,,,,,,,,
7938000.0,0.10569,,,,,,,,,,
7945200.0,0.10589,,,,,,,,,,
7952400.0,0.10612,,,,,,,,,,
7959600.0,0.10613,,,,,,,,,,
7966800.0,0.10635,,,,,,,,,,
7974000.0,0.10658,,,,,,,,,,
7981200.0,0.10686,,,,,,,,,,
7988400.0,0.10708,,,,,,,,,,
7995600.0,0.1072,,,,,,,,,,
8002800.0,0.10732,,,,,,,,,,
8010000.0,0.10753,,,,,,,,,,
8017200.0,0.10769,,,,,,,,,,
8024400.0,0.10785,,,,,,,,,,
8031600.0,0.10811,,,,,,,,,,
8038800.0,0.10842,,,,,,,,,,
8046000.0,0.10846,,,,,,,,,,
8053200.0,0.10865,,,,,,,,,,
8060400.0,0.1088,,,,,,,,,,
8067600.0,0.10896,,,,,,,,,,
8074800.0,0.10911,,,,,,,,,,
8082000.0,0.10933,,,,,,,,,,
8089200.0,0.10954,,,,,,,,,,
8096400.0,0.10978,,,,,,,,,,
8103600.0,0.10994,,,,,,,,,,
8110800.0,0.11019,,,,,,,,,,
8118000.0,0.11031,,,,,,,,,,
8125200.0,0.11039,,,,,,,,,,
8132400.0,0.11066,,,,,,,,,,
8139600.0,0.11087,,,,,,,,,,
8146800.0,0.11103,,,,,,,,,,
8154000.0,0.11133,,,,,,,,,,
8161200.0,0.1114,,,,,,,,,,
8168400.0,0.11164,,,,,,,,,,
8175600.0,0.11176,,,,,,,,,,
8182800.0,0.11201,,,,,,,,,,
8190000.0,0.11233,,,,,,,,,,
8197200.0,0.11228,,,,,,,,,,
8204400.0,0.1128,,,,,,,,,,
8211600.0,0.11284,,,,,,,,,,
8218800.0,0.11306,,,,,,,,,,
8226000.0,0.11319,,,,,,,,,,
8233200.0,0.11329,,,,,,,,,,
8240400.0,0.11347,,,,,,,,,,
8247600.0,0.11387,,,,,,,,,,
8254800.0,0.11393,,,,,,,,,,
8262000.0,0.11406,,,,,,,,,,
8269200.0,0.11448,,,,,,,,,,
8276400.0,0.11456,,,,,,,,,,
8283600.0,0.11472,,,,,,,,,,
8290800.0,0.11489,,,,,,,,,,
8298000.0,0.11495,,,,,,,,,,
8305200.0,0.1155,,,,,,,,,,
8312400.0,0.11568,,,,,,,,,,
8319600.0,0.11582,,,,,,,,,,
8326800.0,0.11584,,,,,,,,,,
8334000.0,0.11614,,,,,,,,,,
8341200.0,0.11637,,,,,,,,,,
8348400.0,0.11671,,,,,,,,,,
8355600.0,0.11665,,,,,,,,,,
8362800.0,0.11685,,,,,,,,,,
8370000.0,0.11721,,,,,,,,,,
8377200.0,0.11755,,,,,,,,,,
8384400.0,0.11753,,,,,,,,,,
8391600.0,0.11778,,,,,,,,,,
8398800.0,0.11783,,,,,,,,,,
8406000.0,0.11813,,,,,,,,,,
8413200.0,0.11845,,,,,,,,,,
8420400.0,0.11826,,,,,,,,,,
8427600.0,0.11878,,,,,,,,,,
8434800.0,0.11899,,,,,,,,,,
8442000.0,0.11922,,,,,,,,,,
8449200.0,0.11926,,,,,,,,,,
8456400.0,0.11965,,,,,,,,,,
8463600.0,0.1197,,,,,,,,,,
8470800.0,0.11999,,,,,,,,,,
8478000.0,0.12028,,,,,,,,,,
8485200.0,0.12046,,,,,,,,,,
8492400.0,0.1205,,,,,,,,,,
8499600.0,0.12096,,,,,,,,,,
8506800.0,0.12101,,,,,,,,,,
8514000.0,0.12123,,,,,,,,,,
8521200.0,0.12144,,,,,,,,,,
8528400.0,0.12172,,,,,,,,,,
8535600.0,0.1219,,,,,,,,,,
8542800.0,0.12213,,,,,,,,,,
8550000.0,0.12226,,,,,,,,,,
8557200.0,0.12246,,,,,,,,,,
8637120.0,0.12451,,,,,,,,,,
8644320.0,0.12491,,,,,,,,,,
8651520.0,0.12495,,,,,,,,,,
8658720.0,0.12539,,,,,,,,,,
8665920.0,0.12562,,,,,,,,,,
8673120.0,0.12579,,,,,,,,,,
8680320.0,0.12587,,,,,,,,,,
8687520.0,0.1262,,,,,,,,,,
8694720.0,0.12642,,,,,,,,,,
8701920.0,0.12652,,,,,,,,,,
8709120.0,0.12678,,,,,,,,,,
8716320.0,0.12717,,,,,,,,,,
8723520.0,0.12716,,,,,,,,,,
8730720.0,0.12762,,,,,,,,,,
8737920.0,0.12775,,,,,,,,,,
8745120.0,0.1279,,,,,,,,,,
8752320.0,0.12805,,,,,,,,,,
8759520.0,0.12834,,,,,,,,,,
8766720.0,0.12873,,,,,,,,,,
8773920.0,0.12881,,,,,,,,,,
8781120.0,0.12924,,,,,,,,,,
8788320.0,0.12949,,,,,,,,,,
8795520.0,0.12965,,,,,,,,,,
8802720.0,0.12979,,,,,,,,,,
8809920.0,0.13,,,,,,,,,,
8817120.0,0.13025,,,,,,,,,,
8824320.0,0.13038,,,,,,,,,,
8831520.0,0.13074,,,,,,,,,,
8838720.0,0.13083,,,,,,,,,,
8845920.0,0.13116,,,,,,,,,,
8853120.0,0.13148,,,,,,,,,,
8860320.0,0.13156,,,,,,,,,,
8867520.0,0.1318,,,,,,,,,,
8874720.0,0.13191,,,,,,,,,,
8881920.0,0.13251,,,,,,,,,,
8889120.0,0.13256,,,,,,,,,,
8896320.0,0.13278,,,,,,,,,,
8903520.0,0.13289,,,,,,,,,,
8910720.0,0.13312,,,,,,,,,,
8917920.0,0.13336,,,,,,,,,,
8925120.0,0.13378,,,,,,,,,,
8932320.0,0.13389,,,,,,,,,,
8939520.0,0.13418,,,,,,,,,,
8946720.0,0.13426,,,,,,,,,,
8953920.0,0.13472,,,,,,,,,,
8961120.0,0.1346,,,,,,,,,,
8968320.0,0.13506,,,,,,,,,,
8975520.0,0.13512,,,,,,,,,,
8982720.0,0.13553,,,,,,,,,,
8989920.0,0.13582,,,,,,,,,,
8997120.0,0.13604,,,,,,,,,,
9004320.0,0.13628,,,,,,,,,,
9011520.0,0.13668,,,,,,,,,,
9018720.0,0.13677,,,,,,,,,,
9025920.0,0.1371,,,,,,,,,,
9033120.0,0.13713,,,,,,,,,,
9040320.0,0.13739,,,,,,,,,,
9047520.0,0.13785,,,,,,,,,,
9054720.0,0.13807,,,,,,,,,,
9061920.0,0.1379,,,,,,,,,,
9069120.0,0.13848,,,,,,,,,,
9076320.0,0.13871,,,,,,,,,,
9154800.0,0.14099,,,,,,,,,,
9162000.0,0.14142,,,,,,,,,,
9169200.0,0.14139,,,,,,,,,,
9176400.0,0.14148,,,,,,,,,,
9183600.0,0.14207,,,,,,,,,,
9190800.0,0.14253,,,,,,,,,,
9198000.0,0.14278,,,,,,,,,,
9205200.0,0.1429,,,,,,,,,,
9212400.0,0.14331,,,,,,,,,,
9219600.0,0.14342,,,,,,,,,,
9226800.0,0.14383,,,,,,,,,,
9234000.0,0.14409,,,,,,,,,,
9241200.0,0.14418,,,,,,,,,,
9248400.0,0.14451,,,,,,,,,,
9255600.0,0.14463,,,,,,,,,,
9328320.0,0.14669,,,,,,,,,,
9335520.0,0.14734,,,,,,,,,,
9342720.0,0.1477,,,,,,,,,,
9350280.0,0.14771,,,,,,,,,,
9357120.0,0.14811,,,,,,,,,,
9364320.0,0.14847,,,,,,,,,,
9587880.0,0.15688,,,,,,,,,,
9595080.0,0.15746,,,,,,,,,,
9602280.0,0.15768,,,,,,,,,,
9609480.0,0.15809,,,,,,,,,,
9616680.0,0.15842,,,,,,,,,,
9623880.0,0.15861,,,,,,,,,,
9631080.0,0.15919,,,,,,,,,,
9638280.0,0.15929,,,,,,,,,,
9645480.0,0.15937,,,,,,,,,,
9652680.0,0.15983,,,,,,,,,,
9659880.0,0.16007,,,,,,,,,,
9667080.0,0.16045,,,,,,,,,,
9674280.0,0.16076,,,,,,,,,,
9681480.0,0.16108,,,,,,,,,,
9688680.0,0.1613,,,,,,,,,,
9695880.0,0.1615,,,,,,,,,,
9703080.0,0.16178,,,,,,,,,,
9709200.0,0.162,,,,,,,,,,
9716400.0,0.16241,,,,,,,,,,
9723600.0,0.16271,,,,,,,,,,
9730800.0,0.16294,,,,,,,,,,
9738000.0,0.16324,,,,,,,,,,
9745200.0,0.1636,,,,,,,,,,
9752400.0,0.16398,,,,,,,,,,
9759600.0,0.16444,,,,,,,,,,
9766800.0,0.1645,,,,,,,,,,
9774000.0,0.16475,,,,,,,,,,
9781200.0,0.16533,,,,,,,,,,
9788400.0,0.16529,,,,,,,,,,
9795600.0,0.16566,,,,,,,,,,
9802800.0,0.1659,,,,,,,,,,
9810000.0,0.16619,,,,,,,,,,
9817200.0,0.16664,,,,,,,,,,
9824400.0,0.16702,,,,,,,,,,
9831600.0,0.16722,,,,,,,,,,
9838800.0,0.16745,,,,,,,,,,
9846000.0,0.1678,,,,,,,,,,
9853200.0,0.16804,,,,,,,,,,
9860400.0,0.16858,,,,,,,,,,
9867600.0,0.16865,,,,,,,,,,
9874800.0,0.16919,,,,,,,,,,
9882000.0,0.16934,,,,,,,,,,
9889200.0,0.16972,,,,,,,,,,
9896400.0,0.17012,,,,,,,,,,
9903600.0,0.17041,,,,,,,,,,
9910800.0,0.17089,,,,,,,,,,
9918000.0,0.17118,,,,,,,,,,
9925200.0,0.17129,,,,,,,,,,
9932400.0,0.17157,,,,,,,,,,
9939600.0,0.17201,,,,,,,,,,
9946800.0,0.17218,,,,,,,,,,
9954000.0,0.17256,,,,,,,,,,
9961200.0,0.17299,,,,,,,,,,
9968400.0,0.17316,,,,,,,,,,
10191960.0,0.18394,,,,,,,,,,
10191960.0,0.18393,,,,,,,,,,
10199160.0,0.18454,,,,,,,,,,
10206360.0,0.18483,,,,,,,,,,
10213560.0,0.18543,,,,,,,,,,
10220760.0,0.1857,,,,,,,,,,
10227960.0,0.18605,,,,,,,,,,
10235160.0,0.18647,,,,,,,,,,
10242360.0,0.1867,,,,,,,,,,
10249560.0,0.18701,,,,,,,,,,
10256760.0,0.18749,,,,,,,,,,
10263960.0,0.18765,,,,,,,,,,
10271160.0,0.18825,,,,,,,,,,
10278360.0,0.18871,,,,,,,,,,
10285560.0,0.18887,,,,,,,,,,
10292760.0,0.18946,,,,,,,,,,
10299960.0,0.18975,,,,,,,,,,
10307160.0,0.19015,,,,,,,,,,
10314360.0,0.19067,,,,,,,,,,
10321560.0,0.19089,,,,,,,,,,
10328760.0,0.1914,,,,,,,,,,
10335960.0,0.19185,,,,,,,,,,
10343160.0,0.19225,,,,,,,,,,
10350360.0,0.19245,,,,,,,,,,
10357560.0,0.193,,,,,,,,,,
10364400.0,0.1933,,,,,,,,,,
10371600.0,0.19391,,,,,,,,,,
10378800.0,0.19404,,,,,,,,,,
10386000.0,0.19446,,,,,,,,,,
10393200.0,0.19508,,,,,,,,,,
10400400.0,0.19547,,,,,,,,,,
10407600.0,0.19585,,,,,,,,,,
10414800.0,0.19634,,,,,,,,,,
10422000.0,0.19688,,,,,,,,,,
10429200.0,0.19716,,,,,,,,,,
10436400.0,0.19761,,,,,,,,,,
10443600.0,0.19803,,,,,,,,,,
10450800.0,0.19846,,,,,,,,,,
10458000.0,0.19894,,,,,,,,,,
10465200.0,0.19915,,,,,,,,,,
10472400.0,0.19977,,,,,,,,,,
10479600.0,0.2001,,,,,,,,,,
10486800.0,0.20056,,,,,,,,,,
10494000.0,0.20115,,,,,,,,,,
10501200.0,0.20141,,,,,,,,,,
10508400.0,0.20181,,,,,,,,,,
10515600.0,0.2022,,,,,,,,,,
10522800.0,0.20285,,,,,,,,,,
10530000.0,0.20327,,,,,,,,,,
10537200.0,0.20366,,,,,,,,,,
10544400.0,0.20406,,,,,,,,,,
10551600.0,0.20466,,,,,,,,,,
10558800.0,0.2051,,,,,,,,,,
10566000.0,0.20561,,,,,,,,,,
10573200.0,0.20592,,,,,,,,,,
10580400.0,0.20657,,,,,,,,,,
10587600.0,0.20669,,,,,,,,,,
10594800.0,0.20721,,,,,,,,,,
10602000.0,0.20788,,,,,,,,,,
10609200.0,0.20817,,,,,,,,,,
10616400.0,0.20875,,,,,,,,,,
10623600.0,0.20911,,,,,,,,,,
10630800.0,0.20949,,,,,,,,,,
10638000.0,0.21025,,,,,,,,,,
10645200.0,0.21068,,,,,,,,,,
10652400.0,0.21115,,,,,,,,,,
10659600.0,0.21172,,,,,,,,,,
10666800.0,0.21219,,,,,,,,,,
10674000.0,0.21254,,,,,,,,,,
10681200.0,0.21316,,,,,,,,,,
10688400.0,0.21356,,,,,,,,,,
10695600.0,0.21405,,,,,,,,,,
10702800.0,0.21456,,,,,,,,,,
10710000.0,0.21497,,,,,,,,,,
10717200.0,0.21574,,,,,,,,,,
10724400.0,0.21618,,,,,,,,,,
10731600.0,0.21692,,,,,,,,,,
10738800.0,0.21706,,,,,,,,,,
10746000.0,0.21767,,,,,,,,,,
10753200.0,0.2181,,,,,,,,,,
10760400.0,0.21867,,,,,,,,,,
10796040.0,0.22057,,,,,,,,,,
10796400.0,0.22067,,,,,,,,,,
10803600.0,0.2213,,,,,,,,,,
10818360.0,0.22202,,,,,,,,,,
10825560.0,0.22296,,,,,,,,,,
10832760.0,0.22364,,,,,,,,,,
10839960.0,0.22435,,,,,,,,,,
10847160.0,0.22496,,,,,,,,,,
10854360.0,0.22565,,,,,,,,,,
10861560.0,0.22553,,,,,,,,,,
10868760.0,0.22596,,,,,,,,,,
10875960.0,0.22638,,,,,,,,,,
10882800.0,0.22691,,,,,,,,,,
10890000.0,0.22762,,,,,,,,,,
10897200.0,0.2278,,,,,,,,,,
10904400.0,0.22872,,,,,,,,,,
10969560.0,0.23507,,,,,,,,,,
10976760.0,0.23588,,,,,,,,,,
10983960.0,0.23632,,,,,,,,,,
10991160.0,0.23714,,,,,,,,,,
10998360.0,0.23786,,,,,,,,,,
11005560.0,0.23861,,,,,,,,,,
11012760.0,0.2391,,,,,,,,,,
11019960.0,0.23956,,,,,,,,,,
11027160.0,0.24048,,,,,,,,,,
11034360.0,0.24106,,,,,,,,,,
11041560.0,0.2417,,,,,,,,,,
11048760.0,0.24257,,,,,,,,,,
11055600.0,0.24303,,,,,,,,,,
11062800.0,0.24388,,,,,,,,,,
11070000.0,0.24454,,,,,,,,,,
11077200.0,0.2454,,,,,,,,,,
11084400.0,0.24592,,,,,,,,,,
11091600.0,0.24669,,,,,,,,,,
11098800.0,0.24754,,,,,,,,,,
11106000.0,0.24841,,,,,,,,,,
11113200.0,0.24906,,,,,,,,,,
11120400.0,0.24987,,,,,,,,,,
11127600.0,0.25034,,,,,,,,,,
11134800.0,0.25137,,,,,,,,,,
11142000.0,0.25236,,,,,,,,,,
11149200.0,0.25293,,,,,,,,,,
11156400.0,0.2537,,,,,,,,,,
11163600.0,0.25477,,,,,,,,,,
11170800.0,0.2558,,,,,,,,,,
11178000.0,0.25631,,,,,,,,,,
11185200.0,0.25746,,,,,,,,,,
11192400.0,0.25829,,,,,,,,,,
11199600.0,0.25921,,,,,,,,,,
11206800.0,0.25998,,,,,,,,,,
11214000.0,0.26101,,,,,,,,,,
11221200.0,0.26199,,,,,,,,,,
11228400.0,0.26287,,,,,,,,,,
11235600.0,0.26377,,,,,,,,,,
11242800.0,0.26488,,,,,,,,,,
11250000.0,0.26587,,,,,,,,,,
11257200.0,0.2668,,,,,,,,,,
11264400.0,0.26792,,,,,,,,,,
11271600.0,0.26899,,,,,,,,,,
11278800.0,0.26993,,,,,,,,,,
11286000.0,0.27117,,,,,,,,,,
11293200.0,0.27212,,,,,,,,,,
11300400.0,0.27323,,,,,,,,,,
11307600.0,0.27448,,,,,,,,,,
11314800.0,0.27546,,,,,,,,,,
11322000.0,0.27683,,,,,,,,,,
11329200.0,0.278,,,,,,,,,,
11336400.0,0.27937,,,,,,,,,,
11343600.0,0.28054,,,,,,,,,,
11350800.0,0.28185,,,,,,,,,,
11358000.0,0.28323,,,,,,,,,,
11365200.0,0.28473,,,,,,,,,,
11372400.0,0.28623,,,,,,,,,,
11379600.0,0.28765,,,,,,,,,,
11386800.0,0.28914,,,,,,,,,,
11394000.0,0.29088,,,,,,,,,,
11401200.0,0.29239,,,,,,,,,,
11408400.0,0.29436,,,,,,,,,,
11415600.0,0.29638,,,,,,,,,,
11421000.0,0.29776,,,,,,,,,,
11424600.0,0.29866,,,,,,,,,,
11430360.0,0.3004,,,,,,,,,,
11435040.0,0.30207,,,,,,,,,,
11439000.0,0.30328,,,,,,,,,,
11446200.0,0.30571,,,,,,,,,,
11449800.0,0.30754,,,,,,,,,,
11457000.0,0.31013,,,,,,,,,,
11460600.0,0.31238,,,,,,,,,,
11464200.0,0.31441,,,,,,,,,,
11467800.0,0.31728,,,,,,,,,,
11469960.0,0.3198,,,,,,,,,,
11471760.0,0.32416,,,,,,,,,,
11471760.0,0.33088,,,,,,,,,,
