Repository: janzenchoi/phd_code

# Optimisater

The following repository contains general optimisation code implemented with the multi-objective genetic algorithm (MOGA) for the surrogate-assisted calibration of crystal plasticity finite element method (CPFEM) models.

File: opt_all/scripts/data/experimental/creep/inl_2/AirBase_850_43_a.csv
time,strain,temperature,stress,type,state,form,process,medium,title,youngs,poissons
0.0,0.0,850.0,43.0,creep,Ruptured,Plate,Base,Air,AirBase_850_43_a,153000.0,0.3
0.0,0.0,,,,,,,,,,
72.0,0.00085,,,,,,,,,,
86.4,0.00104,,,,,,,,,,
104.4,0.00104,,,,,,,,,,
122.4,0.00109,,,,,,,,,,
140.4,0.00092,,,,,,,,,,
158.4,0.00111,,,,,,,,,,
176.4,0.00092,,,,,,,,,,
194.4,0.00097,,,,,,,,,,
212.4,0.00103,,,,,,,,,,
226.8,0.00112,,,,,,,,,,
244.8,0.00103,,,,,,,,,,
262.8,0.00107,,,,,,,,,,
280.8,0.00103,,,,,,,,,,
298.8,0.00098,,,,,,,,,,
316.8,0.00102,,,,,,,,,,
334.8,0.00092,,,,,,,,,,
352.8,0.00099,,,,,,,,,,
1800.0,0.00125,,,,,,,,,,
9000.0,0.0013,,,,,,,,,,
14590.8,0.00135,,,,,,,,,,
21790.8,0.0014,,,,,,,,,,
28990.8,0.00199,,,,,,,,,,
36190.8,0.00252,,,,,,,,,,
43390.8,0.0032,,,,,,,,,,
50590.8,0.00343,,,,,,,,,,
53114.4,0.0038,,,,,,,,,,
60314.4,0.00393,,,,,,,,,,
67514.4,0.00471,,,,,,,,,,
74714.4,0.00523,,,,,,,,,,
81914.4,0.00568,,,,,,,,,,
87739.2,0.00586,,,,,,,,,,
94939.2,0.00659,,,,,,,,,,
102139.2,0.00718,,,,,,,,,,
109339.2,0.0075,,,,,,,,,,
116539.2,0.00781,,,,,,,,,,
123739.2,0.00806,,,,,,,,,,
130939.2,0.00847,,,,,,,,,,
138139.2,0.0091,,,,,,,,,,
145339.2,0.00937,,,,,,,,,,
152539.2,0.00973,,,,,,,,,,
159739.2,0.01013,,,,,,,,,,
166939.2,0.01033,,,,,,,,,,
173638.8,0.01065,,,,,,,,,,
180838.8,0.01125,,,,,,,,,,
187563.6,0.01167,,,,,,,,,,
194763.6,0.01194,,,,,,,,,,
201906.0,0.01221,,,,,,,,,,
209106.0,0.01251,,,,,,,,,,
216306.0,0.01283,,,,,,,,,,
223506.0,0.01322,,,,,,,,,,
230706.0,0.01381,,,,,,,,,,
237906.0,0.01402,,,,,,,,,,
245106.0,0.01419,,,,,,,,,,
252306.0,0.01467,,,,,,,,,,
259506.0,0.01489,,,,,,,,,,
266706.0,0.01528,,,,,,,,,,
273906.0,0.01554,,,,,,,,,,
281106.0,0.01598,,,,,,,,,,
288306.0,0.01614,,,,,,,,,,
295506.0,0.01648,,,,,,,,,,
302706.0,0.01663,,,,,,,,,,
309906.0,0.017,,,,,,,,,,
317106.0,0.01754,,,,,,,,,,
324306.0,0.01794,,,,,,,,,,
331506.0,0.01813,,,,,,,,,,
338706.0,0.01853,,,,,,,,,,
345906.0,0.0187,,,,,,,,,,
353106.0,0.01909,,,,,,,,,,
360288.0,0.0194,,,,,,,,,,
367488.0,0.01984,,,,,,,,,,
374688.0,0.01988,,,,,,,,,,
381888.0,0.02031,,,,,,,,,,
389088.0,0.02064,,,,,,,,,,
396288.0,0.02075,,,,,,,,,,
403488.0,0.02128,,,,,,,,,,
410688.0,0.0215,,,,,,,,,,
417888.0,0.0218,,,,,,,,,,
425088.0,0.0222,,,,,,,,,,
432000.0,0.02236,,,,,,,,,,
439200.0,0.02254,,,,,,,,,,
446400.0,0.02268,,,,,,,,,,
453600.0,0.02303,,,,,,,,,,
460800.0,0.02365,,,,,,,,,,
468000.0,0.02375,,,,,,,,,,
475200.0,0.02418,,,,,,,,,,
482400.0,0.02431,,,,,,,,,,
489600.0,0.02476,,,,,,,,,,
496800.0,0.02496,,,,,,,,,,
504000.0,0.02525,,,,,,,,,,
511200.0,0.02553,,,,,,,,,,
518400.0,0.02577,,,,,,,,,,
525600.0,0.02594,,,,,,,,,,
532800.0,0.02654,,,,,,,,,,
540000.0,0.02661,,,,,,,,,,
547200.0,0.02696,,,,,,,,,,
554400.0,0.02725,,,,,,,,,,
561600.0,0.02723,,,,,,,,,,
568800.0,0.02772,,,,,,,,,,
576000.0,0.02782,,,,,,,,,,
583200.0,0.02841,,,,,,,,,,
590400.0,0.02856,,,,,,,,,,
597600.0,0.02874,,,,,,,,,,
604800.0,0.02901,,,,,,,,,,
612000.0,0.02922,,,,,,,,,,
619200.0,0.02953,,,,,,,,,,
626400.0,0.02985,,,,,,,,,,
633600.0,0.03024,,,,,,,,,,
640800.0,0.03053,,,,,,,,,,
648000.0,0.03051,,,,,,,,,,
655200.0,0.03088,,,,,,,,,,
662400.0,0.03136,,,,,,,,,,
669600.0,0.03148,,,,,,,,,,
676800.0,0.03175,,,,,,,,,,
684000.0,0.03169,,,,,,,,,,
691200.0,0.03213,,,,,,,,,,
698400.0,0.0324,,,,,,,,,,
705600.0,0.0327,,,,,,,,,,
712800.0,0.03291,,,,,,,,,,
720000.0,0.03305,,,,,,,,,,
727200.0,0.0333,,,,,,,,,,
734400.0,0.03359,,,,,,,,,,
741600.0,0.03391,,,,,,,,,,
748800.0,0.03408,,,,,,,,,,
756000.0,0.03426,,,,,,,,,,
763200.0,0.0345,,,,,,,,,,
770400.0,0.03485,,,,,,,,,,
777600.0,0.03509,,,,,,,,,,
784800.0,0.03542,,,,,,,,,,
792000.0,0.03556,,,,,,,,,,
799200.0,0.03587,,,,,,,,,,
806400.0,0.03621,,,,,,,,,,
813600.0,0.03641,,,,,,,,,,
820800.0,0.0365,,,,,,,,,,
828000.0,0.0366,,,,,,,,,,
835200.0,0.03698,,,,,,,,,,
842400.0,0.03741,,,,,,,,,,
849600.0,0.03751,,,,,,,,,,
856800.0,0.03764,,,,,,,,,,
864000.0,0.0378,,,,,,,,,,
871200.0,0.03809,,,,,,,,,,
878400.0,0.03844,,,,,,,,,,
885600.0,0.0388,,,,,,,,,,
892800.0,0.03901,,,,,,,,,,
900000.0,0.03921,,,,,,,,,,
907200.0,0.03919,,,,,,,,,,
914400.0,0.03949,,,,,,,,,,
921600.0,0.03984,,,,,,,,,,
928800.0,0.03993,,,,,,,,,,
936000.0,0.04033,,,,,,,,,,
943200.0,0.04047,,,,,,,,,,
950400.0,0.04069,,,,,,,,,,
957600.0,0.04089,,,,,,,,,,
964800.0,0.04113,,,,,,,,,,
972000.0,0.04122,,,,,,,,,,
979200.0,0.04159,,,,,,,,,,
986400.0,0.04186,,,,,,,,,,
993600.0,0.04214,,,,,,,,,,
1000800.0,0.04234,,,,,,,,,,
1008000.0,0.04263,,,,,,,,,,
1015200.0,0.0426,,,,,,,,,,
1022400.0,0.04304,,,,,,,,,,
1029600.0,0.04332,,,,,,,,,,
1036800.0,0.04365,,,,,,,,,,
1044000.0,0.04372,,,,,,,,,,
1051200.0,0.04384,,,,,,,,,,
1058400.0,0.04404,,,,,,,,,,
1065600.0,0.04429,,,,,,,,,,
1072800.0,0.04469,,,,,,,,,,
1080000.0,0.04498,,,,,,,,,,
1087200.0,0.04503,,,,,,,,,,
1094400.0,0.04534,,,,,,,,,,
1101600.0,0.04545,,,,,,,,,,
1108800.0,0.0458,,,,,,,,,,
1116000.0,0.04617,,,,,,,,,,
1123200.0,0.04643,,,,,,,,,,
1130400.0,0.04671,,,,,,,,,,
1137600.0,0.047,,,,,,,,,,
1144800.0,0.04714,,,,,,,,,,
1152000.0,0.04734,,,,,,,,,,
1159200.0,0.04737,,,,,,,,,,
1166400.0,0.04789,,,,,,,,,,
1173600.0,0.04783,,,,,,,,,,
1180800.0,0.04806,,,,,,,,,,
1188000.0,0.04845,,,,,,,,,,
1195200.0,0.04871,,,,,,,,,,
1202400.0,0.0487,,,,,,,,,,
1209600.0,0.0488,,,,,,,,,,
1216800.0,0.04899,,,,,,,,,,
1224000.0,0.04928,,,,,,,,,,
1231200.0,0.04941,,,,,,,,,,
1238400.0,0.04961,,,,,,,,,,
1245600.0,0.04999,,,,,,,,,,
1252800.0,0.05025,,,,,,,,,,
1260000.0,0.05055,,,,,,,,,,
1267200.0,0.0507,,,,,,,,,,
1274400.0,0.05091,,,,,,,,,,
1281600.0,0.05103,,,,,,,,,,
1288800.0,0.05102,,,,,,,,,,
1296000.0,0.05155,,,,,,,,,,
1303200.0,0.05165,,,,,,,,,,
1310400.0,0.05189,,,,,,,,,,
1317600.0,0.05228,,,,,,,,,,
1324800.0,0.05252,,,,,,,,,,
1332000.0,0.05276,,,,,,,,,,
1339200.0,0.05277,,,,,,,,,,
1346400.0,0.05319,,,,,,,,,,
1353600.0,0.05335,,,,,,,,,,
1360800.0,0.05365,,,,,,,,,,
1368000.0,0.05385,,,,,,,,,,
1375200.0,0.05411,,,,,,,,,,
1382400.0,0.05432,,,,,,,,,,
1389600.0,0.05443,,,,,,,,,,
1396800.0,0.05485,,,,,,,,,,
1404000.0,0.05484,,,,,,,,,,
1411200.0,0.05517,,,,,,,,,,
1418400.0,0.05537,,,,,,,,,,
1425600.0,0.05559,,,,,,,,,,
1432800.0,0.05586,,,,,,,,,,
1440000.0,0.05598,,,,,,,,,,
1447200.0,0.05598,,,,,,,,,,
1454400.0,0.05629,,,,,,,,,,
1461600.0,0.05649,,,,,,,,,,
1468800.0,0.0566,,,,,,,,,,
1476000.0,0.05687,,,,,,,,,,
1483200.0,0.05704,,,,,,,,,,
1490400.0,0.05748,,,,,,,,,,
1497600.0,0.05755,,,,,,,,,,
1504800.0,0.05762,,,,,,,,,,
1512000.0,0.05782,,,,,,,,,,
1519200.0,0.05813,,,,,,,,,,
1526400.0,0.05845,,,,,,,,,,
1533600.0,0.05861,,,,,,,,,,
1540800.0,0.05908,,,,,,,,,,
1548000.0,0.05912,,,,,,,,,,
1555200.0,0.05954,,,,,,,,,,
1562400.0,0.05949,,,,,,,,,,
1569600.0,0.05984,,,,,,,,,,
1576800.0,0.05989,,,,,,,,,,
1584000.0,0.06002,,,,,,,,,,
1591200.0,0.06016,,,,,,,,,,
1598400.0,0.06038,,,,,,,,,,
1605600.0,0.06047,,,,,,,,,,
1612800.0,0.06082,,,,,,,,,,
1620000.0,0.06092,,,,,,,,,,
1627200.0,0.06102,,,,,,,,,,
1634400.0,0.06134,,,,,,,,,,
1641600.0,0.06169,,,,,,,,,,
1648800.0,0.06173,,,,,,,,,,
1656000.0,0.06193,,,,,,,,,,
1663200.0,0.0623,,,,,,,,,,
1670400.0,0.06244,,,,,,,,,,
1677600.0,0.06242,,,,,,,,,,
1684800.0,0.0627,,,,,,,,,,
1692000.0,0.06284,,,,,,,,,,
1699200.0,0.06275,,,,,,,,,,
1706400.0,0.06337,,,,,,,,,,
1713600.0,0.06333,,,,,,,,,,
1720800.0,0.06352,,,,,,,,,,
1728000.0,0.06378,,,,,,,,,,
1735200.0,0.06382,,,,,,,,,,
1742400.0,0.06416,,,,,,,,,,
1749600.0,0.06431,,,,,,,,,,
1756800.0,0.0645,,,,,,,,,,
1764000.0,0.06468,,,,,,,,,,
1771200.0,0.06504,,,,,,,,,,
1778400.0,0.06517,,,,,,,,,,
1785600.0,0.0653,,,,,,,,,,
1792800.0,0.06557,,,,,,,,,,
1800000.0,0.06554,,,,,,,,,,
1807200.0,0.06578,,,,,,,,,,
1814400.0,0.0659,,,,,,,,,,
1821600.0,0.066,,,,,,,,,,
1828800.0,0.06633,,,,,,,,,,
1836000.0,0.06651,,,,,,,,,,
1843200.0,0.06736,,,,,,,,,,
1850400.0,0.06738,,,,,,,,,,
1857600.0,0.06735,,,,,,,,,,
1864800.0,0.06734,,,,,,,,,,
1872000.0,0.06735,,,,,,,,,,
1879200.0,0.06756,,,,,,,,,,
1886400.0,0.06756,,,,,,,,,,
1893600.0,0.06785,,,,,,,,,,
1900800.0,0.0683,,,,,,,,,,
1908000.0,0.0684,,,,,,,,,,
1915200.0,0.06861,,,,,,,,,,
1922400.0,0.0686,,,,,,,,,,
1929600.0,0.06891,,,,,,,,,,
1936800.0,0.06899,,,,,,,,,,
1944000.0,0.06922,,,,,,,,,,
1951200.0,0.06947,,,,,,,,,,
1958400.0,0.06961,,,,,,,,,,
1965600.0,0.06976,,,,,,,,,,
1972800.0,0.06981,,,,,,,,,,
1980000.0,0.06998,,,,,,,,,,
1987200.0,0.07041,,,,,,,,,,
1994400.0,0.07042,,,,,,,,,,
2001600.0,0.07056,,,,,,,,,,
2008800.0,0.07084,,,,,,,,,,
2016000.0,0.07087,,,,,,,,,,
2023200.0,0.07124,,,,,,,,,,
2030400.0,0.07134,,,,,,,,,,
2037600.0,0.07189,,,,,,,,,,
2044800.0,0.07194,,,,,,,,,,
2052000.0,0.0721,,,,,,,,,,
2059200.0,0.07197,,,,,,,,,,
2066400.0,0.07242,,,,,,,,,,
2073600.0,0.07242,,,,,,,,,,
2080800.0,0.07272,,,,,,,,,,
2088000.0,0.07283,,,,,,,,,,
2095200.0,0.07297,,,,,,,,,,
2102400.0,0.07322,,,,,,,,,,
2109600.0,0.07326,,,,,,,,,,
2116800.0,0.07354,,,,,,,,,,
2124000.0,0.07368,,,,,,,,,,
2131200.0,0.07373,,,,,,,,,,
2138400.0,0.07405,,,,,,,,,,
2145600.0,0.07428,,,,,,,,,,
2152800.0,0.07447,,,,,,,,,,
2160000.0,0.07448,,,,,,,,,,
2167200.0,0.07463,,,,,,,,,,
2174400.0,0.07477,,,,,,,,,,
2181600.0,0.07505,,,,,,,,,,
2188800.0,0.07505,,,,,,,,,,
2196000.0,0.07528,,,,,,,,,,
2203200.0,0.07569,,,,,,,,,,
2210400.0,0.07572,,,,,,,,,,
2217600.0,0.07596,,,,,,,,,,
2224800.0,0.07623,,,,,,,,,,
2232000.0,0.07627,,,,,,,,,,
2239200.0,0.07647,,,,,,,,,,
2246400.0,0.07656,,,,,,,,,,
2253600.0,0.07694,,,,,,,,,,
2260800.0,0.0772,,,,,,,,,,
2268000.0,0.07738,,,,,,,,,,
2275200.0,0.07748,,,,,,,,,,
2282400.0,0.07793,,,,,,,,,,
2289600.0,0.07809,,,,,,,,,,
2296800.0,0.07797,,,,,,,,,,
2304000.0,0.0782,,,,,,,,,,
2311200.0,0.07841,,,,,,,,,,
2318400.0,0.07844,,,,,,,,,,
2325600.0,0.07877,,,,,,,,,,
2332800.0,0.07892,,,,,,,,,,
2340000.0,0.07928,,,,,,,,,,
2347200.0,0.07921,,,,,,,,,,
2354400.0,0.07938,,,,,,,,,,
2361600.0,0.07935,,,,,,,,,,
2368800.0,0.08,,,,,,,,,,
2376000.0,0.07985,,,,,,,,,,
2383200.0,0.0801,,,,,,,,,,
2390400.0,0.08054,,,,,,,,,,
2397600.0,0.08053,,,,,,,,,,
2404800.0,0.08069,,,,,,,,,,
2412000.0,0.081,,,,,,,,,,
2419200.0,0.08114,,,,,,,,,,
2426400.0,0.08139,,,,,,,,,,
2433600.0,0.08146,,,,,,,,,,
2440800.0,0.08149,,,,,,,,,,
2448000.0,0.08188,,,,,,,,,,
2455200.0,0.08227,,,,,,,,,,
2462400.0,0.0826,,,,,,,,,,
2469600.0,0.08248,,,,,,,,,,
2476800.0,0.0826,,,,,,,,,,
2484000.0,0.08286,,,,,,,,,,
2491200.0,0.08315,,,,,,,,,,
2498400.0,0.08324,,,,,,,,,,
2505600.0,0.08327,,,,,,,,,,
2512800.0,0.08357,,,,,,,,,,
2520000.0,0.08374,,,,,,,,,,
2527200.0,0.08393,,,,,,,,,,
2534400.0,0.08395,,,,,,,,,,
2541600.0,0.08426,,,,,,,,,,
2548800.0,0.08441,,,,,,,,,,
2556000.0,0.08469,,,,,,,,,,
2563200.0,0.08482,,,,,,,,,,
2570400.0,0.08488,,,,,,,,,,
2577600.0,0.08502,,,,,,,,,,
2584800.0,0.08523,,,,,,,,,,
2592000.0,0.08548,,,,,,,,,,
2599200.0,0.08541,,,,,,,,,,
2606400.0,0.0858,,,,,,,,,,
2613600.0,0.08586,,,,,,,,,,
2620800.0,0.08582,,,,,,,,,,
2628000.0,0.0861,,,,,,,,,,
2635200.0,0.08625,,,,,,,,,,
2642400.0,0.08638,,,,,,,,,,
2649600.0,0.08673,,,,,,,,,,
2656800.0,0.08672,,,,,,,,,,
2664000.0,0.08696,,,,,,,,,,
2671200.0,0.08717,,,,,,,,,,
2678400.0,0.08711,,,,,,,,,,
2685600.0,0.08752,,,,,,,,,,
2692800.0,0.08768,,,,,,,,,,
2700000.0,0.08771,,,,,,,,,,
2707200.0,0.08798,,,,,,,,,,
2714400.0,0.08818,,,,,,,,,,
2721600.0,0.08818,,,,,,,,,,
2728800.0,0.08852,,,,,,,,,,
2736000.0,0.08849,,,,,,,,,,
2743200.0,0.08878,,,,,,,,,,
2750400.0,0.08873,,,,,,,,,,
2757600.0,0.08897,,,,,,,,,,
2764800.0,0.08921,,,,,,,,,,
2772000.0,0.08934,,,,,,,,,,
2779200.0,0.08945,,,,,,,,,,
2786400.0,0.08948,,,,,,,,,,
2793600.0,0.08998,,,,,,,,,,
2800800.0,0.08997,,,,,,,,,,
2808000.0,0.09009,,,,,,,,,,
2815200.0,0.09033,,,,,,,,,,
2822400.0,0.09046,,,,,,,,,,
2829600.0,0.09069,,,,,,,,,,
2836800.0,0.09075,,,,,,,,,,
2844000.0,0.09115,,,,,,,,,,
2851200.0,0.09101,,,,,,,,,,
2858400.0,0.0913,,,,,,,,,,
2865600.0,0.09154,,,,,,,,,,
2872800.0,0.09172,,,,,,,,,,
2880000.0,0.09187,,,,,,,,,,
2887200.0,0.09197,,,,,,,,,,
2894400.0,0.09205,,,,,,,,,,
2901600.0,0.09236,,,,,,,,,,
2908800.0,0.09243,,,,,,,,,,
2916000.0,0.09265,,,,,,,,,,
2923200.0,0.0927,,,,,,,,,,
2930400.0,0.09298,,,,,,,,,,
2937600.0,0.09332,,,,,,,,,,
2944800.0,0.09327,,,,,,,,,,
2952000.0,0.0933,,,,,,,,,,
2959200.0,0.0938,,,,,,,,,,
2966400.0,0.09375,,,,,,,,,,
2973600.0,0.09398,,,,,,,,,,
2980800.0,0.09401,,,,,,,,,,
2988000.0,0.09432,,,,,,,,,,
2995200.0,0.09433,,,,,,,,,,
3002400.0,0.09468,,,,,,,,,,
3009600.0,0.09472,,,,,,,,,,
3016800.0,0.09481,,,,,,,,,,
3023532.0,0.09482,,,,,,,,,,
3024000.0,0.09505,,,,,,,,,,
3031200.0,0.09525,,,,,,,,,,
3038400.0,0.09546,,,,,,,,,,
3045600.0,0.09553,,,,,,,,,,
3052800.0,0.09563,,,,,,,,,,
3060000.0,0.09598,,,,,,,,,,
3067200.0,0.09612,,,,,,,,,,
3074400.0,0.09641,,,,,,,,,,
3081600.0,0.09647,,,,,,,,,,
3088800.0,0.0966,,,,,,,,,,
3096000.0,0.09676,,,,,,,,,,
3103200.0,0.09689,,,,,,,,,,
3110400.0,0.0971,,,,,,,,,,
3117600.0,0.09724,,,,,,,,,,
3124800.0,0.09743,,,,,,,,,,
3132000.0,0.09758,,,,,,,,,,
3139200.0,0.09776,,,,,,,,,,
3146400.0,0.09778,,,,,,,,,,
3153600.0,0.09774,,,,,,,,,,
3160800.0,0.09806,,,,,,,,,,
3168000.0,0.09806,,,,,,,,,,
3175200.0,0.09836,,,,,,,,,,
3182400.0,0.09859,,,,,,,,,,
3189600.0,0.09881,,,,,,,,,,
3196800.0,0.0987,,,,,,,,,,
3204000.0,0.09912,,,,,,,,,,
3211200.0,0.09923,,,,,,,,,,
3218400.0,0.09918,,,,,,,,,,
3225600.0,0.09903,,,,,,,,,,
3232800.0,0.09948,,,,,,,,,,
3240000.0,0.09992,,,,,,,,,,
3247200.0,0.0999,,,,,,,,,,
3254400.0,0.09996,,,,,,,,,,
3261600.0,0.10015,,,,,,,,,,
3268800.0,0.10033,,,,,,,,,,
3276000.0,0.1005,,,,,,,,,,
3283200.0,0.10052,,,,,,,,,,
3290400.0,0.10083,,,,,,,,,,
3297600.0,0.10088,,,,,,,,,,
3304800.0,0.10096,,,,,,,,,,
3312000.0,0.10116,,,,,,,,,,
3319200.0,0.1015,,,,,,,,,,
3326400.0,0.10156,,,,,,,,,,
3333600.0,0.1015,,,,,,,,,,
3340800.0,0.102,,,,,,,,,,
3348000.0,0.10209,,,,,,,,,,
3355200.0,0.10209,,,,,,,,,,
3362400.0,0.10219,,,,,,,,,,
3369600.0,0.10232,,,,,,,,,,
3376800.0,0.10263,,,,,,,,,,
3384000.0,0.10275,,,,,,,,,,
3391200.0,0.10286,,,,,,,,,,
3398400.0,0.10304,,,,,,,,,,
3405600.0,0.10331,,,,,,,,,,
3412800.0,0.10334,,,,,,,,,,
3420000.0,0.10353,,,,,,,,,,
3427200.0,0.10364,,,,,,,,,,
3434400.0,0.10402,,,,,,,,,,
3441600.0,0.10389,,,,,,,,,,
3448800.0,0.10412,,,,,,,,,,
3456000.0,0.10457,,,,,,,,,,
3463200.0,0.10454,,,,,,,,,,
3470400.0,0.10469,,,,,,,,,,
3477600.0,0.10488,,,,,,,,,,
3484800.0,0.10484,,,,,,,,,,
3492000.0,0.10517,,,,,,,,,,
3499200.0,0.10532,,,,,,,,,,
3506400.0,0.10548,,,,,,,,,,
3513600.0,0.10538,,,,,,,,,,
3520800.0,0.10572,,,,,,,,,,
3528000.0,0.10582,,,,,,,,,,
3535200.0,0.10614,,,,,,,,,,
3542400.0,0.1061,,,,,,,,,,
3549600.0,0.10624,,,,,,,,,,
3556800.0,0.10661,,,,,,,,,,
3564000.0,0.10668,,,,,,,,,,
3571200.0,0.10664,,,,,,,,,,
3578400.0,0.10673,,,,,,,,,,
3585600.0,0.10713,,,,,,,,,,
3592800.0,0.10702,,,,,,,,,,
3600000.0,0.10751,,,,,,,,,,
3607200.0,0.10751,,,,,,,,,,
3614400.0,0.10777,,,,,,,,,,
3621600.0,0.10794,,,,,,,,,,
3628800.0,0.10798,,,,,,,,,,
3636000.0,0.1082,,,,,,,,,,
3643200.0,0.10855,,,,,,,,,,
3650400.0,0.10838,,,,,,,,,,
3657600.0,0.10882,,,,,,,,,,
3664800.0,0.10882,,,,,,,,,,
3672000.0,0.1091,,,,,,,,,,
3679200.0,0.10912,,,,,,,,,,
3686400.0,0.10945,,,,,,,,,,
3693600.0,0.10968,,,,,,,,,,
3700800.0,0.10955,,,,,,,,,,
3708000.0,0.10993,,,,,,,,,,
3715200.0,0.10999,,,,,,,,,,
3722400.0,0.10985,,,,,,,,,,
3729600.0,0.11023,,,,,,,,,,
3736800.0,0.11051,,,,,,,,,,
3744000.0,0.11066,,,,,,,,,,
3751200.0,0.11075,,,,,,,,,,
3758400.0,0.11076,,,,,,,,,,
3765600.0,0.11107,,,,,,,,,,
3772800.0,0.11136,,,,,,,,,,
3780000.0,0.11131,,,,,,,,,,
3787200.0,0.11138,,,,,,,,,,
3794400.0,0.11172,,,,,,,,,,
3801600.0,0.11182,,,,,,,,,,
3808800.0,0.11186,,,,,,,,,,
3816000.0,0.11205,,,,,,,,,,
3823200.0,0.11208,,,,,,,,,,
3830400.0,0.11236,,,,,,,,,,
3837600.0,0.11259,,,,,,,,,,
3844800.0,0.11273,,,,,,,,,,
3852000.0,0.11294,,,,,,,,,,
3859200.0,0.11291,,,,,,,,,,
3866400.0,0.11328,,,,,,,,,,
3873600.0,0.11331,,,,,,,,,,
3880800.0,0.11334,,,,,,,,,,
3888000.0,0.11357,,,,,,,,,,
3895200.0,0.11385,,,,,,,,,,
3902400.0,0.11395,,,,,,,,,,
3909600.0,0.11415,,,,,,,,,,
3916800.0,0.11416,,,,,,,,,,
3924000.0,0.11434,,,,,,,,,,
3931200.0,0.11451,,,,,,,,,,
3938400.0,0.11479,,,,,,,,,,
3945600.0,0.11462,,,,,,,,,,
3952800.0,0.11494,,,,,,,,,,
3960000.0,0.11511,,,,,,,,,,
3967200.0,0.11525,,,,,,,,,,
3974400.0,0.11523,,,,,,,,,,
3981600.0,0.11547,,,,,,,,,,
3988800.0,0.11569,,,,,,,,,,
3996000.0,0.11566,,,,,,,,,,
4003200.0,0.11588,,,,,,,,,,
4010400.0,0.11634,,,,,,,,,,
4017600.0,0.11637,,,,,,,,,,
4024800.0,0.11646,,,,,,,,,,
4032000.0,0.11661,,,,,,,,,,
4039200.0,0.11654,,,,,,,,,,
4046400.0,0.11701,,,,,,,,,,
4053600.0,0.1171,,,,,,,,,,
4060800.0,0.1172,,,,,,,,,,
4068000.0,0.11748,,,,,,,,,,
4075200.0,0.11744,,,,,,,,,,
4082400.0,0.1175,,,,,,,,,,
4089600.0,0.11772,,,,,,,,,,
4096800.0,0.11787,,,,,,,,,,
4104000.0,0.11818,,,,,,,,,,
4111200.0,0.1184,,,,,,,,,,
4118400.0,0.11841,,,,,,,,,,
4125600.0,0.11866,,,,,,,,,,
4132800.0,0.11885,,,,,,,,,,
4140000.0,0.11901,,,,,,,,,,
4147200.0,0.11893,,,,,,,,,,
4154400.0,0.11908,,,,,,,,,,
4161600.0,0.11918,,,,,,,,,,
4168800.0,0.11923,,,,,,,,,,
4176000.0,0.11953,,,,,,,,,,
4183200.0,0.11959,,,,,,,,,,
4190400.0,0.11995,,,,,,,,,,
4197600.0,0.12026,,,,,,,,,,
4204800.0,0.12061,,,,,,,,,,
4212000.0,0.12073,,,,,,,,,,
4219200.0,0.12099,,,,,,,,,,
4226400.0,0.12107,,,,,,,,,,
4233600.0,0.12123,,,,,,,,,,
4240800.0,0.12127,,,,,,,,,,
4248000.0,0.1215,,,,,,,,,,
4255200.0,0.12142,,,,,,,,,,
4262400.0,0.1218,,,,,,,,,,
4269600.0,0.12203,,,,,,,,,,
4276800.0,0.12226,,,,,,,,,,
4284000.0,0.12218,,,,,,,,,,
4291200.0,0.12254,,,,,,,,,,
4298400.0,0.12259,,,,,,,,,,
4305600.0,0.12281,,,,,,,,,,
4312800.0,0.12292,,,,,,,,,,
4320000.0,0.12315,,,,,,,,,,
4327200.0,0.1233,,,,,,,,,,
4334400.0,0.12335,,,,,,,,,,
4341600.0,0.1236,,,,,,,,,,
4348800.0,0.12366,,,,,,,,,,
4356000.0,0.12388,,,,,,,,,,
4363200.0,0.12392,,,,,,,,,,
4370400.0,0.12424,,,,,,,,,,
4377600.0,0.12451,,,,,,,,,,
4384800.0,0.12451,,,,,,,,,,
4392000.0,0.12439,,,,,,,,,,
4399200.0,0.1246,,,,,,,,,,
4406400.0,0.12491,,,,,,,,,,
4413600.0,0.12502,,,,,,,,,,
4420800.0,0.12518,,,,,,,,,,
4428000.0,0.12529,,,,,,,,,,
4435200.0,0.12559,,,,,,,,,,
4442400.0,0.12555,,,,,,,,,,
4449600.0,0.12579,,,,,,,,,,
4456800.0,0.12604,,,,,,,,,,
4464000.0,0.12612,,,,,,,,,,
4471200.0,0.12632,,,,,,,,,,
4478400.0,0.12639,,,,,,,,,,
4485600.0,0.12662,,,,,,,,,,
4492800.0,0.12664,,,,,,,,,,
4500000.0,0.12678,,,,,,,,,,
4507200.0,0.12699,,,,,,,,,,
4514400.0,0.12717,,,,,,,,,,
4521600.0,0.12744,,,,,,,,,,
4528800.0,0.12742,,,,,,,,,,
4536000.0,0.12771,,,,,,,,,,
4543200.0,0.12777,,,,,,,,,,
4550400.0,0.12791,,,,,,,,,,
4557600.0,0.12816,,,,,,,,,,
4564800.0,0.12817,,,,,,,,,,
4572000.0,0.12839,,,,,,,,,,
4579200.0,0.12858,,,,,,,,,,
4586400.0,0.12869,,,,,,,,,,
4593600.0,0.12875,,,,,,,,,,
4600800.0,0.12859,,,,,,,,,,
4608000.0,0.12909,,,,,,,,,,
4615200.0,0.12923,,,,,,,,,,
4622400.0,0.12956,,,,,,,,,,
4629600.0,0.12956,,,,,,,,,,
4636800.0,0.12986,,,,,,,,,,
4644000.0,0.12993,,,,,,,,,,
4651200.0,0.1302,,,,,,,,,,
4658400.0,0.13027,,,,,,,,,,
4665600.0,0.13032,,,,,,,,,,
4672800.0,0.1304,,,,,,,,,,
4680000.0,0.13083,,,,,,,,,,
4687200.0,0.13085,,,,,,,,,,
4694400.0,0.13097,,,,,,,,,,
4701600.0,0.13114,,,,,,,,,,
4708800.0,0.13119,,,,,,,,,,
4716000.0,0.13149,,,,,,,,,,
4723200.0,0.13156,,,,,,,,,,
4730400.0,0.13151,,,,,,,,,,
4737600.0,0.13175,,,,,,,,,,
4744800.0,0.13179,,,,,,,,,,
4752000.0,0.13204,,,,,,,,,,
4759200.0,0.13226,,,,,,,,,,
4766400.0,0.13224,,,,,,,,,,
4773600.0,0.13258,,,,,,,,,,
4780800.0,0.13256,,,,,,,,,,
4788000.0,0.13266,,,,,,,,,,
4795200.0,0.13276,,,,,,,,,,
4802400.0,0.13306,,,,,,,,,,
4809600.0,0.13316,,,,,,,,,,
4816800.0,0.13328,,,,,,,,,,
4824000.0,0.13342,,,,,,,,,,
4831200.0,0.13377,,,,,,,,,,
4838400.0,0.13392,,,,,,,,,,
4838400.0,0.13388,,,,,,,,,,
4845600.0,0.13387,,,,,,,,,,
4852800.0,0.13398,,,,,,,,,,
4860000.0,0.13415,,,,,,,,,,
4867200.0,0.13437,,,,,,,,,,
4874400.0,0.13455,,,,,,,,,,
4881600.0,0.13454,,,,,,,,,,
4888800.0,0.13466,,,,,,,,,,
4896000.0,0.13494,,,,,,,,,,
4903200.0,0.13494,,,,,,,,,,
4910400.0,0.13536,,,,,,,,,,
4917600.0,0.13507,,,,,,,,,,
4924800.0,0.13547,,,,,,,,,,
4932000.0,0.13555,,,,,,,,,,
4939200.0,0.13576,,,,,,,,,,
4946400.0,0.13577,,,,,,,,,,
4953600.0,0.13596,,,,,,,,,,
4960800.0,0.13597,,,,,,,,,,
4968000.0,0.13628,,,,,,,,,,
4975200.0,0.13655,,,,,,,,,,
4982400.0,0.13657,,,,,,,,,,
4989600.0,0.13686,,,,,,,,,,
4996800.0,0.13698,,,,,,,,,,
5004000.0,0.1371,,,,,,,,,,
5011200.0,0.13717,,,,,,,,,,
5018400.0,0.13732,,,,,,,,,,
5025600.0,0.13765,,,,,,,,,,
5032800.0,0.13755,,,,,,,,,,
5040000.0,0.13815,,,,,,,,,,
5047200.0,0.13833,,,,,,,,,,
5054400.0,0.13823,,,,,,,,,,
5061600.0,0.13824,,,,,,,,,,
5068800.0,0.13857,,,,,,,,,,
5076000.0,0.13847,,,,,,,,,,
5083200.0,0.13861,,,,,,,,,,
5090400.0,0.13867,,,,,,,,,,
5097600.0,0.13867,,,,,,,,,,
5104800.0,0.13906,,,,,,,,,,
5112000.0,0.139,,,,,,,,,,
5119200.0,0.13936,,,,,,,,,,
5126400.0,0.13928,,,,,,,,,,
5133600.0,0.13934,,,,,,,,,,
5140800.0,0.13967,,,,,,,,,,
5148000.0,0.13964,,,,,,,,,,
5155200.0,0.14016,,,,,,,,,,
5162400.0,0.14017,,,,,,,,,,
5169600.0,0.14037,,,,,,,,,,
5176800.0,0.14046,,,,,,,,,,
5184000.0,0.1404,,,,,,,,,,
5191200.0,0.14076,,,,,,,,,,
5198400.0,0.14072,,,,,,,,,,
5205600.0,0.14088,,,,,,,,,,
5212800.0,0.14094,,,,,,,,,,
5220000.0,0.14118,,,,,,,,,,
5227200.0,0.14156,,,,,,,,,,
5234400.0,0.14146,,,,,,,,,,
5241600.0,0.14148,,,,,,,,,,
5248800.0,0.1418,,,,,,,,,,
5256000.0,0.14173,,,,,,,,,,
5263200.0,0.14207,,,,,,,,,,
5270400.0,0.14196,,,,,,,,,,
5277600.0,0.14241,,,,,,,,,,
5284800.0,0.14241,,,,,,,,,,
5292000.0,0.14273,,,,,,,,,,
5299200.0,0.14258,,,,,,,,,,
5306400.0,0.14317,,,,,,,,,,
5313600.0,0.14325,,,,,,,,,,
5320800.0,0.14323,,,,,,,,,,
5328000.0,0.14352,,,,,,,,,,
5335200.0,0.14366,,,,,,,,,,
5342400.0,0.14364,,,,,,,,,,
5349600.0,0.14379,,,,,,,,,,
5356800.0,0.14418,,,,,,,,,,
5364000.0,0.14425,,,,,,,,,,
5371200.0,0.14442,,,,,,,,,,
5378400.0,0.14427,,,,,,,,,,
5385600.0,0.14471,,,,,,,,,,
5392800.0,0.14466,,,,,,,,,,
5400000.0,0.14491,,,,,,,,,,
5407200.0,0.14491,,,,,,,,,,
5414400.0,0.14519,,,,,,,,,,
5421600.0,0.14527,,,,,,,,,,
5428800.0,0.14549,,,,,,,,,,
5436000.0,0.14539,,,,,,,,,,
5443200.0,0.14548,,,,,,,,,,
5450400.0,0.14592,,,,,,,,,,
5457600.0,0.14588,,,,,,,,,,
5464800.0,0.14619,,,,,,,,,,
5472000.0,0.14629,,,,,,,,,,
5479200.0,0.14652,,,,,,,,,,
5486400.0,0.14651,,,,,,,,,,
5493600.0,0.14658,,,,,,,,,,
5500800.0,0.14687,,,,,,,,,,
5508000.0,0.1471,,,,,,,,,,
5515200.0,0.14697,,,,,,,,,,
5522400.0,0.14733,,,,,,,,,,
5529600.0,0.14745,,,,,,,,,,
5536800.0,0.14734,,,,,,,,,,
5544000.0,0.14778,,,,,,,,,,
5551200.0,0.14779,,,,,,,,,,
5558400.0,0.14784,,,,,,,,,,
5565600.0,0.14817,,,,,,,,,,
5572800.0,0.14854,,,,,,,,,,
5580000.0,0.1485,,,,,,,,,,
5587200.0,0.14884,,,,,,,,,,
5594400.0,0.14887,,,,,,,,,,
5601600.0,0.14889,,,,,,,,,,
5608800.0,0.14929,,,,,,,,,,
5616000.0,0.14928,,,,,,,,,,
5623200.0,0.14929,,,,,,,,,,
5630400.0,0.14958,,,,,,,,,,
5637600.0,0.14953,,,,,,,,,,
5644800.0,0.14975,,,,,,,,,,
5652000.0,0.14975,,,,,,,,,,
5659200.0,0.15015,,,,,,,,,,
5666400.0,0.15033,,,,,,,,,,
5673600.0,0.15058,,,,,,,,,,
5680800.0,0.1507,,,,,,,,,,
5688000.0,0.15073,,,,,,,,,,
5695200.0,0.15077,,,,,,,,,,
5702400.0,0.15096,,,,,,,,,,
5709600.0,0.15146,,,,,,,,,,
5716800.0,0.15145,,,,,,,,,,
5724000.0,0.15162,,,,,,,,,,
5731200.0,0.15181,,,,,,,,,,
5738400.0,0.15195,,,,,,,,,,
5745600.0,0.15198,,,,,,,,,,
5752800.0,0.15199,,,,,,,,,,
5760000.0,0.1522,,,,,,,,,,
5767200.0,0.15228,,,,,,,,,,
5774400.0,0.15263,,,,,,,,,,
5781600.0,0.15272,,,,,,,,,,
5788800.0,0.15304,,,,,,,,,,
5796000.0,0.15292,,,,,,,,,,
5803200.0,0.15304,,,,,,,,,,
5810400.0,0.1532,,,,,,,,,,
5817600.0,0.15344,,,,,,,,,,
5824800.0,0.15372,,,,,,,,,,
5832000.0,0.15372,,,,,,,,,,
5839200.0,0.15367,,,,,,,,,,
5846400.0,0.15401,,,,,,,,,,
5853600.0,0.15408,,,,,,,,,,
5860800.0,0.15416,,,,,,,,,,
5868000.0,0.15457,,,,,,,,,,
5875200.0,0.15438,,,,,,,,,,
5882400.0,0.15467,,,,,,,,,,
5889600.0,0.1549,,,,,,,,,,
5896800.0,0.15489,,,,,,,,,,
5904000.0,0.15528,,,,,,,,,,
5911200.0,0.1553,,,,,,,,,,
5918400.0,0.15558,,,,,,,,,,
5925600.0,0.15549,,,,,,,,,,
5932800.0,0.15586,,,,,,,,,,
5940000.0,0.15593,,,,,,,,,,
5947200.0,0.15621,,,,,,,,,,
5954400.0,0.15649,,,,,,,,,,
5961600.0,0.15646,,,,,,,,,,
5968800.0,0.15653,,,,,,,,,,
5976000.0,0.15664,,,,,,,,,,
5983200.0,0.15683,,,,,,,,,,
5990400.0,0.1568,,,,,,,,,,
5997600.0,0.15716,,,,,,,,,,
6004800.0,0.15719,,,,,,,,,,
6012000.0,0.15769,,,,,,,,,,
6019200.0,0.15777,,,,,,,,,,
6026400.0,0.15796,,,,,,,,,,
6033600.0,0.15804,,,,,,,,,,
6040800.0,0.15828,,,,,,,,,,
6048000.0,0.15829,,,,,,,,,,
6055200.0,0.15833,,,,,,,,,,
6062400.0,0.15857,,,,,,,,,,
6069600.0,0.15848,,,,,,,,,,
6076800.0,0.15873,,,,,,,,,,
6084000.0,0.15908,,,,,,,,,,
6091200.0,0.15911,,,,,,,,,,
6098400.0,0.15935,,,,,,,,,,
6105600.0,0.15949,,,,,,,,,,
6112800.0,0.15954,,,,,,,,,,
6120000.0,0.15974,,,,,,,,,,
6127200.0,0.15974,,,,,,,,,,
6134400.0,0.15987,,,,,,,,,,
6141600.0,0.16009,,,,,,,,,,
6148800.0,0.16019,,,,,,,,,,
6156000.0,0.16042,,,,,,,,,,
6163200.0,0.16038,,,,,,,,,,
6170400.0,0.16065,,,,,,,,,,
6177600.0,0.16084,,,,,,,,,,
6184800.0,0.16097,,,,,,,,,,
6192000.0,0.16125,,,,,,,,,,
6199200.0,0.16137,,,,,,,,,,
6206400.0,0.16139,,,,,,,,,,
6213600.0,0.16154,,,,,,,,,,
6220800.0,0.16197,,,,,,,,,,
6228000.0,0.16191,,,,,,,,,,
6235200.0,0.16188,,,,,,,,,,
6242400.0,0.16197,,,,,,,,,,
6249600.0,0.16235,,,,,,,,,,
6256800.0,0.16236,,,,,,,,,,
6264000.0,0.16241,,,,,,,,,,
6271200.0,0.16254,,,,,,,,,,
6278400.0,0.1627,,,,,,,,,,
6285600.0,0.16285,,,,,,,,,,
6292800.0,0.1631,,,,,,,,,,
6300000.0,0.16326,,,,,,,,,,
6307200.0,0.16343,,,,,,,,,,
6314400.0,0.16337,,,,,,,,,,
6321600.0,0.16367,,,,,,,,,,
6328800.0,0.16371,,,,,,,,,,
6336000.0,0.16401,,,,,,,,,,
6343200.0,0.16412,,,,,,,,,,
6350400.0,0.16406,,,,,,,,,,
6357600.0,0.16423,,,,,,,,,,
6364800.0,0.16448,,,,,,,,,,
6372000.0,0.16459,,,,,,,,,,
6379200.0,0.16455,,,,,,,,,,
6386400.0,0.16487,,,,,,,,,,
6393600.0,0.16493,,,,,,,,,,
6400800.0,0.16507,,,,,,,,,,
6408000.0,0.16503,,,,,,,,,,
6415200.0,0.1653,,,,,,,,,,
6422400.0,0.16545,,,,,,,,,,
6429600.0,0.16536,,,,,,,,,,
6436800.0,0.16578,,,,,,,,,,
6444000.0,0.16584,,,,,,,,,,
6451200.0,0.16599,,,,,,,,,,
6458400.0,0.16624,,,,,,,,,,
6465600.0,0.16644,,,,,,,,,,
6472800.0,0.16637,,,,,,,,,,
6480000.0,0.16647,,,,,,,,,,
6487200.0,0.16681,,,,,,,,,,
6494400.0,0.16681,,,,,,,,,,
6501600.0,0.16705,,,,,,,,,,
6508800.0,0.167,,,,,,,,,,
6516000.0,0.16717,,,,,,,,,,
6523200.0,0.1675,,,,,,,,,,
6530400.0,0.16764,,,,,,,,,,
6537600.0,0.16764,,,,,,,,,,
6544800.0,0.16777,,,,,,,,,,
6552000.0,0.16813,,,,,,,,,,
6559200.0,0.16823,,,,,,,,,,
6566400.0,0.16828,,,,,,,,,,
6573600.0,0.16827,,,,,,,,,,
6580800.0,0.16838,,,,,,,,,,
6588000.0,0.16851,,,,,,,,,,
6595200.0,0.16875,,,,,,,,,,
6602400.0,0.1689,,,,,,,,,,
6609600.0,0.16913,,,,,,,,,,
6616800.0,0.16927,,,,,,,,,,
6624000.0,0.16938,,,,,,,,,,
6631200.0,0.16964,,,,,,,,,,
6638400.0,0.1698,,,,,,,,,,
6645600.0,0.16974,,,,,,,,,,
6652800.0,0.16957,,,,,,,,,,
6660000.0,0.16983,,,,,,,,,,
6667200.0,0.1701,,,,,,,,,,
6674400.0,0.1701,,,,,,,,,,
6681600.0,0.17054,,,,,,,,,,
6688800.0,0.17095,,,,,,,,,,
6696000.0,0.17143,,,,,,,,,,
6703200.0,0.17121,,,,,,,,,,
6739920.0,0.17204,,,,,,,,,,
6747120.0,0.17224,,,,,,,,,,
6754320.0,0.17225,,,,,,,,,,
6761520.0,0.17233,,,,,,,,,,
6768000.0,0.17254,,,,,,,,,,
6775200.0,0.17288,,,,,,,,,,
6782400.0,0.17305,,,,,,,,,,
6789600.0,0.17321,,,,,,,,,,
6796800.0,0.17322,,,,,,,,,,
6804000.0,0.1734,,,,,,,,,,
6811200.0,0.17346,,,,,,,,,,
6818400.0,0.1737,,,,,,,,,,
6825600.0,0.1739,,,,,,,,,,
6825960.0,0.17374,,,,,,,,,,
6833160.0,0.17405,,,,,,,,,,
6840360.0,0.17426,,,,,,,,,,
6847560.0,0.17438,,,,,,,,,,
6854760.0,0.17447,,,,,,,,,,
6861960.0,0.1746,,,,,,,,,,
6869160.0,0.17461,,,,,,,,,,
6876360.0,0.17492,,,,,,,,,,
6883560.0,0.17504,,,,,,,,,,
6890760.0,0.17519,,,,,,,,,,
6897960.0,0.17521,,,,,,,,,,
6905160.0,0.1756,,,,,,,,,,
6912360.0,0.17562,,,,,,,,,,
6919560.0,0.17574,,,,,,,,,,
6926760.0,0.17584,,,,,,,,,,
6933960.0,0.17617,,,,,,,,,,
6941160.0,0.17623,,,,,,,,,,
6948360.0,0.17637,,,,,,,,,,
6955560.0,0.17646,,,,,,,,,,
6962760.0,0.17647,,,,,,,,,,
6969960.0,0.17688,,,,,,,,,,
6977160.0,0.17681,,,,,,,,,,
6984360.0,0.17722,,,,,,,,,,
6991560.0,0.17707,,,,,,,,,,
6998760.0,0.17732,,,,,,,,,,
7005960.0,0.17743,,,,,,,,,,
7013160.0,0.17783,,,,,,,,,,
7020360.0,0.17787,,,,,,,,,,
7027560.0,0.17776,,,,,,,,,,
7034760.0,0.17807,,,,,,,,,,
7041960.0,0.17819,,,,,,,,,,
7049160.0,0.17836,,,,,,,,,,
7056360.0,0.17834,,,,,,,,,,
7063560.0,0.1785,,,,,,,,,,
7070760.0,0.17875,,,,,,,,,,
7077960.0,0.17865,,,,,,,,,,
7085160.0,0.1788,,,,,,,,,,
7092360.0,0.17911,,,,,,,,,,
7099560.0,0.17909,,,,,,,,,,
7106760.0,0.17933,,,,,,,,,,
7110360.0,0.1795,,,,,,,,,,
7111080.0,0.17933,,,,,,,,,,
7118280.0,0.17945,,,,,,,,,,
7120800.0,0.17938,,,,,,,,,,
7128000.0,0.17988,,,,,,,,,,
7135200.0,0.17979,,,,,,,,,,
7142400.0,0.18,,,,,,,,,,
7149600.0,0.18022,,,,,,,,,,
7156800.0,0.18035,,,,,,,,,,
7164000.0,0.18043,,,,,,,,,,
7171200.0,0.18051,,,,,,,,,,
7178400.0,0.18056,,,,,,,,,,
7185600.0,0.18082,,,,,,,,,,
7192800.0,0.18083,,,,,,,,,,
7200000.0,0.18117,,,,,,,,,,
7207200.0,0.18126,,,,,,,,,,
7214400.0,0.18122,,,,,,,,,,
7221600.0,0.18156,,,,,,,,,,
7228800.0,0.18155,,,,,,,,,,
7236000.0,0.18175,,,,,,,,,,
7243200.0,0.18208,,,,,,,,,,
7250400.0,0.18203,,,,,,,,,,
7257600.0,0.18213,,,,,,,,,,
7264800.0,0.18231,,,,,,,,,,
7272000.0,0.18298,,,,,,,,,,
7279200.0,0.18299,,,,,,,,,,
7286400.0,0.18298,,,,,,,,,,
7293600.0,0.18303,,,,,,,,,,
7300800.0,0.1831,,,,,,,,,,
7308000.0,0.18353,,,,,,,,,,
7315200.0,0.18371,,,,,,,,,,
7322400.0,0.18378,,,,,,,,,,
7329600.0,0.18371,,,,,,,,,,
7336800.0,0.18401,,,,,,,,,,
7344000.0,0.18421,,,,,,,,,,
7351200.0,0.18422,,,,,,,,,,
7358400.0,0.18465,,,,,,,,,,
7365600.0,0.18458,,,,,,,,,,
7372800.0,0.18456,,,,,,,,,,
7380000.0,0.18507,,,,,,,,,,
7387200.0,0.18498,,,,,,,,,,
7394400.0,0.18492,,,,,,,,,,
7401600.0,0.18524,,,,,,,,,,
7408800.0,0.18547,,,,,,,,,,
7416000.0,0.1856,,,,,,,,,,
7423200.0,0.1856,,,,,,,,,,
7430400.0,0.18604,,,,,,,,,,
7437600.0,0.18648,,,,,,,,,,
7444800.0,0.1864,,,,,,,,,,
7452000.0,0.18662,,,,,,,,,,
7459200.0,0.18687,,,,,,,,,,
7466400.0,0.18681,,,,,,,,,,
7473600.0,0.18688,,,,,,,,,,
7480800.0,0.18713,,,,,,,,,,
7488000.0,0.18723,,,,,,,,,,
7495200.0,0.18747,,,,,,,,,,
7502400.0,0.18744,,,,,,,,,,
7509600.0,0.18779,,,,,,,,,,
7516800.0,0.18798,,,,,,,,,,
7524000.0,0.1879,,,,,,,,,,
7531200.0,0.18823,,,,,,,,,,
7538400.0,0.18839,,,,,,,,,,
7545600.0,0.18842,,,,,,,,,,
7552800.0,0.18896,,,,,,,,,,
7560000.0,0.18875,,,,,,,,,,
7567200.0,0.18891,,,,,,,,,,
7574400.0,0.1891,,,,,,,,,,
7581600.0,0.18935,,,,,,,,,,
7588800.0,0.1895,,,,,,,,,,
7596000.0,0.18933,,,,,,,,,,
7603200.0,0.18938,,,,,,,,,,
7610400.0,0.18983,,,,,,,,,,
7617600.0,0.19001,,,,,,,,,,
7624800.0,0.19035,,,,,,,,,,
7632000.0,0.19027,,,,,,,,,,
7639200.0,0.19068,,,,,,,,,,
7646400.0,0.1907,,,,,,,,,,
7653600.0,0.19085,,,,,,,,,,
7660800.0,0.19089,,,,,,,,,,
7668000.0,0.19122,,,,,,,,,,
7675200.0,0.19141,,,,,,,,,,
7682400.0,0.19131,,,,,,,,,,
7686360.0,0.19131,,,,,,,,,,
7693560.0,0.19171,,,,,,,,,,
7700760.0,0.19192,,,,,,,,,,
7707960.0,0.19196,,,,,,,,,,
7715160.0,0.19187,,,,,,,,,,
7722000.0,0.19196,,,,,,,,,,
7729200.0,0.1925,,,,,,,,,,
7736400.0,0.19258,,,,,,,,,,
7743600.0,0.19241,,,,,,,,,,
7750800.0,0.19314,,,,,,,,,,
7758000.0,0.19321,,,,,,,,,,
7765200.0,0.19343,,,,,,,,,,
7772400.0,0.19336,,,,,,,,,,
7779600.0,0.19385,,,,,,,,,,
7786800.0,0.19372,,,,,,,,,,
7794000.0,0.1939,,,,,,,,,,
7801200.0,0.19413,,,,,,,,,,
7808400.0,0.19443,,,,,,,,,,
7815600.0,0.19452,,,,,,,,,,
7822800.0,0.19477,,,,,,,,,,
7830000.0,0.19472,,,,,,,,,,
7837200.0,0.19488,,,,,,,,,,
7844400.0,0.19501,,,,,,,,,,
7851600.0,0.19525,,,,,,,,,,
7858800.0,0.19526,,,,,,,,,,
7866000.0,0.19544,,,,,,,,,,
7873200.0,0.19572,,,,,,,,,,
7880400.0,0.19563,,,,,,,,,,
7887600.0,0.19584,,,,,,,,,,
7894800.0,0.19652,,,,,,,,,,
7902000.0,0.19656,,,,,,,,,,
7909200.0,0.1966,,,,,,,,,,
7916400.0,0.19647,,,,,,,,,,
7923600.0,0.19705,,,,,,,,,,
7930800.0,0.19756,,,,,,,,,,
7938000.0,0.19758,,,,,,,,,,
7945200.0,0.19771,,,,,,,,,,
7952400.0,0.19768,,,,,,,,,,
7959600.0,0.19757,,,,,,,,,,
7966800.0,0.19753,,,,,,,,,,
7974000.0,0.19811,,,,,,,,,,
7981200.0,0.19831,,,,,,,,,,
7988400.0,0.19858,,,,,,,,,,
7995600.0,0.19851,,,,,,,,,,
8002800.0,0.1984,,,,,,,,,,
8010000.0,0.199,,,,,,,,,,
8017200.0,0.19878,,,,,,,,,,
8024400.0,0.19927,,,,,,,,,,
8031600.0,0.19929,,,,,,,,,,
8038800.0,0.19963,,,,,,,,,,
8046000.0,0.19987,,,,,,,,,,
8053200.0,0.20001,,,,,,,,,,
8060400.0,0.19984,,,,,,,,,,
8067600.0,0.20048,,,,,,,,,,
8074800.0,0.20037,,,,,,,,,,
8082000.0,0.20048,,,,,,,,,,
8089200.0,0.20071,,,,,,,,,,
8096400.0,0.20071,,,,,,,,,,
8103600.0,0.20086,,,,,,,,,,
8110800.0,0.2014,,,,,,,,,,
8118000.0,0.20144,,,,,,,,,,
8125200.0,0.20147,,,,,,,,,,
8132400.0,0.20154,,,,,,,,,,
8139600.0,0.202,,,,,,,,,,
8146800.0,0.20204,,,,,,,,,,
8154000.0,0.2021,,,,,,,,,,
8161200.0,0.20267,,,,,,,,,,
8168400.0,0.20263,,,,,,,,,,
8175600.0,0.20262,,,,,,,,,,
8182800.0,0.20301,,,,,,,,,,
8190000.0,0.20311,,,,,,,,,,
8197200.0,0.20309,,,,,,,,,,
8204400.0,0.2035,,,,,,,,,,
8211600.0,0.20354,,,,,,,,,,
8218800.0,0.20388,,,,,,,,,,
8226000.0,0.20386,,,,,,,,,,
8233200.0,0.20397,,,,,,,,,,
8240400.0,0.20446,,,,,,,,,,
8247600.0,0.20451,,,,,,,,,,
8254800.0,0.20464,,,,,,,,,,
8262000.0,0.20512,,,,,,,,,,
8269200.0,0.20498,,,,,,,,,,
8276400.0,0.20499,,,,,,,,,,
8283600.0,0.20507,,,,,,,,,,
8290800.0,0.20553,,,,,,,,,,
8298000.0,0.20541,,,,,,,,,,
8305200.0,0.20551,,,,,,,,,,
8312400.0,0.20538,,,,,,,,,,
8319600.0,0.20541,,,,,,,,,,
8326800.0,0.20534,,,,,,,,,,
8334000.0,0.20533,,,,,,,,,,
8341200.0,0.20539,,,,,,,,,,
8348400.0,0.20543,,,,,,,,,,
8355600.0,0.20596,,,,,,,,,,
8362800.0,0.20617,,,,,,,,,,
8370000.0,0.20611,,,,,,,,,,
8377200.0,0.20601,,,,,,,,,,
8384400.0,0.20659,,,,,,,,,,
8391600.0,0.20636,,,,,,,,,,
8398800.0,0.20634,,,,,,,,,,
8406000.0,0.20711,,,,,,,,,,
8413200.0,0.20735,,,,,,,,,,
8420400.0,0.20762,,,,,,,,,,
8427600.0,0.208,,,,,,,,,,
8434800.0,0.20842,,,,,,,,,,
8442000.0,0.20867,,,,,,,,,,
8449200.0,0.20887,,,,,,,,,,
8456400.0,0.20909,,,,,,,,,,
8463600.0,0.20922,,,,,,,,,,
8470800.0,0.20927,,,,,,,,,,
8478000.0,0.20968,,,,,,,,,,
8485200.0,0.20985,,,,,,,,,,
8492400.0,0.21008,,,,,,,,,,
8499600.0,0.21016,,,,,,,,,,
8506800.0,0.21024,,,,,,,,,,
8514000.0,0.21046,,,,,,,,,,
8521200.0,0.21086,,,,,,,,,,
8528400.0,0.21087,,,,,,,,,,
8535600.0,0.21094,,,,,,,,,,
8542800.0,0.21099,,,,,,,,,,
8550000.0,0.21132,,,,,,,,,,
8557200.0,0.21113,,,,,,,,,,
8564400.0,0.2115,,,,,,,,,,
8571600.0,0.21187,,,,,,,,,,
8578800.0,0.2121,,,,,,,,,,
8586000.0,0.2124,,,,,,,,,,
8593200.0,0.21225,,,,,,,,,,
8600400.0,0.21251,,,,,,,,,,
8607600.0,0.21276,,,,,,,,,,
8614800.0,0.21263,,,,,,,,,,
8622000.0,0.21294,,,,,,,,,,
8629200.0,0.21313,,,,,,,,,,
8636400.0,0.21318,,,,,,,,,,
8643600.0,0.21348,,,,,,,,,,
8650800.0,0.21357,,,,,,,,,,
8658000.0,0.2136,,,,,,,,,,
8665200.0,0.21426,,,,,,,,,,
8672400.0,0.21435,,,,,,,,,,
8679600.0,0.21463,,,,,,,,,,
8686800.0,0.21486,,,,,,,,,,
8694000.0,0.21494,,,,,,,,,,
8701200.0,0.21539,,,,,,,,,,
8708400.0,0.21537,,,,,,,,,,
8715600.0,0.2153,,,,,,,,,,
8722800.0,0.21549,,,,,,,,,,
8730000.0,0.21564,,,,,,,,,,
8737200.0,0.21573,,,,,,,,,,
8744400.0,0.21607,,,,,,,,,,
8751600.0,0.21629,,,,,,,,,,
8758800.0,0.21634,,,,,,,,,,
8766000.0,0.21656,,,,,,,,,,
8773200.0,0.21644,,,,,,,,,,
8780400.0,0.21646,,,,,,,,,,
8787600.0,0.21683,,,,,,,,,,
8794800.0,0.2169,,,,,,,,,,
8802000.0,0.21716,,,,,,,,,,
8809200.0,0.21734,,,,,,,,,,
8816400.0,0.21726,,,,,,,,,,
8823600.0,0.21774,,,,,,,,,,
8830800.0,0.21811,,,,,,,,,,
8838000.0,0.21821,,,,,,,,,,
8845200.0,0.21808,,,,,,,,,,
8852400.0,0.21838,,,,,,,,,,
8859600.0,0.21857,,,,,,,,,,
8866800.0,0.2187,,,,,,,,,,
8874000.0,0.21925,,,,,,,,,,
8881200.0,0.21923,,,,,,,,,,
8888400.0,0.21934,,,,,,,,,,
8895600.0,0.21943,,,,,,,,,,
8902800.0,0.21957,,,,,,,,,,
8910000.0,0.21973,,,,,,,,,,
8917200.0,0.21995,,,,,,,,,,
8924400.0,0.22012,,,,,,,,,,
8931600.0,0.22024,,,,,,,,,,
8938800.0,0.22045,,,,,,,,,,
8946000.0,0.22055,,,,,,,,,,
8953200.0,0.22063,,,,,,,,,,
8960400.0,0.22084,,,,,,,,,,
8967600.0,0.22106,,,,,,,,,,
8974800.0,0.2209,,,,,,,,,,
8982000.0,0.2215,,,,,,,,,,
8989200.0,0.22169,,,,,,,,,,
8996400.0,0.2217,,,,,,,,,,
9003600.0,0.22199,,,,,,,,,,
9010800.0,0.22193,,,,,,,,,,
9018000.0,0.222,,,,,,,,,,
9025200.0,0.22229,,,,,,,,,,
9032400.0,0.22268,,,,,,,,,,
9039600.0,0.22267,,,,,,,,,,
9046800.0,0.22281,,,,,,,,,,
9054000.0,0.22306,,,,,,,,,,
9061200.0,0.223,,,,,,,,,,
9068400.0,0.22348,,,,,,,,,,
9075600.0,0.22353,,,,,,,,,,
9082800.0,0.22383,,,,,,,,,,
9090000.0,0.22394,,,,,,,,,,
9097200.0,0.22387,,,,,,,,,,
9104400.0,0.22389,,,,,,,,,,
9111600.0,0.22452,,,,,,,,,,
9118800.0,0.2245,,,,,,,,,,
9126000.0,0.22479,,,,,,,,,,
9133200.0,0.22484,,,,,,,,,,
9140400.0,0.22518,,,,,,,,,,
9147600.0,0.22518,,,,,,,,,,
9154800.0,0.22528,,,,,,,,,,
9162000.0,0.22547,,,,,,,,,,
9169200.0,0.2256,,,,,,,,,,
9176400.0,0.22586,,,,,,,,,,
9183600.0,0.22601,,,,,,,,,,
9190800.0,0.22634,,,,,,,,,,
9198000.0,0.22637,,,,,,,,,,
9205200.0,0.22641,,,,,,,,,,
9212400.0,0.22694,,,,,,,,,,
9219600.0,0.22693,,,,,,,,,,
9226800.0,0.22705,,,,,,,,,,
9234000.0,0.22715,,,,,,,,,,
9241200.0,0.2276,,,,,,,,,,
9248400.0,0.22748,,,,,,,,,,
9255600.0,0.22776,,,,,,,,,,
9262800.0,0.22791,,,,,,,,,,
9270000.0,0.22802,,,,,,,,,,
9277200.0,0.22852,,,,,,,,,,
9284400.0,0.22835,,,,,,,,,,
9291600.0,0.22843,,,,,,,,,,
9298800.0,0.22894,,,,,,,,,,
9306000.0,0.22911,,,,,,,,,,
9313200.0,0.22915,,,,,,,,,,
9320400.0,0.22936,,,,,,,,,,
9327600.0,0.22947,,,,,,,,,,
9334800.0,0.22974,,,,,,,,,,
9342000.0,0.23,,,,,,,,,,
9349200.0,0.22979,,,,,,,,,,
9356400.0,0.23037,,,,,,,,,,
9363600.0,0.23036,,,,,,,,,,
9370800.0,0.23046,,,,,,,,,,
9378000.0,0.23061,,,,,,,,,,
9385200.0,0.23083,,,,,,,,,,
9392400.0,0.23106,,,,,,,,,,
9399600.0,0.23134,,,,,,,,,,
9406800.0,0.23151,,,,,,,,,,
9414000.0,0.23154,,,,,,,,,,
9421200.0,0.23187,,,,,,,,,,
9428400.0,0.23184,,,,,,,,,,
9435600.0,0.23193,,,,,,,,,,
9442800.0,0.2323,,,,,,,,,,
9450000.0,0.23237,,,,,,,,,,
9457200.0,0.23269,,,,,,,,,,
9464400.0,0.23305,,,,,,,,,,
9471600.0,0.23304,,,,,,,,,,
9478800.0,0.23309,,,,,,,,,,
9486000.0,0.23335,,,,,,,,,,
9493200.0,0.23342,,,,,,,,,,
9500400.0,0.2338,,,,,,,,,,
9507600.0,0.23381,,,,,,,,,,
9514800.0,0.23426,,,,,,,,,,
9522000.0,0.23439,,,,,,,,,,
9529200.0,0.23444,,,,,,,,,,
9536400.0,0.23466,,,,,,,,,,
9543600.0,0.23489,,,,,,,,,,
9550800.0,0.23504,,,,,,,,,,
9558000.0,0.23527,,,,,,,,,,
9565200.0,0.23542,,,,,,,,,,
9572400.0,0.23564,,,,,,,,,,
9579600.0,0.23572,,,,,,,,,,
9586800.0,0.23586,,,,,,,,,,
9594000.0,0.23618,,,,,,,,,,
9601200.0,0.23639,,,,,,,,,,
9608400.0,0.2365,,,,,,,,,,
9615600.0,0.23684,,,,,,,,,,
9622800.0,0.23663,,,,,,,,,,
9630000.0,0.23719,,,,,,,,,,
9637200.0,0.23711,,,,,,,,,,
9644400.0,0.23753,,,,,,,,,,
9651600.0,0.23778,,,,,,,,,,
9658800.0,0.23778,,,,,,,,,,
9666000.0,0.238,,,,,,,,,,
9673200.0,0.23828,,,,,,,,,,
9680400.0,0.2385,,,,,,,,,,
9687600.0,0.23855,,,,,,,,,,
9694800.0,0.23862,,,,,,,,,,
9702000.0,0.23874,,,,,,,,,,
9709200.0,0.23886,,,,,,,,,,
9716400.0,0.23923,,,,,,,,,,
9723600.0,0.23939,,,,,,,,,,
9730800.0,0.23937,,,,,,,,,,
9738000.0,0.23992,,,,,,,,,,
9745200.0,0.23986,,,,,,,,,,
9752400.0,0.24,,,,,,,,,,
9759600.0,0.24034,,,,,,,,,,
9766800.0,0.2406,,,,,,,,,,
9774000.0,0.24047,,,,,,,,,,
9781200.0,0.24078,,,,,,,,,,
9788400.0,0.24102,,,,,,,,,,
9795600.0,0.24132,,,,,,,,,,
9802800.0,0.24142,,,,,,,,,,
9810000.0,0.24151,,,,,,,,,,
9817200.0,0.24156,,,,,,,,,,
9824400.0,0.24204,,,,,,,,,,
9831600.0,0.24202,,,,,,,,,,
9838800.0,0.24216,,,,,,,,,,
9846000.0,0.24214,,,,,,,,,,
9853200.0,0.24262,,,,,,,,,,
9860400.0,0.24287,,,,,,,,,,
9867600.0,0.24291,,,,,,,,,,
9874800.0,0.2433,,,,,,,,,,
9882000.0,0.2434,,,,,,,,,,
9889200.0,0.24341,,,,,,,,,,
9896400.0,0.24373,,,,,,,,,,
9903600.0,0.24389,,,,,,,,,,
9910800.0,0.24405,,,,,,,,,,
9918000.0,0.24447,,,,,,,,,,
9925200.0,0.24443,,,,,,,,,,
9932400.0,0.24473,,,,,,,,,,
9939600.0,0.24514,,,,,,,,,,
9946800.0,0.24509,,,,,,,,,,
9954000.0,0.24525,,,,,,,,,,
9961200.0,0.24555,,,,,,,,,,
9968400.0,0.24564,,,,,,,,,,
9975600.0,0.24593,,,,,,,,,,
9982800.0,0.24597,,,,,,,,,,
9990000.0,0.24616,,,,,,,,,,
9997200.0,0.24625,,,,,,,,,,
10004400.0,0.24655,,,,,,,,,,
10011600.0,0.24694,,,,,,,,,,
10018800.0,0.2469,,,,,,,,,,
10026000.0,0.24723,,,,,,,,,,
10033200.0,0.24752,,,,,,,,,,
10040400.0,0.24772,,,,,,,,,,
10047600.0,0.24795,,,,,,,,,,
10054800.0,0.2481,,,,,,,,,,
10062000.0,0.24819,,,,,,,,,,
10069200.0,0.24841,,,,,,,,,,
10076400.0,0.24851,,,,,,,,,,
10083600.0,0.2489,,,,,,,,,,
10090800.0,0.24922,,,,,,,,,,
10098000.0,0.24913,,,,,,,,,,
10105200.0,0.24958,,,,,,,,,,
10112400.0,0.24952,,,,,,,,,,
10119600.0,0.24963,,,,,,,,,,
10126800.0,0.25009,,,,,,,,,,
10134000.0,0.2502,,,,,,,,,,
10141200.0,0.25035,,,,,,,,,,
10148400.0,0.25071,,,,,,,,,,
10155600.0,0.25101,,,,,,,,,,
10162800.0,0.2513,,,,,,,,,,
10170000.0,0.25115,,,,,,,,,,
10177200.0,0.25153,,,,,,,,,,
10184400.0,0.25175,,,,,,,,,,
10191600.0,0.25188,,,,,,,,,,
10198800.0,0.25233,,,,,,,,,,
10206000.0,0.25231,,,,,,,,,,
10213200.0,0.25258,,,,,,,,,,
10220400.0,0.25284,,,,,,,,,,
10227600.0,0.25286,,,,,,,,,,
10234800.0,0.25323,,,,,,,,,,
10242000.0,0.25325,,,,,,,,,,
10249200.0,0.25354,,,,,,,,,,
10256400.0,0.25374,,,,,,,,,,
10263600.0,0.25388,,,,,,,,,,
10270800.0,0.25426,,,,,,,,,,
10278000.0,0.25411,,,,,,,,,,
10285200.0,0.25485,,,,,,,,,,
10292400.0,0.25491,,,,,,,,,,
10299600.0,0.25503,,,,,,,,,,
10306800.0,0.25519,,,,,,,,,,
10314000.0,0.25542,,,,,,,,,,
10321200.0,0.25568,,,,,,,,,,
10328400.0,0.25591,,,,,,,,,,
10335600.0,0.25595,,,,,,,,,,
10342800.0,0.25638,,,,,,,,,,
10350000.0,0.2567,,,,,,,,,,
10357200.0,0.25704,,,,,,,,,,
10364400.0,0.25711,,,,,,,,,,
10365120.0,0.25716,,,,,,,,,,
10372320.0,0.2573,,,,,,,,,,
10379520.0,0.25755,,,,,,,,,,
10386720.0,0.25767,,,,,,,,,,
10393920.0,0.25803,,,,,,,,,,
10401120.0,0.25817,,,,,,,,,,
10408320.0,0.25843,,,,,,,,,,
10415520.0,0.25846,,,,,,,,,,
10422720.0,0.2589,,,,,,,,,,
10429920.0,0.25873,,,,,,,,,,
10437120.0,0.25919,,,,,,,,,,
10444320.0,0.25969,,,,,,,,,,
10451520.0,0.25999,,,,,,,,,,
10458720.0,0.26019,,,,,,,,,,
10465920.0,0.26038,,,,,,,,,,
10473120.0,0.2605,,,,,,,,,,
10480320.0,0.26076,,,,,,,,,,
10487520.0,0.26123,,,,,,,,,,
10494720.0,0.26139,,,,,,,,,,
10501920.0,0.2615,,,,,,,,,,
10509120.0,0.26173,,,,,,,,,,
10516320.0,0.26211,,,,,,,,,,
10523520.0,0.26215,,,,,,,,,,
10530720.0,0.26251,,,,,,,,,,
10537920.0,0.26292,,,,,,,,,,
10545120.0,0.26313,,,,,,,,,,
10552320.0,0.26327,,,,,,,,,,
10559520.0,0.2635,,,,,,,,,,
10566720.0,0.2641,,,,,,,,,,
10573920.0,0.26396,,,,,,,,,,
10581120.0,0.26435,,,,,,,,,,
10588320.0,0.26474,,,,,,,,,,
10595520.0,0.26489,,,,,,,,,,
10602720.0,0.26517,,,,,,,,,,
10609920.0,0.26517,,,,,,,,,,
10617120.0,0.26564,,,,,,,,,,
10624320.0,0.26603,,,,,,,,,,
10631520.0,0.26632,,,,,,,,,,
10638720.0,0.26666,,,,,,,,,,
10645920.0,0.26668,,,,,,,,,,
10653120.0,0.26723,,,,,,,,,,
10660320.0,0.26757,,,,,,,,,,
10667520.0,0.26764,,,,,,,,,,
10674720.0,0.26826,,,,,,,,,,
10681920.0,0.26833,,,,,,,,,,
10689120.0,0.2685,,,,,,,,,,
10696320.0,0.26923,,,,,,,,,,
10703520.0,0.26919,,,,,,,,,,
10710720.0,0.26983,,,,,,,,,,
10717920.0,0.26988,,,,,,,,,,
10725120.0,0.27021,,,,,,,,,,
10732320.0,0.2707,,,,,,,,,,
10739520.0,0.27091,,,,,,,,,,
10746720.0,0.27118,,,,,,,,,,
10753920.0,0.27157,,,,,,,,,,
10761120.0,0.27169,,,,,,,,,,
10768320.0,0.27247,,,,,,,,,,
10775520.0,0.2724,,,,,,,,,,
10782720.0,0.27309,,,,,,,,,,
10789920.0,0.27322,,,,,,,,,,
10796400.0,0.27361,,,,,,,,,,
10803600.0,0.27384,,,,,,,,,,
10810800.0,0.27441,,,,,,,,,,
10818000.0,0.27455,,,,,,,,,,
10825200.0,0.2749,,,,,,,,,,
10832400.0,0.27519,,,,,,,,,,
10839600.0,0.27554,,,,,,,,,,
10846800.0,0.27616,,,,,,,,,,
10854000.0,0.27622,,,,,,,,,,
10861200.0,0.27675,,,,,,,,,,
10868400.0,0.2769,,,,,,,,,,
10875600.0,0.27765,,,,,,,,,,
10882800.0,0.27758,,,,,,,,,,
10890000.0,0.27809,,,,,,,,,,
10897200.0,0.27855,,,,,,,,,,
10904400.0,0.27876,,,,,,,,,,
10911600.0,0.27915,,,,,,,,,,
10918800.0,0.27963,,,,,,,,,,
10926000.0,0.28002,,,,,,,,,,
10933200.0,0.28032,,,,,,,,,,
10940400.0,0.28104,,,,,,,,,,
10947600.0,0.28138,,,,,,,,,,
10954800.0,0.28178,,,,,,,,,,
10962000.0,0.28236,,,,,,,,,,
10969200.0,0.28285,,,,,,,,,,
10976400.0,0.2832,,,,,,,,,,
10983600.0,0.28348,,,,,,,,,,
10990800.0,0.28078,,,,,,,,,,
10998000.0,0.28075,,,,,,,,,,
11005200.0,0.28086,,,,,,,,,,
11012400.0,0.28073,,,,,,,,,,
11019600.0,0.28066,,,,,,,,,,
11026800.0,0.2808,,,,,,,,,,
11034000.0,0.2808,,,,,,,,,,
11041200.0,0.28081,,,,,,,,,,
11048400.0,0.28095,,,,,,,,,,
11055600.0,0.28209,,,,,,,,,,
11062800.0,0.28275,,,,,,,,,,
11070000.0,0.28522,,,,,,,,,,
11077200.0,0.28693,,,,,,,,,,
11084400.0,0.28677,,,,,,,,,,
11091600.0,0.28721,,,,,,,,,,
11098800.0,0.28798,,,,,,,,,,
11106000.0,0.28884,,,,,,,,,,
11113200.0,0.28903,,,,,,,,,,
11120400.0,0.28966,,,,,,,,,,
11127600.0,0.29011,,,,,,,,,,
11134800.0,0.29087,,,,,,,,,,
11142000.0,0.29156,,,,,,,,,,
11149200.0,0.29254,,,,,,,,,,
11156400.0,0.29325,,,,,,,,,,
11163600.0,0.2948,,,,,,,,,,
11170800.0,0.29641,,,,,,,,,,
11176200.0,0.29948,,,,,,,,,,
11178360.0,0.30276,,,,,,,,,,
11179080.0,0.30609,,,,,,,,,,
11179080.0,0.31066,,,,,,,,,,
