Repository: janzenchoi/phd_code

# Optimisater

The following repository contains general optimisation code implemented with the multi-objective genetic algorithm (MOGA) for the surrogate-assisted calibration of crystal plasticity finite element method (CPFEM) models.

File: opt_all/scripts/data/experimental/creep/inl_2/AirBase_850_54_a.csv
time,strain,temperature,stress,type,state,form,process,medium,title,youngs,poissons
0.0,0.0,850.0,54.0,creep,Ruptured,Plate,Base,Air,AirBase_850_54_a,153000.0,0.3
0.0,0.0,,,,,,,,,,
46.8,0.00041,,,,,,,,,,
64.8,0.00056,,,,,,,,,,
79.2,0.00062,,,,,,,,,,
93.6,0.00066,,,,,,,,,,
111.6,0.00059,,,,,,,,,,
126.0,0.00053,,,,,,,,,,
144.0,0.00063,,,,,,,,,,
158.4,0.00062,,,,,,,,,,
172.8,0.00062,,,,,,,,,,
190.8,0.00062,,,,,,,,,,
205.2,0.00059,,,,,,,,,,
223.2,0.00055,,,,,,,,,,
237.6,0.00063,,,,,,,,,,
252.0,0.00066,,,,,,,,,,
270.0,0.00065,,,,,,,,,,
284.4,0.00057,,,,,,,,,,
298.8,0.00051,,,,,,,,,,
316.8,0.00059,,,,,,,,,,
331.2,0.00058,,,,,,,,,,
349.2,0.00063,,,,,,,,,,
900.0,0.00067,,,,,,,,,,
1800.0,0.00087,,,,,,,,,,
3704.4,0.00151,,,,,,,,,,
7200.0,0.00254,,,,,,,,,,
14400.0,0.00443,,,,,,,,,,
21600.0,0.00623,,,,,,,,,,
28800.0,0.0077,,,,,,,,,,
36000.0,0.00918,,,,,,,,,,
43200.0,0.01048,,,,,,,,,,
50400.0,0.01156,,,,,,,,,,
57600.0,0.01299,,,,,,,,,,
64800.0,0.01396,,,,,,,,,,
72000.0,0.01504,,,,,,,,,,
79200.0,0.01621,,,,,,,,,,
86400.0,0.0173,,,,,,,,,,
93600.0,0.01832,,,,,,,,,,
100800.0,0.01957,,,,,,,,,,
108000.0,0.02034,,,,,,,,,,
115200.0,0.0213,,,,,,,,,,
122400.0,0.02222,,,,,,,,,,
129600.0,0.02324,,,,,,,,,,
136800.0,0.02401,,,,,,,,,,
144000.0,0.02488,,,,,,,,,,
151200.0,0.02592,,,,,,,,,,
158400.0,0.02692,,,,,,,,,,
165600.0,0.02765,,,,,,,,,,
172800.0,0.02864,,,,,,,,,,
180000.0,0.02981,,,,,,,,,,
187200.0,0.03055,,,,,,,,,,
194400.0,0.03161,,,,,,,,,,
201600.0,0.03243,,,,,,,,,,
208800.0,0.03341,,,,,,,,,,
216000.0,0.03432,,,,,,,,,,
223200.0,0.03484,,,,,,,,,,
230400.0,0.03595,,,,,,,,,,
237600.0,0.03699,,,,,,,,,,
244800.0,0.03788,,,,,,,,,,
252000.0,0.03864,,,,,,,,,,
259200.0,0.03957,,,,,,,,,,
266400.0,0.04039,,,,,,,,,,
273600.0,0.04136,,,,,,,,,,
280800.0,0.04218,,,,,,,,,,
288000.0,0.04319,,,,,,,,,,
295200.0,0.04392,,,,,,,,,,
302400.0,0.04483,,,,,,,,,,
309600.0,0.04566,,,,,,,,,,
316800.0,0.04633,,,,,,,,,,
324000.0,0.04713,,,,,,,,,,
331200.0,0.04803,,,,,,,,,,
338400.0,0.04871,,,,,,,,,,
345600.0,0.04954,,,,,,,,,,
352800.0,0.05052,,,,,,,,,,
360000.0,0.05114,,,,,,,,,,
367200.0,0.05204,,,,,,,,,,
374400.0,0.05267,,,,,,,,,,
381600.0,0.05359,,,,,,,,,,
388800.0,0.05414,,,,,,,,,,
396000.0,0.05513,,,,,,,,,,
403200.0,0.05578,,,,,,,,,,
410400.0,0.0566,,,,,,,,,,
417600.0,0.05756,,,,,,,,,,
424800.0,0.05815,,,,,,,,,,
432000.0,0.05884,,,,,,,,,,
439200.0,0.05974,,,,,,,,,,
442800.0,0.06037,,,,,,,,,,
450000.0,0.06156,,,,,,,,,,
457200.0,0.06212,,,,,,,,,,
464400.0,0.06299,,,,,,,,,,
471600.0,0.06375,,,,,,,,,,
478800.0,0.06446,,,,,,,,,,
486000.0,0.06545,,,,,,,,,,
493200.0,0.06625,,,,,,,,,,
500400.0,0.06686,,,,,,,,,,
507600.0,0.06778,,,,,,,,,,
514800.0,0.06862,,,,,,,,,,
522000.0,0.06927,,,,,,,,,,
529200.0,0.06994,,,,,,,,,,
536400.0,0.07078,,,,,,,,,,
543600.0,0.07157,,,,,,,,,,
550800.0,0.07226,,,,,,,,,,
558000.0,0.07301,,,,,,,,,,
565200.0,0.07383,,,,,,,,,,
572400.0,0.07455,,,,,,,,,,
579600.0,0.07525,,,,,,,,,,
586800.0,0.07618,,,,,,,,,,
594000.0,0.07689,,,,,,,,,,
601200.0,0.07751,,,,,,,,,,
608400.0,0.07831,,,,,,,,,,
615600.0,0.07911,,,,,,,,,,
622800.0,0.07981,,,,,,,,,,
630000.0,0.0805,,,,,,,,,,
637200.0,0.08114,,,,,,,,,,
644400.0,0.08186,,,,,,,,,,
651600.0,0.08267,,,,,,,,,,
658800.0,0.08329,,,,,,,,,,
666000.0,0.08395,,,,,,,,,,
673200.0,0.08465,,,,,,,,,,
680400.0,0.08543,,,,,,,,,,
687600.0,0.08615,,,,,,,,,,
694800.0,0.08687,,,,,,,,,,
702000.0,0.08761,,,,,,,,,,
709200.0,0.08819,,,,,,,,,,
716400.0,0.08894,,,,,,,,,,
723600.0,0.08965,,,,,,,,,,
730800.0,0.09023,,,,,,,,,,
738000.0,0.09109,,,,,,,,,,
745200.0,0.09176,,,,,,,,,,
752400.0,0.09249,,,,,,,,,,
759600.0,0.09317,,,,,,,,,,
766800.0,0.09386,,,,,,,,,,
774000.0,0.0945,,,,,,,,,,
781200.0,0.09521,,,,,,,,,,
788400.0,0.09574,,,,,,,,,,
795600.0,0.09651,,,,,,,,,,
802800.0,0.09725,,,,,,,,,,
810000.0,0.09811,,,,,,,,,,
817200.0,0.09879,,,,,,,,,,
824400.0,0.09926,,,,,,,,,,
831600.0,0.10004,,,,,,,,,,
838800.0,0.10065,,,,,,,,,,
846000.0,0.10126,,,,,,,,,,
853200.0,0.10198,,,,,,,,,,
860400.0,0.1026,,,,,,,,,,
867600.0,0.10349,,,,,,,,,,
874800.0,0.10408,,,,,,,,,,
882000.0,0.10467,,,,,,,,,,
889200.0,0.10547,,,,,,,,,,
896400.0,0.10601,,,,,,,,,,
903600.0,0.10666,,,,,,,,,,
910800.0,0.1073,,,,,,,,,,
918000.0,0.10795,,,,,,,,,,
925200.0,0.10854,,,,,,,,,,
932400.0,0.10914,,,,,,,,,,
939600.0,0.10992,,,,,,,,,,
946800.0,0.11067,,,,,,,,,,
954000.0,0.11126,,,,,,,,,,
961200.0,0.11203,,,,,,,,,,
968400.0,0.11275,,,,,,,,,,
975600.0,0.1131,,,,,,,,,,
982800.0,0.11406,,,,,,,,,,
990000.0,0.11468,,,,,,,,,,
997200.0,0.11545,,,,,,,,,,
1004400.0,0.11582,,,,,,,,,,
1011600.0,0.11642,,,,,,,,,,
1018800.0,0.11722,,,,,,,,,,
1026000.0,0.11783,,,,,,,,,,
1033200.0,0.11846,,,,,,,,,,
1040400.0,0.11901,,,,,,,,,,
1047600.0,0.11969,,,,,,,,,,
1054800.0,0.12024,,,,,,,,,,
1062000.0,0.12103,,,,,,,,,,
1069200.0,0.12171,,,,,,,,,,
1076400.0,0.12214,,,,,,,,,,
1083600.0,0.12275,,,,,,,,,,
1090800.0,0.12339,,,,,,,,,,
1098000.0,0.12405,,,,,,,,,,
1105200.0,0.12496,,,,,,,,,,
1112400.0,0.12548,,,,,,,,,,
1119600.0,0.1261,,,,,,,,,,
1126800.0,0.12662,,,,,,,,,,
1134000.0,0.12744,,,,,,,,,,
1141200.0,0.12797,,,,,,,,,,
1148400.0,0.12879,,,,,,,,,,
1155600.0,0.12931,,,,,,,,,,
1162800.0,0.12994,,,,,,,,,,
1170000.0,0.13045,,,,,,,,,,
1177200.0,0.13116,,,,,,,,,,
1184400.0,0.13187,,,,,,,,,,
1191600.0,0.13233,,,,,,,,,,
1198800.0,0.13318,,,,,,,,,,
1206000.0,0.13397,,,,,,,,,,
1213200.0,0.13449,,,,,,,,,,
1220400.0,0.13534,,,,,,,,,,
1227600.0,0.13577,,,,,,,,,,
1234800.0,0.13656,,,,,,,,,,
1242000.0,0.13707,,,,,,,,,,
1249200.0,0.1374,,,,,,,,,,
1256400.0,0.1382,,,,,,,,,,
1263600.0,0.13892,,,,,,,,,,
1270800.0,0.13971,,,,,,,,,,
1278000.0,0.14012,,,,,,,,,,
1285200.0,0.14084,,,,,,,,,,
1292400.0,0.14152,,,,,,,,,,
1299600.0,0.14195,,,,,,,,,,
1306800.0,0.14279,,,,,,,,,,
1314000.0,0.14307,,,,,,,,,,
1321200.0,0.14387,,,,,,,,,,
1328400.0,0.14447,,,,,,,,,,
1335600.0,0.14513,,,,,,,,,,
1342800.0,0.14582,,,,,,,,,,
1350000.0,0.14645,,,,,,,,,,
1357200.0,0.14704,,,,,,,,,,
1364400.0,0.14779,,,,,,,,,,
1371600.0,0.14828,,,,,,,,,,
1378800.0,0.14885,,,,,,,,,,
1386000.0,0.14948,,,,,,,,,,
1393200.0,0.15011,,,,,,,,,,
1400400.0,0.15076,,,,,,,,,,
1407600.0,0.15135,,,,,,,,,,
1414800.0,0.15194,,,,,,,,,,
1422000.0,0.15261,,,,,,,,,,
1429200.0,0.15313,,,,,,,,,,
1436400.0,0.15376,,,,,,,,,,
1443600.0,0.15448,,,,,,,,,,
1450800.0,0.15512,,,,,,,,,,
1458000.0,0.15579,,,,,,,,,,
1465200.0,0.15645,,,,,,,,,,
1472400.0,0.15705,,,,,,,,,,
1479600.0,0.15755,,,,,,,,,,
1486800.0,0.15841,,,,,,,,,,
1494000.0,0.15882,,,,,,,,,,
1501200.0,0.1598,,,,,,,,,,
1508400.0,0.1603,,,,,,,,,,
1515600.0,0.16084,,,,,,,,,,
1522800.0,0.16151,,,,,,,,,,
1530000.0,0.16228,,,,,,,,,,
1537200.0,0.1625,,,,,,,,,,
1544400.0,0.16318,,,,,,,,,,
1551600.0,0.16408,,,,,,,,,,
1558800.0,0.16461,,,,,,,,,,
1566000.0,0.1653,,,,,,,,,,
1573200.0,0.1659,,,,,,,,,,
1580400.0,0.16641,,,,,,,,,,
1587600.0,0.1671,,,,,,,,,,
1594800.0,0.16801,,,,,,,,,,
1602000.0,0.16852,,,,,,,,,,
1609200.0,0.16892,,,,,,,,,,
1616400.0,0.16966,,,,,,,,,,
1623600.0,0.1704,,,,,,,,,,
1630800.0,0.17106,,,,,,,,,,
1638000.0,0.17162,,,,,,,,,,
1645200.0,0.17227,,,,,,,,,,
1652400.0,0.17298,,,,,,,,,,
1659600.0,0.17365,,,,,,,,,,
1666800.0,0.17434,,,,,,,,,,
1674000.0,0.17511,,,,,,,,,,
1681200.0,0.17567,,,,,,,,,,
1688400.0,0.17608,,,,,,,,,,
1695600.0,0.17691,,,,,,,,,,
1702800.0,0.1775,,,,,,,,,,
1710000.0,0.17812,,,,,,,,,,
1717200.0,0.17876,,,,,,,,,,
1724400.0,0.17938,,,,,,,,,,
1731600.0,0.18012,,,,,,,,,,
1738800.0,0.18072,,,,,,,,,,
1746000.0,0.18151,,,,,,,,,,
1753200.0,0.18207,,,,,,,,,,
1760400.0,0.18266,,,,,,,,,,
1767600.0,0.18326,,,,,,,,,,
1774800.0,0.18402,,,,,,,,,,
1782000.0,0.18479,,,,,,,,,,
1789200.0,0.18522,,,,,,,,,,
1796400.0,0.18593,,,,,,,,,,
1803600.0,0.18648,,,,,,,,,,
1810800.0,0.1872,,,,,,,,,,
1818000.0,0.18777,,,,,,,,,,
1825200.0,0.18846,,,,,,,,,,
1832400.0,0.1891,,,,,,,,,,
1839600.0,0.18981,,,,,,,,,,
1846800.0,0.19046,,,,,,,,,,
1854000.0,0.19119,,,,,,,,,,
1861200.0,0.19177,,,,,,,,,,
1868400.0,0.19253,,,,,,,,,,
1875600.0,0.19299,,,,,,,,,,
1882800.0,0.19368,,,,,,,,,,
1890000.0,0.19452,,,,,,,,,,
1897200.0,0.19496,,,,,,,,,,
1904400.0,0.1958,,,,,,,,,,
1911600.0,0.19664,,,,,,,,,,
1918800.0,0.19715,,,,,,,,,,
1926000.0,0.19785,,,,,,,,,,
1933200.0,0.19848,,,,,,,,,,
1940400.0,0.19916,,,,,,,,,,
1947600.0,0.19977,,,,,,,,,,
1954800.0,0.20068,,,,,,,,,,
1962000.0,0.20112,,,,,,,,,,
1969200.0,0.20175,,,,,,,,,,
1976400.0,0.20285,,,,,,,,,,
1983600.0,0.2033,,,,,,,,,,
1990800.0,0.20398,,,,,,,,,,
1998000.0,0.20475,,,,,,,,,,
2005200.0,0.20543,,,,,,,,,,
2012400.0,0.20603,,,,,,,,,,
2019600.0,0.20687,,,,,,,,,,
2026800.0,0.20752,,,,,,,,,,
2034000.0,0.2082,,,,,,,,,,
2041200.0,0.20893,,,,,,,,,,
2048400.0,0.20963,,,,,,,,,,
2055600.0,0.21031,,,,,,,,,,
2062800.0,0.21085,,,,,,,,,,
2070000.0,0.21173,,,,,,,,,,
2077200.0,0.2123,,,,,,,,,,
2084400.0,0.2131,,,,,,,,,,
2091600.0,0.21388,,,,,,,,,,
2098800.0,0.21463,,,,,,,,,,
2106000.0,0.21528,,,,,,,,,,
2113200.0,0.21635,,,,,,,,,,
2120400.0,0.21688,,,,,,,,,,
2127600.0,0.2173,,,,,,,,,,
2134800.0,0.21834,,,,,,,,,,
2142000.0,0.21906,,,,,,,,,,
2149200.0,0.21981,,,,,,,,,,
2156400.0,0.22037,,,,,,,,,,
2163600.0,0.22105,,,,,,,,,,
2170800.0,0.22186,,,,,,,,,,
2178000.0,0.22247,,,,,,,,,,
2185200.0,0.2233,,,,,,,,,,
2192400.0,0.22403,,,,,,,,,,
2199600.0,0.225,,,,,,,,,,
2206800.0,0.22577,,,,,,,,,,
2214000.0,0.22638,,,,,,,,,,
2221200.0,0.22719,,,,,,,,,,
2228400.0,0.22775,,,,,,,,,,
2235600.0,0.22865,,,,,,,,,,
2242800.0,0.22951,,,,,,,,,,
2250000.0,0.23032,,,,,,,,,,
2257200.0,0.2311,,,,,,,,,,
2264400.0,0.23155,,,,,,,,,,
2271600.0,0.23261,,,,,,,,,,
2278800.0,0.23321,,,,,,,,,,
2286000.0,0.23416,,,,,,,,,,
2293200.0,0.23509,,,,,,,,,,
2300400.0,0.23583,,,,,,,,,,
2307600.0,0.23669,,,,,,,,,,
2314800.0,0.23746,,,,,,,,,,
2322000.0,0.23792,,,,,,,,,,
2329200.0,0.23896,,,,,,,,,,
2336400.0,0.23956,,,,,,,,,,
2425104.0,0.25027,,,,,,,,,,
2432304.0,0.25124,,,,,,,,,,
2439504.0,0.25208,,,,,,,,,,
2446704.0,0.25283,,,,,,,,,,
2453904.0,0.25379,,,,,,,,,,
2461104.0,0.25493,,,,,,,,,,
2468304.0,0.25556,,,,,,,,,,
2475504.0,0.25654,,,,,,,,,,
2482704.0,0.25746,,,,,,,,,,
2489904.0,0.25838,,,,,,,,,,
2497104.0,0.25919,,,,,,,,,,
2504304.0,0.26036,,,,,,,,,,
2511504.0,0.26118,,,,,,,,,,
2518704.0,0.26213,,,,,,,,,,
2525904.0,0.26308,,,,,,,,,,
2533104.0,0.2639,,,,,,,,,,
2540304.0,0.26509,,,,,,,,,,
2547504.0,0.26627,,,,,,,,,,
2554704.0,0.26696,,,,,,,,,,
2561904.0,0.26786,,,,,,,,,,
2569104.0,0.26928,,,,,,,,,,
2576304.0,0.27025,,,,,,,,,,
2583504.0,0.27117,,,,,,,,,,
2590704.0,0.27219,,,,,,,,,,
2597076.0,0.27288,,,,,,,,,,
2602800.0,0.27391,,,,,,,,,,
2610000.0,0.27486,,,,,,,,,,
2617200.0,0.27619,,,,,,,,,,
2624400.0,0.27711,,,,,,,,,,
2631600.0,0.27838,,,,,,,,,,
2638800.0,0.27954,,,,,,,,,,
2646000.0,0.28072,,,,,,,,,,
2653200.0,0.28158,,,,,,,,,,
2660400.0,0.28289,,,,,,,,,,
2667600.0,0.28391,,,,,,,,,,
2674800.0,0.28529,,,,,,,,,,
2682000.0,0.28638,,,,,,,,,,
2689200.0,0.28752,,,,,,,,,,
2696400.0,0.28909,,,,,,,,,,
2703600.0,0.29016,,,,,,,,,,
2710800.0,0.2914,,,,,,,,,,
2718000.0,0.29276,,,,,,,,,,
2725200.0,0.29433,,,,,,,,,,
2732400.0,0.29554,,,,,,,,,,
2739600.0,0.2969,,,,,,,,,,
2746800.0,0.29828,,,,,,,,,,
2754000.0,0.29976,,,,,,,,,,
2761200.0,0.30102,,,,,,,,,,
2768400.0,0.30263,,,,,,,,,,
2775600.0,0.3043,,,,,,,,,,
2782800.0,0.30572,,,,,,,,,,
2790000.0,0.30726,,,,,,,,,,
2797200.0,0.30875,,,,,,,,,,
2804400.0,0.31062,,,,,,,,,,
2811600.0,0.31211,,,,,,,,,,
2818800.0,0.31397,,,,,,,,,,
2826000.0,0.31555,,,,,,,,,,
2833200.0,0.31706,,,,,,,,,,
2840400.0,0.31908,,,,,,,,,,
2847600.0,0.32115,,,,,,,,,,
2854800.0,0.32292,,,,,,,,,,
2862000.0,0.32512,,,,,,,,,,
2869200.0,0.32712,,,,,,,,,,
2876400.0,0.32914,,,,,,,,,,
2883600.0,0.33129,,,,,,,,,,
2890800.0,0.33376,,,,,,,,,,
2898000.0,0.33606,,,,,,,,,,
2905200.0,0.33825,,,,,,,,,,
2908800.0,0.33988,,,,,,,,,,
2916000.0,0.34234,,,,,,,,,,
2923200.0,0.34535,,,,,,,,,,
2930400.0,0.34824,,,,,,,,,,
2934000.0,0.35006,,,,,,,,,,
2937924.0,0.3518,,,,,,,,,,
2941596.0,0.35348,,,,,,,,,,
2945196.0,0.35541,,,,,,,,,,
2948796.0,0.3574,,,,,,,,,,
2952396.0,0.3595,,,,,,,,,,
2955996.0,0.36171,,,,,,,,,,
2959596.0,0.36424,,,,,,,,,,
2963196.0,0.36724,,,,,,,,,,
2966796.0,0.37039,,,,,,,,,,
2968596.0,0.37251,,,,,,,,,,
2970396.0,0.37516,,,,,,,,,,
2972196.0,0.37824,,,,,,,,,,
2973096.0,0.38087,,,,,,,,,,
2973492.0,0.38262,,,,,,,,,,
2974104.0,0.38619,,,,,,,,,,
2974392.0,0.39317,,,,,,,,,,

File: opt_all/scripts/data/experimental/creep/inl_2/AirBase_850_63_a.csv
time,strain,temperature,stress,type,state,form,process,medium,title,youngs,poissons
0.0,0.0,850.0,63.0,creep,Ruptured,Plate,Base,Air,AirBase_850_63_a,153000.0,0.3
0.0,0.0,,,,,,,,,,
64.8,0.00555,,,,,,,,,,
79.2,0.00676,,,,,,,,,,
93.6,0.0068,,,,,,,,,,
111.6,0.00698,,,,,,,,,,
126.0,0.00682,,,,,,,,,,
140.4,0.00719,,,,,,,,,,
158.4,0.00733,,,,,,,,,,
172.8,0.0073,,,,,,,,,,
190.8,0.00732,,,,,,,,,,
205.2,0.00744,,,,,,,,,,
223.2,0.00744,,,,,,,,,,
237.6,0.00757,,,,,,,,,,
252.0,0.00773,,,,,,,,,,
270.0,0.00771,,,,,,,,,,
284.4,0.00776,,,,,,,,,,
302.4,0.00794,,,,,,,,,,
316.8,0.00776,,,,,,,,,,
334.8,0.00771,,,,,,,,,,
349.2,0.00783,,,,,,,,,,
2149.2,0.01045,,,,,,,,,,
5749.2,0.01266,,,,,,,,,,
7376.4,0.01343,,,,,,,,,,
14576.4,0.01649,,,,,,,,,,
21776.4,0.01938,,,,,,,,,,
28976.4,0.02212,,,,,,,,,,
36176.4,0.02426,,,,,,,,,,
43376.4,0.02623,,,,,,,,,,
50576.4,0.02899,,,,,,,,,,
53218.8,0.02953,,,,,,,,,,
60418.8,0.03161,,,,,,,,,,
67618.8,0.0338,,,,,,,,,,
74818.8,0.03601,,,,,,,,,,
82018.8,0.03835,,,,,,,,,,
86533.2,0.03948,,,,,,,,,,
93733.2,0.04172,,,,,,,,,,
100933.2,0.04382,,,,,,,,,,
108133.2,0.04634,,,,,,,,,,
115333.2,0.04861,,,,,,,,,,
122533.2,0.05092,,,,,,,,,,
129733.2,0.05289,,,,,,,,,,
136933.2,0.05541,,,,,,,,,,
144133.2,0.05773,,,,,,,,,,
151333.2,0.05988,,,,,,,,,,
158533.2,0.06193,,,,,,,,,,
165733.2,0.06447,,,,,,,,,,
172933.2,0.06656,,,,,,,,,,
180133.2,0.06881,,,,,,,,,,
187333.2,0.07137,,,,,,,,,,
194533.2,0.07347,,,,,,,,,,
201733.2,0.07566,,,,,,,,,,
208933.2,0.07756,,,,,,,,,,
216133.2,0.07983,,,,,,,,,,
223333.2,0.08195,,,,,,,,,,
230533.2,0.08442,,,,,,,,,,
237733.2,0.08663,,,,,,,,,,
244933.2,0.08891,,,,,,,,,,
252133.2,0.09118,,,,,,,,,,
259333.2,0.09339,,,,,,,,,,
266533.2,0.09569,,,,,,,,,,
273733.2,0.09778,,,,,,,,,,
280933.2,0.10033,,,,,,,,,,
288133.2,0.10264,,,,,,,,,,
295333.2,0.10539,,,,,,,,,,
302533.2,0.10737,,,,,,,,,,
309733.2,0.1095,,,,,,,,,,
316933.2,0.11225,,,,,,,,,,
324133.2,0.11442,,,,,,,,,,
331333.2,0.11669,,,,,,,,,,
338533.2,0.11885,,,,,,,,,,
345600.0,0.12163,,,,,,,,,,
352800.0,0.12385,,,,,,,,,,
360000.0,0.12606,,,,,,,,,,
367200.0,0.12867,,,,,,,,,,
374400.0,0.13066,,,,,,,,,,
381600.0,0.13346,,,,,,,,,,
388800.0,0.13514,,,,,,,,,,
396000.0,0.13795,,,,,,,,,,
403200.0,0.14015,,,,,,,,,,
410400.0,0.14262,,,,,,,,,,
417600.0,0.14512,,,,,,,,,,
424800.0,0.14725,,,,,,,,,,
432000.0,0.14951,,,,,,,,,,
439200.0,0.15208,,,,,,,,,,
446400.0,0.15458,,,,,,,,,,
453600.0,0.1569,,,,,,,,,,
460800.0,0.15971,,,,,,,,,,
468000.0,0.1624,,,,,,,,,,
475200.0,0.16471,,,,,,,,,,
482400.0,0.16743,,,,,,,,,,
489600.0,0.16989,,,,,,,,,,
496800.0,0.17235,,,,,,,,,,
504000.0,0.17519,,,,,,,,,,
511200.0,0.17806,,,,,,,,,,
518400.0,0.18051,,,,,,,,,,
525600.0,0.18316,,,,,,,,,,
532800.0,0.18575,,,,,,,,,,
540000.0,0.1886,,,,,,,,,,
547200.0,0.19107,,,,,,,,,,
554400.0,0.19379,,,,,,,,,,
561600.0,0.19636,,,,,,,,,,
568800.0,0.19896,,,,,,,,,,
576000.0,0.2015,,,,,,,,,,
583200.0,0.20434,,,,,,,,,,
590400.0,0.207,,,,,,,,,,
597600.0,0.20979,,,,,,,,,,
604800.0,0.2123,,,,,,,,,,
612000.0,0.21511,,,,,,,,,,
619200.0,0.21801,,,,,,,,,,
622836.0,0.21987,,,,,,,,,,
630036.0,0.22225,,,,,,,,,,
637236.0,0.22533,,,,,,,,,,
644436.0,0.22828,,,,,,,,,,
651636.0,0.23116,,,,,,,,,,
658836.0,0.23437,,,,,,,,,,
666036.0,0.23749,,,,,,,,,,
673236.0,0.24034,,,,,,,,,,
680436.0,0.24343,,,,,,,,,,
684612.0,0.24555,,,,,,,,,,
691812.0,0.24833,,,,,,,,,,
695412.0,0.25042,,,,,,,,,,
699480.0,0.25262,,,,,,,,,,
706680.0,0.2556,,,,,,,,,,
710352.0,0.25743,,,,,,,,,,
713952.0,0.25937,,,,,,,,,,
717588.0,0.26123,,,,,,,,,,
723420.0,0.26436,,,,,,,,,,
730620.0,0.26764,,,,,,,,,,
734220.0,0.26974,,,,,,,,,,
738576.0,0.27217,,,,,,,,,,
744480.0,0.27515,,,,,,,,,,
748080.0,0.27689,,,,,,,,,,
751680.0,0.27943,,,,,,,,,,
755280.0,0.28143,,,,,,,,,,
759132.0,0.28341,,,,,,,,,,
762732.0,0.2855,,,,,,,,,,
766332.0,0.28739,,,,,,,,,,
769932.0,0.28954,,,,,,,,,,
773532.0,0.2914,,,,,,,,,,
777132.0,0.29379,,,,,,,,,,
780732.0,0.29588,,,,,,,,,,
784332.0,0.29806,,,,,,,,,,
787932.0,0.30043,,,,,,,,,,
791532.0,0.30264,,,,,,,,,,
795132.0,0.30472,,,,,,,,,,
798732.0,0.30695,,,,,,,,,,
802332.0,0.30926,,,,,,,,,,
805932.0,0.31159,,,,,,,,,,
809532.0,0.31381,,,,,,,,,,
813132.0,0.31648,,,,,,,,,,
816732.0,0.31923,,,,,,,,,,
820332.0,0.32158,,,,,,,,,,
823932.0,0.32417,,,,,,,,,,
827532.0,0.32694,,,,,,,,,,
831132.0,0.3292,,,,,,,,,,
834732.0,0.33206,,,,,,,,,,
838332.0,0.33488,,,,,,,,,,
841932.0,0.33751,,,,,,,,,,
845532.0,0.34059,,,,,,,,,,
849132.0,0.34354,,,,,,,,,,
852732.0,0.34642,,,,,,,,,,
856332.0,0.3495,,,,,,,,,,
859932.0,0.3529,,,,,,,,,,
863532.0,0.35617,,,,,,,,,,
867132.0,0.35947,,,,,,,,,,
870732.0,0.36274,,,,,,,,,,
874332.0,0.36646,,,,,,,,,,
877932.0,0.37038,,,,,,,,,,
881532.0,0.37401,,,,,,,,,,
885132.0,0.37819,,,,,,,,,,
888732.0,0.38266,,,,,,,,,,
892332.0,0.38679,,,,,,,,,,
894132.0,0.38913,,,,,,,,,,
895968.0,0.39148,,,,,,,,,,
897768.0,0.39389,,,,,,,,,,
899568.0,0.39616,,,,,,,,,,
901368.0,0.39916,,,,,,,,,,
903168.0,0.40161,,,,,,,,,,
904968.0,0.40433,,,,,,,,,,
906768.0,0.40676,,,,,,,,,,
908568.0,0.40978,,,,,,,,,,
910368.0,0.41268,,,,,,,,,,
912168.0,0.41637,,,,,,,,,,
914004.0,0.41874,,,,,,,,,,
915804.0,0.42219,,,,,,,,,,
917604.0,0.42582,,,,,,,,,,
919404.0,0.42941,,,,,,,,,,
921204.0,0.43309,,,,,,,,,,
922104.0,0.43536,,,,,,,,,,
923904.0,0.43957,,,,,,,,,,
925704.0,0.44367,,,,,,,,,,
926604.0,0.44623,,,,,,,,,,
927504.0,0.44866,,,,,,,,,,
928404.0,0.45134,,,,,,,,,,
929304.0,0.45368,,,,,,,,,,
930204.0,0.45689,,,,,,,,,,
931104.0,0.45962,,,,,,,,,,
932004.0,0.463,,,,,,,,,,
932904.0,0.46624,,,,,,,,,,
933804.0,0.47016,,,,,,,,,,
934704.0,0.47432,,,,,,,,,,
935604.0,0.47851,,,,,,,,,,
936180.0,0.48186,,,,,,,,,,
936792.0,0.48594,,,,,,,,,,
937404.0,0.49008,,,,,,,,,,
937980.0,0.4949,,,,,,,,,,
938592.0,0.50238,,,,,,,,,,
938916.0,0.50752,,,,,,,,,,
939096.0,0.51261,,,,,,,,,,
939204.0,0.51836,,,,,,,,,,
939204.0,0.52321,,,,,,,,,,

File: opt_all/scripts/data/experimental/creep/inl_2/AirBase_950_19_a.csv (part 1 of 2)
time,strain,temperature,stress,type,state,form,process,medium,title,youngs,poissons
0.0,0.0,950.0,19.0,creep,Discontinued,Plate,Base,Air,AirBase_950_19_a,144000.0,0.3
0.0,0.0,,,,,,,,,,
46.8,4e-05,,,,,,,,,,
64.8,0.00054,,,,,,,,,,
79.2,0.00044,,,,,,,,,,
93.6,0.00063,,,,,,,,,,
111.6,0.00063,,,,,,,,,,
126.0,0.00063,,,,,,,,,,
144.0,0.00054,,,,,,,,,,
158.4,0.00065,,,,,,,,,,
172.8,0.00064,,,,,,,,,,
190.8,0.00064,,,,,,,,,,
205.2,0.00056,,,,,,,,,,
223.2,0.00067,,,,,,,,,,
237.6,0.00066,,,,,,,,,,
255.6,0.0006,,,,,,,,,,
270.0,0.00056,,,,,,,,,,
284.4,0.00054,,,,,,,,,,
302.4,0.00065,,,,,,,,,,
316.8,0.00053,,,,,,,,,,
334.8,0.00051,,,,,,,,,,
349.2,0.00067,,,,,,,,,,
900.0,0.00057,,,,,,,,,,
4082.4,0.00082,,,,,,,,,,
8298.0,0.00091,,,,,,,,,,
14400.0,0.00128,,,,,,,,,,
21600.0,0.0014,,,,,,,,,,
28800.0,0.0016,,,,,,,,,,
36000.0,0.00176,,,,,,,,,,
43200.0,0.00188,,,,,,,,,,
50400.0,0.00175,,,,,,,,,,
53125.2,0.00177,,,,,,,,,,
60325.2,0.00184,,,,,,,,,,
67525.2,0.00196,,,,,,,,,,
74725.2,0.00193,,,,,,,,,,
81925.2,0.00222,,,,,,,,,,
89125.2,0.00196,,,,,,,,,,
96325.2,0.00224,,,,,,,,,,
103525.2,0.00224,,,,,,,,,,
110725.2,0.00262,,,,,,,,,,
116571.6,0.00291,,,,,,,,,,
123771.6,0.00303,,,,,,,,,,
130971.6,0.00327,,,,,,,,,,
138171.6,0.00318,,,,,,,,,,
145371.6,0.00347,,,,,,,,,,
152571.6,0.00354,,,,,,,,,,
159771.6,0.0036,,,,,,,,,,
166971.6,0.0038,,,,,,,,,,
172800.0,0.00408,,,,,,,,,,
180000.0,0.00411,,,,,,,,,,
187200.0,0.00395,,,,,,,,,,
194400.0,0.0041,,,,,,,,,,
201600.0,0.00428,,,,,,,,,,
208800.0,0.00454,,,,,,,,,,
216000.0,0.00436,,,,,,,,,,
223200.0,0.00469,,,,,,,,,,
230400.0,0.00457,,,,,,,,,,
237600.0,0.00471,,,,,,,,,,
244800.0,0.00488,,,,,,,,,,
252000.0,0.00503,,,,,,,,,,
259200.0,0.00512,,,,,,,,,,
266400.0,0.0052,,,,,,,,,,
273600.0,0.00543,,,,,,,,,,
280800.0,0.00548,,,,,,,,,,
288000.0,0.00545,,,,,,,,,,
295200.0,0.00573,,,,,,,,,,
302400.0,0.00588,,,,,,,,,,
309600.0,0.00584,,,,,,,,,,
316800.0,0.00582,,,,,,,,,,
324000.0,0.00602,,,,,,,,,,
331200.0,0.00618,,,,,,,,,,
338400.0,0.00616,,,,,,,,,,
345600.0,0.00632,,,,,,,,,,
352800.0,0.00642,,,,,,,,,,
360000.0,0.00653,,,,,,,,,,
367200.0,0.00667,,,,,,,,,,
374400.0,0.00682,,,,,,,,,,
381600.0,0.00692,,,,,,,,,,
388800.0,0.0073,,,,,,,,,,
396000.0,0.00717,,,,,,,,,,
403200.0,0.00729,,,,,,,,,,
410400.0,0.00741,,,,,,,,,,
417600.0,0.0075,,,,,,,,,,
424800.0,0.00766,,,,,,,,,,
432000.0,0.00778,,,,,,,,,,
439200.0,0.00774,,,,,,,,,,
446400.0,0.00781,,,,,,,,,,
453600.0,0.00791,,,,,,,,,,
460800.0,0.00802,,,,,,,,,,
468000.0,0.00815,,,,,,,,,,
475200.0,0.0083,,,,,,,,,,
482400.0,0.0084,,,,,,,,,,
489600.0,0.00834,,,,,,,,,,
496800.0,0.00858,,,,,,,,,,
504000.0,0.00864,,,,,,,,,,
511200.0,0.00879,,,,,,,,,,
518400.0,0.00871,,,,,,,,,,
525600.0,0.00897,,,,,,,,,,
532800.0,0.00905,,,,,,,,,,
540000.0,0.00894,,,,,,,,,,
547200.0,0.00914,,,,,,,,,,
554400.0,0.00933,,,,,,,,,,
561600.0,0.00918,,,,,,,,,,
568800.0,0.00919,,,,,,,,,,
576000.0,0.00936,,,,,,,,,,
583200.0,0.00946,,,,,,,,,,
590400.0,0.00946,,,,,,,,,,
597600.0,0.00971,,,,,,,,,,
604800.0,0.00986,,,,,,,,,,
612000.0,0.00978,,,,,,,,,,
619200.0,0.0099,,,,,,,,,,
626400.0,0.00996,,,,,,,,,,
633600.0,0.01005,,,,,,,,,,
640800.0,0.01018,,,,,,,,,,
648000.0,0.01033,,,,,,,,,,
655200.0,0.01039,,,,,,,,,,
662400.0,0.01064,,,,,,,,,,
669600.0,0.01067,,,,,,,,,,
676800.0,0.01112,,,,,,,,,,
684000.0,0.01108,,,,,,,,,,
691200.0,0.01111,,,,,,,,,,
698400.0,0.01113,,,,,,,,,,
705600.0,0.01127,,,,,,,,,,
712800.0,0.01143,,,,,,,,,,
720000.0,0.01154,,,,,,,,,,
727200.0,0.01161,,,,,,,,,,
734400.0,0.01178,,,,,,,,,,
741600.0,0.01185,,,,,,,,,,
748800.0,0.0119,,,,,,,,,,
756000.0,0.01219,,,,,,,,,,
763200.0,0.012,,,,,,,,,,
770400.0,0.01236,,,,,,,,,,
777600.0,0.01239,,,,,,,,,,
784800.0,0.01248,,,,,,,,,,
792000.0,0.01262,,,,,,,,,,
799200.0,0.01247,,,,,,,,,,
806400.0,0.0125,,,,,,,,,,
813600.0,0.01269,,,,,,,,,,
820800.0,0.01253,,,,,,,,,,
828000.0,0.0126,,,,,,,,,,
835200.0,0.01262,,,,,,,,,,
842400.0,0.01275,,,,,,,,,,
849600.0,0.01299,,,,,,,,,,
856800.0,0.01306,,,,,,,,,,
864000.0,0.01311,,,,,,,,,,
871200.0,0.01314,,,,,,,,,,
878400.0,0.01332,,,,,,,,,,
885600.0,0.01342,,,,,,,,,,
892800.0,0.01333,,,,,,,,,,
900000.0,0.01351,,,,,,,,,,
907200.0,0.01368,,,,,,,,,,
914400.0,0.01357,,,,,,,,,,
921600.0,0.01375,,,,,,,,,,
928800.0,0.01391,,,,,,,,,,
936000.0,0.01394,,,,,,,,,,
943200.0,0.01409,,,,,,,,,,
950400.0,0.01417,,,,,,,,,,
957600.0,0.01431,,,,,,,,,,
964800.0,0.01453,,,,,,,,,,
972000.0,0.01453,,,,,,,,,,
979200.0,0.01468,,,,,,,,,,
986400.0,0.01506,,,,,,,,,,
993600.0,0.01492,,,,,,,,,,
1000800.0,0.01494,,,,,,,,,,
1008000.0,0.01488,,,,,,,,,,
1015200.0,0.01492,,,,,,,,,,
1022400.0,0.01481,,,,,,,,,,
1029600.0,0.01515,,,,,,,,,,
1036800.0,0.0152,,,,,,,,,,
1044000.0,0.01519,,,,,,,,,,
1051200.0,0.01527,,,,,,,,,,
1058400.0,0.0154,,,,,,,,,,
1065600.0,0.0154,,,,,,,,,,
1072800.0,0.01545,,,,,,,,,,
1080000.0,0.01564,,,,,,,,,,
1087200.0,0.01559,,,,,,,,,,
1094400.0,0.01569,,,,,,,,,,
1101600.0,0.01569,,,,,,,,,,
1108800.0,0.01604,,,,,,,,,,
1116000.0,0.01615,,,,,,,,,,
1123200.0,0.01613,,,,,,,,,,
1130400.0,0.01615,,,,,,,,,,
1137600.0,0.01626,,,,,,,,,,
1144800.0,0.01629,,,,,,,,,,
1152000.0,0.0165,,,,,,,,,,
1159200.0,0.01655,,,,,,,,,,
1166400.0,0.01673,,,,,,,,,,
1173600.0,0.01665,,,,,,,,,,
1180800.0,0.01684,,,,,,,,,,
1188000.0,0.01691,,,,,,,,,,
1195200.0,0.017,,,,,,,,,,
1202400.0,0.01705,,,,,,,,,,
1209600.0,0.01708,,,,,,,,,,
1216800.0,0.01745,,,,,,,,,,
1224000.0,0.01744,,,,,,,,,,
1231200.0,0.01741,,,,,,,,,,
1238400.0,0.01744,,,,,,,,,,
1245600.0,0.01733,,,,,,,,,,
1252800.0,0.01741,,,,,,,,,,
1260000.0,0.01762,,,,,,,,,,
1267200.0,0.01762,,,,,,,,,,
1274400.0,0.01786,,,,,,,,,,
1281600.0,0.01782,,,,,,,,,,
1288800.0,0.01792,,,,,,,,,,
1296000.0,0.01802,,,,,,,,,,
1303200.0,0.018,,,,,,,,,,
1310400.0,0.01827,,,,,,,,,,
1317600.0,0.01819,,,,,,,,,,
1324800.0,0.01839,,,,,,,,,,
1332000.0,0.01852,,,,,,,,,,
1339200.0,0.01872,,,,,,,,,,
1346400.0,0.01859,,,,,,,,,,
1353600.0,0.01868,,,,,,,,,,
1360800.0,0.01896,,,,,,,,,,
1368000.0,0.01913,,,,,,,,,,
1375200.0,0.01913,,,,,,,,,,
1382400.0,0.01923,,,,,,,,,,
1389600.0,0.01919,,,,,,,,,,
1396800.0,0.01938,,,,,,,,,,
1404000.0,0.01954,,,,,,,,,,
1411200.0,0.01942,,,,,,,,,,
1418400.0,0.01949,,,,,,,,,,
1425600.0,0.01968,,,,,,,,,,
1432800.0,0.01981,,,,,,,,,,
1440000.0,0.01977,,,,,,,,,,
1447200.0,0.01992,,,,,,,,,,
1454400.0,0.02003,,,,,,,,,,
1461600.0,0.02015,,,,,,,,,,
1468800.0,0.02031,,,,,,,,,,
1476000.0,0.0204,,,,,,,,,,
1483200.0,0.02022,,,,,,,,,,
1490400.0,0.02016,,,,,,,,,,
1497600.0,0.02042,,,,,,,,,,
1504800.0,0.02049,,,,,,,,,,
1512000.0,0.02087,,,,,,,,,,
1519200.0,0.02073,,,,,,,,,,
1526400.0,0.02067,,,,,,,,,,
1533600.0,0.02079,,,,,,,,,,
1540800.0,0.02097,,,,,,,,,,
1548000.0,0.02129,,,,,,,,,,
1555200.0,0.02124,,,,,,,,,,
1562400.0,0.02144,,,,,,,,,,
1569600.0,0.02149,,,,,,,,,,
1576800.0,0.02166,,,,,,,,,,
1584000.0,0.02163,,,,,,,,,,
1591200.0,0.02191,,,,,,,,,,
1598400.0,0.02239,,,,,,,,,,
1605600.0,0.0223,,,,,,,,,,
1612800.0,0.02267,,,,,,,,,,
1620000.0,0.02274,,,,,,,,,,
1627200.0,0.02288,,,,,,,,,,
1634400.0,0.02295,,,,,,,,,,
1641600.0,0.02321,,,,,,,,,,
1648800.0,0.02323,,,,,,,,,,
1656000.0,0.0232,,,,,,,,,,
1663200.0,0.02306,,,,,,,,,,
1670400.0,0.02319,,,,,,,,,,
1677600.0,0.02309,,,,,,,,,,
1684800.0,0.02321,,,,,,,,,,
1692000.0,0.02322,,,,,,,,,,
1699200.0,0.02337,,,,,,,,,,
1706400.0,0.02343,,,,,,,,,,
1713600.0,0.02346,,,,,,,,,,
1720800.0,0.02346,,,,,,,,,,
1728000.0,0.02367,,,,,,,,,,
1735200.0,0.02361,,,,,,,,,,
1742400.0,0.02366,,,,,,,,,,
1749600.0,0.02385,,,,,,,,,,
1756800.0,0.02396,,,,,,,,,,
1764000.0,0.02409,,,,,,,,,,
1771200.0,0.02403,,,,,,,,,,
1778400.0,0.02423,,,,,,,,,,
1785600.0,0.02427,,,,,,,,,,
1792800.0,0.02418,,,,,,,,,,
1800000.0,0.02416,,,,,,,,,,
1807200.0,0.0243,,,,,,,,,,
1814400.0,0.02427,,,,,,,,,,
1821600.0,0.02465,,,,,,,,,,
1828800.0,0.02474,,,,,,,,,,
1836000.0,0.02475,,,,,,,,,,
1843200.0,0.02475,,,,,,,,,,
1850400.0,0.0248,,,,,,,,,,
1857600.0,0.02486,,,,,,,,,,
1864800.0,0.02489,,,,,,,,,,
1872000.0,0.025,,,,,,,,,,
1879200.0,0.0251,,,,,,,,,,
1886400.0,0.02516,,,,,,,,,,
1893600.0,0.02525,,,,,,,,,,
1900800.0,0.02526,,,,,,,,,,
1908000.0,0.02536,,,,,,,,,,
1915200.0,0.02555,,,,,,,,,,
1922400.0,0.02542,,,,,,,,,,
1929600.0,0.02553,,,,,,,,,,
1936800.0,0.0257,,,,,,,,,,
1944000.0,0.02579,,,,,,,,,,
1951200.0,0.02593,,,,,,,,,,
1958400.0,0.02606,,,,,,,,,,
1965600.0,0.02604,,,,,,,,,,
1972800.0,0.02619,,,,,,,,,,
1980000.0,0.02622,,,,,,,,,,
1987200.0,0.02639,,,,,,,,,,
1994400.0,0.02666,,,,,,,,,,
2001600.0,0.02668,,,,,,,,,,
2008800.0,0.0267,,,,,,,,,,
2016000.0,0.02684,,,,,,,,,,
2023200.0,0.02687,,,,,,,,,,
2030400.0,0.02702,,,,,,,,,,
2037600.0,0.02715,,,,,,,,,,
2044800.0,0.02723,,,,,,,,,,
2052000.0,0.02728,,,,,,,,,,
2059200.0,0.02734,,,,,,,,,,
2066400.0,0.02747,,,,,,,,,,
2073600.0,0.02756,,,,,,,,,,
2080800.0,0.02756,,,,,,,,,,
2088000.0,0.0278,,,,,,,,,,
2095200.0,0.02777,,,,,,,,,,
2102400.0,0.02782,,,,,,,,,,
2109600.0,0.02795,,,,,,,,,,
2116800.0,0.0281,,,,,,,,,,
2124000.0,0.02805,,,,,,,,,,
2131200.0,0.02829,,,,,,,,,,
2138400.0,0.02828,,,,,,,,,,
2145600.0,0.02833,,,,,,,,,,
2152800.0,0.02835,,,,,,,,,,
2160000.0,0.02847,,,,,,,,,,
2167200.0,0.02852,,,,,,,,,,
2174400.0,0.0287,,,,,,,,,,
2181600.0,0.02855,,,,,,,,,,
2188800.0,0.0286,,,,,,,,,,
2196000.0,0.02869,,,,,,,,,,
2203200.0,0.02897,,,,,,,,,,
2210400.0,0.02895,,,,,,,,,,
2217600.0,0.02881,,,,,,,,,,
2224800.0,0.02907,,,,,,,,,,
2232000.0,0.02921,,,,,,,,,,
2239200.0,0.02935,,,,,,,,,,
2246400.0,0.02944,,,,,,,,,,
2253600.0,0.02953,,,,,,,,,,
2260800.0,0.02944,,,,,,,,,,
2268000.0,0.02957,,,,,,,,,,
2275200.0,0.02959,,,,,,,,,,
2282400.0,0.02958,,,,,,,,,,
2289600.0,0.02981,,,,,,,,,,
2296800.0,0.02984,,,,,,,,,,
2304000.0,0.02992,,,,,,,,,,
2311200.0,0.02995,,,,,,,,,,
2318400.0,0.03011,,,,,,,,,,
2325600.0,0.03006,,,,,,,,,,
2332800.0,0.03052,,,,,,,,,,
2340000.0,0.03034,,,,,,,,,,
2347200.0,0.0305,,,,,,,,,,
2354400.0,0.03081,,,,,,,,,,
2361600.0,0.03065,,,,,,,,,,
2368800.0,0.03087,,,,,,,,,,
2376000.0,0.0309,,,,,,,,,,
2383200.0,0.03091,,,,,,,,,,
2390400.0,0.03113,,,,,,,,,,
2397600.0,0.0311,,,,,,,,,,
2404800.0,0.03115,,,,,,,,,,
2412000.0,0.03124,,,,,,,,,,
2419200.0,0.03115,,,,,,,,,,
2426400.0,0.03125,,,,,,,,,,
2433600.0,0.03136,,,,,,,,,,
2440800.0,0.03131,,,,,,,,,,
2448000.0,0.0315,,,,,,,,,,
2455200.0,0.03149,,,,,,,,,,
2462400.0,0.03148,,,,,,,,,,
2469600.0,0.03166,,,,,,,,,,
2476800.0,0.03174,,,,,,,,,,
2484000.0,0.03176,,,,,,,,,,
2491200.0,0.0319,,,,,,,,,,
2498400.0,0.03182,,,,,,,,,,
2505600.0,0.03195,,,,,,,,,,
2512800.0,0.03194,,,,,,,,,,
2520000.0,0.03206,,,,,,,,,,
2527200.0,0.03212,,,,,,,,,,
2534400.0,0.0322,,,,,,,,,,
2541600.0,0.0323,,,,,,,,,,
2548800.0,0.03245,,,,,,,,,,
2556000.0,0.03273,,,,,,,,,,
2563200.0,0.03268,,,,,,,,,,
2570400.0,0.03292,,,,,,,,,,
2577600.0,0.03299,,,,,,,,,,
2584800.0,0.03312,,,,,,,,,,
2592000.0,0.03305,,,,,,,,,,
2599200.0,0.03328,,,,,,,,,,
2606400.0,0.0335,,,,,,,,,,
2613600.0,0.03361,,,,,,,,,,
2620800.0,0.03354,,,,,,,,,,
2628000.0,0.03381,,,,,,,,,,
2635200.0,0.03378,,,,,,,,,,
2642400.0,0.03383,,,,,,,,,,
2649600.0,0.0338,,,,,,,,,,
2656800.0,0.03411,,,,,,,,,,
2664000.0,0.03399,,,,,,,,,,
2671200.0,0.03408,,,,,,,,,,
2678400.0,0.03444,,,,,,,,,,
2685600.0,0.03438,,,,,,,,,,
2692800.0,0.0343,,,,,,,,,,
2700000.0,0.03442,,,,,,,,,,
2707200.0,0.03441,,,,,,,,,,
2714400.0,0.03462,,,,,,,,,,
2721600.0,0.03481,,,,,,,,,,
2728800.0,0.03477,,,,,,,,,,
2736000.0,0.03479,,,,,,,,,,
2743200.0,0.03499,,,,,,,,,,
2750400.0,0.03505,,,,,,,,,,
2757600.0,0.03489,,,,,,,,,,
2764800.0,0.03515,,,,,,,,,,
2772000.0,0.03517,,,,,,,,,,
2779200.0,0.03523,,,,,,,,,,
2786400.0,0.0352,,,,,,,,,,
2793600.0,0.03536,,,,,,,,,,
2800800.0,0.03548,,,,,,,,,,
2808000.0,0.03562,,,,,,,,,,
2815200.0,0.03576,,,,,,,,,,
2822400.0,0.03587,,,,,,,,,,
2829600.0,0.03613,,,,,,,,,,
2836800.0,0.03607,,,,,,,,,,
2844000.0,0.03628,,,,,,,,,,
2851200.0,0.03633,,,,,,,,,,
2858400.0,0.03646,,,,,,,,,,
2865600.0,0.03657,,,,,,,,,,
2872800.0,0.03656,,,,,,,,,,
2880000.0,0.03661,,,,,,,,,,
2887200.0,0.03678,,,,,,,,,,
2894400.0,0.03691,,,,,,,,,,
2901600.0,0.03688,,,,,,,,,,
2908800.0,0.03714,,,,,,,,,,
2916000.0,0.03731,,,,,,,,,,
2923200.0,0.03749,,,,,,,,,,
2930400.0,0.03759,,,,,,,,,,
2937600.0,0.03779,,,,,,,,,,
2944800.0,0.03742,,,,,,,,,,
2952000.0,0.03742,,,,,,,,,,
2959200.0,0.03731,,,,,,,,,,
2966400.0,0.03752,,,,,,,,,,
2973600.0,0.03752,,,,,,,,,,
2980800.0,0.03764,,,,,,,,,,
2988000.0,0.03766,,,,,,,,,,
2995200.0,0.03797,,,,,,,,,,
3002400.0,0.03783,,,,,,,,,,
3009600.0,0.03792,,,,,,,,,,
3016800.0,0.03816,,,,,,,,,,
3024000.0,0.03831,,,,,,,,,,
3031200.0,0.03844,,,,,,,,,,
3038400.0,0.03849,,,,,,,,,,
3045600.0,0.03833,,,,,,,,,,
3052800.0,0.03858,,,,,,,,,,
3060000.0,0.03873,,,,,,,,,,
3067200.0,0.03863,,,,,,,,,,
3074400.0,0.03871,,,,,,,,,,
3081600.0,0.03882,,,,,,,,,,
3088800.0,0.03876,,,,,,,,,,
3096000.0,0.03912,,,,,,,,,,
3103200.0,0.03899,,,,,,,,,,
3110400.0,0.03917,,,,,,,,,,
3117600.0,0.0392,,,,,,,,,,
3124800.0,0.0392,,,,,,,,,,
3132000.0,0.03927,,,,,,,,,,
3139200.0,0.03938,,,,,,,,,,
3146400.0,0.03938,,,,,,,,,,
3153600.0,0.03952,,,,,,,,,,
3160800.0,0.03969,,,,,,,,,,
3168000.0,0.03965,,,,,,,,,,
3175200.0,0.03964,,,,,,,,,,
3182400.0,0.0397,,,,,,,,,,
3189600.0,0.03968,,,,,,,,,,
3196800.0,0.03992,,,,,,,,,,
3204000.0,0.03988,,,,,,,,,,
3211200.0,0.04017,,,,,,,,,,
3218400.0,0.0402,,,,,,,,,,
3225600.0,0.0403,,,,,,,,,,
3232800.0,0.0402,,,,,,,,,,
3240000.0,0.04035,,,,,,,,,,
3247200.0,0.04029,,,,,,,,,,
3254400.0,0.04058,,,,,,,,,,
3261600.0,0.0405,,,,,,,,,,
3268800.0,0.04084,,,,,,,,,,
3276000.0,0.04069,,,,,,,,,,
3283200.0,0.04074,,,,,,,,,,
3290400.0,0.04077,,,,,,,,,,
3297600.0,0.04085,,,,,,,,,,
3304800.0,0.04112,,,,,,,,,,
3312000.0,0.04094,,,,,,,,,,
3319200.0,0.04138,,,,,,,,,,
3326400.0,0.04125,,,,,,,,,,
3333600.0,0.04146,,,,,,,,,,
3340800.0,0.04141,,,,,,,,,,
3348000.0,0.04133,,,,,,,,,,
3355200.0,0.04163,,,,,,,,,,
3362400.0,0.04163,,,,,,,,,,
3369600.0,0.04193,,,,,,,,,,
3376800.0,0.0422,,,,,,,,,,
3384000.0,0.04223,,,,,,,,,,
3391200.0,0.04211,,,,,,,,,,
3398400.0,0.04227,,,,,,,,,,
3405600.0,0.0424,,,,,,,,,,
3412800.0,0.04245,,,,,,,,,,
3420000.0,0.04263,,,,,,,,,,
3427200.0,0.04254,,,,,,,,,,
3434400.0,0.04259,,,,,,,,,,
3441600.0,0.04262,,,,,,,,,,
3448800.0,0.0428,,,,,,,,,,
3456000.0,0.04288,,,,,,,,,,
3463200.0,0.04291,,,,,,,,,,
3470400.0,0.04292,,,,,,,,,,
3477600.0,0.04291,,,,,,,,,,
3484800.0,0.04304,,,,,,,,,,
3492000.0,0.04299,,,,,,,,,,
3499200.0,0.04318,,,,,,,,,,
3506400.0,0.04334,,,,,,,,,,
3513600.0,0.04341,,,,,,,,,,
3520800.0,0.04349,,,,,,,,,,
3528000.0,0.04357,,,,,,,,,,
3535200.0,0.04373,,,,,,,,,,
3542400.0,0.04363,,,,,,,,,,
3549600.0,0.04355,,,,,,,,,,
3556800.0,0.04367,,,,,,,,,,
3564000.0,0.04394,,,,,,,,,,
3571200.0,0.04405,,,,,,,,,,
3578400.0,0.0442,,,,,,,,,,
3585600.0,0.0442,,,,,,,,,,
3592800.0,0.04439,,,,,,,,,,
3600000.0,0.04446,,,,,,,,,,
3600000.0,0.04446,,,,,,,,,,
3607200.0,0.04439,,,,,,,,,,
3614400.0,0.04454,,,,,,,,,,
3621600.0,0.04439,,,,,,,,,,
3628800.0,0.04469,,,,,,,,,,
3636000.0,0.04454,,,,,,,,,,
3643200.0,0.04466,,,,,,,,,,
3650400.0,0.04464,,,,,,,,,,
3657600.0,0.04458,,,,,,,,,,
3664800.0,0.04467,,,,,,,,,,
3672000.0,0.04471,,,,,,,,,,
3679200.0,0.04516,,,,,,,,,,
3686400.0,0.04507,,,,,,,,,,
3693600.0,0.04525,,,,,,,,,,
3700800.0,0.04521,,,,,,,,,,
3708000.0,0.04527,,,,,,,,,,
3715200.0,0.04529,,,,,,,,,,
3722400.0,0.04539,,,,,,,,,,
3729600.0,0.04544,,,,,,,,,,
3736800.0,0.04541,,,,,,,,,,
3744000.0,0.0456,,,,,,,,,,
3751200.0,0.04585,,,,,,,,,,
3758400.0,0.046,,,,,,,,,,
3765600.0,0.04608,,,,,,,,,,
3772800.0,0.04634,,,,,,,,,,
3780000.0,0.04647,,,,,,,,,,
3787200.0,0.04645,,,,,,,,,,
3794400.0,0.0465,,,,,,,,,,
3801600.0,0.04675,,,,,,,,,,
3808800.0,0.04682,,,,,,,,,,
3816000.0,0.04688,,,,,,,,,,
3823200.0,0.04684,,,,,,,,,,
3830400.0,0.0469,,,,,,,,,,
3837600.0,0.04698,,,,,,,,,,
3844800.0,0.04703,,,,,,,,,,
3852000.0,0.0473,,,,,,,,,,
3859200.0,0.04761,,,,,,,,,,
3866400.0,0.04769,,,,,,,,,,
3873600.0,0.04779,,,,,,,,,,
3880800.0,0.04778,,,,,,,,,,
3888000.0,0.04784,,,,,,,,,,
3895200.0,0.04799,,,,,,,,,,
3902400.0,0.04794,,,,,,,,,,
3909600.0,0.04791,,,,,,,,,,
3916800.0,0.04807,,,,,,,,,,
3924000.0,0.04815,,,,,,,,,,
3931200.0,0.0485,,,,,,,,,,
3938400.0,0.04863,,,,,,,,,,
3945600.0,0.04852,,,,,,,,,,
3952800.0,0.04878,,,,,,,,,,
3960000.0,0.0488,,,,,,,,,,
3967200.0,0.0488,,,,,,,,,,
3974400.0,0.04883,,,,,,,,,,
3981600.0,0.0488,,,,,,,,,,
3988800.0,0.04881,,,,,,,,,,
3996000.0,0.04901,,,,,,,,,,
4003200.0,0.04905,,,,,,,,,,
4010400.0,0.04914,,,,,,,,,,
4017600.0,0.0495,,,,,,,,,,
4024800.0,0.04944,,,,,,,,,,
4032000.0,0.0496,,,,,,,,,,
4039200.0,0.0497,,,,,,,,,,
4046400.0,0.04982,,,,,,,,,,
4053600.0,0.04979,,,,,,,,,,
4060800.0,0.04995,,,,,,,,,,
4068000.0,0.04973,,,,,,,,,,
4075200.0,0.04993,,,,,,,,,,
4082400.0,0.05007,,,,,,,,,,
4089600.0,0.05015,,,,,,,,,,
4096800.0,0.05022,,,,,,,,,,
4104000.0,0.05033,,,,,,,,,,
4111200.0,0.0505,,,,,,,,,,
4118400.0,0.05066,,,,,,,,,,
4125600.0,0.05065,,,,,,,,,,
4132800.0,0.05098,,,,,,,,,,
4140000.0,0.05087,,,,,,,,,,
4147200.0,0.051,,,,,,,,,,
4154400.0,0.05111,,,,,,,,,,
4161600.0,0.05105,,,,,,,,,,
4168800.0,0.05118,,,,,,,,,,
4176000.0,0.05137,,,,,,,,,,
4183200.0,0.05129,,,,,,,,,,
4190400.0,0.05121,,,,,,,,,,
4197600.0,0.05123,,,,,,,,,,
4204800.0,0.05125,,,,,,,,,,
4212000.0,0.05142,,,,,,,,,,
4219200.0,0.05165,,,,,,,,,,
4226400.0,0.05166,,,,,,,,,,
4233600.0,0.05172,,,,,,,,,,
4240800.0,0.05182,,,,,,,,,,
4248000.0,0.05187,,,,,,,,,,
4255200.0,0.05192,,,,,,,,,,
4262400.0,0.0522,,,,,,,,,,
4269600.0,0.0521,,,,,,,,,,
4276800.0,0.05247,,,,,,,,,,
4284000.0,0.0526,,,,,,,,,,
4291200.0,0.0526,,,,,,,,,,
4298400.0,0.05271,,,,,,,,,,
4305600.0,0.05287,,,,,,,,,,
4312800.0,0.05282,,,,,,,,,,
4320000.0,0.05311,,,,,,,,,,
4327200.0,0.05301,,,,,,,,,,
4334400.0,0.05314,,,,,,,,,,
4341600.0,0.0534,,,,,,,,,,
4348800.0,0.05355,,,,,,,,,,
4356000.0,0.05362,,,,,,,,,,
4363200.0,0.05367,,,,,,,,,,
4370400.0,0.05358,,,,,,,,,,
4377600.0,0.05376,,,,,,,,,,
4384800.0,0.05382,,,,,,,,,,
4392000.0,0.05397,,,,,,,,,,
4399200.0,0.05415,,,,,,,,,,
4406400.0,0.05417,,,,,,,,,,
4413600.0,0.05447,,,,,,,,,,
4420800.0,0.05445,,,,,,,,,,
4428000.0,0.05475,,,,,,,,,,
4435200.0,0.0548,,,,,,,,,,
4442400.0,0.0547,,,,,,,,,,
4449600.0,0.05491,,,,,,,,,,
4456800.0,0.05492,,,,,,,,,,
4464000.0,0.05505,,,,,,,,,,
4471200.0,0.05524,,,,,,,,,,
4478400.0,0.05532,,,,,,,,,,
4485600.0,0.05536,,,,,,,,,,
4492800.0,0.0554,,,,,,,,,,
4500000.0,0.05543,,,,,,,,,,
4507200.0,0.05572,,,,,,,,,,
4514400.0,0.05566,,,,,,,,,,
4521600.0,0.05578,,,,,,,,,,
4528800.0,0.05601,,,,,,,,,,
4536000.0,0.0562,,,,,,,,,,
4543200.0,0.05605,,,,,,,,,,
4550400.0,0.05622,,,,,,,,,,
4557600.0,0.0563,,,,,,,,,,
4564800.0,0.05644,,,,,,,,,,
4572000.0,0.05648,,,,,,,,,,
4579200.0,0.05654,,,,,,,,,,
4586400.0,0.05651,,,,,,,,,,
4593600.0,0.05685,,,,,,,,,,
4600800.0,0.05678,,,,,,,,,,
4608000.0,0.05685,,,,,,,,,,
4615200.0,0.05698,,,,,,,,,,
4622400.0,0.0569,,,,,,,,,,
4629600.0,0.05702,,,,,,,,,,
4636800.0,0.05703,,,,,,,,,,
4644000.0,0.05712,,,,,,,,,,
4651200.0,0.05736,,,,,,,,,,
4658400.0,0.05726,,,,,,,,,,
4665600.0,0.05736,,,,,,,,,,
4672800.0,0.05752,,,,,,,,,,
4680000.0,0.05754,,,,,,,,,,
4687200.0,0.05766,,,,,,,,,,
4694400.0,0.05771,,,,,,,,,,
4701600.0,0.05788,,,,,,,,,,
4708800.0,0.0579,,,,,,,,,,
4716000.0,0.05803,,,,,,,,,,
4723200.0,0.05825,,,,,,,,,,
4730400.0,0.05822,,,,,,,,,,
4737600.0,0.05814,,,,,,,,,,
4744800.0,0.05837,,,,,,,,,,
4752000.0,0.05852,,,,,,,,,,
4759200.0,0.0584,,,,,,,,,,
4766400.0,0.05855,,,,,,,,,,
4773600.0,0.05871,,,,,,,,,,
4780800.0,0.05874,,,,,,,,,,
4788000.0,0.05886,,,,,,,,,,
4795200.0,0.05893,,,,,,,,,,
4802400.0,0.05911,,,,,,,,,,
4809600.0,0.05921,,,,,,,,,,
4816800.0,0.05906,,,,,,,,,,
4824000.0,0.05913,,,,,,,,,,
4831200.0,0.05916,,,,,,,,,,
4838400.0,0.0595,,,,,,,,,,
4845600.0,0.05951,,,,,,,,,,
4852800.0,0.0596,,,,,,,,,,
4860000.0,0.05954,,,,,,,,,,
4867200.0,0.05962,,,,,,,,,,
4874400.0,0.05954,,,,,,,,,,
4881600.0,0.0596,,,,,,,,,,
4888800.0,0.05987,,,,,,,,,,
4896000.0,0.06008,,,,,,,,,,
4903200.0,0.0603,,,,,,,,,,
4910400.0,0.06036,,,,,,,,,,
4917600.0,0.06029,,,,,,,,,,
4924800.0,0.06016,,,,,,,,,,
4932000.0,0.06021,,,,,,,,,,
4939200.0,0.06009,,,,,,,,,,
4946400.0,0.06047,,,,,,,,,,
4953600.0,0.06028,,,,,,,,,,
4960800.0,0.06048,,,,,,,,,,
4968000.0,0.0608,,,,,,,,,,
4975200.0,0.06099,,,,,,,,,,
4982400.0,0.06112,,,,,,,,,,
4989600.0,0.06098,,,,,,,,,,
4996800.0,0.06118,,,,,,,,,,
5004000.0,0.0612,,,,,,,,,,
5011200.0,0.06113,,,,,,,,,,
5018400.0,0.06119,,,,,,,,,,
5025600.0,0.06124,,,,,,,,,,
5032800.0,0.06138,,,,,,,,,,
5040000.0,0.06158,,,,,,,,,,
5047200.0,0.06169,,,,,,,,,,
5054400.0,0.06209,,,,,,,,,,
5061600.0,0.06223,,,,,,,,,,
5068800.0,0.06242,,,,,,,,,,
5076000.0,0.06227,,,,,,,,,,
5083200.0,0.0624,,,,,,,,,,
5090400.0,0.06238,,,,,,,,,,
5097600.0,0.06229,,,,,,,,,,
5104800.0,0.06241,,,,,,,,,,
5112000.0,0.0625,,,,,,,,,,
5119200.0,0.06251,,,,,,,,,,
5126400.0,0.06257,,,,,,,,,,
5133600.0,0.0627,,,,,,,,,,
5140800.0,0.06292,,,,,,,,,,
5148000.0,0.06287,,,,,,,,,,
5155200.0,0.06328,,,,,,,,,,
5162400.0,0.06318,,,,,,,,,,
5169600.0,0.06352,,,,,,,,,,
5176800.0,0.06347,,,,,,,,,,
5184000.0,0.06343,,,,,,,,,,
5191200.0,0.06377,,,,,,,,,,
5198400.0,0.06371,,,,,,,,,,
5205600.0,0.06375,,,,,,,,,,
5212800.0,0.0641,,,,,,,,,,
5220000.0,0.06401,,,,,,,,,,
5227200.0,0.06442,,,,,,,,,,
5234400.0,0.06434,,,,,,,,,,
5241600.0,0.06454,,,,,,,,,,
5248800.0,0.0645,,,,,,,,,,
5256000.0,0.0648,,,,,,,,,,
5263200.0,0.06494,,,,,,,,,,
5270400.0,0.06501,,,,,,,,,,
5277600.0,0.06496,,,,,,,,,,
5284800.0,0.06507,,,,,,,,,,
5292000.0,0.06493,,,,,,,,,,
5299200.0,0.06502,,,,,,,,,,
5306400.0,0.06499,,,,,,,,,,
5313600.0,0.06511,,,,,,,,,,
5320800.0,0.06522,,,,,,,,,,
5328000.0,0.06528,,,,,,,,,,
5335200.0,0.06546,,,,,,,,,,
5342400.0,0.06539,,,,,,,,,,
5349600.0,0.06547,,,,,,,,,,
5356800.0,0.06571,,,,,,,,,,
5364000.0,0.0656,,,,,,,,,,
5371200.0,0.0658,,,,,,,,,,
5378400.0,0.06599,,,,,,,,,,
5385600.0,0.06604,,,,,,,,,,
5392800.0,0.0661,,,,,,,,,,
5400000.0,0.06615,,,,,,,,,,
5407200.0,0.06614,,,,,,,,,,
5414400.0,0.06631,,,,,,,,,,
5421600.0,0.0665,,,,,,,,,,
5428800.0,0.06646,,,,,,,,,,
5436000.0,0.06639,,,,,,,,,,
5443200.0,0.06672,,,,,,,,,,
5450400.0,0.06665,,,,,,,,,,
5457600.0,0.06672,,,,,,,,,,
5464800.0,0.06687,,,,,,,,,,
5472000.0,0.06698,,,,,,,,,,
5479200.0,0.06699,,,,,,,,,,
5486400.0,0.06724,,,,,,,,,,
5493600.0,0.06736,,,,,,,,,,
5500800.0,0.06738,,,,,,,,,,
5508000.0,0.06753,,,,,,,,,,
5515200.0,0.06762,,,,,,,,,,
5522400.0,0.06778,,,,,,,,,,
5529600.0,0.06782,,,,,,,,,,
5536800.0,0.06767,,,,,,,,,,
5544000.0,0.06766,,,,,,,,,,
5551200.0,0.06769,,,,,,,,,,
5558400.0,0.06795,,,,,,,,,,
5565600.0,0.06791,,,,,,,,,,
5572800.0,0.06798,,,,,,,,,,
5580000.0,0.06806,,,,,,,,,,
5587200.0,0.0681,,,,,,,,,,
5594400.0,0.06808,,,,,,,,,,
5601600.0,0.06803,,,,,,,,,,
5608800.0,0.06837,,,,,,,,,,
5616000.0,0.06829,,,,,,,,,,
5623200.0,0.06835,,,,,,,,,,
5630400.0,0.06845,,,,,,,,,,
5637600.0,0.06862,,,,,,,,,,
5644800.0,0.06869,,,,,,,,,,
5652000.0,0.06875,,,,,,,,,,
5659200.0,0.06894,,,,,,,,,,
5666400.0,0.06899,,,,,,,,,,
5673600.0,0.06921,,,,,,,,,,
5680800.0,0.06925,,,,,,,,,,
5688000.0,0.06929,,,,,,,,,,
5695200.0,0.06925,,,,,,,,,,
5702400.0,0.06953,,,,,,,,,,
5709600.0,0.06938,,,,,,,,,,
5716800.0,0.06941,,,,,,,,,,
5724000.0,0.06954,,,,,,,,,,
5731200.0,0.06955,,,,,,,,,,
5738400.0,0.0698,,,,,,,,,,
5745600.0,0.06977,,,,,,,,,,
5752800.0,0.06996,,,,,,,,,,
5760000.0,0.06991,,,,,,,,,,
5767200.0,0.07009,,,,,,,,,,
5774400.0,0.07007,,,,,,,,,,
5781600.0,0.07014,,,,,,,,,,
5788800.0,0.07037,,,,,,,,,,
5796000.0,0.07055,,,,,,,,,,
5803200.0,0.07071,,,,,,,,,,
5810400.0,0.07074,,,,,,,,,,
5817600.0,0.0707,,,,,,,,,,
5824800.0,0.07072,,,,,,,,,,
5832000.0,0.071,,,,,,,,,,
5839200.0,0.07104,,,,,,,,,,
5846400.0,0.07103,,,,,,,,,,
5853600.0,0.07106,,,,,,,,,,
5860800.0,0.07112,,,,,,,,,,
5868000.0,0.07113,,,,,,,,,,
5875200.0,0.0714,,,,,,,,,,
5882400.0,0.0716,,,,,,,,,,
5889600.0,0.07158,,,,,,,,,,
5896800.0,0.0715,,,,,,,,,,
5904000.0,0.07179,,,,,,,,,,
5911200.0,0.07184,,,,,,,,,,
5918400.0,0.07174,,,,,,,,,,
5925600.0,0.07202,,,,,,,,,,
5932800.0,0.07193,,,,,,,,,,
5940000.0,0.07198,,,,,,,,,,
5947200.0,0.07193,,,,,,,,,,
5954400.0,0.07205,,,,,,,,,,
5961600.0,0.07225,,,,,,,,,,
5968800.0,0.07234,,,,,,,,,,
5976000.0,0.07238,,,,,,,,,,
5983200.0,0.07242,,,,,,,,,,
5990400.0,0.07244,,,,,,,,,,
5997600.0,0.07251,,,,,,,,,,
6004800.0,0.07266,,,,,,,,,,
6012000.0,0.07288,,,,,,,,,,
6019200.0,0.0732,,,,,,,,,,
6026400.0,0.07324,,,,,,,,,,
6033600.0,0.07313,,,,,,,,,,
6040800.0,0.07334,,,,,,,,,,
6048000.0,0.07345,,,,,,,,,,
6055200.0,0.07392,,,,,,,,,,
6062400.0,0.07398,,,,,,,,,,
6069600.0,0.07391,,,,,,,,,,
6076800.0,0.07422,,,,,,,,,,
6084000.0,0.07424,,,,,,,,,,
6091200.0,0.07434,,,,,,,,,,
6098400.0,0.07433,,,,,,,,,,
6105600.0,0.07443,,,,,,,,,,
6112800.0,0.07461,,,,,,,,,,
6120000.0,0.07463,,,,,,,,,,
6127200.0,0.07463,,,,,,,,,,
6134400.0,0.07457,,,,,,,,,,
6141600.0,0.07479,,,,,,,,,,
6148800.0,0.07494,,,,,,,,,,
6156000.0,0.07491,,,,,,,,,,
6163200.0,0.07507,,,,,,,,,,
6170400.0,0.07519,,,,,,,,,,
6177600.0,0.0754,,,,,,,,,,
6184800.0,0.07541,,,,,,,,,,
6192000.0,0.07552,,,,,,,,,,
6199200.0,0.07554,,,,,,,,,,
6206400.0,0.07569,,,,,,,,,,
6213600.0,0.07561,,,,,,,,,,
6220800.0,0.07579,,,,,,,,,,
6228000.0,0.07584,,,,,,,,,,
6235200.0,0.07576,,,,,,,,,,
6242400.0,0.07617,,,,,,,,,,
6249600.0,0.07618,,,,,,,,,,
6256800.0,0.07611,,,,,,,,,,
6264000.0,0.07639,,,,,,,,,,
6271200.0,0.07653,,,,,,,,,,
6278400.0,0.07665,,,,,,,,,,
6285600.0,0.07667,,,,,,,,,,
6292800.0,0.0767,,,,,,,,,,
6300000.0,0.07671,,,,,,,,,,
6307200.0,0.0766,,,,,,,,,,
6314400.0,0.07681,,,,,,,,,,
6321600.0,0.07687,,,,,,,,,,
6328800.0,0.07716,,,,,,,,,,
6336000.0,0.07739,,,,,,,,,,
6343200.0,0.07765,,,,,,,,,,
6350400.0,0.07776,,,,,,,,,,
6357600.0,0.07784,,,,,,,,,,
6364800.0,0.07781,,,,,,,,,,
6372000.0,0.07802,,,,,,,,,,
6379200.0,0.07822,,,,,,,,,,
6386400.0,0.0784,,,,,,,,,,
6393600.0,0.07836,,,,,,,,,,
6400800.0,0.07858,,,,,,,,,,
6408000.0,0.07874,,,,,,,,,,
6415200.0,0.07882,,,,,,,,,,
6422400.0,0.07901,,,,,,,,,,
6429600.0,0.07915,,,,,,,,,,
6436800.0,0.07911,,,,,,,,,,
6444000.0,0.07915,,,,,,,,,,
6451200.0,0.07915,,,,,,,,,,
6458400.0,0.07917,,,,,,,,,,
6465600.0,0.07944,,,,,,,,,,
6472800.0,0.07944,,,,,,,,,,
6480000.0,0.07957,,,,,,,,,,
6487200.0,0.07956,,,,,,,,,,
6494400.0,0.0797,,,,,,,,,,
6501600.0,0.07982,,,,,,,,,,
6508800.0,0.07994,,,,,,,,,,
6516000.0,0.08015,,,,,,,,,,
6523200.0,0.08003,,,,,,,,,,
6530400.0,0.08014,,,,,,,,,,
6537600.0,0.08035,,,,,,,,,,
6544800.0,0.08046,,,,,,,,,,
6552000.0,0.08057,,,,,,,,,,
6559200.0,0.08074,,,,,,,,,,
6566400.0,0.08081,,,,,,,,,,
6573600.0,0.08066,,,,,,,,,,
6580800.0,0.08086,,,,,,,,,,
6588000.0,0.08111,,,,,,,,,,
6595200.0,0.08127,,,,,,,,,,
6602400.0,0.08138,,,,,,,,,,
6609600.0,0.08141,,,,,,,,,,
6616800.0,0.08149,,,,,,,,,,
6624000.0,0.0816,,,,,,,,,,
6631200.0,0.08154,,,,,,,,,,
6638400.0,0.08159,,,,,,,,,,
6645600.0,0.08174,,,,,,,,,,
6652800.0,0.08204,,,,,,,,,,
6660000.0,0.08203,,,,,,,,,,
6667200.0,0.08193,,,,,,,,,,
6674400.0,0.08215,,,,,,,,,,
6681600.0,0.08213,,,,,,,,,,
6688800.0,0.08206,,,,,,,,,,
6696000.0,0.08214,,,,,,,,,,
6703200.0,0.08213,,,,,,,,,,
6710400.0,0.08207,,,,,,,,,,
6717600.0,0.08215,,,,,,,,,,
6724800.0,0.08205,,,,,,,,,,
6732000.0,0.08217,,,,,,,,,,
6739200.0,0.08205,,,,,,,,,,
6746400.0,0.08217,,,,,,,,,,
6753600.0,0.08212,,,,,,,,,,
6760800.0,0.08236,,,,,,,,,,
6768000.0,0.08241,,,,,,,,,,
6775200.0,0.08254,,,,,,,,,,
6782400.0,0.08262,,,,,,,,,,
6789600.0,0.08282,,,,,,,,,,
6796800.0,0.08307,,,,,,,,,,
6804000.0,0.08321,,,,,,,,,,
6811200.0,0.08324,,,,,,,,,,
6818400.0,0.08354,,,,,,,,,,
6825600.0,0.08348,,,,,,,,,,
6832800.0,0.08352,,,,,,,,,,
6840000.0,0.08358,,,,,,,,,,
6847200.0,0.08383,,,,,,,,,,
6854400.0,0.08389,,,,,,,,,,
6861600.0,0.08376,,,,,,,,,,
6868800.0,0.08401,,,,,,,,,,
6876000.0,0.0843,,,,,,,,,,
6883200.0,0.08426,,,,,,,,,,
6890400.0,0.08426,,,,,,,,,,
6897600.0,0.08445,,,,,,,,,,
6904800.0,0.08458,,,,,,,,,,
6912000.0,0.08471,,,,,,,,,,
6919200.0,0.08468,,,,,,,,,,
6926400.0,0.08499,,,,,,,,,,
6933600.0,0.08491,,,,,,,,,,
6940800.0,0.08501,,,,,,,,,,
6948000.0,0.08502,,,,,,,,,,
6955200.0,0.08524,,,,,,,,,,
6962400.0,0.08518,,,,,,,,,,
6969600.0,0.0853,,,,,,,,,,
6976800.0,0.08541,,,,,,,,,,
6984000.0,0.08553,,,,,,,,,,
6991200.0,0.08556,,,,,,,,,,
6998400.0,0.08566,,,,,,,,,,
7005600.0,0.08563,,,,,,,,,,
7012800.0,0.08596,,,,,,,,,,
7020000.0,0.08592,,,,,,,,,,
7027200.0,0.08601,,,,,,,,,,
7034400.0,0.08622,,,,,,,,,,
7041600.0,0.08627,,,,,,,,,,
7048800.0,0.08643,,,,,,,,,,
7056000.0,0.08643,,,,,,,,,,
7063200.0,0.08655,,,,,,,,,,
7070400.0,0.08666,,,,,,,,,,
7077600.0,0.08673,,,,,,,,,,
7084800.0,0.08674,,,,,,,,,,
7092000.0,0.08692,,,,,,,,,,
7099200.0,0.087,,,,,,,,,,
7106400.0,0.08717,,,,,,,,,,
7113600.0,0.08719,,,,,,,,,,
7120800.0,0.08724,,,,,,,,,,
7128000.0,0.08737,,,,,,,,,,
7135200.0,0.08741,,,,,,,,,,
7142400.0,0.08753,,,,,,,,,,
7149600.0,0.08757,,,,,,,,,,
7156800.0,0.08763,,,,,,,,,,
7164000.0,0.08769,,,,,,,,,,
7171200.0,0.08767,,,,,,,,,,
7178400.0,0.08793,,,,,,,,,,
7185600.0,0.08803,,,,,,,,,,
7192800.0,0.0882,,,,,,,,,,
7200000.0,0.0882,,,,,,,,,,
7200000.0,0.0882,,,,,,,,,,
7207200.0,0.08824,,,,,,,,,,
7214400.0,0.0884,,,,,,,,,,
7221600.0,0.08867,,,,,,,,,,
7228800.0,0.08879,,,,,,,,,,
7236000.0,0.08872,,,,,,,,,,
7243200.0,0.08897,,,,,,,,,,
7250400.0,0.08885,,,,,,,,,,
7257600.0,0.0891,,,,,,,,,,
7264800.0,0.08899,,,,,,,,,,
7272000.0,0.08915,,,,,,,,,,
7279200.0,0.08912,,,,,,,,,,
7286400.0,0.08928,,,,,,,,,,
7293600.0,0.08947,,,,,,,,,,
7300800.0,0.08952,,,,,,,,,,
7308000.0,0.08965,,,,,,,,,,
7315200.0,0.0898,,,,,,,,,,
7322400.0,0.08984,,,,,,,,,,
7329600.0,0.08994,,,,,,,,,,
7336800.0,0.09004,,,,,,,,,,
7344000.0,0.0899,,,,,,,,,,
7351200.0,0.09007,,,,,,,,,,
7358400.0,0.09017,,,,,,,,,,
7365600.0,0.09025,,,,,,,,,,
7372800.0,0.09033,,,,,,,,,,
7380000.0,0.09043,,,,,,,,,,
7387200.0,0.09048,,,,,,,,,,
7394400.0,0.09062,,,,,,,,,,
7401600.0,0.09088,,,,,,,,,,
7408800.0,0.09073,,,,,,,,,,
7416000.0,0.09083,,,,,,,,,,
7423200.0,0.09077,,,,,,,,,,
7430400.0,0.09102,,,,,,,,,,
7437600.0,0.09113,,,,,,,,,,
7444800.0,0.09107,,,,,,,,,,
7452000.0,0.09138,,,,,,,,,,
7458706.8,0.09146,,,,,,,,,,
7459200.0,0.09144,,,,,,,,,,
7466400.0,0.09151,,,,,,,,,,
7473600.0,0.09152,,,,,,,,,,
7480800.0,0.0916,,,,,,,,,,
7488000.0,0.0917,,,,,,,,,,
7495200.0,0.092,,,,,,,,,,
7502400.0,0.09198,,,,,,,,,,
7509600.0,0.09218,,,,,,,,,,
7516800.0,0.09211,,,,,,,,,,
7524000.0,0.09229,,,,,,,,,,
7531200.0,0.0923,,,,,,,,,,
7538400.0,0.09244,,,,,,,,,,
7545600.0,0.09255,,,,,,,,,,
7552800.0,0.09249,,,,,,,,,,
7560000.0,0.09268,,,,,,,,,,
7567200.0,0.09281,,,,,,,,,,
7574400.0,0.09275,,,,,,,,,,
7581600.0,0.09297,,,,,,,,,,
7588800.0,0.09302,,,,,,,,,,
7596000.0,0.09301,,,,,,,,,,
7603200.0,0.09326,,,,,,,,,,
7610400.0,0.09334,,,,,,,,,,
7617600.0,0.09342,,,,,,,,,,
7624800.0,0.09327,,,,,,,,,,
7632000.0,0.09372,,,,,,,,,,
7639200.0,0.09361,,,,,,,,,,
7646400.0,0.09374,,,,,,,,,,
7653600.0,0.09382,,,,,,,,,,
7660800.0,0.09362,,,,,,,,,,
7668000.0,0.09398,,,,,,,,,,
7675200.0,0.09429,,,,,,,,,,
7682400.0,0.09429,,,,,,,,,,
7689600.0,0.0944,,,,,,,,,,
7696800.0,0.09478,,,,,,,,,,
7704000.0,0.09495,,,,,,,,,,
7711200.0,0.095,,,,,,,,,,
7718400.0,0.09521,,,,,,,,,,
7725600.0,0.0951,,,,,,,,,,
7732800.0,0.09531,,,,,,,,,,
7740000.0,0.09536,,,,,,,,,,
7747200.0,0.09553,,,,,,,,,,
7754400.0,0.09547,,,,,,,,,,
7761600.0,0.09577,,,,,,,,,,
7768800.0,0.09597,,,,,,,,,,
7776000.0,0.09608,,,,,,,,,,
7783200.0,0.09609,,,,,,,,,,
7790400.0,0.09655,,,,,,,,,,
7797600.0,0.09684,,,,,,,,,,
7804800.0,0.09687,,,,,,,,,,
7812000.0,0.09682,,,,,,,,,,
7819200.0,0.09686,,,,,,,,,,
7826400.0,0.09721,,,,,,,,,,
7833600.0,0.09742,,,,,,,,,,
7840800.0,0.09734,,,,,,,,,,
7848000.0,0.09747,,,,,,,,,,
7855200.0,0.09764,,,,,,,,,,
7862400.0,0.09775,,,,,,,,,,
7869600.0,0.09772,,,,,,,,,,
7876800.0,0.09803,,,,,,,,,,
7884000.0,0.09807,,,,,,,,,,
7891200.0,0.09799,,,,,,,,,,
7898400.0,0.09796,,,,,,,,,,
7905600.0,0.09822,,,,,,,,,,
7912800.0,0.09837,,,,,,,,,,
7920000.0,0.09844,,,,,,,,,,
7927200.0,0.09863,,,,,,,,,,
7934400.0,0.09872,,,,,,,,,,
7941600.0,0.09885,,,,,,,,,,
7948800.0,0.09893,,,,,,,,,,
7956000.0,0.09898,,,,,,,,,,
7963200.0,0.09903,,,,,,,,,,
7970400.0,0.09902,,,,,,,,,,
7977600.0,0.09911,,,,,,,,,,
7984800.0,0.09934,,,,,,,,,,
7992000.0,0.09926,,,,,,,,,,
7999200.0,0.09949,,,,,,,,,,
8006400.0,0.09962,,,,,,,,,,
8013600.0,0.09944,,,,,,,,,,
8020800.0,0.09979,,,,,,,,,,
8028000.0,0.09983,,,,,,,,,,
8035200.0,0.09984,,,,,,,,,,
8042400.0,0.10016,,,,,,,,,,
8049600.0,0.10025,,,,,,,,,,
8056800.0,0.10031,,,,,,,,,,
8064000.0,0.10036,,,,,,,,,,
8071200.0,0.10058,,,,,,,,,,
8078400.0,0.10072,,,,,,,,,,
8085600.0,0.10076,,,,,,,,,,
8092800.0,0.10075,,,,,,,,,,
8100000.0,0.10084,,,,,,,,,,
8107200.0,0.10093,,,,,,,,,,
8114400.0,0.1011,,,,,,,,,,
8121600.0,0.10106,,,,,,,,,,
8128800.0,0.10113,,,,,,,,,,
8136000.0,0.10132,,,,,,,,,,
8143200.0,0.10139,,,,,,,,,,
8150400.0,0.10155,,,,,,,,,,
8157600.0,0.10154,,,,,,,,,,
8164800.0,0.10164,,,,,,,,,,
8172000.0,0.1017,,,,,,,,,,
8179200.0,0.10199,,,,,,,,,,
8186400.0,0.10198,,,,,,,,,,
8193600.0,0.10222,,,,,,,,,,
8200800.0,0.10216,,,,,,,,,,
8208000.0,0.10206,,,,,,,,,,
8215200.0,0.10241,,,,,,,,,,
8222400.0,0.10256,,,,,,,,,,
8229600.0,0.10281,,,,,,,,,,
8236800.0,0.10271,,,,,,,,,,
8244000.0,0.10288,,,,,,,,,,
8251200.0,0.10282,,,,,,,,,,
8258400.0,0.10323,,,,,,,,,,
8265600.0,0.10315,,,,,,,,,,
8272800.0,0.10334,,,,,,,,,,
8280000.0,0.10351,,,,,,,,,,
8287200.0,0.10363,,,,,,,,,,
8294400.0,0.10354,,,,,,,,,,
8301600.0,0.1037,,,,,,,,,,
8308800.0,0.10393,,,,,,,,,,
8316000.0,0.10396,,,,,,,,,,
8323200.0,0.10418,,,,,,,,,,
8330400.0,0.10419,,,,,,,,,,
8337600.0,0.1045,,,,,,,,,,
8344800.0,0.10432,,,,,,,,,,
8352000.0,0.10457,,,,,,,,,,
8359200.0,0.10464,,,,,,,,,,
8366400.0,0.10459,,,,,,,,,,
8373600.0,0.10474,,,,,,,,,,
8380800.0,0.10503,,,,,,,,,,
8388000.0,0.10503,,,,,,,,,,
8395200.0,0.10518,,,,,,,,,,
8402400.0,0.1052,,,,,,,,,,
8409600.0,0.10532,,,,,,,,,,
8416800.0,0.10549,,,,,,,,,,
8424000.0,0.10544,,,,,,,,,,
8431200.0,0.10556,,,,,,,,,,
8438400.0,0.10585,,,,,,,,,,
8445600.0,0.10577,,,,,,,,,,
8452800.0,0.10574,,,,,,,,,,
8460000.0,0.10577,,,,,,,,,,
8466231.6,0.10613,,,,,,,,,,
8466591.6,0.10604,,,,,,,,,,
8467203.6,0.106,,,,,,,,,,
8474403.6,0.10619,,,,,,,,,,
8481603.6,0.10646,,,,,,,,,,
8488803.6,0.10643,,,,,,,,,,
8496003.6,0.10676,,,,,,,,,,
8503203.6,0.10665,,,,,,,,,,
8510403.6,0.1067,,,,,,,,,,
8517603.6,0.10668,,,,,,,,,,
8524803.6,0.10693,,,,,,,,,,
8532003.6,0.10705,,,,,,,,,,
8539203.6,0.10716,,,,,,,,,,
8546403.6,0.10718,,,,,,,,,,
8553603.6,0.10745,,,,,,,,,,
8560803.6,0.1075,,,,,,,,,,
8568003.6,0.10768,,,,,,,,,,
8575203.6,0.10778,,,,,,,,,,
8582403.6,0.10778,,,,,,,,,,
8589603.6,0.10805,,,,,,,,,,
8596803.6,0.10794,,,,,,,,,,
8604003.6,0.10812,,,,,,,,,,
8611203.6,0.10812,,,,,,,,,,
8618403.6,0.10826,,,,,,,,,,
8625603.6,0.10835,,,,,,,,,,
8632803.6,0.10841,,,,,,,,,,
8640003.6,0.10868,,,,,,,,,,
8647203.6,0.10867,,,,,,,,,,
8654403.6,0.10882,,,,,,,,,,
8661603.6,0.10879,,,,,,,,,,
8668803.6,0.10898,,,,,,,,,,
8676003.6,0.1093,,,,,,,,,,
8683203.6,0.10937,,,,,,,,,,
8690403.6,0.10931,,,,,,,,,,
8697603.6,0.10956,,,,,,,,,,
8704803.6,0.10969,,,,,,,,,,
8712003.6,0.10968,,,,,,,,,,
8719203.6,0.10986,,,,,,,,,,
8726403.6,0.10998,,,,,,,,,,
8733603.6,0.11004,,,,,,,,,,
8740803.6,0.11007,,,,,,,,,,
8748003.6,0.11033,,,,,,,,,,
8755203.6,0.11021,,,,,,,,,,
8762403.6,0.11044,,,,,,,,,,
8769603.6,0.1105,,,,,,,,,,
8776803.6,0.11051,,,,,,,,,,
8784003.6,0.11044,,,,,,,,,,
8791203.6,0.11072,,,,,,,,,,
8798403.6,0.11075,,,,,,,,,,
8805603.6,0.11097,,,,,,,,,,
8812803.6,0.11111,,,,,,,,,,
8820003.6,0.11112,,,,,,,,,,
8827203.6,0.11132,,,,,,,,,,
8834403.6,0.11137,,,,,,,,,,
8841603.6,0.11142,,,,,,,,,,
8848803.6,0.11159,,,,,,,,,,
8856003.6,0.11164,,,,,,,,,,
8863203.6,0.11189,,,,,,,,,,
8870403.6,0.11182,,,,,,,,,,
8877603.6,0.11188,,,,,,,,,,
8884803.6,0.11209,,,,,,,,,,
8892003.6,0.11215,,,,,,,,,,
8899203.6,0.11231,,,,,,,,,,
8906403.6,0.11255,,,,,,,,,,
8913603.6,0.11261,,,,,,,,,,
8920803.6,0.11283,,,,,,,,,,
8928003.6,0.11299,,,,,,,,,,
8935203.6,0.11295,,,,,,,,,,
8942403.6,0.11311,,,,,,,,,,
8949603.6,0.113,,,,,,,,,,
8956803.6,0.11312,,,,,,,,,,
8964003.6,0.11349,,,,,,,,,,
8971203.6,0.11366,,,,,,,,,,
8978403.6,0.11359,,,,,,,,,,
8985603.6,0.1138,,,,,,,,,,
8992803.6,0.11401,,,,,,,,,,
9000003.6,0.11428,,,,,,,,,,
9007203.6,0.1144,,,,,,,,,,
9014403.6,0.11452,,,,,,,,,,
9021603.6,0.11455,,,,,,,,,,
9028803.6,0.11452,,,,,,,,,,
9036003.6,0.11484,,,,,,,,,,
9043203.6,0.11499,,,,,,,,,,
9050403.6,0.11506,,,,,,,,,,
9057603.6,0.11515,,,,,,,,,,
9064803.6,0.11524,,,,,,,,,,
9182800.8,0.11738,,,,,,,,,,
9190000.8,0.11765,,,,,,,,,,
9197200.8,0.11775,,,,,,,,,,
9204400.8,0.11815,,,,,,,,,,
9211600.8,0.1183,,,,,,,,,,
9218800.8,0.11838,,,,,,,,,,
9226000.8,0.11866,,,,,,,,,,
9233200.8,0.11871,,,,,,,,,,
9240400.8,0.11893,,,,,,,,,,
9247600.8,0.11868,,,,,,,,,,
9254800.8,0.11893,,,,,,,,,,
9262000.8,0.11896,,,,,,,,,,
9269200.8,0.11907,,,,,,,,,,
9276400.8,0.11946,,,,,,,,,,
9283600.8,0.11942,,,,,,,,,,
9290800.8,0.11947,,,,,,,,,,
9298000.8,0.11968,,,,,,,,,,
9305200.8,0.11981,,,,,,,,,,
9312400.8,0.11985,,,,,,,,,,
9319600.8,0.12,,,,,,,,,,
9326800.8,0.11984,,,,,,,,,,
9334000.8,0.12026,,,,,,,,,,
9341200.8,0.1205,,,,,,,,,,
9348400.8,0.12059,,,,,,,,,,
9355600.8,0.12061,,,,,,,,,,
9362800.8,0.12085,,,,,,,,,,
9370000.8,0.12109,,,,,,,,,,
9377200.8,0.12119,,,,,,,,,,
9384400.8,0.12123,,,,,,,,,,
9391600.8,0.12126,,,,,,,,,,
9398800.8,0.12136,,,,,,,,,,
9406000.8,0.12161,,,,,,,,,,
9413200.8,0.1216,,,,,,,,,,
9420400.8,0.12174,,,,,,,,,,
9427600.8,0.12185,,,,,,,,,,
9434800.8,0.12196,,,,,,,,,,
9442000.8,0.1222,,,,,,,,,,
9449200.8,0.12237,,,,,,,,,,
9456400.8,0.12246,,,,,,,,,,
9463600.8,0.12248,,,,,,,,,,
9470800.8,0.12273,,,,,,,,,,
9478000.8,0.12298,,,,,,,,,,
9485200.8,0.12325,,,,,,,,,,
9492400.8,0.12313,,,,,,,,,,
9499600.8,0.12332,,,,,,,,,,
9503100.0,0.12358,,,,,,,,,,
9510300.0,0.12362,,,,,,,,,,
9517500.0,0.12354,,,,,,,,,,
9524700.0,0.12379,,,,,,,,,,
9531900.0,0.1238,,,,,,,,,,
9539100.0,0.12399,,,,,,,,,,
9546300.0,0.12414,,,,,,,,,,
9553500.0,0.12427,,,,,,,,,,
9560700.0,0.12467,,,,,,,,,,
9567900.0,0.1245,,,,,,,,,,
9575100.0,0.12482,,,,,,,,,,
9582300.0,0.12523,,,,,,,,,,
9589500.0,0.1253,,,,,,,,,,
9596700.0,0.12528,,,,,,,,,,
9603900.0,0.12537,,,,,,,,,,
9611100.0,0.12562,,,,,,,,,,
9618300.0,0.12571,,,,,,,,,,
9625500.0,0.12568,,,,,,,,,,
9632700.0,0.12576,,,,,,,,,,
9639900.0,0.12582,,,,,,,,,,
9647100.0,0.12608,,,,,,,,,,
9654300.0,0.12613,,,,,,,,,,
9661500.0,0.12639,,,,,,,,,,
9668700.0,0.12635,,,,,,,,,,
9675900.0,0.12652,,,,,,,,,,
9683100.0,0.12679,,,,,,,,,,
9690300.0,0.12697,,,,,,,,,,
9697500.0,0.12716,,,,,,,,,,
9704700.0,0.12752,,,,,,,,,,
9711900.0,0.12744,,,,,,,,,,
9719100.0,0.12744,,,,,,,,,,
9726300.0,0.12759,,,,,,,,,,
9733500.0,0.12768,,,,,,,,,,
9740700.0,0.12803,,,,,,,,,,
9747900.0,0.12826,,,,,,,,,,
9755100.0,0.12842,,,,,,,,,,
9762300.0,0.12971,,,,,,,,,,
9769500.0,0.12974,,,,,,,,,,
9776700.0,0.12999,,,,,,,,,,
9783900.0,0.13009,,,,,,,,,,
9791100.0,0.13006,,,,,,,,,,
9798300.0,0.13018,,,,,,,,,,
9805500.0,0.13018,,,,,,,,,,
9812700.0,0.13048,,,,,,,,,,
9819900.0,0.13054,,,,,,,,,,
9827100.0,0.13055,,,,,,,,,,
9834300.0,0.13102,,,,,,,,,,
9841500.0,0.13112,,,,,,,,,,
9848700.0,0.13119,,,,,,,,,,
9855900.0,0.1313,,,,,,,,,,
9863100.0,0.13135,,,,,,,,,,
9870300.0,0.13193,,,,,,,,,,
9877500.0,0.13214,,,,,,,,,,
9884700.0,0.13205,,,,,,,,,,
9891900.0,0.13222,,,,,,,,,,
9899100.0,0.13247,,,,,,,,,,
9906300.0,0.13246,,,,,,,,,,
9913500.0,0.13254,,,,,,,,,,
9920700.0,0.13271,,,,,,,,,,
9927900.0,0.13275,,,,,,,,,,
9935100.0,0.13274,,,,,,,,,,
9942300.0,0.13295,,,,,,,,,,
9949500.0,0.13292,,,,,,,,,,
9956700.0,0.13313,,,,,,,,,,
9963900.0,0.13325,,,,,,,,,,
9971100.0,0.13353,,,,,,,,,,
9978300.0,0.1334,,,,,,,,,,
9985500.0,0.13344,,,,,,,,,,
9992700.0,0.13371,,,,,,,,,,
9999900.0,0.13379,,,,,,,,,,
10007100.0,0.13374,,,,,,,,,,
10014300.0,0.13408,,,,,,,,,,
10021500.0,0.13406,,,,,,,,,,
10028700.0,0.1342,,,,,,,,,,
10035900.0,0.13442,,,,,,,,,,
10043100.0,0.1345,,,,,,,,,,
10050300.0,0.13467,,,,,,,,,,
10057500.0,0.13489,,,,,,,,,,
10064700.0,0.1349,,,,,,,,,,
10071900.0,0.13504,,,,,,,,,,
10079100.0,0.13511,,,,,,,,,,
10086300.0,0.13518,,,,,,,,,,
10093500.0,0.13544,,,,,,,,,,
10100700.0,0.1355,,,,,,,,,,
10107900.0,0.13588,,,,,,,,,,
10115100.0,0.13612,,,,,,,,,,
10122300.0,0.13646,,,,,,,,,,
10129500.0,0.13662,,,,,,,,,,
10136700.0,0.13694,,,,,,,,,,
10143900.0,0.13707,,,,,,,,,,
10151100.0,0.13699,,,,,,,,,,
10158300.0,0.13707,,,,,,,,,,
10165500.0,0.13743,,,,,,,,,,
10172700.0,0.13752,,,,,,,,,,
10179900.0,0.13754,,,,,,,,,,
10187100.0,0.13753,,,,,,,,,,
10194300.0,0.13782,,,,,,,,,,
10201500.0,0.13787,,,,,,,,,,
10208700.0,0.13787,,,,,,,,,,
10215900.0,0.13796,,,,,,,,,,
10223100.0,0.13806,,,,,,,,,,
10230300.0,0.13815,,,,,,,,,,
10237500.0,0.13797,,,,,,,,,,
