Repository: janzenchoi/phd_code

# Optimisater

The following repository contains general optimisation code implemented with the multi-objective genetic algorithm (MOGA) for the surrogate-assisted calibration of crystal plasticity finite element method (CPFEM) models.

File: opt_all/scripts/data/experimental/creep/inl_2/AirBase_950_24_a.csv
time,strain,temperature,stress,type,state,form,process,medium,title,youngs,poissons
0.0,0.0,950.0,24.0,creep,Ruptured,Plate,Base,Air,AirBase_950_24_a,144000.0,0.3
0.0,0.0,,,,,,,,,,
331.2,5e-05,,,,,,,,,,
349.2,2e-05,,,,,,,,,,
900.0,0.0028,,,,,,,,,,
1800.0,0.00466,,,,,,,,,,
5400.0,0.00735,,,,,,,,,,
7200.0,0.00752,,,,,,,,,,
14400.0,0.00896,,,,,,,,,,
21600.0,0.00973,,,,,,,,,,
28800.0,0.01051,,,,,,,,,,
36000.0,0.0112,,,,,,,,,,
43200.0,0.01183,,,,,,,,,,
50400.0,0.01237,,,,,,,,,,
53172.0,0.01259,,,,,,,,,,
60372.0,0.01283,,,,,,,,,,
67572.0,0.01357,,,,,,,,,,
74772.0,0.01403,,,,,,,,,,
81972.0,0.01461,,,,,,,,,,
86432.4,0.01508,,,,,,,,,,
93632.4,0.01617,,,,,,,,,,
100832.4,0.01683,,,,,,,,,,
108032.4,0.01752,,,,,,,,,,
115232.4,0.01787,,,,,,,,,,
122432.4,0.01832,,,,,,,,,,
129632.4,0.01896,,,,,,,,,,
136832.4,0.01943,,,,,,,,,,
144032.4,0.02026,,,,,,,,,,
151232.4,0.02059,,,,,,,,,,
158432.4,0.02126,,,,,,,,,,
165632.4,0.02184,,,,,,,,,,
172832.4,0.02237,,,,,,,,,,
180032.4,0.02308,,,,,,,,,,
187232.4,0.02382,,,,,,,,,,
194432.4,0.02428,,,,,,,,,,
201632.4,0.0246,,,,,,,,,,
208832.4,0.02528,,,,,,,,,,
216032.4,0.02561,,,,,,,,,,
223232.4,0.02652,,,,,,,,,,
230432.4,0.02719,,,,,,,,,,
237632.4,0.02768,,,,,,,,,,
244832.4,0.02812,,,,,,,,,,
252032.4,0.02884,,,,,,,,,,
259232.4,0.02946,,,,,,,,,,
266432.4,0.0304,,,,,,,,,,
273632.4,0.03086,,,,,,,,,,
280832.4,0.03159,,,,,,,,,,
288032.4,0.03205,,,,,,,,,,
295232.4,0.03254,,,,,,,,,,
302432.4,0.03294,,,,,,,,,,
309632.4,0.03366,,,,,,,,,,
316832.4,0.03411,,,,,,,,,,
324032.4,0.03483,,,,,,,,,,
331232.4,0.03529,,,,,,,,,,
338432.4,0.03581,,,,,,,,,,
345632.4,0.03665,,,,,,,,,,
352832.4,0.03733,,,,,,,,,,
360032.4,0.038,,,,,,,,,,
367232.4,0.03855,,,,,,,,,,
374432.4,0.03904,,,,,,,,,,
381632.4,0.03959,,,,,,,,,,
388832.4,0.04003,,,,,,,,,,
396032.4,0.04052,,,,,,,,,,
403232.4,0.04115,,,,,,,,,,
410432.4,0.04163,,,,,,,,,,
417632.4,0.04223,,,,,,,,,,
424832.4,0.04308,,,,,,,,,,
432003.6,0.04336,,,,,,,,,,
439203.6,0.04395,,,,,,,,,,
446403.6,0.04457,,,,,,,,,,
453603.6,0.04523,,,,,,,,,,
460803.6,0.04561,,,,,,,,,,
468003.6,0.04615,,,,,,,,,,
475203.6,0.04679,,,,,,,,,,
482403.6,0.04734,,,,,,,,,,
489603.6,0.04792,,,,,,,,,,
496803.6,0.04845,,,,,,,,,,
504003.6,0.0489,,,,,,,,,,
511203.6,0.04959,,,,,,,,,,
518403.6,0.05012,,,,,,,,,,
525603.6,0.05068,,,,,,,,,,
532803.6,0.05134,,,,,,,,,,
540003.6,0.0519,,,,,,,,,,
547203.6,0.05234,,,,,,,,,,
554403.6,0.05312,,,,,,,,,,
561603.6,0.05372,,,,,,,,,,
568803.6,0.0541,,,,,,,,,,
576003.6,0.0545,,,,,,,,,,
583203.6,0.05529,,,,,,,,,,
590403.6,0.05555,,,,,,,,,,
597603.6,0.05631,,,,,,,,,,
604803.6,0.05672,,,,,,,,,,
612003.6,0.0574,,,,,,,,,,
619203.6,0.05798,,,,,,,,,,
626403.6,0.05865,,,,,,,,,,
633603.6,0.05919,,,,,,,,,,
640803.6,0.05942,,,,,,,,,,
648003.6,0.06004,,,,,,,,,,
655203.6,0.06045,,,,,,,,,,
662403.6,0.06101,,,,,,,,,,
669603.6,0.06134,,,,,,,,,,
676803.6,0.06212,,,,,,,,,,
684003.6,0.06274,,,,,,,,,,
691203.6,0.06319,,,,,,,,,,
698403.6,0.06361,,,,,,,,,,
705603.6,0.06431,,,,,,,,,,
712803.6,0.06478,,,,,,,,,,
720003.6,0.0653,,,,,,,,,,
727203.6,0.06545,,,,,,,,,,
734403.6,0.06635,,,,,,,,,,
741603.6,0.06696,,,,,,,,,,
748803.6,0.06747,,,,,,,,,,
756003.6,0.0681,,,,,,,,,,
763203.6,0.06861,,,,,,,,,,
770403.6,0.06916,,,,,,,,,,
777603.6,0.06936,,,,,,,,,,
784803.6,0.07,,,,,,,,,,
792003.6,0.0704,,,,,,,,,,
799203.6,0.07099,,,,,,,,,,
806403.6,0.07163,,,,,,,,,,
813603.6,0.07209,,,,,,,,,,
820803.6,0.07225,,,,,,,,,,
828003.6,0.07303,,,,,,,,,,
835203.6,0.07356,,,,,,,,,,
842403.6,0.074,,,,,,,,,,
849603.6,0.07452,,,,,,,,,,
856803.6,0.07516,,,,,,,,,,
864003.6,0.07557,,,,,,,,,,
871203.6,0.07604,,,,,,,,,,
878403.6,0.0769,,,,,,,,,,
885603.6,0.07712,,,,,,,,,,
892803.6,0.07772,,,,,,,,,,
900003.6,0.07831,,,,,,,,,,
907203.6,0.07857,,,,,,,,,,
914403.6,0.0792,,,,,,,,,,
921603.6,0.07963,,,,,,,,,,
928803.6,0.08022,,,,,,,,,,
936003.6,0.08088,,,,,,,,,,
943203.6,0.0812,,,,,,,,,,
950403.6,0.08182,,,,,,,,,,
957603.6,0.0823,,,,,,,,,,
964803.6,0.0828,,,,,,,,,,
972003.6,0.08344,,,,,,,,,,
979203.6,0.08382,,,,,,,,,,
986403.6,0.08446,,,,,,,,,,
993603.6,0.08504,,,,,,,,,,
1000803.6,0.08558,,,,,,,,,,
1008003.6,0.08589,,,,,,,,,,
1015203.6,0.08643,,,,,,,,,,
1022403.6,0.087,,,,,,,,,,
1029603.6,0.08767,,,,,,,,,,
1036803.6,0.08818,,,,,,,,,,
1044003.6,0.08859,,,,,,,,,,
1051203.6,0.08925,,,,,,,,,,
1058403.6,0.08983,,,,,,,,,,
1065603.6,0.0903,,,,,,,,,,
1072803.6,0.09092,,,,,,,,,,
1080003.6,0.09127,,,,,,,,,,
1087203.6,0.09179,,,,,,,,,,
1094403.6,0.09226,,,,,,,,,,
1101603.6,0.0928,,,,,,,,,,
1108803.6,0.09358,,,,,,,,,,
1116003.6,0.09387,,,,,,,,,,
1123203.6,0.09463,,,,,,,,,,
1130403.6,0.09523,,,,,,,,,,
1137603.6,0.09574,,,,,,,,,,
1144803.6,0.09635,,,,,,,,,,
1152003.6,0.09687,,,,,,,,,,
1159203.6,0.09789,,,,,,,,,,
1166403.6,0.09839,,,,,,,,,,
1173603.6,0.09915,,,,,,,,,,
1180803.6,0.09937,,,,,,,,,,
1188003.6,0.10007,,,,,,,,,,
1195203.6,0.10069,,,,,,,,,,
1202403.6,0.10113,,,,,,,,,,
1209603.6,0.10193,,,,,,,,,,
1216803.6,0.10236,,,,,,,,,,
1224003.6,0.10302,,,,,,,,,,
1231203.6,0.10356,,,,,,,,,,
1238403.6,0.10403,,,,,,,,,,
1245603.6,0.10473,,,,,,,,,,
1252803.6,0.10521,,,,,,,,,,
1260003.6,0.10571,,,,,,,,,,
1267203.6,0.10603,,,,,,,,,,
1274403.6,0.10666,,,,,,,,,,
1281603.6,0.10712,,,,,,,,,,
1288803.6,0.10795,,,,,,,,,,
1296003.6,0.10841,,,,,,,,,,
1303203.6,0.10902,,,,,,,,,,
1310403.6,0.10944,,,,,,,,,,
1317603.6,0.11001,,,,,,,,,,
1324803.6,0.11057,,,,,,,,,,
1332003.6,0.11105,,,,,,,,,,
1339203.6,0.11157,,,,,,,,,,
1346403.6,0.11213,,,,,,,,,,
1353603.6,0.11275,,,,,,,,,,
1360803.6,0.11323,,,,,,,,,,
1368003.6,0.1138,,,,,,,,,,
1375203.6,0.11441,,,,,,,,,,
1382403.6,0.11505,,,,,,,,,,
1389603.6,0.11562,,,,,,,,,,
1396803.6,0.11609,,,,,,,,,,
1404003.6,0.11659,,,,,,,,,,
1411203.6,0.11714,,,,,,,,,,
1418403.6,0.11764,,,,,,,,,,
1425603.6,0.11816,,,,,,,,,,
1432803.6,0.11888,,,,,,,,,,
1440003.6,0.11958,,,,,,,,,,
1447203.6,0.11961,,,,,,,,,,
1454403.6,0.12026,,,,,,,,,,
1461603.6,0.12105,,,,,,,,,,
1468803.6,0.12154,,,,,,,,,,
1476003.6,0.12211,,,,,,,,,,
1483203.6,0.12273,,,,,,,,,,
1490403.6,0.12321,,,,,,,,,,
1497603.6,0.12385,,,,,,,,,,
1504803.6,0.1246,,,,,,,,,,
1512003.6,0.12486,,,,,,,,,,
1519203.6,0.12547,,,,,,,,,,
1526403.6,0.12599,,,,,,,,,,
1533603.6,0.12648,,,,,,,,,,
1540803.6,0.12708,,,,,,,,,,
1548003.6,0.12778,,,,,,,,,,
1555203.6,0.12827,,,,,,,,,,
1562403.6,0.12915,,,,,,,,,,
1569603.6,0.12965,,,,,,,,,,
1576803.6,0.13021,,,,,,,,,,
1584003.6,0.13081,,,,,,,,,,
1591203.6,0.13119,,,,,,,,,,
1598403.6,0.13199,,,,,,,,,,
1605603.6,0.13254,,,,,,,,,,
1612803.6,0.13305,,,,,,,,,,
1620003.6,0.13357,,,,,,,,,,
1627203.6,0.13439,,,,,,,,,,
1634403.6,0.13526,,,,,,,,,,
1641603.6,0.13589,,,,,,,,,,
1648803.6,0.13641,,,,,,,,,,
1656003.6,0.13715,,,,,,,,,,
1663203.6,0.13808,,,,,,,,,,
1670403.6,0.13841,,,,,,,,,,
1677603.6,0.13927,,,,,,,,,,
1684803.6,0.13947,,,,,,,,,,
1692003.6,0.14015,,,,,,,,,,
1699203.6,0.14054,,,,,,,,,,
1706403.6,0.14143,,,,,,,,,,
1713603.6,0.14183,,,,,,,,,,
1720803.6,0.14284,,,,,,,,,,
1728003.6,0.14345,,,,,,,,,,
1735203.6,0.14365,,,,,,,,,,
1742403.6,0.14423,,,,,,,,,,
1749603.6,0.14504,,,,,,,,,,
1756803.6,0.14578,,,,,,,,,,
1764003.6,0.14644,,,,,,,,,,
1771203.6,0.14726,,,,,,,,,,
1778403.6,0.14815,,,,,,,,,,
1785603.6,0.14872,,,,,,,,,,
1792803.6,0.14936,,,,,,,,,,
1800003.6,0.15005,,,,,,,,,,
1807203.6,0.15076,,,,,,,,,,
1814403.6,0.15168,,,,,,,,,,
1821603.6,0.15264,,,,,,,,,,
1828803.6,0.15349,,,,,,,,,,
1836003.6,0.15446,,,,,,,,,,
1843203.6,0.15494,,,,,,,,,,
1850403.6,0.15508,,,,,,,,,,
1857603.6,0.15612,,,,,,,,,,
1864803.6,0.15676,,,,,,,,,,
1872003.6,0.15728,,,,,,,,,,
1879203.6,0.15818,,,,,,,,,,
1886403.6,0.15892,,,,,,,,,,
1893603.6,0.1595,,,,,,,,,,
1900803.6,0.16005,,,,,,,,,,
1908003.6,0.16088,,,,,,,,,,
1915203.6,0.1616,,,,,,,,,,
1922403.6,0.16228,,,,,,,,,,
1929603.6,0.16296,,,,,,,,,,
1936803.6,0.16372,,,,,,,,,,
1944003.6,0.16436,,,,,,,,,,
1951203.6,0.16503,,,,,,,,,,
1958403.6,0.16569,,,,,,,,,,
1965603.6,0.1663,,,,,,,,,,
1972803.6,0.16699,,,,,,,,,,
1980003.6,0.16798,,,,,,,,,,
1987203.6,0.1683,,,,,,,,,,
1994403.6,0.17003,,,,,,,,,,
2001603.6,0.17087,,,,,,,,,,
2008803.6,0.17163,,,,,,,,,,
2016003.6,0.17261,,,,,,,,,,
2023203.6,0.17329,,,,,,,,,,
2030403.6,0.17385,,,,,,,,,,
2037603.6,0.17471,,,,,,,,,,
2044803.6,0.17542,,,,,,,,,,
2052003.6,0.1762,,,,,,,,,,
2059203.6,0.17699,,,,,,,,,,
2066403.6,0.17776,,,,,,,,,,
2073603.6,0.17842,,,,,,,,,,
2080803.6,0.17941,,,,,,,,,,
2088003.6,0.18011,,,,,,,,,,
2095203.6,0.1808,,,,,,,,,,
2102403.6,0.18164,,,,,,,,,,
2109603.6,0.18242,,,,,,,,,,
2116803.6,0.18334,,,,,,,,,,
2124003.6,0.18389,,,,,,,,,,
2131203.6,0.18449,,,,,,,,,,
2138403.6,0.18542,,,,,,,,,,
2145603.6,0.18606,,,,,,,,,,
2152803.6,0.18682,,,,,,,,,,
2160003.6,0.18794,,,,,,,,,,
2167203.6,0.18879,,,,,,,,,,
2174403.6,0.18928,,,,,,,,,,
2181603.6,0.19054,,,,,,,,,,
2188803.6,0.19098,,,,,,,,,,
2196003.6,0.19194,,,,,,,,,,
2203203.6,0.19285,,,,,,,,,,
2210403.6,0.19379,,,,,,,,,,
2217603.6,0.1945,,,,,,,,,,
2224803.6,0.1954,,,,,,,,,,
2232003.6,0.19646,,,,,,,,,,
2239203.6,0.1971,,,,,,,,,,
2246403.6,0.19797,,,,,,,,,,
2253603.6,0.19887,,,,,,,,,,
2260803.6,0.19954,,,,,,,,,,
2268003.6,0.20043,,,,,,,,,,
2275203.6,0.20126,,,,,,,,,,
2282403.6,0.20214,,,,,,,,,,
2289603.6,0.20273,,,,,,,,,,
2296803.6,0.20388,,,,,,,,,,
2304003.6,0.20506,,,,,,,,,,
2311203.6,0.20586,,,,,,,,,,
2318403.6,0.20694,,,,,,,,,,
2325603.6,0.20781,,,,,,,,,,
2332141.2,0.20878,,,,,,,,,,
2333124.0,0.20896,,,,,,,,,,
2340324.0,0.20961,,,,,,,,,,
2347200.0,0.21082,,,,,,,,,,
2354400.0,0.21162,,,,,,,,,,
2361859.2,0.21254,,,,,,,,,,
2369012.4,0.21367,,,,,,,,,,
2376212.4,0.21463,,,,,,,,,,
2383412.4,0.21556,,,,,,,,,,
2390612.4,0.21657,,,,,,,,,,
2397812.4,0.21766,,,,,,,,,,
2405012.4,0.21895,,,,,,,,,,
2412212.4,0.21996,,,,,,,,,,
2419412.4,0.22104,,,,,,,,,,
2426400.0,0.22162,,,,,,,,,,
2433600.0,0.22286,,,,,,,,,,
2440800.0,0.22409,,,,,,,,,,
2448000.0,0.22528,,,,,,,,,,
2455200.0,0.2265,,,,,,,,,,
2462400.0,0.22744,,,,,,,,,,
2469600.0,0.22856,,,,,,,,,,
2476800.0,0.22953,,,,,,,,,,
2484000.0,0.23068,,,,,,,,,,
2491200.0,0.23177,,,,,,,,,,
2498400.0,0.23296,,,,,,,,,,
2505600.0,0.23413,,,,,,,,,,
2512800.0,0.23569,,,,,,,,,,
2520000.0,0.23699,,,,,,,,,,
2527200.0,0.23765,,,,,,,,,,
2534400.0,0.2392,,,,,,,,,,
2541600.0,0.24037,,,,,,,,,,
2548800.0,0.24146,,,,,,,,,,
2556000.0,0.24262,,,,,,,,,,
2563200.0,0.24404,,,,,,,,,,
2570400.0,0.24533,,,,,,,,,,
2577600.0,0.24722,,,,,,,,,,
2584800.0,0.24824,,,,,,,,,,
2592000.0,0.24997,,,,,,,,,,
2599200.0,0.25133,,,,,,,,,,
2606400.0,0.25299,,,,,,,,,,
2613600.0,0.25418,,,,,,,,,,
2620800.0,0.25561,,,,,,,,,,
2628000.0,0.25736,,,,,,,,,,
2635200.0,0.25859,,,,,,,,,,
2642400.0,0.26035,,,,,,,,,,
2649600.0,0.26213,,,,,,,,,,
2656800.0,0.26339,,,,,,,,,,
2664000.0,0.2651,,,,,,,,,,
2671200.0,0.26676,,,,,,,,,,
2678400.0,0.26845,,,,,,,,,,
2685600.0,0.27,,,,,,,,,,
2692800.0,0.2718,,,,,,,,,,
2700000.0,0.27361,,,,,,,,,,
2707200.0,0.27537,,,,,,,,,,
2714400.0,0.27755,,,,,,,,,,
2721600.0,0.27905,,,,,,,,,,
2728800.0,0.28118,,,,,,,,,,
2736000.0,0.2828,,,,,,,,,,
2743200.0,0.28497,,,,,,,,,,
2750400.0,0.28709,,,,,,,,,,
2757600.0,0.28917,,,,,,,,,,
2764800.0,0.29106,,,,,,,,,,
2772000.0,0.29297,,,,,,,,,,
2779200.0,0.29531,,,,,,,,,,
2786400.0,0.29736,,,,,,,,,,
2793600.0,0.29913,,,,,,,,,,
2800800.0,0.30162,,,,,,,,,,
2808000.0,0.30391,,,,,,,,,,
2815200.0,0.30627,,,,,,,,,,
2822400.0,0.30812,,,,,,,,,,
2829600.0,0.31052,,,,,,,,,,
2836800.0,0.31269,,,,,,,,,,
2844000.0,0.31513,,,,,,,,,,
2851200.0,0.31752,,,,,,,,,,
2854800.0,0.31911,,,,,,,,,,
2862000.0,0.32096,,,,,,,,,,
2869200.0,0.32339,,,,,,,,,,
2876400.0,0.32587,,,,,,,,,,
2883600.0,0.32795,,,,,,,,,,
2887200.0,0.32973,,,,,,,,,,
2894400.0,0.33201,,,,,,,,,,
2901600.0,0.33443,,,,,,,,,,
2908800.0,0.33686,,,,,,,,,,
2916000.0,0.33939,,,,,,,,,,
2923200.0,0.34201,,,,,,,,,,
2930400.0,0.34468,,,,,,,,,,
2937600.0,0.34748,,,,,,,,,,
2941225.2,0.34905,,,,,,,,,,
2943025.2,0.35289,,,,,,,,,,
2943626.4,0.35641,,,,,,,,,,
2944526.4,0.34905,,,,,,,,,,
2948126.4,0.35149,,,,,,,,,,
2955326.4,0.35451,,,,,,,,,,
2960827.2,0.35718,,,,,,,,,,
2968027.2,0.35956,,,,,,,,,,
2971627.2,0.36145,,,,,,,,,,
2975227.2,0.36314,,,,,,,,,,
2978827.2,0.36548,,,,,,,,,,
2982769.2,0.3674,,,,,,,,,,
2989969.2,0.37013,,,,,,,,,,
2993569.2,0.37189,,,,,,,,,,
2997655.2,0.37385,,,,,,,,,,
3004855.2,0.37679,,,,,,,,,,
3008455.2,0.37868,,,,,,,,,,
3012055.2,0.38058,,,,,,,,,,
3015655.2,0.38243,,,,,,,,,,
3019255.2,0.3842,,,,,,,,,,
3022862.4,0.38598,,,,,,,,,,
3026491.2,0.38766,,,,,,,,,,
3027646.8,0.38765,,,,,,,,,,
3031246.8,0.3897,,,,,,,,,,
3034886.4,0.39151,,,,,,,,,,
3038544.0,0.39329,,,,,,,,,,
3043720.8,0.39589,,,,,,,,,,
3050920.8,0.39837,,,,,,,,,,
3054646.8,0.40018,,,,,,,,,,
3056612.4,0.40072,,,,,,,,,,
3060212.4,0.40268,,,,,,,,,,
3067412.4,0.40562,,,,,,,,,,
3074612.4,0.40856,,,,,,,,,,
3078212.4,0.41035,,,,,,,,,,
3085412.4,0.41323,,,,,,,,,,
3089044.8,0.4149,,,,,,,,,,
3092727.6,0.41664,,,,,,,,,,
3096450.0,0.41859,,,,,,,,,,
3103650.0,0.42111,,,,,,,,,,
3107250.0,0.42304,,,,,,,,,,
3110986.8,0.42483,,,,,,,,,,
3114000.0,0.42594,,,,,,,,,,
3117603.6,0.42772,,,,,,,,,,
3121203.6,0.42938,,,,,,,,,,
3124882.8,0.4312,,,,,,,,,,
3128965.2,0.4332,,,,,,,,,,
3136165.2,0.43588,,,,,,,,,,
3139776.0,0.43771,,,,,,,,,,
3142800.0,0.4386,,,,,,,,,,
3146400.0,0.44066,,,,,,,,,,
3150025.2,0.4423,,,,,,,,,,
3157225.2,0.44514,,,,,,,,,,
3160825.2,0.44685,,,,,,,,,,
3165105.6,0.44902,,,,,,,,,,
3172305.6,0.45166,,,,,,,,,,
3175963.2,0.4534,,,,,,,,,,
3181374.0,0.45611,,,,,,,,,,
3188574.0,0.45851,,,,,,,,,,
3192177.6,0.46015,,,,,,,,,,
3195802.8,0.46188,,,,,,,,,,
3200598.0,0.46368,,,,,,,,,,
3204230.4,0.46542,,,,,,,,,,
3211430.4,0.46799,,,,,,,,,,
3218630.4,0.47056,,,,,,,,,,
3222338.4,0.47243,,,,,,,,,,
3229200.0,0.47487,,,,,,,,,,
3232944.0,0.47678,,,,,,,,,,
3240144.0,0.47915,,,,,,,,,,
3243808.8,0.48099,,,,,,,,,,
3251008.8,0.48337,,,,,,,,,,
3258208.8,0.48592,,,,,,,,,,
3261834.0,0.48778,,,,,,,,,,
3269034.0,0.49003,,,,,,,,,,
3272706.0,0.49184,,,,,,,,,,
3279906.0,0.49425,,,,,,,,,,
3287106.0,0.49709,,,,,,,,,,
3294306.0,0.50004,,,,,,,,,,
3301506.0,0.50232,,,,,,,,,,
3305980.8,0.50448,,,,,,,,,,
3313180.8,0.50645,,,,,,,,,,
3316788.0,0.50814,,,,,,,,,,
3323988.0,0.51041,,,,,,,,,,
3327919.2,0.51226,,,,,,,,,,
3335119.2,0.51406,,,,,,,,,,
3342319.2,0.5166,,,,,,,,,,
3349519.2,0.5189,,,,,,,,,,
3356719.2,0.52128,,,,,,,,,,
3363919.2,0.52353,,,,,,,,,,
3367519.2,0.52523,,,,,,,,,,
3374719.2,0.52811,,,,,,,,,,
3381919.2,0.53041,,,,,,,,,,
3389119.2,0.53271,,,,,,,,,,
3396319.2,0.53466,,,,,,,,,,
3399919.2,0.53654,,,,,,,,,,
3407119.2,0.5391,,,,,,,,,,
3414319.2,0.54162,,,,,,,,,,
3418052.4,0.5434,,,,,,,,,,
3425252.4,0.54508,,,,,,,,,,
3428881.2,0.54677,,,,,,,,,,
3432517.2,0.54859,,,,,,,,,,
3439717.2,0.55144,,,,,,,,,,
3443317.2,0.5551,,,,,,,,,,
3443749.2,0.56068,,,,,,,,,,
3443781.6,0.56275,,,,,,,,,,
3443814.0,0.56887,,,,,,,,,,

File: opt_all/scripts/data/experimental/creep/inl_2/AirWeld_750_135_a.csv
time,strain,temperature,stress,type,state,form,process,medium,title,youngs,poissons
0.0,0.0,750.0,135.0,creep,Ruptured,Plate,Weld,Air,AirWeld_750_135_a,161000.0,0.3
0.0,0.0,,,,,,,,,,
32.4,9e-05,,,,,,,,,,
46.8,0.0027,,,,,,,,,,
64.8,0.00275,,,,,,,,,,
79.2,0.00283,,,,,,,,,,
93.6,0.00274,,,,,,,,,,
111.6,0.00298,,,,,,,,,,
126.0,0.00272,,,,,,,,,,
144.0,0.00298,,,,,,,,,,
158.4,0.00282,,,,,,,,,,
172.8,0.00295,,,,,,,,,,
190.8,0.00302,,,,,,,,,,
205.2,0.00325,,,,,,,,,,
223.2,0.00331,,,,,,,,,,
237.6,0.00338,,,,,,,,,,
252.0,0.00341,,,,,,,,,,
270.0,0.00335,,,,,,,,,,
284.4,0.00352,,,,,,,,,,
298.8,0.00364,,,,,,,,,,
316.8,0.00366,,,,,,,,,,
331.2,0.00338,,,,,,,,,,
349.2,0.00335,,,,,,,,,,
363.6,0.00333,,,,,,,,,,
378.0,0.00356,,,,,,,,,,
396.0,0.00362,,,,,,,,,,
410.4,0.0035,,,,,,,,,,
428.4,0.00346,,,,,,,,,,
442.8,0.00374,,,,,,,,,,
457.2,0.00354,,,,,,,,,,
475.2,0.00378,,,,,,,,,,
489.6,0.00374,,,,,,,,,,
507.6,0.00357,,,,,,,,,,
522.0,0.0038,,,,,,,,,,
536.4,0.0037,,,,,,,,,,
554.4,0.00364,,,,,,,,,,
568.8,0.0038,,,,,,,,,,
586.8,0.00378,,,,,,,,,,
601.2,0.00392,,,,,,,,,,
615.6,0.00411,,,,,,,,,,
633.6,0.00388,,,,,,,,,,
648.0,0.00384,,,,,,,,,,
666.0,0.0037,,,,,,,,,,
680.4,0.00393,,,,,,,,,,
694.8,0.00377,,,,,,,,,,
712.8,0.00376,,,,,,,,,,
727.2,0.00354,,,,,,,,,,
745.2,0.00372,,,,,,,,,,
759.6,0.004,,,,,,,,,,
774.0,0.00389,,,,,,,,,,
792.0,0.00396,,,,,,,,,,
806.4,0.00385,,,,,,,,,,
824.4,0.00377,,,,,,,,,,
838.8,0.00373,,,,,,,,,,
853.2,0.00385,,,,,,,,,,
871.2,0.004,,,,,,,,,,
885.6,0.00388,,,,,,,,,,
900.0,0.00401,,,,,,,,,,
8100.0,0.00439,,,,,,,,,,
15300.0,0.00456,,,,,,,,,,
22500.0,0.00487,,,,,,,,,,
29700.0,0.0051,,,,,,,,,,
36900.0,0.00499,,,,,,,,,,
44100.0,0.0053,,,,,,,,,,
51300.0,0.00537,,,,,,,,,,
58500.0,0.00561,,,,,,,,,,
65700.0,0.00588,,,,,,,,,,
72900.0,0.00614,,,,,,,,,,
80100.0,0.00603,,,,,,,,,,
87300.0,0.0062,,,,,,,,,,
94500.0,0.00618,,,,,,,,,,
101700.0,0.00614,,,,,,,,,,
108900.0,0.00607,,,,,,,,,,
116100.0,0.00627,,,,,,,,,,
123300.0,0.00638,,,,,,,,,,
130500.0,0.00619,,,,,,,,,,
137700.0,0.00675,,,,,,,,,,
144900.0,0.00673,,,,,,,,,,
152100.0,0.0067,,,,,,,,,,
159300.0,0.00685,,,,,,,,,,
166500.0,0.00675,,,,,,,,,,
173700.0,0.00692,,,,,,,,,,
180900.0,0.00698,,,,,,,,,,
188100.0,0.0071,,,,,,,,,,
195300.0,0.00739,,,,,,,,,,
202500.0,0.00732,,,,,,,,,,
209700.0,0.00743,,,,,,,,,,
216900.0,0.00726,,,,,,,,,,
224100.0,0.00712,,,,,,,,,,
231300.0,0.00747,,,,,,,,,,
238500.0,0.00735,,,,,,,,,,
245700.0,0.00744,,,,,,,,,,
252900.0,0.00748,,,,,,,,,,
260100.0,0.00741,,,,,,,,,,
267300.0,0.00757,,,,,,,,,,
274500.0,0.00745,,,,,,,,,,
281700.0,0.00753,,,,,,,,,,
288900.0,0.00764,,,,,,,,,,
296100.0,0.00787,,,,,,,,,,
303300.0,0.00773,,,,,,,,,,
310500.0,0.00788,,,,,,,,,,
317700.0,0.00779,,,,,,,,,,
324900.0,0.00792,,,,,,,,,,
332100.0,0.0078,,,,,,,,,,
339300.0,0.00778,,,,,,,,,,
345600.0,0.00788,,,,,,,,,,
352800.0,0.0078,,,,,,,,,,
360000.0,0.00791,,,,,,,,,,
367200.0,0.0081,,,,,,,,,,
374400.0,0.0083,,,,,,,,,,
381600.0,0.00784,,,,,,,,,,
388800.0,0.00792,,,,,,,,,,
396000.0,0.0081,,,,,,,,,,
403200.0,0.00799,,,,,,,,,,
410400.0,0.00795,,,,,,,,,,
417600.0,0.00811,,,,,,,,,,
424800.0,0.00816,,,,,,,,,,
432000.0,0.00823,,,,,,,,,,
439200.0,0.00853,,,,,,,,,,
446400.0,0.00861,,,,,,,,,,
453600.0,0.0085,,,,,,,,,,
460800.0,0.00841,,,,,,,,,,
468000.0,0.00841,,,,,,,,,,
475200.0,0.00863,,,,,,,,,,
482400.0,0.00819,,,,,,,,,,
489600.0,0.00851,,,,,,,,,,
496800.0,0.00851,,,,,,,,,,
504000.0,0.00878,,,,,,,,,,
511200.0,0.00877,,,,,,,,,,
518400.0,0.00849,,,,,,,,,,
525600.0,0.0088,,,,,,,,,,
532800.0,0.00881,,,,,,,,,,
540000.0,0.00837,,,,,,,,,,
547200.0,0.00857,,,,,,,,,,
554400.0,0.00834,,,,,,,,,,
561600.0,0.00841,,,,,,,,,,
568800.0,0.00866,,,,,,,,,,
576000.0,0.00866,,,,,,,,,,
583200.0,0.00869,,,,,,,,,,
590400.0,0.00892,,,,,,,,,,
597600.0,0.01031,,,,,,,,,,
604800.0,0.01058,,,,,,,,,,
612000.0,0.00909,,,,,,,,,,
619200.0,0.00901,,,,,,,,,,
626400.0,0.00924,,,,,,,,,,
633600.0,0.009,,,,,,,,,,
640800.0,0.00941,,,,,,,,,,
648000.0,0.00955,,,,,,,,,,
655200.0,0.00913,,,,,,,,,,
662400.0,0.00949,,,,,,,,,,
669600.0,0.00929,,,,,,,,,,
676800.0,0.00955,,,,,,,,,,
684000.0,0.00944,,,,,,,,,,
691200.0,0.00925,,,,,,,,,,
698400.0,0.00925,,,,,,,,,,
705600.0,0.00904,,,,,,,,,,
712800.0,0.00908,,,,,,,,,,
720000.0,0.00913,,,,,,,,,,
727200.0,0.00939,,,,,,,,,,
734400.0,0.00944,,,,,,,,,,
741600.0,0.00935,,,,,,,,,,
748800.0,0.00956,,,,,,,,,,
756000.0,0.00972,,,,,,,,,,
763200.0,0.00959,,,,,,,,,,
770400.0,0.0097,,,,,,,,,,
777600.0,0.0096,,,,,,,,,,
784800.0,0.00945,,,,,,,,,,
792000.0,0.00956,,,,,,,,,,
799200.0,0.00948,,,,,,,,,,
806400.0,0.00958,,,,,,,,,,
813600.0,0.00939,,,,,,,,,,
820800.0,0.01013,,,,,,,,,,
828000.0,0.01105,,,,,,,,,,
835200.0,0.01112,,,,,,,,,,
842400.0,0.01104,,,,,,,,,,
849600.0,0.01101,,,,,,,,,,
856800.0,0.01085,,,,,,,,,,
864000.0,0.01089,,,,,,,,,,
871200.0,0.00992,,,,,,,,,,
878400.0,0.00974,,,,,,,,,,
885600.0,0.0099,,,,,,,,,,
892800.0,0.00963,,,,,,,,,,
900000.0,0.01011,,,,,,,,,,
907200.0,0.0098,,,,,,,,,,
914400.0,0.00978,,,,,,,,,,
921600.0,0.00984,,,,,,,,,,
928800.0,0.01011,,,,,,,,,,
936000.0,0.01002,,,,,,,,,,
943200.0,0.01061,,,,,,,,,,
950400.0,0.01136,,,,,,,,,,
957600.0,0.01014,,,,,,,,,,
964800.0,0.01014,,,,,,,,,,
972000.0,0.01006,,,,,,,,,,
979200.0,0.01021,,,,,,,,,,
986400.0,0.01025,,,,,,,,,,
993600.0,0.01017,,,,,,,,,,
1000800.0,0.01027,,,,,,,,,,
1008000.0,0.01074,,,,,,,,,,
1015200.0,0.01062,,,,,,,,,,
1022400.0,0.01054,,,,,,,,,,
1029600.0,0.01046,,,,,,,,,,
1036800.0,0.01013,,,,,,,,,,
1044000.0,0.01021,,,,,,,,,,
1051200.0,0.01029,,,,,,,,,,
1058400.0,0.01013,,,,,,,,,,
1065600.0,0.0106,,,,,,,,,,
1072800.0,0.01065,,,,,,,,,,
1080000.0,0.01088,,,,,,,,,,
1087200.0,0.01049,,,,,,,,,,
1094400.0,0.0104,,,,,,,,,,
1101600.0,0.01058,,,,,,,,,,
1108800.0,0.0107,,,,,,,,,,
1116000.0,0.01062,,,,,,,,,,
1123200.0,0.01083,,,,,,,,,,
1130400.0,0.01021,,,,,,,,,,
1137600.0,0.01058,,,,,,,,,,
1144800.0,0.01049,,,,,,,,,,
1152000.0,0.01061,,,,,,,,,,
1159200.0,0.0107,,,,,,,,,,
1166400.0,0.01062,,,,,,,,,,
1173600.0,0.0108,,,,,,,,,,
1180800.0,0.01128,,,,,,,,,,
1188000.0,0.01101,,,,,,,,,,
1195200.0,0.01128,,,,,,,,,,
1202400.0,0.01099,,,,,,,,,,
1209600.0,0.01104,,,,,,,,,,
1216800.0,0.01073,,,,,,,,,,
1224000.0,0.01072,,,,,,,,,,
1231200.0,0.01074,,,,,,,,,,
1238400.0,0.01087,,,,,,,,,,
1245600.0,0.01085,,,,,,,,,,
1252800.0,0.01089,,,,,,,,,,
1260000.0,0.01096,,,,,,,,,,
1267200.0,0.01099,,,,,,,,,,
1274400.0,0.01112,,,,,,,,,,
1281600.0,0.01107,,,,,,,,,,
1288800.0,0.0108,,,,,,,,,,
1296000.0,0.01105,,,,,,,,,,
1303200.0,0.01089,,,,,,,,,,
1310400.0,0.01116,,,,,,,,,,
1317600.0,0.01101,,,,,,,,,,
1324800.0,0.01096,,,,,,,,,,
1332000.0,0.01108,,,,,,,,,,
1339200.0,0.01105,,,,,,,,,,
1346400.0,0.01123,,,,,,,,,,
1353600.0,0.01127,,,,,,,,,,
1360800.0,0.01117,,,,,,,,,,
1368000.0,0.01136,,,,,,,,,,
1375200.0,0.01107,,,,,,,,,,
1382400.0,0.01111,,,,,,,,,,
1389600.0,0.0112,,,,,,,,,,
1396800.0,0.01113,,,,,,,,,,
1404000.0,0.01136,,,,,,,,,,
1411200.0,0.01124,,,,,,,,,,
1418400.0,0.01143,,,,,,,,,,
1425600.0,0.01139,,,,,,,,,,
1432800.0,0.01147,,,,,,,,,,
1440000.0,0.01138,,,,,,,,,,
1447200.0,0.01159,,,,,,,,,,
1454400.0,0.01155,,,,,,,,,,
1461600.0,0.01175,,,,,,,,,,
1468800.0,0.01127,,,,,,,,,,
1468836.0,0.01121,,,,,,,,,,
1469052.0,0.01124,,,,,,,,,,
1476252.0,0.01142,,,,,,,,,,
1483452.0,0.01147,,,,,,,,,,
1490652.0,0.01155,,,,,,,,,,
1497600.0,0.01135,,,,,,,,,,
1504800.0,0.01136,,,,,,,,,,
1512000.0,0.01155,,,,,,,,,,
1519200.0,0.01177,,,,,,,,,,
1526400.0,0.0115,,,,,,,,,,
1533600.0,0.01201,,,,,,,,,,
1540800.0,0.01164,,,,,,,,,,
1548000.0,0.01181,,,,,,,,,,
1555200.0,0.01144,,,,,,,,,,
1562400.0,0.01155,,,,,,,,,,
1569600.0,0.01167,,,,,,,,,,
1576800.0,0.01162,,,,,,,,,,
1584000.0,0.01146,,,,,,,,,,
1591200.0,0.01139,,,,,,,,,,
1598400.0,0.01151,,,,,,,,,,
1605600.0,0.01169,,,,,,,,,,
1612800.0,0.01169,,,,,,,,,,
1620000.0,0.01183,,,,,,,,,,
1627200.0,0.01175,,,,,,,,,,
1634400.0,0.01175,,,,,,,,,,
1641600.0,0.01166,,,,,,,,,,
1648800.0,0.01135,,,,,,,,,,
1656000.0,0.0116,,,,,,,,,,
1663200.0,0.01166,,,,,,,,,,
1670400.0,0.0117,,,,,,,,,,
1677600.0,0.01162,,,,,,,,,,
1684800.0,0.01182,,,,,,,,,,
1692000.0,0.01158,,,,,,,,,,
1699200.0,0.0116,,,,,,,,,,
1706400.0,0.01171,,,,,,,,,,
1713600.0,0.01179,,,,,,,,,,
1720800.0,0.0117,,,,,,,,,,
1728000.0,0.01138,,,,,,,,,,
1735200.0,0.01169,,,,,,,,,,
1742400.0,0.01178,,,,,,,,,,
1749600.0,0.01173,,,,,,,,,,
1756800.0,0.01173,,,,,,,,,,
1764000.0,0.01155,,,,,,,,,,
1771200.0,0.01173,,,,,,,,,,
1778400.0,0.01158,,,,,,,,,,
1785600.0,0.01195,,,,,,,,,,
1792800.0,0.01173,,,,,,,,,,
1800000.0,0.01213,,,,,,,,,,
1807200.0,0.01207,,,,,,,,,,
1814400.0,0.01206,,,,,,,,,,
1821600.0,0.0119,,,,,,,,,,
1828800.0,0.01187,,,,,,,,,,
1836000.0,0.01316,,,,,,,,,,
1843200.0,0.01206,,,,,,,,,,
1850400.0,0.01229,,,,,,,,,,
1857600.0,0.01197,,,,,,,,,,
1864800.0,0.0124,,,,,,,,,,
1872000.0,0.01189,,,,,,,,,,
1879200.0,0.01233,,,,,,,,,,
1886400.0,0.01255,,,,,,,,,,
1893600.0,0.01248,,,,,,,,,,
1900800.0,0.0124,,,,,,,,,,
1908000.0,0.01255,,,,,,,,,,
1915200.0,0.01256,,,,,,,,,,
1922400.0,0.01201,,,,,,,,,,
1929600.0,0.01242,,,,,,,,,,
1936800.0,0.01202,,,,,,,,,,
1944000.0,0.01212,,,,,,,,,,
1951200.0,0.01228,,,,,,,,,,
1958400.0,0.01265,,,,,,,,,,
1965600.0,0.01265,,,,,,,,,,
1972800.0,0.01287,,,,,,,,,,
1980000.0,0.01263,,,,,,,,,,
1987200.0,0.01261,,,,,,,,,,
1994400.0,0.0126,,,,,,,,,,
2001600.0,0.01273,,,,,,,,,,
2008800.0,0.01244,,,,,,,,,,
2016000.0,0.01273,,,,,,,,,,
2023200.0,0.01257,,,,,,,,,,
2030400.0,0.01268,,,,,,,,,,
2037600.0,0.01272,,,,,,,,,,
2044800.0,0.01269,,,,,,,,,,
2052000.0,0.01272,,,,,,,,,,
2059200.0,0.01264,,,,,,,,,,
2066400.0,0.01268,,,,,,,,,,
2073600.0,0.01245,,,,,,,,,,
2080800.0,0.01259,,,,,,,,,,
2088000.0,0.01244,,,,,,,,,,
2095200.0,0.01261,,,,,,,,,,
2102400.0,0.01203,,,,,,,,,,
2109600.0,0.01229,,,,,,,,,,
2116800.0,0.01214,,,,,,,,,,
2124000.0,0.01255,,,,,,,,,,
2131200.0,0.0125,,,,,,,,,,
2138400.0,0.01277,,,,,,,,,,
2145600.0,0.01261,,,,,,,,,,
2152800.0,0.01255,,,,,,,,,,
2160000.0,0.01246,,,,,,,,,,
2167200.0,0.01257,,,,,,,,,,
2174400.0,0.01226,,,,,,,,,,
2181600.0,0.01276,,,,,,,,,,
2188800.0,0.01264,,,,,,,,,,
2196000.0,0.01275,,,,,,,,,,
2203200.0,0.01296,,,,,,,,,,
2210400.0,0.01277,,,,,,,,,,
2217600.0,0.01283,,,,,,,,,,
2224800.0,0.01304,,,,,,,,,,
2232000.0,0.01288,,,,,,,,,,
2239200.0,0.01284,,,,,,,,,,
2246400.0,0.01288,,,,,,,,,,
2253600.0,0.01328,,,,,,,,,,
2260800.0,0.0133,,,,,,,,,,
2268000.0,0.01315,,,,,,,,,,
2275200.0,0.01307,,,,,,,,,,
2282400.0,0.013,,,,,,,,,,
2289600.0,0.01289,,,,,,,,,,
2296800.0,0.01302,,,,,,,,,,
2304000.0,0.01304,,,,,,,,,,
2311200.0,0.0131,,,,,,,,,,
2318400.0,0.01327,,,,,,,,,,
2325600.0,0.01331,,,,,,,,,,
2332800.0,0.01287,,,,,,,,,,
2340000.0,0.01298,,,,,,,,,,
2347200.0,0.01299,,,,,,,,,,
2354400.0,0.0133,,,,,,,,,,
2361600.0,0.01304,,,,,,,,,,
2368800.0,0.01318,,,,,,,,,,
2376000.0,0.01324,,,,,,,,,,
2383200.0,0.01319,,,,,,,,,,
2390400.0,0.01345,,,,,,,,,,
2397600.0,0.01347,,,,,,,,,,
2404800.0,0.01347,,,,,,,,,,
2412000.0,0.01457,,,,,,,,,,
2419200.0,0.01476,,,,,,,,,,
2426400.0,0.01346,,,,,,,,,,
2433600.0,0.01336,,,,,,,,,,
2440800.0,0.0132,,,,,,,,,,
2448000.0,0.01315,,,,,,,,,,
2455200.0,0.01335,,,,,,,,,,
2462400.0,0.01336,,,,,,,,,,
2469600.0,0.01353,,,,,,,,,,
2476800.0,0.0139,,,,,,,,,,
2484000.0,0.01365,,,,,,,,,,
2491200.0,0.01351,,,,,,,,,,
2498400.0,0.01363,,,,,,,,,,
2505600.0,0.0137,,,,,,,,,,
2512800.0,0.01366,,,,,,,,,,
2520000.0,0.01351,,,,,,,,,,
2527200.0,0.01358,,,,,,,,,,
2534400.0,0.01358,,,,,,,,,,
2541600.0,0.01339,,,,,,,,,,
2548800.0,0.0135,,,,,,,,,,
2556000.0,0.01388,,,,,,,,,,
2563200.0,0.01357,,,,,,,,,,
2570400.0,0.01382,,,,,,,,,,
2577600.0,0.01365,,,,,,,,,,
2584800.0,0.01382,,,,,,,,,,
2592000.0,0.01375,,,,,,,,,,
2599200.0,0.01362,,,,,,,,,,
2606400.0,0.01361,,,,,,,,,,
2613600.0,0.01361,,,,,,,,,,
2620800.0,0.01362,,,,,,,,,,
2628000.0,0.01346,,,,,,,,,,
2635200.0,0.01353,,,,,,,,,,
2642400.0,0.01375,,,,,,,,,,
2649600.0,0.0137,,,,,,,,,,
2656800.0,0.01401,,,,,,,,,,
2664000.0,0.01398,,,,,,,,,,
2671200.0,0.01397,,,,,,,,,,
2678400.0,0.01357,,,,,,,,,,
2685600.0,0.0137,,,,,,,,,,
2692800.0,0.0137,,,,,,,,,,
2700000.0,0.01379,,,,,,,,,,
2707200.0,0.01386,,,,,,,,,,
2714400.0,0.01381,,,,,,,,,,
2721600.0,0.01386,,,,,,,,,,
2728800.0,0.01369,,,,,,,,,,
2736000.0,0.01404,,,,,,,,,,
2743200.0,0.01408,,,,,,,,,,
2750400.0,0.01397,,,,,,,,,,
2757600.0,0.01418,,,,,,,,,,
2764800.0,0.01377,,,,,,,,,,
2772000.0,0.01402,,,,,,,,,,
2779200.0,0.01389,,,,,,,,,,
2786400.0,0.01424,,,,,,,,,,
2793600.0,0.01433,,,,,,,,,,
2800800.0,0.01435,,,,,,,,,,
2808000.0,0.01469,,,,,,,,,,
2815200.0,0.01464,,,,,,,,,,
2822400.0,0.01453,,,,,,,,,,
2829600.0,0.01447,,,,,,,,,,
2836800.0,0.01453,,,,,,,,,,
2844000.0,0.01453,,,,,,,,,,
2851200.0,0.01402,,,,,,,,,,
2858400.0,0.01437,,,,,,,,,,
2865600.0,0.01444,,,,,,,,,,
2872800.0,0.01456,,,,,,,,,,
2880000.0,0.01453,,,,,,,,,,
2887200.0,0.01464,,,,,,,,,,
2894400.0,0.01476,,,,,,,,,,
2901600.0,0.01463,,,,,,,,,,
2908800.0,0.01468,,,,,,,,,,
2916000.0,0.01468,,,,,,,,,,
2923200.0,0.01461,,,,,,,,,,
2930400.0,0.01445,,,,,,,,,,
2937600.0,0.01479,,,,,,,,,,
2944800.0,0.01474,,,,,,,,,,
2952000.0,0.01463,,,,,,,,,,
2959200.0,0.01437,,,,,,,,,,
2966400.0,0.01452,,,,,,,,,,
2973600.0,0.01456,,,,,,,,,,
2980800.0,0.01469,,,,,,,,,,
2988000.0,0.01594,,,,,,,,,,
2995200.0,0.01644,,,,,,,,,,
3002400.0,0.01619,,,,,,,,,,
3009600.0,0.01632,,,,,,,,,,
3016800.0,0.01629,,,,,,,,,,
3024000.0,0.0156,,,,,,,,,,
3031200.0,0.01531,,,,,,,,,,
3038400.0,0.01495,,,,,,,,,,
3045600.0,0.01504,,,,,,,,,,
3052800.0,0.01484,,,,,,,,,,
3060000.0,0.01499,,,,,,,,,,
3067200.0,0.01515,,,,,,,,,,
3074400.0,0.01506,,,,,,,,,,
3081600.0,0.01512,,,,,,,,,,
3088800.0,0.01525,,,,,,,,,,
3096000.0,0.01527,,,,,,,,,,
3103200.0,0.01538,,,,,,,,,,
3110400.0,0.01555,,,,,,,,,,
3117600.0,0.01531,,,,,,,,,,
3124800.0,0.01531,,,,,,,,,,
3132000.0,0.01525,,,,,,,,,,
3139200.0,0.01495,,,,,,,,,,
3146400.0,0.01515,,,,,,,,,,
3153600.0,0.01529,,,,,,,,,,
3160800.0,0.01535,,,,,,,,,,
3168000.0,0.01531,,,,,,,,,,
3175200.0,0.01561,,,,,,,,,,
3182400.0,0.01562,,,,,,,,,,
3189600.0,0.01537,,,,,,,,,,
3196800.0,0.01562,,,,,,,,,,
3204000.0,0.01547,,,,,,,,,,
3211200.0,0.01551,,,,,,,,,,
3218400.0,0.0155,,,,,,,,,,
3225600.0,0.01558,,,,,,,,,,
3232800.0,0.01543,,,,,,,,,,
3240000.0,0.01545,,,,,,,,,,
3247200.0,0.0156,,,,,,,,,,
3254400.0,0.01566,,,,,,,,,,
3261600.0,0.01534,,,,,,,,,,
3268800.0,0.01562,,,,,,,,,,
3276000.0,0.01573,,,,,,,,,,
3283200.0,0.01538,,,,,,,,,,
3290400.0,0.01554,,,,,,,,,,
3297600.0,0.01565,,,,,,,,,,
3304800.0,0.01557,,,,,,,,,,
3312000.0,0.01594,,,,,,,,,,
3319200.0,0.01573,,,,,,,,,,
3326400.0,0.01576,,,,,,,,,,
3333600.0,0.016,,,,,,,,,,
3340800.0,0.01577,,,,,,,,,,
3348000.0,0.01597,,,,,,,,,,
3355200.0,0.0159,,,,,,,,,,
3362400.0,0.016,,,,,,,,,,
3369600.0,0.01593,,,,,,,,,,
3376800.0,0.01603,,,,,,,,,,
3384000.0,0.01597,,,,,,,,,,
3391200.0,0.01603,,,,,,,,,,
3398400.0,0.01596,,,,,,,,,,
3405600.0,0.01581,,,,,,,,,,
3412800.0,0.01603,,,,,,,,,,
3420000.0,0.01582,,,,,,,,,,
3427200.0,0.01641,,,,,,,,,,
3434400.0,0.01611,,,,,,,,,,
3441600.0,0.01615,,,,,,,,,,
3448800.0,0.01605,,,,,,,,,,
3456000.0,0.0159,,,,,,,,,,
3463200.0,0.01586,,,,,,,,,,
3470400.0,0.01584,,,,,,,,,,
3477600.0,0.01594,,,,,,,,,,
3484800.0,0.01608,,,,,,,,,,
3492000.0,0.01607,,,,,,,,,,
3499200.0,0.01628,,,,,,,,,,
3506400.0,0.01597,,,,,,,,,,
3513600.0,0.01617,,,,,,,,,,
3520800.0,0.01621,,,,,,,,,,
3528000.0,0.01632,,,,,,,,,,
3535200.0,0.01613,,,,,,,,,,
3542400.0,0.01632,,,,,,,,,,
3549600.0,0.01643,,,,,,,,,,
3556800.0,0.01655,,,,,,,,,,
3564000.0,0.01639,,,,,,,,,,
3571200.0,0.01633,,,,,,,,,,
3578400.0,0.01654,,,,,,,,,,
3585600.0,0.01646,,,,,,,,,,
3592800.0,0.01594,,,,,,,,,,
3600000.0,0.01616,,,,,,,,,,
3607200.0,0.01589,,,,,,,,,,
3614400.0,0.0159,,,,,,,,,,
3621600.0,0.01687,,,,,,,,,,
3628800.0,0.01697,,,,,,,,,,
3636000.0,0.01643,,,,,,,,,,
3643200.0,0.01646,,,,,,,,,,
3650400.0,0.01644,,,,,,,,,,
3657600.0,0.01662,,,,,,,,,,
3664800.0,0.01687,,,,,,,,,,
3672000.0,0.01641,,,,,,,,,,
3679200.0,0.0165,,,,,,,,,,
3686400.0,0.01639,,,,,,,,,,
3693600.0,0.01611,,,,,,,,,,
3700800.0,0.01598,,,,,,,,,,
3708000.0,0.01612,,,,,,,,,,
3715200.0,0.0164,,,,,,,,,,
3722400.0,0.01648,,,,,,,,,,
3729600.0,0.01662,,,,,,,,,,
3736800.0,0.01658,,,,,,,,,,
3744000.0,0.01676,,,,,,,,,,
3751200.0,0.01693,,,,,,,,,,
3758400.0,0.01675,,,,,,,,,,
3765600.0,0.01671,,,,,,,,,,
3772800.0,0.01698,,,,,,,,,,
3780000.0,0.01701,,,,,,,,,,
3787200.0,0.01694,,,,,,,,,,
3794400.0,0.01732,,,,,,,,,,
3801600.0,0.01746,,,,,,,,,,
3808800.0,0.01684,,,,,,,,,,
3816000.0,0.01668,,,,,,,,,,
3823200.0,0.01651,,,,,,,,,,
3830400.0,0.01668,,,,,,,,,,
3837600.0,0.01674,,,,,,,,,,
3844800.0,0.01684,,,,,,,,,,
3852000.0,0.01721,,,,,,,,,,
3859200.0,0.01699,,,,,,,,,,
3866400.0,0.01723,,,,,,,,,,
3873600.0,0.01726,,,,,,,,,,
3880800.0,0.01742,,,,,,,,,,
3888000.0,0.01757,,,,,,,,,,
3895200.0,0.0173,,,,,,,,,,
3902400.0,0.01705,,,,,,,,,,
3909600.0,0.01711,,,,,,,,,,
3916800.0,0.01737,,,,,,,,,,
3924000.0,0.01746,,,,,,,,,,
3931200.0,0.01738,,,,,,,,,,
3938400.0,0.01775,,,,,,,,,,
3945600.0,0.01772,,,,,,,,,,
3952800.0,0.01741,,,,,,,,,,
3960000.0,0.0177,,,,,,,,,,
3967200.0,0.01773,,,,,,,,,,
3974400.0,0.01793,,,,,,,,,,
3981600.0,0.01809,,,,,,,,,,
3988800.0,0.01808,,,,,,,,,,
3996000.0,0.01824,,,,,,,,,,
4003200.0,0.01799,,,,,,,,,,
4010400.0,0.01822,,,,,,,,,,
4017600.0,0.01827,,,,,,,,,,
4024800.0,0.01824,,,,,,,,,,
4032000.0,0.01812,,,,,,,,,,
4039200.0,0.01804,,,,,,,,,,
4046400.0,0.01826,,,,,,,,,,
4053600.0,0.01835,,,,,,,,,,
4060800.0,0.01844,,,,,,,,,,
4068000.0,0.01832,,,,,,,,,,
4075200.0,0.01831,,,,,,,,,,
4082400.0,0.01834,,,,,,,,,,
4089600.0,0.01819,,,,,,,,,,
4096800.0,0.01832,,,,,,,,,,
4104000.0,0.01843,,,,,,,,,,
4111200.0,0.01848,,,,,,,,,,
4118400.0,0.01866,,,,,,,,,,
4125600.0,0.01862,,,,,,,,,,
4132800.0,0.01886,,,,,,,,,,
4140000.0,0.01861,,,,,,,,,,
4147200.0,0.01844,,,,,,,,,,
4154400.0,0.01856,,,,,,,,,,
4161600.0,0.01844,,,,,,,,,,
4168800.0,0.01871,,,,,,,,,,
4176000.0,0.01878,,,,,,,,,,
4183200.0,0.01865,,,,,,,,,,
4190400.0,0.01867,,,,,,,,,,
4197600.0,0.01866,,,,,,,,,,
4204800.0,0.01871,,,,,,,,,,
4212000.0,0.01862,,,,,,,,,,
4219200.0,0.01883,,,,,,,,,,
4226400.0,0.01878,,,,,,,,,,
4233600.0,0.01961,,,,,,,,,,
4240800.0,0.01905,,,,,,,,,,
4248000.0,0.0193,,,,,,,,,,
4255200.0,0.01934,,,,,,,,,,
4262400.0,0.01898,,,,,,,,,,
4269600.0,0.01925,,,,,,,,,,
4276800.0,0.01895,,,,,,,,,,
4284000.0,0.01908,,,,,,,,,,
4291200.0,0.0191,,,,,,,,,,
4298400.0,0.01942,,,,,,,,,,
4305600.0,0.01942,,,,,,,,,,
4312800.0,0.01941,,,,,,,,,,
4320000.0,0.0192,,,,,,,,,,
4327200.0,0.01928,,,,,,,,,,
4334400.0,0.01928,,,,,,,,,,
4341600.0,0.01932,,,,,,,,,,
4348800.0,0.0196,,,,,,,,,,
4356000.0,0.01938,,,,,,,,,,
4363200.0,0.01957,,,,,,,,,,
4370400.0,0.01955,,,,,,,,,,
4377600.0,0.0198,,,,,,,,,,
4384800.0,0.01964,,,,,,,,,,
4392000.0,0.01976,,,,,,,,,,
4399200.0,0.01955,,,,,,,,,,
4406400.0,0.01971,,,,,,,,,,
4413600.0,0.01951,,,,,,,,,,
4420800.0,0.01971,,,,,,,,,,
4428000.0,0.01959,,,,,,,,,,
4435200.0,0.01937,,,,,,,,,,
4442400.0,0.01936,,,,,,,,,,
4449600.0,0.01938,,,,,,,,,,
4456800.0,0.01968,,,,,,,,,,
4464000.0,0.01975,,,,,,,,,,
4471200.0,0.01976,,,,,,,,,,
4478400.0,0.02003,,,,,,,,,,
4485600.0,0.02012,,,,,,,,,,
4492800.0,0.01985,,,,,,,,,,
4500000.0,0.01987,,,,,,,,,,
4507200.0,0.01976,,,,,,,,,,
4514400.0,0.01985,,,,,,,,,,
4521600.0,0.01999,,,,,,,,,,
4528800.0,0.0198,,,,,,,,,,
4536000.0,0.01996,,,,,,,,,,
4543200.0,0.02006,,,,,,,,,,
4550400.0,0.02053,,,,,,,,,,
4557600.0,0.02031,,,,,,,,,,
4564800.0,0.02027,,,,,,,,,,
4572000.0,0.02057,,,,,,,,,,
4579200.0,0.02,,,,,,,,,,
4586400.0,0.02015,,,,,,,,,,
4593600.0,0.01999,,,,,,,,,,
4600800.0,0.02018,,,,,,,,,,
4608000.0,0.02007,,,,,,,,,,
4615200.0,0.02002,,,,,,,,,,
4622400.0,0.02047,,,,,,,,,,
4629600.0,0.02049,,,,,,,,,,
4636800.0,0.02024,,,,,,,,,,
4644000.0,0.02059,,,,,,,,,,
4651200.0,0.02041,,,,,,,,,,
4658400.0,0.02062,,,,,,,,,,
4665600.0,0.0207,,,,,,,,,,
4672800.0,0.02061,,,,,,,,,,
4680000.0,0.02053,,,,,,,,,,
4687200.0,0.02034,,,,,,,,,,
4694400.0,0.02053,,,,,,,,,,
4701600.0,0.02065,,,,,,,,,,
4708800.0,0.0208,,,,,,,,,,
4716000.0,0.0208,,,,,,,,,,
4723200.0,0.02057,,,,,,,,,,
4730400.0,0.02104,,,,,,,,,,
4737600.0,0.02086,,,,,,,,,,
4744800.0,0.02098,,,,,,,,,,
4752000.0,0.02089,,,,,,,,,,
4759200.0,0.02084,,,,,,,,,,
4766400.0,0.02078,,,,,,,,,,
4773600.0,0.02104,,,,,,,,,,
4780800.0,0.02112,,,,,,,,,,
4788000.0,0.02089,,,,,,,,,,
4795200.0,0.0212,,,,,,,,,,
4802400.0,0.02109,,,,,,,,,,
4809600.0,0.02118,,,,,,,,,,
4816800.0,0.02113,,,,,,,,,,
4824000.0,0.02145,,,,,,,,,,
4831200.0,0.02222,,,,,,,,,,
4838400.0,0.02256,,,,,,,,,,
4845600.0,0.02127,,,,,,,,,,
4852800.0,0.02125,,,,,,,,,,
4860000.0,0.02132,,,,,,,,,,
4867200.0,0.02127,,,,,,,,,,
4874400.0,0.02144,,,,,,,,,,
4881600.0,0.02137,,,,,,,,,,
4888800.0,0.02127,,,,,,,,,,
4896000.0,0.02143,,,,,,,,,,
4903200.0,0.02159,,,,,,,,,,
4910400.0,0.02166,,,,,,,,,,
4917600.0,0.02155,,,,,,,,,,
4924800.0,0.0219,,,,,,,,,,
4932000.0,0.02168,,,,,,,,,,
4939200.0,0.02183,,,,,,,,,,
4946400.0,0.02164,,,,,,,,,,
4953600.0,0.02166,,,,,,,,,,
4960800.0,0.02167,,,,,,,,,,
4968000.0,0.02186,,,,,,,,,,
4975200.0,0.0219,,,,,,,,,,
4982400.0,0.02195,,,,,,,,,,
4989600.0,0.02219,,,,,,,,,,
4996800.0,0.02206,,,,,,,,,,
5004000.0,0.02219,,,,,,,,,,
5011200.0,0.02215,,,,,,,,,,
5018400.0,0.02211,,,,,,,,,,
5025600.0,0.02225,,,,,,,,,,
5032800.0,0.02192,,,,,,,,,,
5040000.0,0.02218,,,,,,,,,,
5047200.0,0.02226,,,,,,,,,,
5054400.0,0.02219,,,,,,,,,,
5061600.0,0.02217,,,,,,,,,,
5068800.0,0.02223,,,,,,,,,,
5076000.0,0.02247,,,,,,,,,,
5083200.0,0.02238,,,,,,,,,,
5090400.0,0.02225,,,,,,,,,,
5097600.0,0.022,,,,,,,,,,
5104800.0,0.02256,,,,,,,,,,
5112000.0,0.02245,,,,,,,,,,
5119200.0,0.02261,,,,,,,,,,
5126400.0,0.02273,,,,,,,,,,
5133600.0,0.02262,,,,,,,,,,
5140800.0,0.02288,,,,,,,,,,
5148000.0,0.02261,,,,,,,,,,
5155200.0,0.02284,,,,,,,,,,
5162400.0,0.02299,,,,,,,,,,
5169600.0,0.02274,,,,,,,,,,
5176800.0,0.02286,,,,,,,,,,
5184000.0,0.02296,,,,,,,,,,
5191200.0,0.02288,,,,,,,,,,
5198400.0,0.0227,,,,,,,,,,
5205600.0,0.02264,,,,,,,,,,
5212800.0,0.02284,,,,,,,,,,
5220000.0,0.0229,,,,,,,,,,
5227200.0,0.02309,,,,,,,,,,
5234400.0,0.02325,,,,,,,,,,
5241600.0,0.02301,,,,,,,,,,
5248800.0,0.02333,,,,,,,,,,
5256000.0,0.02297,,,,,,,,,,
5263200.0,0.02343,,,,,,,,,,
5270400.0,0.02247,,,,,,,,,,
5277600.0,0.02368,,,,,,,,,,
5284800.0,0.02367,,,,,,,,,,
5292000.0,0.02359,,,,,,,,,,
5299200.0,0.02352,,,,,,,,,,
5306400.0,0.02366,,,,,,,,,,
5313600.0,0.0236,,,,,,,,,,
5320800.0,0.02342,,,,,,,,,,
5328000.0,0.02402,,,,,,,,,,
5335200.0,0.02391,,,,,,,,,,
5342400.0,0.02397,,,,,,,,,,
5349600.0,0.0241,,,,,,,,,,
5356800.0,0.0236,,,,,,,,,,
5364000.0,0.02399,,,,,,,,,,
5371200.0,0.02403,,,,,,,,,,
5378400.0,0.02415,,,,,,,,,,
5385600.0,0.02393,,,,,,,,,,
5392800.0,0.0241,,,,,,,,,,
5400000.0,0.02424,,,,,,,,,,
5407200.0,0.02411,,,,,,,,,,
5414400.0,0.02424,,,,,,,,,,
5421600.0,0.02399,,,,,,,,,,
5428800.0,0.02413,,,,,,,,,,
5436000.0,0.02403,,,,,,,,,,
5443200.0,0.02406,,,,,,,,,,
5450400.0,0.02437,,,,,,,,,,
5457600.0,0.02429,,,,,,,,,,
5464800.0,0.02429,,,,,,,,,,
5472000.0,0.02454,,,,,,,,,,
5479200.0,0.02449,,,,,,,,,,
5486400.0,0.02468,,,,,,,,,,
5493600.0,0.02457,,,,,,,,,,
5500800.0,0.02477,,,,,,,,,,
5508000.0,0.02468,,,,,,,,,,
5515200.0,0.02481,,,,,,,,,,
5522400.0,0.02499,,,,,,,,,,
5529600.0,0.02505,,,,,,,,,,
5536800.0,0.02505,,,,,,,,,,
5544000.0,0.02492,,,,,,,,,,
5551200.0,0.02479,,,,,,,,,,
5558400.0,0.02516,,,,,,,,,,
5565600.0,0.0252,,,,,,,,,,
5572800.0,0.02519,,,,,,,,,,
5580000.0,0.02507,,,,,,,,,,
5587200.0,0.02512,,,,,,,,,,
5594400.0,0.02544,,,,,,,,,,
5601600.0,0.02539,,,,,,,,,,
5608800.0,0.02563,,,,,,,,,,
5616000.0,0.02561,,,,,,,,,,
5623200.0,0.0254,,,,,,,,,,
5630400.0,0.02542,,,,,,,,,,
5637600.0,0.02531,,,,,,,,,,
5644800.0,0.02561,,,,,,,,,,
5652000.0,0.02554,,,,,,,,,,
5659200.0,0.02575,,,,,,,,,,
5666400.0,0.02583,,,,,,,,,,
5673600.0,0.0259,,,,,,,,,,
5680800.0,0.02562,,,,,,,,,,
5688000.0,0.0257,,,,,,,,,,
5695200.0,0.026,,,,,,,,,,
5702400.0,0.02597,,,,,,,,,,
5709600.0,0.02604,,,,,,,,,,
5716800.0,0.02606,,,,,,,,,,
5724000.0,0.02574,,,,,,,,,,
5731200.0,0.02608,,,,,,,,,,
5738400.0,0.02614,,,,,,,,,,
5745600.0,0.02618,,,,,,,,,,
5752800.0,0.02618,,,,,,,,,,
5760000.0,0.0261,,,,,,,,,,
5767200.0,0.02617,,,,,,,,,,
5774400.0,0.02639,,,,,,,,,,
5781600.0,0.02636,,,,,,,,,,
5788800.0,0.02625,,,,,,,,,,
5796000.0,0.02647,,,,,,,,,,
5803200.0,0.0263,,,,,,,,,,
5810400.0,0.02645,,,,,,,,,,
5817600.0,0.02653,,,,,,,,,,
5824800.0,0.02673,,,,,,,,,,
5832000.0,0.02686,,,,,,,,,,
5839200.0,0.02683,,,,,,,,,,
5846400.0,0.02702,,,,,,,,,,
5853600.0,0.02681,,,,,,,,,,
5860800.0,0.02692,,,,,,,,,,
5868000.0,0.02702,,,,,,,,,,
5875200.0,0.02712,,,,,,,,,,
5882400.0,0.02724,,,,,,,,,,
5889600.0,0.0271,,,,,,,,,,
5896800.0,0.02715,,,,,,,,,,
5904000.0,0.02737,,,,,,,,,,
5911200.0,0.02722,,,,,,,,,,
5918400.0,0.02714,,,,,,,,,,
5925600.0,0.02738,,,,,,,,,,
5932800.0,0.02749,,,,,,,,,,
5940000.0,0.02747,,,,,,,,,,
5947200.0,0.02747,,,,,,,,,,
5954400.0,0.02766,,,,,,,,,,
5961600.0,0.02763,,,,,,,,,,
5968800.0,0.02792,,,,,,,,,,
5976000.0,0.02763,,,,,,,,,,
5983200.0,0.02792,,,,,,,,,,
5990400.0,0.02778,,,,,,,,,,
5997600.0,0.02778,,,,,,,,,,
6004800.0,0.02784,,,,,,,,,,
6012000.0,0.02794,,,,,,,,,,
6019200.0,0.0281,,,,,,,,,,
6026400.0,0.02841,,,,,,,,,,
6033600.0,0.02816,,,,,,,,,,
6040800.0,0.02829,,,,,,,,,,
6048000.0,0.02823,,,,,,,,,,
6055200.0,0.02833,,,,,,,,,,
6062400.0,0.02823,,,,,,,,,,
6069600.0,0.02833,,,,,,,,,,
6076800.0,0.02839,,,,,,,,,,
6084000.0,0.02851,,,,,,,,,,
6091200.0,0.02832,,,,,,,,,,
6098400.0,0.02867,,,,,,,,,,
6105600.0,0.02864,,,,,,,,,,
6112800.0,0.02875,,,,,,,,,,
6120000.0,0.02864,,,,,,,,,,
6127200.0,0.02895,,,,,,,,,,
6134400.0,0.02875,,,,,,,,,,
6141600.0,0.02913,,,,,,,,,,
6148800.0,0.02911,,,,,,,,,,
6156000.0,0.02905,,,,,,,,,,
6163200.0,0.02899,,,,,,,,,,
6170400.0,0.02938,,,,,,,,,,
6177600.0,0.0293,,,,,,,,,,
6184800.0,0.02918,,,,,,,,,,
6192000.0,0.0293,,,,,,,,,,
6199200.0,0.02945,,,,,,,,,,
6206400.0,0.02918,,,,,,,,,,
6213600.0,0.02964,,,,,,,,,,
6220800.0,0.02929,,,,,,,,,,
6228000.0,0.02953,,,,,,,,,,
6235200.0,0.02969,,,,,,,,,,
6242400.0,0.02987,,,,,,,,,,
6249600.0,0.02978,,,,,,,,,,
6256800.0,0.02976,,,,,,,,,,
6264000.0,0.02982,,,,,,,,,,
6271200.0,0.02996,,,,,,,,,,
6278400.0,0.02996,,,,,,,,,,
6285600.0,0.03,,,,,,,,,,
6292800.0,0.03008,,,,,,,,,,
6300000.0,0.03001,,,,,,,,,,
6307200.0,0.03024,,,,,,,,,,
6314400.0,0.03016,,,,,,,,,,
6321600.0,0.03012,,,,,,,,,,
6328800.0,0.03011,,,,,,,,,,
6336000.0,0.03024,,,,,,,,,,
6343200.0,0.0302,,,,,,,,,,
6350400.0,0.03031,,,,,,,,,,
6357600.0,0.03052,,,,,,,,,,
6364800.0,0.03074,,,,,,,,,,
6372000.0,0.03044,,,,,,,,,,
6379200.0,0.03059,,,,,,,,,,
6386400.0,0.03101,,,,,,,,,,
6393600.0,0.03081,,,,,,,,,,
6400800.0,0.03075,,,,,,,,,,
6408000.0,0.03086,,,,,,,,,,
6415200.0,0.03074,,,,,,,,,,
6422400.0,0.03086,,,,,,,,,,
6429600.0,0.03118,,,,,,,,,,
6436800.0,0.03098,,,,,,,,,,
6444000.0,0.03133,,,,,,,,,,
6451200.0,0.03144,,,,,,,,,,
6458400.0,0.0313,,,,,,,,,,
6465600.0,0.03133,,,,,,,,,,
6472800.0,0.03118,,,,,,,,,,
6480000.0,0.03125,,,,,,,,,,
6487200.0,0.03118,,,,,,,,,,
6494400.0,0.0314,,,,,,,,,,
6501600.0,0.0316,,,,,,,,,,
6508800.0,0.03144,,,,,,,,,,
6516000.0,0.0313,,,,,,,,,,
6523200.0,0.03136,,,,,,,,,,
6530400.0,0.03142,,,,,,,,,,
6537600.0,0.03164,,,,,,,,,,
6544800.0,0.03153,,,,,,,,,,
6552000.0,0.03197,,,,,,,,,,
6559200.0,0.03168,,,,,,,,,,
6566400.0,0.03176,,,,,,,,,,
6573600.0,0.03164,,,,,,,,,,
6580800.0,0.0321,,,,,,,,,,
6588000.0,0.03242,,,,,,,,,,
6595200.0,0.03257,,,,,,,,,,
6602400.0,0.03223,,,,,,,,,,
6609600.0,0.03251,,,,,,,,,,
6616800.0,0.03406,,,,,,,,,,
6624000.0,0.03423,,,,,,,,,,
6631200.0,0.03411,,,,,,,,,,
6638400.0,0.034,,,,,,,,,,
6645600.0,0.03402,,,,,,,,,,
6652800.0,0.03314,,,,,,,,,,
6660000.0,0.03285,,,,,,,,,,
6667200.0,0.03324,,,,,,,,,,
6674400.0,0.033,,,,,,,,,,
6681600.0,0.03317,,,,,,,,,,
6688800.0,0.0333,,,,,,,,,,
6696000.0,0.0334,,,,,,,,,,
6703200.0,0.03326,,,,,,,,,,
6710400.0,0.03371,,,,,,,,,,
6717600.0,0.03357,,,,,,,,,,
6724800.0,0.0334,,,,,,,,,,
6732000.0,0.03382,,,,,,,,,,
6739200.0,0.03406,,,,,,,,,,
6746400.0,0.03395,,,,,,,,,,
6753600.0,0.03394,,,,,,,,,,
6760800.0,0.0341,,,,,,,,,,
6768000.0,0.03437,,,,,,,,,,
6775200.0,0.03434,,,,,,,,,,
6782400.0,0.03431,,,,,,,,,,
6789600.0,0.03457,,,,,,,,,,
6796800.0,0.03458,,,,,,,,,,
6804000.0,0.03473,,,,,,,,,,
6811200.0,0.03457,,,,,,,,,,
6818400.0,0.03465,,,,,,,,,,
6825600.0,0.03485,,,,,,,,,,
6832800.0,0.0349,,,,,,,,,,
6840000.0,0.03489,,,,,,,,,,
6847200.0,0.03489,,,,,,,,,,
6854400.0,0.03537,,,,,,,,,,
6861600.0,0.03497,,,,,,,,,,
6868800.0,0.03511,,,,,,,,,,
6876000.0,0.03523,,,,,,,,,,
6883200.0,0.03515,,,,,,,,,,
6890400.0,0.03529,,,,,,,,,,
6897600.0,0.03532,,,,,,,,,,
6904800.0,0.03544,,,,,,,,,,
6912000.0,0.03582,,,,,,,,,,
6919200.0,0.03566,,,,,,,,,,
6926400.0,0.03572,,,,,,,,,,
6933600.0,0.03598,,,,,,,,,,
6940800.0,0.03568,,,,,,,,,,
6948000.0,0.03621,,,,,,,,,,
6955200.0,0.03603,,,,,,,,,,
6962400.0,0.03626,,,,,,,,,,
6969600.0,0.03607,,,,,,,,,,
6976800.0,0.03601,,,,,,,,,,
6984000.0,0.03599,,,,,,,,,,
6991200.0,0.03614,,,,,,,,,,
6998400.0,0.03625,,,,,,,,,,
7005600.0,0.0367,,,,,,,,,,
7012800.0,0.03648,,,,,,,,,,
7020000.0,0.03648,,,,,,,,,,
7027200.0,0.03629,,,,,,,,,,
7034400.0,0.03641,,,,,,,,,,
7041600.0,0.03649,,,,,,,,,,
7048800.0,0.03666,,,,,,,,,,
7056000.0,0.03699,,,,,,,,,,
7063200.0,0.03705,,,,,,,,,,
7070400.0,0.03717,,,,,,,,,,
7077600.0,0.03685,,,,,,,,,,
7084800.0,0.0373,,,,,,,,,,
7092000.0,0.03713,,,,,,,,,,
7099200.0,0.03693,,,,,,,,,,
7106400.0,0.03715,,,,,,,,,,
7113600.0,0.03731,,,,,,,,,,
7120800.0,0.03755,,,,,,,,,,
7128000.0,0.03777,,,,,,,,,,
7135200.0,0.03762,,,,,,,,,,
7142400.0,0.03775,,,,,,,,,,
7149600.0,0.03786,,,,,,,,,,
7156800.0,0.03779,,,,,,,,,,
7164000.0,0.03814,,,,,,,,,,
7171200.0,0.03803,,,,,,,,,,
7178400.0,0.03799,,,,,,,,,,
7185600.0,0.03838,,,,,,,,,,
7192800.0,0.03856,,,,,,,,,,
7200000.0,0.0385,,,,,,,,,,
7207200.0,0.03813,,,,,,,,,,
7214400.0,0.03846,,,,,,,,,,
7221600.0,0.03871,,,,,,,,,,
7228800.0,0.03881,,,,,,,,,,
7236000.0,0.03893,,,,,,,,,,
7243200.0,0.03888,,,,,,,,,,
7250400.0,0.03907,,,,,,,,,,
7257600.0,0.03978,,,,,,,,,,
7264800.0,0.0397,,,,,,,,,,
7272000.0,0.03985,,,,,,,,,,
7279200.0,0.03973,,,,,,,,,,
7286400.0,0.03959,,,,,,,,,,
7293600.0,0.03977,,,,,,,,,,
7300800.0,0.03989,,,,,,,,,,
7308000.0,0.03985,,,,,,,,,,
7315200.0,0.04012,,,,,,,,,,
7322400.0,0.04049,,,,,,,,,,
7329600.0,0.04031,,,,,,,,,,
7336800.0,0.04056,,,,,,,,,,
7344000.0,0.04041,,,,,,,,,,
7351200.0,0.04041,,,,,,,,,,
7358400.0,0.0409,,,,,,,,,,
7365600.0,0.04061,,,,,,,,,,
7372800.0,0.04099,,,,,,,,,,
7380000.0,0.04084,,,,,,,,,,
7387200.0,0.04107,,,,,,,,,,
7394400.0,0.04122,,,,,,,,,,
7401600.0,0.04125,,,,,,,,,,
7408800.0,0.0413,,,,,,,,,,
7416000.0,0.04156,,,,,,,,,,
7423200.0,0.04158,,,,,,,,,,
7430400.0,0.04158,,,,,,,,,,
7437600.0,0.04174,,,,,,,,,,
7444800.0,0.04189,,,,,,,,,,
7452000.0,0.04203,,,,,,,,,,
7459200.0,0.04221,,,,,,,,,,
7466400.0,0.04216,,,,,,,,,,
7473600.0,0.04231,,,,,,,,,,
7480800.0,0.0425,,,,,,,,,,
7488000.0,0.04233,,,,,,,,,,
7495200.0,0.0426,,,,,,,,,,
7502400.0,0.04266,,,,,,,,,,
7509600.0,0.04266,,,,,,,,,,
7516800.0,0.04279,,,,,,,,,,
7524000.0,0.04282,,,,,,,,,,
7531200.0,0.04303,,,,,,,,,,
7538400.0,0.04323,,,,,,,,,,
7545600.0,0.04318,,,,,,,,,,
7552800.0,0.04322,,,,,,,,,,
7560000.0,0.04334,,,,,,,,,,
7567200.0,0.04369,,,,,,,,,,
7574400.0,0.04384,,,,,,,,,,
7581600.0,0.04381,,,,,,,,,,
7588800.0,0.04391,,,,,,,,,,
7596000.0,0.04431,,,,,,,,,,
7603200.0,0.044,,,,,,,,,,
7610400.0,0.04361,,,,,,,,,,
7617600.0,0.0436,,,,,,,,,,
7624800.0,0.04376,,,,,,,,,,
7632000.0,0.04407,,,,,,,,,,
7639200.0,0.04422,,,,,,,,,,
7646400.0,0.04434,,,,,,,,,,
7653600.0,0.04461,,,,,,,,,,
7660800.0,0.04487,,,,,,,,,,
7668000.0,0.04455,,,,,,,,,,
7675200.0,0.04486,,,,,,,,,,
7682400.0,0.04477,,,,,,,,,,
7689600.0,0.04505,,,,,,,,,,
7696800.0,0.04514,,,,,,,,,,
7704000.0,0.04491,,,,,,,,,,
7711200.0,0.04513,,,,,,,,,,
7718400.0,0.04533,,,,,,,,,,
7725600.0,0.04536,,,,,,,,,,
7732800.0,0.04528,,,,,,,,,,
7740000.0,0.04534,,,,,,,,,,
7747200.0,0.04565,,,,,,,,,,
7754400.0,0.04575,,,,,,,,,,
7761600.0,0.04585,,,,,,,,,,
7768800.0,0.04587,,,,,,,,,,
7776000.0,0.0463,,,,,,,,,,
7783200.0,0.04602,,,,,,,,,,
7790400.0,0.04606,,,,,,,,,,
7797600.0,0.046,,,,,,,,,,
7804800.0,0.04657,,,,,,,,,,
7812000.0,0.04661,,,,,,,,,,
7819200.0,0.04658,,,,,,,,,,
7826400.0,0.04677,,,,,,,,,,
7833600.0,0.04685,,,,,,,,,,
7840800.0,0.04714,,,,,,,,,,
7848000.0,0.04694,,,,,,,,,,
7855200.0,0.04686,,,,,,,,,,
7862400.0,0.04858,,,,,,,,,,
7869600.0,0.0477,,,,,,,,,,
7876800.0,0.04784,,,,,,,,,,
7884000.0,0.04794,,,,,,,,,,
7891200.0,0.04853,,,,,,,,,,
7898400.0,0.04853,,,,,,,,,,
7905600.0,0.04873,,,,,,,,,,
7912800.0,0.04873,,,,,,,,,,
7920000.0,0.04869,,,,,,,,,,
7927200.0,0.04862,,,,,,,,,,
7934400.0,0.04882,,,,,,,,,,
7941600.0,0.04905,,,,,,,,,,
7948800.0,0.04913,,,,,,,,,,
7956000.0,0.04955,,,,,,,,,,
7963200.0,0.04956,,,,,,,,,,
7970400.0,0.04952,,,,,,,,,,
7977600.0,0.04972,,,,,,,,,,
7984800.0,0.04962,,,,,,,,,,
7992000.0,0.04983,,,,,,,,,,
7999200.0,0.04981,,,,,,,,,,
8006400.0,0.05011,,,,,,,,,,
8013600.0,0.04985,,,,,,,,,,
8020800.0,0.05038,,,,,,,,,,
8028000.0,0.05015,,,,,,,,,,
8035200.0,0.05056,,,,,,,,,,
8042400.0,0.05077,,,,,,,,,,
8049600.0,0.05058,,,,,,,,,,
8056800.0,0.05076,,,,,,,,,,
8064000.0,0.05071,,,,,,,,,,
8071200.0,0.05097,,,,,,,,,,
8078400.0,0.05095,,,,,,,,,,
8085600.0,0.0515,,,,,,,,,,
8092800.0,0.05138,,,,,,,,,,
8100000.0,0.05146,,,,,,,,,,
8107200.0,0.05167,,,,,,,,,,
8114400.0,0.05159,,,,,,,,,,
8121600.0,0.05198,,,,,,,,,,
8128800.0,0.05206,,,,,,,,,,
8136000.0,0.05201,,,,,,,,,,
8136000.0,0.05187,,,,,,,,,,
8137080.0,0.05183,,,,,,,,,,
8138520.0,0.05216,,,,,,,,,,
8138880.0,0.05218,,,,,,,,,,
8139600.0,0.05216,,,,,,,,,,
8146800.0,0.05255,,,,,,,,,,
8154000.0,0.05244,,,,,,,,,,
8161200.0,0.05257,,,,,,,,,,
8168400.0,0.0526,,,,,,,,,,
8175600.0,0.05267,,,,,,,,,,
8182800.0,0.05294,,,,,,,,,,
8190000.0,0.05283,,,,,,,,,,
8197200.0,0.05322,,,,,,,,,,
8204400.0,0.05338,,,,,,,,,,
8208000.0,0.05337,,,,,,,,,,
8215200.0,0.05346,,,,,,,,,,
8222400.0,0.0537,,,,,,,,,,
8229600.0,0.05389,,,,,,,,,,
8236800.0,0.05425,,,,,,,,,,
8244000.0,0.05404,,,,,,,,,,
8251200.0,0.05404,,,,,,,,,,
8258400.0,0.05405,,,,,,,,,,
8265600.0,0.05427,,,,,,,,,,
8272800.0,0.05412,,,,,,,,,,
8280000.0,0.05412,,,,,,,,,,
8287200.0,0.05435,,,,,,,,,,
8294400.0,0.05431,,,,,,,,,,
8301600.0,0.05456,,,,,,,,,,
8308800.0,0.05486,,,,,,,,,,
8316000.0,0.05458,,,,,,,,,,
8323200.0,0.05475,,,,,,,,,,
8330400.0,0.05474,,,,,,,,,,
8337600.0,0.05503,,,,,,,,,,
8344800.0,0.05544,,,,,,,,,,
8352000.0,0.05518,,,,,,,,,,
8359200.0,0.05537,,,,,,,,,,
8366400.0,0.05573,,,,,,,,,,
8373600.0,0.05584,,,,,,,,,,
8380800.0,0.0556,,,,,,,,,,
8388000.0,0.05608,,,,,,,,,,
8395200.0,0.05603,,,,,,,,,,
8402400.0,0.05635,,,,,,,,,,
8409600.0,0.05638,,,,,,,,,,
8416800.0,0.0564,,,,,,,,,,
8424000.0,0.05666,,,,,,,,,,
8431200.0,0.05673,,,,,,,,,,
8438400.0,0.05709,,,,,,,,,,
8445600.0,0.05699,,,,,,,,,,
8452800.0,0.0571,,,,,,,,,,
8460000.0,0.0574,,,,,,,,,,
8467200.0,0.05728,,,,,,,,,,
8474400.0,0.05772,,,,,,,,,,
8481600.0,0.05777,,,,,,,,,,
8488800.0,0.0578,,,,,,,,,,
8496000.0,0.05819,,,,,,,,,,
8503200.0,0.05818,,,,,,,,,,
8510400.0,0.05857,,,,,,,,,,
8517600.0,0.05855,,,,,,,,,,
8524800.0,0.05894,,,,,,,,,,
8532000.0,0.05886,,,,,,,,,,
8539200.0,0.05906,,,,,,,,,,
8546400.0,0.05916,,,,,,,,,,
8553600.0,0.05894,,,,,,,,,,
8560800.0,0.05932,,,,,,,,,,
8568000.0,0.05925,,,,,,,,,,
8575200.0,0.05978,,,,,,,,,,
8582400.0,0.05987,,,,,,,,,,
8589600.0,0.05996,,,,,,,,,,
8596800.0,0.05991,,,,,,,,,,
8604000.0,0.06035,,,,,,,,,,
8611200.0,0.06066,,,,,,,,,,
8618400.0,0.06062,,,,,,,,,,
8625600.0,0.06096,,,,,,,,,,
8632800.0,0.06074,,,,,,,,,,
8640000.0,0.06119,,,,,,,,,,
8647200.0,0.0614,,,,,,,,,,
8654400.0,0.06135,,,,,,,,,,
8661600.0,0.0616,,,,,,,,,,
8668800.0,0.06184,,,,,,,,,,
8676000.0,0.06158,,,,,,,,,,
8683200.0,0.06187,,,,,,,,,,
8690400.0,0.06241,,,,,,,,,,
8697600.0,0.06238,,,,,,,,,,
8704800.0,0.06254,,,,,,,,,,
8712000.0,0.06265,,,,,,,,,,
8719200.0,0.06272,,,,,,,,,,
8726400.0,0.06277,,,,,,,,,,
8733600.0,0.06297,,,,,,,,,,
8740800.0,0.06299,,,,,,,,,,
8748000.0,0.06312,,,,,,,,,,
8755200.0,0.06327,,,,,,,,,,
8762400.0,0.06354,,,,,,,,,,
8769600.0,0.06375,,,,,,,,,,
8776800.0,0.06402,,,,,,,,,,
8784000.0,0.06402,,,,,,,,,,
8791200.0,0.06414,,,,,,,,,,
8798400.0,0.06425,,,,,,,,,,
8805600.0,0.06437,,,,,,,,,,
8812800.0,0.06461,,,,,,,,,,
8820000.0,0.06464,,,,,,,,,,
8827200.0,0.06483,,,,,,,,,,
8834400.0,0.06472,,,,,,,,,,
8841600.0,0.0652,,,,,,,,,,
8848800.0,0.06541,,,,,,,,,,
8856000.0,0.06565,,,,,,,,,,
8863200.0,0.06586,,,,,,,,,,
8870400.0,0.06605,,,,,,,,,,
8877600.0,0.0661,,,,,,,,,,
8884800.0,0.06614,,,,,,,,,,
8892000.0,0.06613,,,,,,,,,,
8899200.0,0.06647,,,,,,,,,,
8906400.0,0.06664,,,,,,,,,,
8913600.0,0.06683,,,,,,,,,,
8920800.0,0.06715,,,,,,,,,,
8928000.0,0.06719,,,,,,,,,,
8935200.0,0.06726,,,,,,,,,,
8942400.0,0.06742,,,,,,,,,,
8949600.0,0.06796,,,,,,,,,,
8956800.0,0.06762,,,,,,,,,,
8964000.0,0.06796,,,,,,,,,,
8971200.0,0.06805,,,,,,,,,,
8978400.0,0.06833,,,,,,,,,,
8985600.0,0.0684,,,,,,,,,,
8992800.0,0.06843,,,,,,,,,,
9000000.0,0.06894,,,,,,,,,,
9007200.0,0.06887,,,,,,,,,,
9014400.0,0.06889,,,,,,,,,,
9021600.0,0.06914,,,,,,,,,,
9028800.0,0.06937,,,,,,,,,,
9036000.0,0.06934,,,,,,,,,,
9043200.0,0.06946,,,,,,,,,,
9050400.0,0.07005,,,,,,,,,,
9057600.0,0.06991,,,,,,,,,,
9064800.0,0.07022,,,,,,,,,,
9072000.0,0.07075,,,,,,,,,,
9079200.0,0.07112,,,,,,,,,,
9086400.0,0.07153,,,,,,,,,,
9093600.0,0.07137,,,,,,,,,,
9100800.0,0.07254,,,,,,,,,,
9108000.0,0.07188,,,,,,,,,,
9115200.0,0.07223,,,,,,,,,,
9122400.0,0.07203,,,,,,,,,,
9129600.0,0.07255,,,,,,,,,,
9136800.0,0.07276,,,,,,,,,,
9144000.0,0.07269,,,,,,,,,,
9151200.0,0.07337,,,,,,,,,,
9158400.0,0.07332,,,,,,,,,,
9165600.0,0.07375,,,,,,,,,,
9172800.0,0.07376,,,,,,,,,,
9180000.0,0.07383,,,,,,,,,,
9187200.0,0.07425,,,,,,,,,,
9194400.0,0.07429,,,,,,,,,,
9201600.0,0.07464,,,,,,,,,,
9208800.0,0.0746,,,,,,,,,,
9216000.0,0.07516,,,,,,,,,,
9223200.0,0.0755,,,,,,,,,,
9230400.0,0.07564,,,,,,,,,,
9237600.0,0.07543,,,,,,,,,,
9244800.0,0.07594,,,,,,,,,,
9252000.0,0.07613,,,,,,,,,,
9259200.0,0.07611,,,,,,,,,,
9266400.0,0.07667,,,,,,,,,,
9273600.0,0.07685,,,,,,,,,,
9280800.0,0.07697,,,,,,,,,,
9288000.0,0.07691,,,,,,,,,,
9295200.0,0.07744,,,,,,,,,,
9302400.0,0.07763,,,,,,,,,,
9309600.0,0.07775,,,,,,,,,,
9316800.0,0.07779,,,,,,,,,,
9324000.0,0.0779,,,,,,,,,,
9331200.0,0.07836,,,,,,,,,,
9338400.0,0.07859,,,,,,,,,,
9345600.0,0.07867,,,,,,,,,,
9352800.0,0.07892,,,,,,,,,,
9360000.0,0.07895,,,,,,,,,,
9367200.0,0.07927,,,,,,,,,,
9374400.0,0.07937,,,,,,,,,,
9381600.0,0.07996,,,,,,,,,,
9388800.0,0.08015,,,,,,,,,,
9396000.0,0.08028,,,,,,,,,,
9403200.0,0.08055,,,,,,,,,,
9410400.0,0.0807,,,,,,,,,,
9417600.0,0.08079,,,,,,,,,,
9424800.0,0.08122,,,,,,,,,,
9432000.0,0.08134,,,,,,,,,,
9439200.0,0.08177,,,,,,,,,,
9446400.0,0.08166,,,,,,,,,,
9453600.0,0.08201,,,,,,,,,,
9460800.0,0.08239,,,,,,,,,,
9468000.0,0.08242,,,,,,,,,,
9475200.0,0.08293,,,,,,,,,,
9482400.0,0.0833,,,,,,,,,,
9489600.0,0.08356,,,,,,,,,,
9496800.0,0.08406,,,,,,,,,,
9504000.0,0.084,,,,,,,,,,
9511200.0,0.08406,,,,,,,,,,
9518400.0,0.08438,,,,,,,,,,
9525600.0,0.08447,,,,,,,,,,
9532800.0,0.08509,,,,,,,,,,
9540000.0,0.08513,,,,,,,,,,
9547200.0,0.08551,,,,,,,,,,
9554400.0,0.08588,,,,,,,,,,
9561600.0,0.08621,,,,,,,,,,
9568800.0,0.08657,,,,,,,,,,
9576000.0,0.08678,,,,,,,,,,
9583200.0,0.08684,,,,,,,,,,
9590400.0,0.08721,,,,,,,,,,
9597600.0,0.08721,,,,,,,,,,
9604800.0,0.08789,,,,,,,,,,
9612000.0,0.08782,,,,,,,,,,
9619200.0,0.08836,,,,,,,,,,
9626400.0,0.08885,,,,,,,,,,
9633600.0,0.08864,,,,,,,,,,
9640800.0,0.08915,,,,,,,,,,
9648000.0,0.08927,,,,,,,,,,
9655200.0,0.08979,,,,,,,,,,
9662400.0,0.09024,,,,,,,,,,
9669600.0,0.09022,,,,,,,,,,
9676800.0,0.09053,,,,,,,,,,
9684000.0,0.09071,,,,,,,,,,
9691200.0,0.09106,,,,,,,,,,
9698400.0,0.09181,,,,,,,,,,
9705600.0,0.0918,,,,,,,,,,
9712800.0,0.09245,,,,,,,,,,
9720000.0,0.09235,,,,,,,,,,
9727200.0,0.09295,,,,,,,,,,
9734400.0,0.09329,,,,,,,,,,
9741600.0,0.09352,,,,,,,,,,
9748800.0,0.09413,,,,,,,,,,
9756000.0,0.0944,,,,,,,,,,
9763200.0,0.0947,,,,,,,,,,
9770400.0,0.09458,,,,,,,,,,
9777600.0,0.09526,,,,,,,,,,
9784800.0,0.09575,,,,,,,,,,
9792000.0,0.09608,,,,,,,,,,
9799200.0,0.09626,,,,,,,,,,
9806400.0,0.09678,,,,,,,,,,
9813600.0,0.0972,,,,,,,,,,
9820800.0,0.09764,,,,,,,,,,
9828000.0,0.0982,,,,,,,,,,
9835200.0,0.09839,,,,,,,,,,
9842400.0,0.0989,,,,,,,,,,
9849600.0,0.09917,,,,,,,,,,
9856800.0,0.09966,,,,,,,,,,
9864000.0,0.10002,,,,,,,,,,
9871200.0,0.10049,,,,,,,,,,
9878400.0,0.10091,,,,,,,,,,
9885600.0,0.10163,,,,,,,,,,
9892800.0,0.1017,,,,,,,,,,
9900000.0,0.10232,,,,,,,,,,
9907200.0,0.10297,,,,,,,,,,
9914400.0,0.10334,,,,,,,,,,
9921600.0,0.10422,,,,,,,,,,
9928800.0,0.10451,,,,,,,,,,
9936000.0,0.10511,,,,,,,,,,
9943200.0,0.10525,,,,,,,,,,
9950400.0,0.106,,,,,,,,,,
9957600.0,0.10636,,,,,,,,,,
9964800.0,0.10691,,,,,,,,,,
9972000.0,0.10758,,,,,,,,,,
9979200.0,0.10828,,,,,,,,,,
9986400.0,0.10895,,,,,,,,,,
9993600.0,0.10987,,,,,,,,,,
10000800.0,0.11032,,,,,,,,,,
10008000.0,0.11127,,,,,,,,,,
10015200.0,0.11175,,,,,,,,,,
10022400.0,0.11253,,,,,,,,,,
10029600.0,0.11366,,,,,,,,,,
10036800.0,0.11418,,,,,,,,,,
10044000.0,0.11571,,,,,,,,,,
10051200.0,0.11727,,,,,,,,,,
10058400.0,0.12046,,,,,,,,,,
10061280.0,0.1241,,,,,,,,,,
10061640.0,0.12962,,,,,,,,,,
