Repository: janzenchoi/phd_code

# Optimisater

The following repository contains general optimisation code implemented with the multi-objective genetic algorithm (MOGA) for the surrogate-assisted calibration of crystal plasticity finite element method (CPFEM) models.

File: opt_all/scripts/data/experimental/creep/inl_2/AirWeld_750_135_b.csv
time,strain,temperature,stress,type,state,form,process,medium,title,youngs,poissons
0.0,0.0,750.0,135.0,creep,Ruptured,Plate,Weld,Air,AirWeld_750_135_b,161000.0,0.3
0.0,0.0,,,,,,,,,,
46.8,1e-05,,,,,,,,,,
64.8,0.00069,,,,,,,,,,
79.2,0.00158,,,,,,,,,,
93.6,0.00155,,,,,,,,,,
111.6,0.00168,,,,,,,,,,
126.0,0.00184,,,,,,,,,,
144.0,0.00195,,,,,,,,,,
158.4,0.00194,,,,,,,,,,
172.8,0.00192,,,,,,,,,,
183.6,0.002,,,,,,,,,,
198.0,0.0022,,,,,,,,,,
216.0,0.00219,,,,,,,,,,
230.4,0.00218,,,,,,,,,,
244.8,0.00211,,,,,,,,,,
262.8,0.00211,,,,,,,,,,
277.2,0.00212,,,,,,,,,,
295.2,0.00226,,,,,,,,,,
309.6,0.00228,,,,,,,,,,
324.0,0.00224,,,,,,,,,,
342.0,0.00224,,,,,,,,,,
356.4,0.00228,,,,,,,,,,
900.0,0.00243,,,,,,,,,,
3862.8,0.00264,,,,,,,,,,
7369.2,0.00294,,,,,,,,,,
14569.2,0.00312,,,,,,,,,,
21769.2,0.00319,,,,,,,,,,
28969.2,0.00343,,,,,,,,,,
36169.2,0.00379,,,,,,,,,,
38667.6,0.00388,,,,,,,,,,
45867.6,0.00393,,,,,,,,,,
53067.6,0.0042,,,,,,,,,,
60267.6,0.00425,,,,,,,,,,
67467.6,0.00447,,,,,,,,,,
72018.0,0.00449,,,,,,,,,,
79218.0,0.00445,,,,,,,,,,
86418.0,0.00445,,,,,,,,,,
93618.0,0.00425,,,,,,,,,,
100818.0,0.00431,,,,,,,,,,
108018.0,0.00415,,,,,,,,,,
115218.0,0.00423,,,,,,,,,,
122418.0,0.0042,,,,,,,,,,
129618.0,0.0042,,,,,,,,,,
136818.0,0.00429,,,,,,,,,,
144018.0,0.00443,,,,,,,,,,
151218.0,0.00455,,,,,,,,,,
158418.0,0.00451,,,,,,,,,,
165618.0,0.0047,,,,,,,,,,
172818.0,0.0046,,,,,,,,,,
180018.0,0.00449,,,,,,,,,,
187218.0,0.00419,,,,,,,,,,
194418.0,0.00433,,,,,,,,,,
201618.0,0.00465,,,,,,,,,,
208818.0,0.00485,,,,,,,,,,
216018.0,0.00492,,,,,,,,,,
223218.0,0.00476,,,,,,,,,,
230418.0,0.00477,,,,,,,,,,
237618.0,0.00474,,,,,,,,,,
244818.0,0.00493,,,,,,,,,,
252018.0,0.00486,,,,,,,,,,
259218.0,0.00465,,,,,,,,,,
266418.0,0.00494,,,,,,,,,,
273618.0,0.00488,,,,,,,,,,
280818.0,0.00468,,,,,,,,,,
288018.0,0.00477,,,,,,,,,,
295218.0,0.00459,,,,,,,,,,
302418.0,0.00448,,,,,,,,,,
309618.0,0.00488,,,,,,,,,,
316818.0,0.005,,,,,,,,,,
324018.0,0.00486,,,,,,,,,,
331218.0,0.00533,,,,,,,,,,
338418.0,0.00528,,,,,,,,,,
345618.0,0.00516,,,,,,,,,,
352818.0,0.00516,,,,,,,,,,
360000.0,0.00473,,,,,,,,,,
367200.0,0.00476,,,,,,,,,,
374400.0,0.00488,,,,,,,,,,
381600.0,0.00478,,,,,,,,,,
388800.0,0.00513,,,,,,,,,,
396000.0,0.00524,,,,,,,,,,
403200.0,0.00513,,,,,,,,,,
410400.0,0.00552,,,,,,,,,,
417600.0,0.00569,,,,,,,,,,
424800.0,0.00573,,,,,,,,,,
432000.0,0.00581,,,,,,,,,,
439200.0,0.00597,,,,,,,,,,
446400.0,0.00605,,,,,,,,,,
453600.0,0.00598,,,,,,,,,,
460836.0,0.00573,,,,,,,,,,
468036.0,0.00572,,,,,,,,,,
475236.0,0.00576,,,,,,,,,,
482436.0,0.00586,,,,,,,,,,
489636.0,0.00577,,,,,,,,,,
496836.0,0.00593,,,,,,,,,,
504036.0,0.00612,,,,,,,,,,
511236.0,0.00616,,,,,,,,,,
518436.0,0.00605,,,,,,,,,,
525636.0,0.00617,,,,,,,,,,
532836.0,0.00626,,,,,,,,,,
540036.0,0.00621,,,,,,,,,,
547236.0,0.00612,,,,,,,,,,
554436.0,0.00643,,,,,,,,,,
561636.0,0.0063,,,,,,,,,,
568836.0,0.00643,,,,,,,,,,
576036.0,0.00637,,,,,,,,,,
583236.0,0.00626,,,,,,,,,,
590400.0,0.00632,,,,,,,,,,
597600.0,0.00646,,,,,,,,,,
604800.0,0.00709,,,,,,,,,,
612000.0,0.00646,,,,,,,,,,
619200.0,0.00666,,,,,,,,,,
626400.0,0.00665,,,,,,,,,,
633600.0,0.0067,,,,,,,,,,
640800.0,0.00669,,,,,,,,,,
648000.0,0.00701,,,,,,,,,,
655200.0,0.0067,,,,,,,,,,
662400.0,0.00682,,,,,,,,,,
669600.0,0.00661,,,,,,,,,,
676800.0,0.00661,,,,,,,,,,
684000.0,0.00667,,,,,,,,,,
691200.0,0.00686,,,,,,,,,,
698400.0,0.00655,,,,,,,,,,
705600.0,0.00663,,,,,,,,,,
712800.0,0.00654,,,,,,,,,,
720000.0,0.00643,,,,,,,,,,
727200.0,0.00677,,,,,,,,,,
734400.0,0.00677,,,,,,,,,,
741600.0,0.0065,,,,,,,,,,
748800.0,0.0069,,,,,,,,,,
756000.0,0.00693,,,,,,,,,,
763200.0,0.00677,,,,,,,,,,
770400.0,0.00682,,,,,,,,,,
777600.0,0.00703,,,,,,,,,,
784800.0,0.00691,,,,,,,,,,
792000.0,0.00699,,,,,,,,,,
799200.0,0.00699,,,,,,,,,,
806400.0,0.00706,,,,,,,,,,
813600.0,0.00707,,,,,,,,,,
820800.0,0.00713,,,,,,,,,,
828000.0,0.00725,,,,,,,,,,
835200.0,0.00733,,,,,,,,,,
842400.0,0.0073,,,,,,,,,,
849600.0,0.00719,,,,,,,,,,
856800.0,0.00745,,,,,,,,,,
864000.0,0.00753,,,,,,,,,,
871200.0,0.00745,,,,,,,,,,
878400.0,0.00722,,,,,,,,,,
885600.0,0.00722,,,,,,,,,,
892800.0,0.00726,,,,,,,,,,
900000.0,0.00717,,,,,,,,,,
907200.0,0.00731,,,,,,,,,,
914400.0,0.00743,,,,,,,,,,
921600.0,0.00735,,,,,,,,,,
928800.0,0.00759,,,,,,,,,,
936000.0,0.00755,,,,,,,,,,
943200.0,0.00757,,,,,,,,,,
950400.0,0.0075,,,,,,,,,,
957600.0,0.00763,,,,,,,,,,
964800.0,0.00767,,,,,,,,,,
972000.0,0.00765,,,,,,,,,,
979200.0,0.00762,,,,,,,,,,
986400.0,0.0077,,,,,,,,,,
993600.0,0.00765,,,,,,,,,,
1000800.0,0.00758,,,,,,,,,,
1008000.0,0.00773,,,,,,,,,,
1015200.0,0.00759,,,,,,,,,,
1022400.0,0.00771,,,,,,,,,,
1029600.0,0.00783,,,,,,,,,,
1036800.0,0.00801,,,,,,,,,,
1044000.0,0.00811,,,,,,,,,,
1051200.0,0.00793,,,,,,,,,,
1058400.0,0.00803,,,,,,,,,,
1065600.0,0.00808,,,,,,,,,,
1072800.0,0.0081,,,,,,,,,,
1080000.0,0.0081,,,,,,,,,,
1087200.0,0.00799,,,,,,,,,,
1094400.0,0.00804,,,,,,,,,,
1101600.0,0.00822,,,,,,,,,,
1108800.0,0.00815,,,,,,,,,,
1116000.0,0.00804,,,,,,,,,,
1123200.0,0.00785,,,,,,,,,,
1130400.0,0.00782,,,,,,,,,,
1137600.0,0.00775,,,,,,,,,,
1144800.0,0.00822,,,,,,,,,,
1152000.0,0.00806,,,,,,,,,,
1159200.0,0.00808,,,,,,,,,,
1166400.0,0.00822,,,,,,,,,,
1173600.0,0.0082,,,,,,,,,,
1180800.0,0.0082,,,,,,,,,,
1188000.0,0.00807,,,,,,,,,,
1195200.0,0.00847,,,,,,,,,,
1202400.0,0.00747,,,,,,,,,,
1209600.0,0.00741,,,,,,,,,,
1216800.0,0.00773,,,,,,,,,,
1224000.0,0.00762,,,,,,,,,,
1231200.0,0.00771,,,,,,,,,,
1238400.0,0.00769,,,,,,,,,,
1245600.0,0.00767,,,,,,,,,,
1252800.0,0.00785,,,,,,,,,,
1260000.0,0.0077,,,,,,,,,,
1267200.0,0.00762,,,,,,,,,,
1274400.0,0.00763,,,,,,,,,,
1281600.0,0.00808,,,,,,,,,,
1288800.0,0.00758,,,,,,,,,,
1296000.0,0.0077,,,,,,,,,,
1303200.0,0.00786,,,,,,,,,,
1310400.0,0.00804,,,,,,,,,,
1317600.0,0.00787,,,,,,,,,,
1324800.0,0.00783,,,,,,,,,,
1332000.0,0.00785,,,,,,,,,,
1339200.0,0.00799,,,,,,,,,,
1346400.0,0.00793,,,,,,,,,,
1353600.0,0.00789,,,,,,,,,,
1360800.0,0.00803,,,,,,,,,,
1368000.0,0.00769,,,,,,,,,,
1375200.0,0.0081,,,,,,,,,,
1382400.0,0.00807,,,,,,,,,,
1389600.0,0.00798,,,,,,,,,,
1396800.0,0.00773,,,,,,,,,,
1404000.0,0.00763,,,,,,,,,,
1411200.0,0.00781,,,,,,,,,,
1418400.0,0.00803,,,,,,,,,,
1425600.0,0.00799,,,,,,,,,,
1432800.0,0.00786,,,,,,,,,,
1440000.0,0.00808,,,,,,,,,,
1447200.0,0.00807,,,,,,,,,,
1454400.0,0.00811,,,,,,,,,,
1461600.0,0.00811,,,,,,,,,,
1468800.0,0.0084,,,,,,,,,,
1476000.0,0.00823,,,,,,,,,,
1483200.0,0.00836,,,,,,,,,,
1490400.0,0.00834,,,,,,,,,,
1497600.0,0.00835,,,,,,,,,,
1504800.0,0.0083,,,,,,,,,,
1512000.0,0.00848,,,,,,,,,,
1519200.0,0.0083,,,,,,,,,,
1526400.0,0.00832,,,,,,,,,,
1533600.0,0.00819,,,,,,,,,,
1540800.0,0.00844,,,,,,,,,,
1548000.0,0.00866,,,,,,,,,,
1555200.0,0.00863,,,,,,,,,,
1562400.0,0.00864,,,,,,,,,,
1569600.0,0.00875,,,,,,,,,,
1576800.0,0.00864,,,,,,,,,,
1584000.0,0.00863,,,,,,,,,,
1591200.0,0.00876,,,,,,,,,,
1598400.0,0.00862,,,,,,,,,,
1605600.0,0.00862,,,,,,,,,,
1612800.0,0.00856,,,,,,,,,,
1620000.0,0.00846,,,,,,,,,,
1627200.0,0.00867,,,,,,,,,,
1634400.0,0.00876,,,,,,,,,,
1641600.0,0.00915,,,,,,,,,,
1648800.0,0.00906,,,,,,,,,,
1656000.0,0.00891,,,,,,,,,,
1663200.0,0.00895,,,,,,,,,,
1670400.0,0.00888,,,,,,,,,,
1677600.0,0.00902,,,,,,,,,,
1684800.0,0.00882,,,,,,,,,,
1692000.0,0.00876,,,,,,,,,,
1699200.0,0.009,,,,,,,,,,
1706400.0,0.00866,,,,,,,,,,
1713600.0,0.0087,,,,,,,,,,
1720800.0,0.00886,,,,,,,,,,
1728000.0,0.00882,,,,,,,,,,
1735200.0,0.00894,,,,,,,,,,
1742400.0,0.00903,,,,,,,,,,
1749600.0,0.00871,,,,,,,,,,
1756800.0,0.00894,,,,,,,,,,
1764000.0,0.0092,,,,,,,,,,
1771200.0,0.0092,,,,,,,,,,
1778400.0,0.00902,,,,,,,,,,
1785600.0,0.00904,,,,,,,,,,
1792800.0,0.00899,,,,,,,,,,
1800000.0,0.00916,,,,,,,,,,
1807200.0,0.00916,,,,,,,,,,
1814400.0,0.00938,,,,,,,,,,
1821600.0,0.00936,,,,,,,,,,
1828800.0,0.00934,,,,,,,,,,
1836000.0,0.00935,,,,,,,,,,
1843200.0,0.00924,,,,,,,,,,
1850400.0,0.00914,,,,,,,,,,
1857600.0,0.00936,,,,,,,,,,
1864800.0,0.00927,,,,,,,,,,
1872000.0,0.00943,,,,,,,,,,
1879200.0,0.00932,,,,,,,,,,
1886400.0,0.00951,,,,,,,,,,
1893600.0,0.00948,,,,,,,,,,
1900800.0,0.00928,,,,,,,,,,
1908000.0,0.00915,,,,,,,,,,
1915200.0,0.00922,,,,,,,,,,
1922400.0,0.00903,,,,,,,,,,
1929600.0,0.00919,,,,,,,,,,
1936800.0,0.00936,,,,,,,,,,
1944000.0,0.00924,,,,,,,,,,
1951200.0,0.00943,,,,,,,,,,
1958400.0,0.0094,,,,,,,,,,
1965600.0,0.00948,,,,,,,,,,
1972800.0,0.0096,,,,,,,,,,
1980000.0,0.00962,,,,,,,,,,
1987200.0,0.00948,,,,,,,,,,
1994400.0,0.00932,,,,,,,,,,
2001600.0,0.00946,,,,,,,,,,
2008800.0,0.00943,,,,,,,,,,
2016000.0,0.00932,,,,,,,,,,
2023200.0,0.00928,,,,,,,,,,
2030400.0,0.00904,,,,,,,,,,
2037600.0,0.00903,,,,,,,,,,
2044800.0,0.00907,,,,,,,,,,
2052000.0,0.00936,,,,,,,,,,
2059200.0,0.0095,,,,,,,,,,
2066400.0,0.0095,,,,,,,,,,
2073600.0,0.00976,,,,,,,,,,
2080800.0,0.00967,,,,,,,,,,
2088000.0,0.00938,,,,,,,,,,
2095200.0,0.0092,,,,,,,,,,
2102400.0,0.0091,,,,,,,,,,
2109600.0,0.0092,,,,,,,,,,
2116800.0,0.0093,,,,,,,,,,
2124000.0,0.00918,,,,,,,,,,
2131200.0,0.0093,,,,,,,,,,
2138400.0,0.0092,,,,,,,,,,
2145600.0,0.00956,,,,,,,,,,
2152800.0,0.00966,,,,,,,,,,
2160000.0,0.0095,,,,,,,,,,
2167200.0,0.0094,,,,,,,,,,
2174400.0,0.00942,,,,,,,,,,
2181600.0,0.00932,,,,,,,,,,
2188800.0,0.00934,,,,,,,,,,
2196000.0,0.00932,,,,,,,,,,
2203200.0,0.00922,,,,,,,,,,
2210400.0,0.00926,,,,,,,,,,
2217600.0,0.00936,,,,,,,,,,
2224800.0,0.00911,,,,,,,,,,
2232000.0,0.00951,,,,,,,,,,
2239200.0,0.0098,,,,,,,,,,
2246400.0,0.00971,,,,,,,,,,
2253600.0,0.00952,,,,,,,,,,
2260800.0,0.00932,,,,,,,,,,
2268000.0,0.0093,,,,,,,,,,
2275200.0,0.00952,,,,,,,,,,
2282400.0,0.00979,,,,,,,,,,
2289600.0,0.00968,,,,,,,,,,
2296800.0,0.00958,,,,,,,,,,
2304000.0,0.00981,,,,,,,,,,
2311200.0,0.00989,,,,,,,,,,
2318400.0,0.00999,,,,,,,,,,
2325600.0,0.00999,,,,,,,,,,
2332800.0,0.00991,,,,,,,,,,
2340000.0,0.00989,,,,,,,,,,
2347200.0,0.00996,,,,,,,,,,
2354400.0,0.00981,,,,,,,,,,
2361600.0,0.00976,,,,,,,,,,
2368800.0,0.00995,,,,,,,,,,
2376000.0,0.01008,,,,,,,,,,
2383200.0,0.00995,,,,,,,,,,
2390400.0,0.01007,,,,,,,,,,
2397600.0,0.01012,,,,,,,,,,
2404800.0,0.01028,,,,,,,,,,
2412000.0,0.01011,,,,,,,,,,
2419200.0,0.01023,,,,,,,,,,
2426400.0,0.01031,,,,,,,,,,
2433600.0,0.00989,,,,,,,,,,
2440800.0,0.00995,,,,,,,,,,
2448000.0,0.01037,,,,,,,,,,
2455200.0,0.01064,,,,,,,,,,
2462400.0,0.01065,,,,,,,,,,
2469600.0,0.01067,,,,,,,,,,
2476800.0,0.01084,,,,,,,,,,
2484000.0,0.01071,,,,,,,,,,
2491200.0,0.01081,,,,,,,,,,
2498400.0,0.01085,,,,,,,,,,
2505600.0,0.01091,,,,,,,,,,
2512800.0,0.01071,,,,,,,,,,
2520000.0,0.01068,,,,,,,,,,
2527200.0,0.01031,,,,,,,,,,
2534400.0,0.01069,,,,,,,,,,
2541600.0,0.01051,,,,,,,,,,
2548800.0,0.01057,,,,,,,,,,
2556000.0,0.01087,,,,,,,,,,
2563200.0,0.01091,,,,,,,,,,
2570400.0,0.01076,,,,,,,,,,
2577600.0,0.01072,,,,,,,,,,
2584800.0,0.01105,,,,,,,,,,
2592000.0,0.01091,,,,,,,,,,
2599200.0,0.011,,,,,,,,,,
2606400.0,0.01088,,,,,,,,,,
2613600.0,0.01075,,,,,,,,,,
2620800.0,0.01095,,,,,,,,,,
2628000.0,0.01075,,,,,,,,,,
2635200.0,0.01097,,,,,,,,,,
2642400.0,0.01087,,,,,,,,,,
2649600.0,0.01087,,,,,,,,,,
2656800.0,0.01083,,,,,,,,,,
2664000.0,0.01089,,,,,,,,,,
2671200.0,0.01084,,,,,,,,,,
2678400.0,0.01079,,,,,,,,,,
2685600.0,0.01083,,,,,,,,,,
2692800.0,0.01053,,,,,,,,,,
2700000.0,0.01057,,,,,,,,,,
2707200.0,0.01032,,,,,,,,,,
2714400.0,0.01043,,,,,,,,,,
2721600.0,0.01064,,,,,,,,,,
2728800.0,0.01096,,,,,,,,,,
2736000.0,0.01076,,,,,,,,,,
2743200.0,0.01088,,,,,,,,,,
2750400.0,0.01081,,,,,,,,,,
2757600.0,0.01075,,,,,,,,,,
2764800.0,0.01087,,,,,,,,,,
2772000.0,0.011,,,,,,,,,,
2779200.0,0.01089,,,,,,,,,,
2786400.0,0.01111,,,,,,,,,,
2793600.0,0.01111,,,,,,,,,,
2800800.0,0.01124,,,,,,,,,,
2808000.0,0.01116,,,,,,,,,,
2815200.0,0.01092,,,,,,,,,,
2822400.0,0.01087,,,,,,,,,,
2829600.0,0.01088,,,,,,,,,,
2836800.0,0.0108,,,,,,,,,,
2844000.0,0.01112,,,,,,,,,,
2851200.0,0.01112,,,,,,,,,,
2858400.0,0.01112,,,,,,,,,,
2865600.0,0.01113,,,,,,,,,,
2872800.0,0.01123,,,,,,,,,,
2880000.0,0.01121,,,,,,,,,,
2887200.0,0.01112,,,,,,,,,,
2894400.0,0.01121,,,,,,,,,,
2901600.0,0.01097,,,,,,,,,,
2908800.0,0.01111,,,,,,,,,,
2916000.0,0.01119,,,,,,,,,,
2923200.0,0.01132,,,,,,,,,,
2930400.0,0.01135,,,,,,,,,,
2937600.0,0.01132,,,,,,,,,,
2944800.0,0.01135,,,,,,,,,,
2952000.0,0.01144,,,,,,,,,,
2959200.0,0.01129,,,,,,,,,,
2966400.0,0.01124,,,,,,,,,,
2973600.0,0.01112,,,,,,,,,,
2980800.0,0.01104,,,,,,,,,,
2988000.0,0.01115,,,,,,,,,,
2995200.0,0.01135,,,,,,,,,,
3002400.0,0.01135,,,,,,,,,,
3009600.0,0.01156,,,,,,,,,,
3016800.0,0.01152,,,,,,,,,,
3024000.0,0.01155,,,,,,,,,,
3031200.0,0.01174,,,,,,,,,,
3038400.0,0.01176,,,,,,,,,,
3045600.0,0.01156,,,,,,,,,,
3052800.0,0.01165,,,,,,,,,,
3060000.0,0.01153,,,,,,,,,,
3067200.0,0.01197,,,,,,,,,,
3074400.0,0.01189,,,,,,,,,,
3081600.0,0.01198,,,,,,,,,,
3088800.0,0.01185,,,,,,,,,,
3096000.0,0.01216,,,,,,,,,,
3103200.0,0.01242,,,,,,,,,,
3110400.0,0.01256,,,,,,,,,,
3117600.0,0.01244,,,,,,,,,,
3124800.0,0.0123,,,,,,,,,,
3132000.0,0.01216,,,,,,,,,,
3139200.0,0.01229,,,,,,,,,,
3146400.0,0.01234,,,,,,,,,,
3153600.0,0.01262,,,,,,,,,,
3160800.0,0.01266,,,,,,,,,,
3168000.0,0.0127,,,,,,,,,,
3175200.0,0.01254,,,,,,,,,,
3182400.0,0.01272,,,,,,,,,,
3189600.0,0.01236,,,,,,,,,,
3196800.0,0.01241,,,,,,,,,,
3204000.0,0.01225,,,,,,,,,,
3211200.0,0.01238,,,,,,,,,,
3218400.0,0.0123,,,,,,,,,,
3225600.0,0.01225,,,,,,,,,,
3232800.0,0.01234,,,,,,,,,,
3240000.0,0.01254,,,,,,,,,,
3247200.0,0.01225,,,,,,,,,,
3254400.0,0.01238,,,,,,,,,,
3261600.0,0.01245,,,,,,,,,,
3268800.0,0.01252,,,,,,,,,,
3276000.0,0.01253,,,,,,,,,,
3283200.0,0.01254,,,,,,,,,,
3290400.0,0.01274,,,,,,,,,,
3297600.0,0.01232,,,,,,,,,,
3304800.0,0.01236,,,,,,,,,,
3312000.0,0.01233,,,,,,,,,,
3319200.0,0.01282,,,,,,,,,,
3326400.0,0.01277,,,,,,,,,,
3333600.0,0.01268,,,,,,,,,,
3340800.0,0.01274,,,,,,,,,,
3348000.0,0.01258,,,,,,,,,,
3355200.0,0.01289,,,,,,,,,,
3362400.0,0.0129,,,,,,,,,,
3369600.0,0.01294,,,,,,,,,,
3376800.0,0.01289,,,,,,,,,,
3384000.0,0.01301,,,,,,,,,,
3391200.0,0.01281,,,,,,,,,,
3398400.0,0.01304,,,,,,,,,,
3405600.0,0.01304,,,,,,,,,,
3412800.0,0.01292,,,,,,,,,,
3420000.0,0.01308,,,,,,,,,,
3427200.0,0.013,,,,,,,,,,
3434400.0,0.013,,,,,,,,,,
3441600.0,0.01288,,,,,,,,,,
3448800.0,0.01314,,,,,,,,,,
3456000.0,0.01321,,,,,,,,,,
3463200.0,0.01327,,,,,,,,,,
3470400.0,0.01331,,,,,,,,,,
3477600.0,0.01339,,,,,,,,,,
3484800.0,0.0133,,,,,,,,,,
3492000.0,0.01342,,,,,,,,,,
3499200.0,0.01324,,,,,,,,,,
3506400.0,0.01326,,,,,,,,,,
3513600.0,0.01322,,,,,,,,,,
3520800.0,0.01313,,,,,,,,,,
3528000.0,0.01337,,,,,,,,,,
3535200.0,0.01353,,,,,,,,,,
3542400.0,0.01345,,,,,,,,,,
3549600.0,0.01342,,,,,,,,,,
3556800.0,0.01349,,,,,,,,,,
3564000.0,0.01347,,,,,,,,,,
3571200.0,0.01341,,,,,,,,,,
3578400.0,0.01365,,,,,,,,,,
3585600.0,0.0135,,,,,,,,,,
3592800.0,0.01357,,,,,,,,,,
3600000.0,0.01353,,,,,,,,,,
3607200.0,0.01354,,,,,,,,,,
3614400.0,0.01358,,,,,,,,,,
3621600.0,0.01361,,,,,,,,,,
3628800.0,0.01369,,,,,,,,,,
3636000.0,0.01382,,,,,,,,,,
3643200.0,0.01375,,,,,,,,,,
3650400.0,0.01374,,,,,,,,,,
3657600.0,0.01389,,,,,,,,,,
3664800.0,0.01391,,,,,,,,,,
3672000.0,0.01371,,,,,,,,,,
3679200.0,0.01377,,,,,,,,,,
3686400.0,0.01383,,,,,,,,,,
3693600.0,0.01373,,,,,,,,,,
3700800.0,0.01393,,,,,,,,,,
3708000.0,0.01395,,,,,,,,,,
3715200.0,0.01389,,,,,,,,,,
3722400.0,0.01385,,,,,,,,,,
3729600.0,0.01377,,,,,,,,,,
3736800.0,0.01401,,,,,,,,,,
3744000.0,0.01414,,,,,,,,,,
3751200.0,0.01435,,,,,,,,,,
3758400.0,0.01426,,,,,,,,,,
3765600.0,0.01425,,,,,,,,,,
3772800.0,0.01433,,,,,,,,,,
3780000.0,0.01435,,,,,,,,,,
3787200.0,0.01441,,,,,,,,,,
3794400.0,0.01435,,,,,,,,,,
3801600.0,0.01418,,,,,,,,,,
3808800.0,0.01437,,,,,,,,,,
3816000.0,0.01435,,,,,,,,,,
3823200.0,0.01423,,,,,,,,,,
3830400.0,0.01423,,,,,,,,,,
3837600.0,0.01449,,,,,,,,,,
3844800.0,0.01437,,,,,,,,,,
3852000.0,0.01439,,,,,,,,,,
3859200.0,0.01442,,,,,,,,,,
3866400.0,0.01457,,,,,,,,,,
3873600.0,0.01453,,,,,,,,,,
3880800.0,0.01455,,,,,,,,,,
3888000.0,0.01461,,,,,,,,,,
3895200.0,0.01451,,,,,,,,,,
3902400.0,0.01445,,,,,,,,,,
3909600.0,0.01431,,,,,,,,,,
3916800.0,0.01457,,,,,,,,,,
3924000.0,0.01442,,,,,,,,,,
3931200.0,0.0147,,,,,,,,,,
3938400.0,0.01469,,,,,,,,,,
3945600.0,0.01462,,,,,,,,,,
3952800.0,0.01455,,,,,,,,,,
3960000.0,0.01475,,,,,,,,,,
3967200.0,0.01485,,,,,,,,,,
3974400.0,0.01486,,,,,,,,,,
3981600.0,0.01504,,,,,,,,,,
3988800.0,0.015,,,,,,,,,,
3996000.0,0.01504,,,,,,,,,,
4003200.0,0.01503,,,,,,,,,,
4010400.0,0.01492,,,,,,,,,,
4017600.0,0.01482,,,,,,,,,,
4024800.0,0.01495,,,,,,,,,,
4032000.0,0.01483,,,,,,,,,,
4039200.0,0.01471,,,,,,,,,,
4046400.0,0.01475,,,,,,,,,,
4053600.0,0.01496,,,,,,,,,,
4060800.0,0.01519,,,,,,,,,,
4068000.0,0.01519,,,,,,,,,,
4075200.0,0.0153,,,,,,,,,,
4082400.0,0.01506,,,,,,,,,,
4089600.0,0.01527,,,,,,,,,,
4096800.0,0.015,,,,,,,,,,
4104000.0,0.01528,,,,,,,,,,
4111200.0,0.01519,,,,,,,,,,
4118400.0,0.01527,,,,,,,,,,
4125600.0,0.01524,,,,,,,,,,
4132800.0,0.01518,,,,,,,,,,
4140000.0,0.01528,,,,,,,,,,
4147200.0,0.01555,,,,,,,,,,
4154400.0,0.01574,,,,,,,,,,
4161600.0,0.01562,,,,,,,,,,
4168800.0,0.01536,,,,,,,,,,
4176000.0,0.01539,,,,,,,,,,
4183200.0,0.01538,,,,,,,,,,
4190400.0,0.01566,,,,,,,,,,
4197600.0,0.01547,,,,,,,,,,
4204800.0,0.01564,,,,,,,,,,
4212000.0,0.01566,,,,,,,,,,
4219200.0,0.01551,,,,,,,,,,
4226400.0,0.01559,,,,,,,,,,
4233600.0,0.0157,,,,,,,,,,
4240800.0,0.01602,,,,,,,,,,
4248000.0,0.0157,,,,,,,,,,
4255200.0,0.01592,,,,,,,,,,
4262400.0,0.01578,,,,,,,,,,
4269600.0,0.01562,,,,,,,,,,
4276800.0,0.01587,,,,,,,,,,
4284000.0,0.01586,,,,,,,,,,
4291200.0,0.01603,,,,,,,,,,
4298400.0,0.0159,,,,,,,,,,
4305600.0,0.01598,,,,,,,,,,
4312800.0,0.01608,,,,,,,,,,
4320000.0,0.01622,,,,,,,,,,
4327200.0,0.0162,,,,,,,,,,
4334400.0,0.01587,,,,,,,,,,
4341600.0,0.01616,,,,,,,,,,
4348800.0,0.01611,,,,,,,,,,
4356000.0,0.0162,,,,,,,,,,
4363200.0,0.01614,,,,,,,,,,
4370400.0,0.01608,,,,,,,,,,
4377600.0,0.01616,,,,,,,,,,
4384800.0,0.01627,,,,,,,,,,
4392000.0,0.01619,,,,,,,,,,
4399200.0,0.01628,,,,,,,,,,
4406400.0,0.01646,,,,,,,,,,
4413600.0,0.01638,,,,,,,,,,
4420800.0,0.01661,,,,,,,,,,
4428000.0,0.01721,,,,,,,,,,
4435200.0,0.01723,,,,,,,,,,
4442400.0,0.01727,,,,,,,,,,
4449600.0,0.01739,,,,,,,,,,
4456800.0,0.01731,,,,,,,,,,
4464000.0,0.01733,,,,,,,,,,
4471200.0,0.01729,,,,,,,,,,
4478400.0,0.01744,,,,,,,,,,
4485600.0,0.01752,,,,,,,,,,
4492800.0,0.01755,,,,,,,,,,
4500000.0,0.01732,,,,,,,,,,
4507200.0,0.01733,,,,,,,,,,
4514400.0,0.01753,,,,,,,,,,
4521600.0,0.01745,,,,,,,,,,
4528800.0,0.01757,,,,,,,,,,
4536000.0,0.01772,,,,,,,,,,
4543200.0,0.01759,,,,,,,,,,
4550400.0,0.01764,,,,,,,,,,
4557600.0,0.01793,,,,,,,,,,
4564800.0,0.01785,,,,,,,,,,
4572000.0,0.01807,,,,,,,,,,
4579200.0,0.01784,,,,,,,,,,
4586400.0,0.01804,,,,,,,,,,
4593600.0,0.01799,,,,,,,,,,
4600800.0,0.01796,,,,,,,,,,
4608000.0,0.01799,,,,,,,,,,
4615200.0,0.01808,,,,,,,,,,
4622400.0,0.01808,,,,,,,,,,
4629600.0,0.01804,,,,,,,,,,
4636800.0,0.01826,,,,,,,,,,
4644000.0,0.01848,,,,,,,,,,
4651200.0,0.01846,,,,,,,,,,
4658400.0,0.01882,,,,,,,,,,
4665600.0,0.0185,,,,,,,,,,
4672800.0,0.01845,,,,,,,,,,
4680000.0,0.01872,,,,,,,,,,
4687200.0,0.01892,,,,,,,,,,
4694400.0,0.01844,,,,,,,,,,
4701600.0,0.0187,,,,,,,,,,
4708800.0,0.01888,,,,,,,,,,
4716000.0,0.01898,,,,,,,,,,
4723200.0,0.01889,,,,,,,,,,
4730400.0,0.01882,,,,,,,,,,
4737600.0,0.01878,,,,,,,,,,
4744800.0,0.01874,,,,,,,,,,
4752000.0,0.01894,,,,,,,,,,
4759200.0,0.01914,,,,,,,,,,
4766400.0,0.01912,,,,,,,,,,
4773600.0,0.01904,,,,,,,,,,
4780800.0,0.01942,,,,,,,,,,
4788000.0,0.01945,,,,,,,,,,
4795200.0,0.01924,,,,,,,,,,
4802400.0,0.01938,,,,,,,,,,
4809600.0,0.01922,,,,,,,,,,
4816800.0,0.0192,,,,,,,,,,
4824000.0,0.0192,,,,,,,,,,
4831200.0,0.01929,,,,,,,,,,
4838400.0,0.0193,,,,,,,,,,
4845600.0,0.01946,,,,,,,,,,
4852800.0,0.01925,,,,,,,,,,
4860000.0,0.01944,,,,,,,,,,
4867200.0,0.01944,,,,,,,,,,
4874400.0,0.01938,,,,,,,,,,
4881600.0,0.01957,,,,,,,,,,
4888800.0,0.01992,,,,,,,,,,
4896000.0,0.02005,,,,,,,,,,
4903200.0,0.01982,,,,,,,,,,
4910400.0,0.01994,,,,,,,,,,
4917600.0,0.02007,,,,,,,,,,
4924800.0,0.01993,,,,,,,,,,
4932000.0,0.02022,,,,,,,,,,
4939200.0,0.01999,,,,,,,,,,
4946400.0,0.01994,,,,,,,,,,
4953600.0,0.02022,,,,,,,,,,
4960800.0,0.02007,,,,,,,,,,
4968000.0,0.02022,,,,,,,,,,
4975200.0,0.02018,,,,,,,,,,
4982400.0,0.0203,,,,,,,,,,
4989600.0,0.02018,,,,,,,,,,
4996800.0,0.02023,,,,,,,,,,
5004000.0,0.02014,,,,,,,,,,
5011200.0,0.02039,,,,,,,,,,
5018400.0,0.02034,,,,,,,,,,
5025600.0,0.02029,,,,,,,,,,
5032800.0,0.02033,,,,,,,,,,
5040000.0,0.02035,,,,,,,,,,
5047200.0,0.02033,,,,,,,,,,
5054400.0,0.02053,,,,,,,,,,
5061600.0,0.02039,,,,,,,,,,
5068800.0,0.02063,,,,,,,,,,
5076000.0,0.02059,,,,,,,,,,
5083200.0,0.02063,,,,,,,,,,
5090400.0,0.02046,,,,,,,,,,
5097600.0,0.02069,,,,,,,,,,
5104800.0,0.02069,,,,,,,,,,
5112000.0,0.02079,,,,,,,,,,
5119200.0,0.02081,,,,,,,,,,
5126400.0,0.02062,,,,,,,,,,
5133600.0,0.02083,,,,,,,,,,
5140800.0,0.02082,,,,,,,,,,
5148000.0,0.02082,,,,,,,,,,
5155200.0,0.02067,,,,,,,,,,
5162400.0,0.02101,,,,,,,,,,
5169600.0,0.02114,,,,,,,,,,
5176800.0,0.02118,,,,,,,,,,
5184000.0,0.02125,,,,,,,,,,
5191200.0,0.02141,,,,,,,,,,
5198400.0,0.02149,,,,,,,,,,
5205600.0,0.02149,,,,,,,,,,
5212800.0,0.02137,,,,,,,,,,
5220000.0,0.02121,,,,,,,,,,
5227200.0,0.02137,,,,,,,,,,
5234400.0,0.02121,,,,,,,,,,
5241600.0,0.02135,,,,,,,,,,
5248800.0,0.02127,,,,,,,,,,
5256000.0,0.02137,,,,,,,,,,
5263200.0,0.0215,,,,,,,,,,
5270400.0,0.0216,,,,,,,,,,
5277600.0,0.02157,,,,,,,,,,
5284800.0,0.02188,,,,,,,,,,
5292000.0,0.02182,,,,,,,,,,
5299200.0,0.02182,,,,,,,,,,
5306400.0,0.02179,,,,,,,,,,
5313600.0,0.02194,,,,,,,,,,
5320800.0,0.02179,,,,,,,,,,
5328000.0,0.02192,,,,,,,,,,
5335200.0,0.02202,,,,,,,,,,
5342400.0,0.02214,,,,,,,,,,
5349600.0,0.022,,,,,,,,,,
5356800.0,0.02226,,,,,,,,,,
5364000.0,0.02243,,,,,,,,,,
5371200.0,0.0223,,,,,,,,,,
5378400.0,0.02227,,,,,,,,,,
5385600.0,0.02232,,,,,,,,,,
5392800.0,0.02238,,,,,,,,,,
5400000.0,0.02247,,,,,,,,,,
5407200.0,0.02226,,,,,,,,,,
5414400.0,0.02246,,,,,,,,,,
5421600.0,0.02248,,,,,,,,,,
5428800.0,0.02278,,,,,,,,,,
5436000.0,0.02272,,,,,,,,,,
5443200.0,0.02264,,,,,,,,,,
5450400.0,0.02258,,,,,,,,,,
5457600.0,0.02255,,,,,,,,,,
5464800.0,0.02287,,,,,,,,,,
5472000.0,0.02303,,,,,,,,,,
5479200.0,0.02303,,,,,,,,,,
5486400.0,0.02311,,,,,,,,,,
5493600.0,0.02307,,,,,,,,,,
5500800.0,0.02329,,,,,,,,,,
5508000.0,0.02347,,,,,,,,,,
5515200.0,0.02344,,,,,,,,,,
5522400.0,0.02407,,,,,,,,,,
5529600.0,0.02381,,,,,,,,,,
5536800.0,0.02381,,,,,,,,,,
5544000.0,0.02376,,,,,,,,,,
5551200.0,0.02385,,,,,,,,,,
5558400.0,0.02377,,,,,,,,,,
5565600.0,0.02385,,,,,,,,,,
5572800.0,0.02419,,,,,,,,,,
5580000.0,0.02412,,,,,,,,,,
5587200.0,0.02413,,,,,,,,,,
5594400.0,0.02431,,,,,,,,,,
5601600.0,0.02437,,,,,,,,,,
5608800.0,0.02283,,,,,,,,,,
5616000.0,0.02287,,,,,,,,,,
5623200.0,0.02272,,,,,,,,,,
5630400.0,0.02296,,,,,,,,,,
5637600.0,0.02292,,,,,,,,,,
5644800.0,0.02295,,,,,,,,,,
5652000.0,0.02316,,,,,,,,,,
5659200.0,0.02315,,,,,,,,,,
5666400.0,0.02299,,,,,,,,,,
5673600.0,0.02312,,,,,,,,,,
5680800.0,0.02329,,,,,,,,,,
5688000.0,0.02331,,,,,,,,,,
5691600.0,0.02529,,,,,,,,,,
5698800.0,0.02669,,,,,,,,,,
5706000.0,0.02291,,,,,,,,,,
5713200.0,0.02365,,,,,,,,,,
5720400.0,0.02331,,,,,,,,,,
5727600.0,0.02365,,,,,,,,,,
5734800.0,0.02308,,,,,,,,,,
5742000.0,0.0228,,,,,,,,,,
5749200.0,0.02377,,,,,,,,,,
5756400.0,0.02396,,,,,,,,,,
5763600.0,0.02415,,,,,,,,,,
5770800.0,0.02375,,,,,,,,,,
5778000.0,0.02447,,,,,,,,,,
5785200.0,0.02479,,,,,,,,,,
5792400.0,0.02413,,,,,,,,,,
5799600.0,0.02433,,,,,,,,,,
5806800.0,0.02328,,,,,,,,,,
5814000.0,0.0236,,,,,,,,,,
5817600.0,0.0254,,,,,,,,,,
5824800.0,0.0263,,,,,,,,,,
5832000.0,0.02606,,,,,,,,,,
5839200.0,0.02557,,,,,,,,,,
5846400.0,0.02654,,,,,,,,,,
5853600.0,0.02562,,,,,,,,,,
5860800.0,0.02437,,,,,,,,,,
5868000.0,0.02447,,,,,,,,,,
5875200.0,0.02376,,,,,,,,,,
5882400.0,0.02363,,,,,,,,,,
5889600.0,0.02379,,,,,,,,,,
5896800.0,0.02496,,,,,,,,,,
5904000.0,0.02433,,,,,,,,,,
5911200.0,0.02375,,,,,,,,,,
5918400.0,0.02397,,,,,,,,,,
5925600.0,0.02416,,,,,,,,,,
5932800.0,0.02448,,,,,,,,,,
5940000.0,0.02552,,,,,,,,,,
5947200.0,0.02411,,,,,,,,,,
5954400.0,0.02634,,,,,,,,,,
5961600.0,0.02569,,,,,,,,,,
5968800.0,0.02562,,,,,,,,,,
5976000.0,0.02652,,,,,,,,,,
5983200.0,0.02564,,,,,,,,,,
5990400.0,0.0254,,,,,,,,,,
5997600.0,0.02568,,,,,,,,,,
6004800.0,0.02584,,,,,,,,,,
6012000.0,0.02614,,,,,,,,,,
6019200.0,0.0262,,,,,,,,,,
6026400.0,0.02604,,,,,,,,,,
6033600.0,0.02629,,,,,,,,,,
6040800.0,0.02642,,,,,,,,,,
6048000.0,0.02667,,,,,,,,,,
6055200.0,0.02666,,,,,,,,,,
6062400.0,0.02693,,,,,,,,,,
6069600.0,0.02702,,,,,,,,,,
6076800.0,0.02811,,,,,,,,,,
6084000.0,0.02814,,,,,,,,,,
6091200.0,0.02818,,,,,,,,,,
6098400.0,0.02811,,,,,,,,,,
6105600.0,0.02826,,,,,,,,,,
6112800.0,0.02828,,,,,,,,,,
6120000.0,0.02851,,,,,,,,,,
6127200.0,0.02711,,,,,,,,,,
6134400.0,0.02793,,,,,,,,,,
6141600.0,0.02642,,,,,,,,,,
6148800.0,0.02641,,,,,,,,,,
6156000.0,0.02585,,,,,,,,,,
6163200.0,0.02671,,,,,,,,,,
6170400.0,0.0269,,,,,,,,,,
6177600.0,0.02707,,,,,,,,,,
6184800.0,0.02723,,,,,,,,,,
6192000.0,0.02717,,,,,,,,,,
6199200.0,0.02803,,,,,,,,,,
6206400.0,0.02766,,,,,,,,,,
6213600.0,0.02718,,,,,,,,,,
6220800.0,0.02749,,,,,,,,,,
6228000.0,0.02762,,,,,,,,,,
6235200.0,0.02778,,,,,,,,,,
6242400.0,0.02734,,,,,,,,,,
6249600.0,0.02755,,,,,,,,,,
6256800.0,0.02765,,,,,,,,,,
6264000.0,0.02781,,,,,,,,,,
6271200.0,0.0286,,,,,,,,,,
6278400.0,0.02797,,,,,,,,,,
6285600.0,0.02793,,,,,,,,,,
6292800.0,0.0288,,,,,,,,,,
6300000.0,0.02789,,,,,,,,,,
6307200.0,0.02863,,,,,,,,,,
6314400.0,0.02806,,,,,,,,,,
6321600.0,0.02817,,,,,,,,,,
6325200.0,0.03011,,,,,,,,,,
6332400.0,0.029,,,,,,,,,,
6339600.0,0.02842,,,,,,,,,,
6346800.0,0.02866,,,,,,,,,,
6354000.0,0.02835,,,,,,,,,,
6361200.0,0.02828,,,,,,,,,,
6368400.0,0.02823,,,,,,,,,,
6375600.0,0.02852,,,,,,,,,,
6382800.0,0.02851,,,,,,,,,,
6390000.0,0.0284,,,,,,,,,,
6397200.0,0.02836,,,,,,,,,,
6404400.0,0.02817,,,,,,,,,,
6411600.0,0.02836,,,,,,,,,,
6418800.0,0.02866,,,,,,,,,,
6426000.0,0.02855,,,,,,,,,,
6433200.0,0.02851,,,,,,,,,,
6440400.0,0.02856,,,,,,,,,,
6447600.0,0.02883,,,,,,,,,,
6454800.0,0.02886,,,,,,,,,,
6462000.0,0.02899,,,,,,,,,,
6469200.0,0.02902,,,,,,,,,,
6476400.0,0.02942,,,,,,,,,,
6483600.0,0.02936,,,,,,,,,,
6490800.0,0.02959,,,,,,,,,,
6498000.0,0.02948,,,,,,,,,,
6505200.0,0.02971,,,,,,,,,,
6512400.0,0.02972,,,,,,,,,,
6519600.0,0.02954,,,,,,,,,,
6526800.0,0.02952,,,,,,,,,,
6534000.0,0.02975,,,,,,,,,,
6541200.0,0.02984,,,,,,,,,,
6548400.0,0.03005,,,,,,,,,,
6553080.0,0.02978,,,,,,,,,,
6560280.0,0.03013,,,,,,,,,,
6567480.0,0.03044,,,,,,,,,,
6574680.0,0.03068,,,,,,,,,,
6581880.0,0.03061,,,,,,,,,,
6589080.0,0.03076,,,,,,,,,,
6596280.0,0.03079,,,,,,,,,,
6603480.0,0.031,,,,,,,,,,
6610680.0,0.03095,,,,,,,,,,
6617880.0,0.03095,,,,,,,,,,
6625080.0,0.03124,,,,,,,,,,
6632280.0,0.03125,,,,,,,,,,
6638400.0,0.03128,,,,,,,,,,
6645600.0,0.03139,,,,,,,,,,
6652800.0,0.03147,,,,,,,,,,
6660000.0,0.03136,,,,,,,,,,
6667200.0,0.03161,,,,,,,,,,
6674400.0,0.03169,,,,,,,,,,
6681600.0,0.03176,,,,,,,,,,
6688800.0,0.03184,,,,,,,,,,
6696000.0,0.03188,,,,,,,,,,
6703200.0,0.03194,,,,,,,,,,
6710400.0,0.03194,,,,,,,,,,
6717600.0,0.03204,,,,,,,,,,
6724800.0,0.0324,,,,,,,,,,
6732000.0,0.0324,,,,,,,,,,
6739200.0,0.03245,,,,,,,,,,
6746400.0,0.03249,,,,,,,,,,
6753600.0,0.03252,,,,,,,,,,
6760800.0,0.03265,,,,,,,,,,
6768000.0,0.0326,,,,,,,,,,
6775200.0,0.03293,,,,,,,,,,
6782400.0,0.0328,,,,,,,,,,
6789600.0,0.03277,,,,,,,,,,
6796800.0,0.03294,,,,,,,,,,
6804000.0,0.03305,,,,,,,,,,
6811200.0,0.03302,,,,,,,,,,
6818400.0,0.03318,,,,,,,,,,
6825600.0,0.03353,,,,,,,,,,
6832800.0,0.03346,,,,,,,,,,
6840000.0,0.03331,,,,,,,,,,
6847200.0,0.03339,,,,,,,,,,
6854400.0,0.03354,,,,,,,,,,
6861600.0,0.03359,,,,,,,,,,
6868800.0,0.03385,,,,,,,,,,
6876000.0,0.03371,,,,,,,,,,
6883200.0,0.03377,,,,,,,,,,
6890400.0,0.03386,,,,,,,,,,
6897600.0,0.03407,,,,,,,,,,
6904800.0,0.03414,,,,,,,,,,
6912000.0,0.03426,,,,,,,,,,
6919200.0,0.03415,,,,,,,,,,
6926400.0,0.03442,,,,,,,,,,
6933600.0,0.03433,,,,,,,,,,
6940800.0,0.0345,,,,,,,,,,
6948000.0,0.03459,,,,,,,,,,
6955200.0,0.03489,,,,,,,,,,
6962400.0,0.03492,,,,,,,,,,
6969600.0,0.03498,,,,,,,,,,
6976800.0,0.03511,,,,,,,,,,
6984000.0,0.0353,,,,,,,,,,
6991200.0,0.03518,,,,,,,,,,
6998400.0,0.0353,,,,,,,,,,
7005600.0,0.03548,,,,,,,,,,
7012800.0,0.03563,,,,,,,,,,
7020000.0,0.03555,,,,,,,,,,
7027200.0,0.03582,,,,,,,,,,
7034400.0,0.03603,,,,,,,,,,
7041600.0,0.03615,,,,,,,,,,
7048800.0,0.03627,,,,,,,,,,
7056000.0,0.03627,,,,,,,,,,
7063200.0,0.03644,,,,,,,,,,
7070400.0,0.03664,,,,,,,,,,
7077600.0,0.0368,,,,,,,,,,
7084800.0,0.03692,,,,,,,,,,
7092000.0,0.03687,,,,,,,,,,
7099200.0,0.037,,,,,,,,,,
7106400.0,0.03728,,,,,,,,,,
7113600.0,0.03721,,,,,,,,,,
7120800.0,0.03728,,,,,,,,,,
7128000.0,0.03724,,,,,,,,,,
7135200.0,0.03732,,,,,,,,,,
7142400.0,0.03743,,,,,,,,,,
7149600.0,0.03756,,,,,,,,,,
7156800.0,0.03757,,,,,,,,,,
7164000.0,0.03773,,,,,,,,,,
7171200.0,0.03805,,,,,,,,,,
7178400.0,0.03805,,,,,,,,,,
7185600.0,0.03817,,,,,,,,,,
7192800.0,0.03838,,,,,,,,,,
7200000.0,0.03845,,,,,,,,,,
7207200.0,0.03848,,,,,,,,,,
7214400.0,0.03854,,,,,,,,,,
7221600.0,0.03856,,,,,,,,,,
7228800.0,0.0386,,,,,,,,,,
7236000.0,0.0389,,,,,,,,,,
7243200.0,0.03869,,,,,,,,,,
7250040.0,0.0391,,,,,,,,,,
7250400.0,0.03914,,,,,,,,,,
7257600.0,0.03937,,,,,,,,,,
7264800.0,0.03954,,,,,,,,,,
7272000.0,0.03953,,,,,,,,,,
7279200.0,0.03962,,,,,,,,,,
7286400.0,0.03964,,,,,,,,,,
7293600.0,0.03976,,,,,,,,,,
7300800.0,0.0397,,,,,,,,,,
7308000.0,0.03961,,,,,,,,,,
7315200.0,0.04005,,,,,,,,,,
7322400.0,0.04026,,,,,,,,,,
7329600.0,0.04037,,,,,,,,,,
7336800.0,0.04066,,,,,,,,,,
7344000.0,0.04057,,,,,,,,,,
7351200.0,0.04067,,,,,,,,,,
7358400.0,0.04063,,,,,,,,,,
7365600.0,0.04086,,,,,,,,,,
7372800.0,0.04074,,,,,,,,,,
7380000.0,0.04093,,,,,,,,,,
7387200.0,0.04115,,,,,,,,,,
7394400.0,0.04125,,,,,,,,,,
7401600.0,0.04134,,,,,,,,,,
7408800.0,0.0415,,,,,,,,,,
7416000.0,0.0416,,,,,,,,,,
7423200.0,0.04179,,,,,,,,,,
7430400.0,0.04184,,,,,,,,,,
7437600.0,0.04162,,,,,,,,,,
7444800.0,0.04192,,,,,,,,,,
7452000.0,0.04206,,,,,,,,,,
7459200.0,0.04226,,,,,,,,,,
7466400.0,0.0425,,,,,,,,,,
7473600.0,0.04256,,,,,,,,,,
7480800.0,0.04304,,,,,,,,,,
7488000.0,0.04332,,,,,,,,,,
7495200.0,0.04345,,,,,,,,,,
7502400.0,0.04348,,,,,,,,,,
7509600.0,0.04377,,,,,,,,,,
7516800.0,0.04383,,,,,,,,,,
7524000.0,0.04384,,,,,,,,,,
7531200.0,0.04409,,,,,,,,,,
7538400.0,0.04413,,,,,,,,,,
7545600.0,0.04424,,,,,,,,,,
7552800.0,0.0442,,,,,,,,,,
7560000.0,0.04449,,,,,,,,,,
7567200.0,0.04461,,,,,,,,,,
7574400.0,0.04465,,,,,,,,,,
7581600.0,0.045,,,,,,,,,,
7588800.0,0.04504,,,,,,,,,,
7596000.0,0.04513,,,,,,,,,,
7603200.0,0.04525,,,,,,,,,,
7610400.0,0.04533,,,,,,,,,,
7617600.0,0.04549,,,,,,,,,,
7624800.0,0.0457,,,,,,,,,,
7632000.0,0.04573,,,,,,,,,,
7639200.0,0.04601,,,,,,,,,,
7646400.0,0.04604,,,,,,,,,,
7653600.0,0.04612,,,,,,,,,,
7660800.0,0.04608,,,,,,,,,,
7668000.0,0.04652,,,,,,,,,,
7675200.0,0.04735,,,,,,,,,,
7682400.0,0.04677,,,,,,,,,,
7689600.0,0.04707,,,,,,,,,,
7696800.0,0.04759,,,,,,,,,,
7704000.0,0.04766,,,,,,,,,,
7711200.0,0.0477,,,,,,,,,,
7718400.0,0.04761,,,,,,,,,,
7725600.0,0.04778,,,,,,,,,,
7732800.0,0.04771,,,,,,,,,,
7740000.0,0.04767,,,,,,,,,,
7747200.0,0.04842,,,,,,,,,,
7754400.0,0.04846,,,,,,,,,,
7761600.0,0.04839,,,,,,,,,,
7768800.0,0.04854,,,,,,,,,,
7776000.0,0.04855,,,,,,,,,,
7783200.0,0.04876,,,,,,,,,,
7790400.0,0.04896,,,,,,,,,,
7797600.0,0.04935,,,,,,,,,,
7804800.0,0.04943,,,,,,,,,,
7812000.0,0.04948,,,,,,,,,,
7819200.0,0.04982,,,,,,,,,,
7826400.0,0.04975,,,,,,,,,,
7833600.0,0.04939,,,,,,,,,,
7840800.0,0.04964,,,,,,,,,,
7848000.0,0.04939,,,,,,,,,,
7855200.0,0.05005,,,,,,,,,,
7862400.0,0.0497,,,,,,,,,,
7869600.0,0.0502,,,,,,,,,,
7876800.0,0.05052,,,,,,,,,,
7884000.0,0.05029,,,,,,,,,,
7891200.0,0.05049,,,,,,,,,,
7898400.0,0.05071,,,,,,,,,,
7905600.0,0.05089,,,,,,,,,,
7912800.0,0.05109,,,,,,,,,,
7920000.0,0.05133,,,,,,,,,,
7927200.0,0.05153,,,,,,,,,,
7934400.0,0.05188,,,,,,,,,,
7941600.0,0.05193,,,,,,,,,,
7948800.0,0.05198,,,,,,,,,,
7956000.0,0.05188,,,,,,,,,,
7963200.0,0.05205,,,,,,,,,,
7970400.0,0.05228,,,,,,,,,,
7977600.0,0.05268,,,,,,,,,,
7984800.0,0.05293,,,,,,,,,,
7992000.0,0.05399,,,,,,,,,,
7999200.0,0.05297,,,,,,,,,,
8006400.0,0.05331,,,,,,,,,,
8013600.0,0.0533,,,,,,,,,,
8020800.0,0.05278,,,,,,,,,,
8028000.0,0.05292,,,,,,,,,,
8035200.0,0.05366,,,,,,,,,,
8042400.0,0.05411,,,,,,,,,,
8049600.0,0.05417,,,,,,,,,,
8056800.0,0.05438,,,,,,,,,,
8064000.0,0.05455,,,,,,,,,,
8071200.0,0.05471,,,,,,,,,,
8078400.0,0.05508,,,,,,,,,,
8085600.0,0.05518,,,,,,,,,,
8092800.0,0.0553,,,,,,,,,,
8100000.0,0.05551,,,,,,,,,,
8107200.0,0.05562,,,,,,,,,,
8114400.0,0.05578,,,,,,,,,,
8121600.0,0.0561,,,,,,,,,,
8128800.0,0.05634,,,,,,,,,,
8136000.0,0.05639,,,,,,,,,,
8143200.0,0.05668,,,,,,,,,,
8150400.0,0.05672,,,,,,,,,,
8157600.0,0.05677,,,,,,,,,,
8164800.0,0.05697,,,,,,,,,,
8172000.0,0.0574,,,,,,,,,,
8179200.0,0.05771,,,,,,,,,,
8186400.0,0.05785,,,,,,,,,,
8193600.0,0.058,,,,,,,,,,
8200800.0,0.05808,,,,,,,,,,
8208000.0,0.05823,,,,,,,,,,
8215200.0,0.05852,,,,,,,,,,
8222400.0,0.05865,,,,,,,,,,
8229600.0,0.05902,,,,,,,,,,
8236800.0,0.05912,,,,,,,,,,
8244000.0,0.0592,,,,,,,,,,
8251200.0,0.05954,,,,,,,,,,
8258400.0,0.05978,,,,,,,,,,
8265600.0,0.05969,,,,,,,,,,
8272800.0,0.06023,,,,,,,,,,
8280000.0,0.0603,,,,,,,,,,
8287200.0,0.06057,,,,,,,,,,
8294400.0,0.06077,,,,,,,,,,
8301600.0,0.06049,,,,,,,,,,
8308800.0,0.06143,,,,,,,,,,
8316000.0,0.06184,,,,,,,,,,
8323200.0,0.06212,,,,,,,,,,
8330400.0,0.06232,,,,,,,,,,
8337600.0,0.06228,,,,,,,,,,
8344800.0,0.06231,,,,,,,,,,
8352000.0,0.06256,,,,,,,,,,
8359200.0,0.06294,,,,,,,,,,
8366400.0,0.06315,,,,,,,,,,
8370000.0,0.06343,,,,,,,,,,
8377200.0,0.0638,,,,,,,,,,
8384400.0,0.06429,,,,,,,,,,
8391600.0,0.06461,,,,,,,,,,
8398800.0,0.06491,,,,,,,,,,
8406000.0,0.06526,,,,,,,,,,
8413200.0,0.06558,,,,,,,,,,
8420400.0,0.06598,,,,,,,,,,
8427600.0,0.06642,,,,,,,,,,
8434800.0,0.06657,,,,,,,,,,
8442000.0,0.0669,,,,,,,,,,
8449200.0,0.06722,,,,,,,,,,
8456400.0,0.06747,,,,,,,,,,
8463600.0,0.06783,,,,,,,,,,
8470800.0,0.0683,,,,,,,,,,
8478000.0,0.06854,,,,,,,,,,
8485200.0,0.06922,,,,,,,,,,
8492400.0,0.06948,,,,,,,,,,
8499600.0,0.06997,,,,,,,,,,
8506800.0,0.07033,,,,,,,,,,
8514000.0,0.07108,,,,,,,,,,
8521200.0,0.07169,,,,,,,,,,
8528400.0,0.07221,,,,,,,,,,
8535600.0,0.07317,,,,,,,,,,
8542800.0,0.07443,,,,,,,,,,
8550000.0,0.0754,,,,,,,,,,
8557200.0,0.077,,,,,,,,,,
8564400.0,0.07968,,,,,,,,,,
8568000.0,0.08158,,,,,,,,,,
8571600.0,0.08553,,,,,,,,,,
8572680.0,0.0888,,,,,,,,,,
8573040.0,0.09426,,,,,,,,,,
8573040.0,0.09679,,,,,,,,,,
8573040.0,0.09757,,,,,,,,,,
8573040.0,0.099,,,,,,,,,,

File: opt_all/scripts/data/experimental/creep/inl_2/AirWeld_850_54_b.csv
time,strain,temperature,stress,type,state,form,process,medium,title,youngs,poissons
0.0,0.0,850.0,54.0,creep,Ruptured,Plate,Weld,Air,AirWeld_850_54_b,153000.0,0.3
0.0,0.0,,,,,,,,,,
64.8,0.00548,,,,,,,,,,
79.2,0.006,,,,,,,,,,
97.2,0.00577,,,,,,,,,,
111.6,0.0058,,,,,,,,,,
129.6,0.00584,,,,,,,,,,
144.0,0.00598,,,,,,,,,,
158.4,0.00596,,,,,,,,,,
176.4,0.00602,,,,,,,,,,
190.8,0.006,,,,,,,,,,
208.8,0.00632,,,,,,,,,,
223.2,0.00606,,,,,,,,,,
241.2,0.00618,,,,,,,,,,
255.6,0.00626,,,,,,,,,,
273.6,0.00636,,,,,,,,,,
288.0,0.00638,,,,,,,,,,
302.4,0.00636,,,,,,,,,,
320.4,0.00625,,,,,,,,,,
334.8,0.00659,,,,,,,,,,
352.8,0.00626,,,,,,,,,,
367.2,0.00658,,,,,,,,,,
381.6,0.00675,,,,,,,,,,
399.6,0.00652,,,,,,,,,,
414.0,0.00661,,,,,,,,,,
432.0,0.00663,,,,,,,,,,
446.4,0.00685,,,,,,,,,,
464.4,0.00654,,,,,,,,,,
478.8,0.00686,,,,,,,,,,
496.8,0.00685,,,,,,,,,,
511.2,0.0069,,,,,,,,,,
525.6,0.00659,,,,,,,,,,
543.6,0.00681,,,,,,,,,,
558.0,0.00693,,,,,,,,,,
576.0,0.00671,,,,,,,,,,
590.4,0.00685,,,,,,,,,,
608.4,0.00686,,,,,,,,,,
622.8,0.00674,,,,,,,,,,
637.2,0.00657,,,,,,,,,,
655.2,0.00682,,,,,,,,,,
673.2,0.00699,,,,,,,,,,
687.6,0.00679,,,,,,,,,,
702.0,0.00667,,,,,,,,,,
720.0,0.00703,,,,,,,,,,
734.4,0.00689,,,,,,,,,,
752.4,0.00679,,,,,,,,,,
766.8,0.00673,,,,,,,,,,
784.8,0.00681,,,,,,,,,,
799.2,0.00691,,,,,,,,,,
813.6,0.00697,,,,,,,,,,
831.6,0.00689,,,,,,,,,,
846.0,0.00687,,,,,,,,,,
864.0,0.00674,,,,,,,,,,
878.4,0.00671,,,,,,,,,,
896.4,0.00701,,,,,,,,,,
8096.4,0.00646,,,,,,,,,,
14400.0,0.00678,,,,,,,,,,
21600.0,0.00701,,,,,,,,,,
28800.0,0.00764,,,,,,,,,,
36000.0,0.00767,,,,,,,,,,
43200.0,0.00753,,,,,,,,,,
50400.0,0.00764,,,,,,,,,,
53168.4,0.00755,,,,,,,,,,
60368.4,0.00784,,,,,,,,,,
67568.4,0.00763,,,,,,,,,,
74768.4,0.00778,,,,,,,,,,
81968.4,0.00799,,,,,,,,,,
87670.8,0.00788,,,,,,,,,,
93600.0,0.00816,,,,,,,,,,
100800.0,0.00816,,,,,,,,,,
108000.0,0.00847,,,,,,,,,,
115200.0,0.00835,,,,,,,,,,
122400.0,0.00881,,,,,,,,,,
129600.0,0.00859,,,,,,,,,,
136800.0,0.00871,,,,,,,,,,
144000.0,0.00903,,,,,,,,,,
151200.0,0.00877,,,,,,,,,,
158400.0,0.00884,,,,,,,,,,
165600.0,0.00863,,,,,,,,,,
172800.0,0.00873,,,,,,,,,,
180000.0,0.00884,,,,,,,,,,
187200.0,0.00928,,,,,,,,,,
194400.0,0.00913,,,,,,,,,,
201600.0,0.00931,,,,,,,,,,
208800.0,0.00907,,,,,,,,,,
216000.0,0.00901,,,,,,,,,,
223200.0,0.00909,,,,,,,,,,
230400.0,0.00968,,,,,,,,,,
237600.0,0.00901,,,,,,,,,,
244800.0,0.00916,,,,,,,,,,
252000.0,0.00947,,,,,,,,,,
259200.0,0.00952,,,,,,,,,,
266400.0,0.00931,,,,,,,,,,
273600.0,0.00956,,,,,,,,,,
280800.0,0.00937,,,,,,,,,,
288000.0,0.00939,,,,,,,,,,
295200.0,0.0097,,,,,,,,,,
302400.0,0.0094,,,,,,,,,,
309600.0,0.00927,,,,,,,,,,
316800.0,0.00978,,,,,,,,,,
324000.0,0.00986,,,,,,,,,,
331200.0,0.00981,,,,,,,,,,
338400.0,0.00939,,,,,,,,,,
345600.0,0.00948,,,,,,,,,,
352800.0,0.00967,,,,,,,,,,
360000.0,0.00978,,,,,,,,,,
367200.0,0.00955,,,,,,,,,,
374400.0,0.00961,,,,,,,,,,
381600.0,0.01,,,,,,,,,,
388800.0,0.0096,,,,,,,,,,
396000.0,0.00988,,,,,,,,,,
403200.0,0.00986,,,,,,,,,,
410400.0,0.00996,,,,,,,,,,
417600.0,0.0097,,,,,,,,,,
424800.0,0.00986,,,,,,,,,,
432000.0,0.01006,,,,,,,,,,
439200.0,0.00976,,,,,,,,,,
446400.0,0.00998,,,,,,,,,,
453600.0,0.00989,,,,,,,,,,
460800.0,0.01018,,,,,,,,,,
468000.0,0.00977,,,,,,,,,,
475200.0,0.01004,,,,,,,,,,
482400.0,0.00986,,,,,,,,,,
489600.0,0.00996,,,,,,,,,,
496800.0,0.00968,,,,,,,,,,
504000.0,0.00974,,,,,,,,,,
511200.0,0.01001,,,,,,,,,,
518400.0,0.00994,,,,,,,,,,
525600.0,0.01022,,,,,,,,,,
532800.0,0.01017,,,,,,,,,,
540000.0,0.01037,,,,,,,,,,
547200.0,0.01014,,,,,,,,,,
554400.0,0.01024,,,,,,,,,,
561600.0,0.01062,,,,,,,,,,
568800.0,0.01057,,,,,,,,,,
576000.0,0.01026,,,,,,,,,,
583200.0,0.01036,,,,,,,,,,
590400.0,0.01037,,,,,,,,,,
597600.0,0.01025,,,,,,,,,,
604800.0,0.01034,,,,,,,,,,
612000.0,0.01095,,,,,,,,,,
619200.0,0.01078,,,,,,,,,,
626400.0,0.01068,,,,,,,,,,
633600.0,0.01089,,,,,,,,,,
640800.0,0.01097,,,,,,,,,,
648000.0,0.01074,,,,,,,,,,
655200.0,0.01076,,,,,,,,,,
662400.0,0.01099,,,,,,,,,,
669600.0,0.01105,,,,,,,,,,
676800.0,0.0109,,,,,,,,,,
684000.0,0.01114,,,,,,,,,,
691200.0,0.01117,,,,,,,,,,
698400.0,0.01093,,,,,,,,,,
705600.0,0.0109,,,,,,,,,,
712800.0,0.01101,,,,,,,,,,
720000.0,0.01094,,,,,,,,,,
727200.0,0.01153,,,,,,,,,,
734400.0,0.01139,,,,,,,,,,
741600.0,0.01134,,,,,,,,,,
748800.0,0.01139,,,,,,,,,,
756000.0,0.01141,,,,,,,,,,
763200.0,0.01145,,,,,,,,,,
770400.0,0.01142,,,,,,,,,,
777600.0,0.01153,,,,,,,,,,
784800.0,0.01157,,,,,,,,,,
792000.0,0.01155,,,,,,,,,,
799200.0,0.01173,,,,,,,,,,
806400.0,0.01167,,,,,,,,,,
813600.0,0.01183,,,,,,,,,,
820800.0,0.01157,,,,,,,,,,
828000.0,0.01166,,,,,,,,,,
835200.0,0.01141,,,,,,,,,,
842400.0,0.01194,,,,,,,,,,
849600.0,0.01169,,,,,,,,,,
856800.0,0.0119,,,,,,,,,,
864000.0,0.01191,,,,,,,,,,
871200.0,0.01155,,,,,,,,,,
878400.0,0.01158,,,,,,,,,,
885600.0,0.01173,,,,,,,,,,
892800.0,0.01185,,,,,,,,,,
900000.0,0.0117,,,,,,,,,,
907200.0,0.01166,,,,,,,,,,
914400.0,0.01179,,,,,,,,,,
921600.0,0.01174,,,,,,,,,,
928800.0,0.01191,,,,,,,,,,
936000.0,0.01193,,,,,,,,,,
943200.0,0.01171,,,,,,,,,,
950400.0,0.01179,,,,,,,,,,
957600.0,0.01183,,,,,,,,,,
964800.0,0.01194,,,,,,,,,,
972000.0,0.01163,,,,,,,,,,
979200.0,0.01187,,,,,,,,,,
986400.0,0.01194,,,,,,,,,,
993600.0,0.01178,,,,,,,,,,
1000800.0,0.0119,,,,,,,,,,
1008000.0,0.01191,,,,,,,,,,
1015200.0,0.01191,,,,,,,,,,
1022400.0,0.01216,,,,,,,,,,
1029600.0,0.01204,,,,,,,,,,
1036800.0,0.01224,,,,,,,,,,
1044000.0,0.01194,,,,,,,,,,
1051200.0,0.0119,,,,,,,,,,
1058400.0,0.01204,,,,,,,,,,
1065600.0,0.01189,,,,,,,,,,
1072800.0,0.01194,,,,,,,,,,
1080000.0,0.01206,,,,,,,,,,
1087200.0,0.01215,,,,,,,,,,
1094400.0,0.01182,,,,,,,,,,
1101600.0,0.01202,,,,,,,,,,
1108800.0,0.01231,,,,,,,,,,
1116000.0,0.0123,,,,,,,,,,
1123200.0,0.01226,,,,,,,,,,
1130400.0,0.0127,,,,,,,,,,
1137600.0,0.01272,,,,,,,,,,
1144800.0,0.0127,,,,,,,,,,
1152000.0,0.01264,,,,,,,,,,
1159200.0,0.01255,,,,,,,,,,
1166400.0,0.01284,,,,,,,,,,
1173600.0,0.01295,,,,,,,,,,
1180800.0,0.01279,,,,,,,,,,
1188000.0,0.01294,,,,,,,,,,
1195200.0,0.01284,,,,,,,,,,
1202400.0,0.0129,,,,,,,,,,
1209600.0,0.01331,,,,,,,,,,
1216800.0,0.01299,,,,,,,,,,
1224000.0,0.01324,,,,,,,,,,
1231200.0,0.01304,,,,,,,,,,
1238400.0,0.01328,,,,,,,,,,
1245600.0,0.01316,,,,,,,,,,
1252800.0,0.01327,,,,,,,,,,
1260000.0,0.013,,,,,,,,,,
1267200.0,0.01303,,,,,,,,,,
1274400.0,0.01333,,,,,,,,,,
1281600.0,0.01337,,,,,,,,,,
1288800.0,0.01319,,,,,,,,,,
1296000.0,0.01347,,,,,,,,,,
1303200.0,0.01327,,,,,,,,,,
1310400.0,0.01331,,,,,,,,,,
1317600.0,0.01344,,,,,,,,,,
1324800.0,0.01341,,,,,,,,,,
1332000.0,0.0132,,,,,,,,,,
1339200.0,0.01332,,,,,,,,,,
1346400.0,0.01348,,,,,,,,,,
1353600.0,0.01327,,,,,,,,,,
1360800.0,0.01324,,,,,,,,,,
1368000.0,0.01365,,,,,,,,,,
1375200.0,0.01363,,,,,,,,,,
1382400.0,0.01365,,,,,,,,,,
1389600.0,0.01341,,,,,,,,,,
1396800.0,0.01328,,,,,,,,,,
1404000.0,0.01352,,,,,,,,,,
1411200.0,0.01392,,,,,,,,,,
1418400.0,0.01371,,,,,,,,,,
1425600.0,0.01373,,,,,,,,,,
1432800.0,0.01355,,,,,,,,,,
1440000.0,0.0141,,,,,,,,,,
1447200.0,0.01406,,,,,,,,,,
1454400.0,0.014,,,,,,,,,,
1461600.0,0.01372,,,,,,,,,,
1468800.0,0.01371,,,,,,,,,,
1476000.0,0.01395,,,,,,,,,,
1483200.0,0.01389,,,,,,,,,,
1490400.0,0.0136,,,,,,,,,,
1497600.0,0.01392,,,,,,,,,,
1504800.0,0.01391,,,,,,,,,,
1512000.0,0.01389,,,,,,,,,,
1519200.0,0.01402,,,,,,,,,,
1526400.0,0.01385,,,,,,,,,,
1533600.0,0.01377,,,,,,,,,,
1540800.0,0.01401,,,,,,,,,,
1548000.0,0.01399,,,,,,,,,,
1555200.0,0.01383,,,,,,,,,,
1562400.0,0.01399,,,,,,,,,,
1569600.0,0.01397,,,,,,,,,,
1576800.0,0.01422,,,,,,,,,,
1584000.0,0.01402,,,,,,,,,,
1591200.0,0.01406,,,,,,,,,,
1598400.0,0.01395,,,,,,,,,,
1605600.0,0.01412,,,,,,,,,,
1612800.0,0.01432,,,,,,,,,,
1620000.0,0.01412,,,,,,,,,,
1627200.0,0.01432,,,,,,,,,,
1634400.0,0.01385,,,,,,,,,,
1641600.0,0.01388,,,,,,,,,,
1648800.0,0.01375,,,,,,,,,,
1656000.0,0.01409,,,,,,,,,,
1663200.0,0.01421,,,,,,,,,,
1670400.0,0.01448,,,,,,,,,,
1677600.0,0.01418,,,,,,,,,,
1684800.0,0.0141,,,,,,,,,,
1692000.0,0.014,,,,,,,,,,
1699200.0,0.01437,,,,,,,,,,
1706400.0,0.01402,,,,,,,,,,
1713600.0,0.01418,,,,,,,,,,
1720800.0,0.01416,,,,,,,,,,
1728000.0,0.014,,,,,,,,,,
1735200.0,0.01422,,,,,,,,,,
1742400.0,0.0145,,,,,,,,,,
1749600.0,0.01446,,,,,,,,,,
1756800.0,0.01481,,,,,,,,,,
1764000.0,0.01434,,,,,,,,,,
1771200.0,0.01461,,,,,,,,,,
1778400.0,0.01446,,,,,,,,,,
1785600.0,0.01448,,,,,,,,,,
1792800.0,0.0143,,,,,,,,,,
1800000.0,0.01458,,,,,,,,,,
1807200.0,0.01456,,,,,,,,,,
1814400.0,0.0147,,,,,,,,,,
1821600.0,0.01485,,,,,,,,,,
1828800.0,0.01468,,,,,,,,,,
1836000.0,0.01449,,,,,,,,,,
1843200.0,0.01492,,,,,,,,,,
1850400.0,0.01457,,,,,,,,,,
1857600.0,0.01474,,,,,,,,,,
1864800.0,0.01489,,,,,,,,,,
1872000.0,0.01476,,,,,,,,,,
1879200.0,0.01482,,,,,,,,,,
1886400.0,0.01473,,,,,,,,,,
1893600.0,0.01492,,,,,,,,,,
1903590.0,0.0152,,,,,,,,,,
1910790.0,0.01517,,,,,,,,,,
1917990.0,0.0153,,,,,,,,,,
1925190.0,0.01541,,,,,,,,,,
1932390.0,0.01548,,,,,,,,,,
1939590.0,0.01572,,,,,,,,,,
1946790.0,0.01541,,,,,,,,,,
1953990.0,0.01536,,,,,,,,,,
1961190.0,0.01589,,,,,,,,,,
1968390.0,0.01584,,,,,,,,,,
1968408.0,0.01566,,,,,,,,,,
1975608.0,0.01561,,,,,,,,,,
1982808.0,0.01565,,,,,,,,,,
1990008.0,0.01581,,,,,,,,,,
1997208.0,0.0158,,,,,,,,,,
2004408.0,0.01568,,,,,,,,,,
2011608.0,0.0155,,,,,,,,,,
2018808.0,0.01613,,,,,,,,,,
2026008.0,0.01581,,,,,,,,,,
2033208.0,0.01584,,,,,,,,,,
2040408.0,0.01592,,,,,,,,,,
2047608.0,0.01611,,,,,,,,,,
2054808.0,0.01586,,,,,,,,,,
2062008.0,0.01554,,,,,,,,,,
2069208.0,0.01601,,,,,,,,,,
2076408.0,0.01582,,,,,,,,,,
2083608.0,0.01622,,,,,,,,,,
2090808.0,0.01623,,,,,,,,,,
2098008.0,0.0157,,,,,,,,,,
2105208.0,0.01601,,,,,,,,,,
2112408.0,0.01602,,,,,,,,,,
2119608.0,0.01611,,,,,,,,,,
2126808.0,0.01607,,,,,,,,,,
2134008.0,0.01606,,,,,,,,,,
2141208.0,0.01611,,,,,,,,,,
2148408.0,0.01647,,,,,,,,,,
2155608.0,0.01643,,,,,,,,,,
2162808.0,0.01625,,,,,,,,,,
2170008.0,0.01675,,,,,,,,,,
2177208.0,0.01645,,,,,,,,,,
2184408.0,0.01646,,,,,,,,,,
2191608.0,0.01651,,,,,,,,,,
2198808.0,0.01645,,,,,,,,,,
2206008.0,0.01643,,,,,,,,,,
2213208.0,0.01619,,,,,,,,,,
2220408.0,0.01643,,,,,,,,,,
2227608.0,0.01642,,,,,,,,,,
2231168.4,0.01643,,,,,,,,,,
2238368.4,0.01669,,,,,,,,,,
2245568.4,0.01666,,,,,,,,,,
2252768.4,0.01667,,,,,,,,,,
2259968.4,0.01691,,,,,,,,,,
2267168.4,0.01639,,,,,,,,,,
2274368.4,0.01661,,,,,,,,,,
2281568.4,0.01677,,,,,,,,,,
2288768.4,0.01674,,,,,,,,,,
2295968.4,0.01666,,,,,,,,,,
2303168.4,0.01663,,,,,,,,,,
2310368.4,0.01694,,,,,,,,,,
2317568.4,0.01703,,,,,,,,,,
2324768.4,0.01691,,,,,,,,,,
2331968.4,0.01679,,,,,,,,,,
2339168.4,0.0167,,,,,,,,,,
2346368.4,0.01697,,,,,,,,,,
2353568.4,0.0171,,,,,,,,,,
2360768.4,0.0167,,,,,,,,,,
2367968.4,0.0167,,,,,,,,,,
2375168.4,0.01666,,,,,,,,,,
2382368.4,0.0171,,,,,,,,,,
2389568.4,0.01686,,,,,,,,,,
2396768.4,0.01675,,,,,,,,,,
2403968.4,0.01693,,,,,,,,,,
2411168.4,0.01697,,,,,,,,,,
2418368.4,0.01705,,,,,,,,,,
2425568.4,0.01695,,,,,,,,,,
2432768.4,0.01682,,,,,,,,,,
2439968.4,0.01674,,,,,,,,,,
2447168.4,0.01667,,,,,,,,,,
2490368.4,0.0171,,,,,,,,,,
2497568.4,0.01748,,,,,,,,,,
2504768.4,0.01731,,,,,,,,,,
2511968.4,0.0173,,,,,,,,,,
2519168.4,0.01732,,,,,,,,,,
2526368.4,0.0175,,,,,,,,,,
2533568.4,0.01739,,,,,,,,,,
2540768.4,0.01743,,,,,,,,,,
2547968.4,0.01712,,,,,,,,,,
2555168.4,0.01752,,,,,,,,,,
2562368.4,0.01739,,,,,,,,,,
2569568.4,0.01742,,,,,,,,,,
2576768.4,0.01768,,,,,,,,,,
2583968.4,0.01776,,,,,,,,,,
2591168.4,0.01779,,,,,,,,,,
2598368.4,0.01768,,,,,,,,,,
2605568.4,0.0177,,,,,,,,,,
2612768.4,0.01804,,,,,,,,,,
2619968.4,0.0181,,,,,,,,,,
2627168.4,0.01795,,,,,,,,,,
2634368.4,0.01779,,,,,,,,,,
2641568.4,0.01756,,,,,,,,,,
2648768.4,0.01746,,,,,,,,,,
2655968.4,0.01795,,,,,,,,,,
2663168.4,0.01816,,,,,,,,,,
2670368.4,0.0176,,,,,,,,,,
2677568.4,0.01767,,,,,,,,,,
2684768.4,0.01807,,,,,,,,,,
2691968.4,0.01816,,,,,,,,,,
2699168.4,0.0182,,,,,,,,,,
2706368.4,0.01816,,,,,,,,,,
2713568.4,0.0184,,,,,,,,,,
2720768.4,0.01831,,,,,,,,,,
2727968.4,0.01829,,,,,,,,,,
2735168.4,0.01836,,,,,,,,,,
2742368.4,0.01779,,,,,,,,,,
2749568.4,0.01845,,,,,,,,,,
2756768.4,0.01836,,,,,,,,,,
2763968.4,0.01841,,,,,,,,,,
2771168.4,0.01845,,,,,,,,,,
2778368.4,0.01855,,,,,,,,,,
2785568.4,0.01829,,,,,,,,,,
2792768.4,0.01841,,,,,,,,,,
2799968.4,0.01813,,,,,,,,,,
2807168.4,0.01795,,,,,,,,,,
2814368.4,0.01817,,,,,,,,,,
2821568.4,0.01824,,,,,,,,,,
2828768.4,0.01835,,,,,,,,,,
2835968.4,0.01859,,,,,,,,,,
2843168.4,0.01863,,,,,,,,,,
2850368.4,0.019,,,,,,,,,,
2857568.4,0.01895,,,,,,,,,,
2864768.4,0.01912,,,,,,,,,,
2871968.4,0.01897,,,,,,,,,,
2879168.4,0.01892,,,,,,,,,,
2886368.4,0.01897,,,,,,,,,,
2893568.4,0.01918,,,,,,,,,,
2900768.4,0.0192,,,,,,,,,,
2907968.4,0.01941,,,,,,,,,,
2915168.4,0.01913,,,,,,,,,,
2922368.4,0.01922,,,,,,,,,,
2929568.4,0.01909,,,,,,,,,,
2936768.4,0.0192,,,,,,,,,,
2943968.4,0.01954,,,,,,,,,,
2951168.4,0.01928,,,,,,,,,,
2958368.4,0.01944,,,,,,,,,,
2965568.4,0.01922,,,,,,,,,,
2972768.4,0.01944,,,,,,,,,,
2979968.4,0.01969,,,,,,,,,,
2987168.4,0.0197,,,,,,,,,,
2994368.4,0.01948,,,,,,,,,,
3001568.4,0.0194,,,,,,,,,,
3008768.4,0.01933,,,,,,,,,,
3015968.4,0.01956,,,,,,,,,,
3023168.4,0.0195,,,,,,,,,,
3030368.4,0.01941,,,,,,,,,,
3037568.4,0.01945,,,,,,,,,,
3044768.4,0.01948,,,,,,,,,,
3051968.4,0.01961,,,,,,,,,,
3059168.4,0.0195,,,,,,,,,,
3066368.4,0.01956,,,,,,,,,,
3073568.4,0.01986,,,,,,,,,,
3080768.4,0.01966,,,,,,,,,,
3087968.4,0.01989,,,,,,,,,,
3095168.4,0.01974,,,,,,,,,,
3102368.4,0.01964,,,,,,,,,,
3109568.4,0.01966,,,,,,,,,,
3116768.4,0.01997,,,,,,,,,,
3123968.4,0.01966,,,,,,,,,,
3131168.4,0.02,,,,,,,,,,
3138368.4,0.01974,,,,,,,,,,
3145568.4,0.01989,,,,,,,,,,
3152768.4,0.0201,,,,,,,,,,
3159968.4,0.02027,,,,,,,,,,
3167168.4,0.0201,,,,,,,,,,
3174368.4,0.01994,,,,,,,,,,
3181568.4,0.01978,,,,,,,,,,
3188768.4,0.02031,,,,,,,,,,
3195968.4,0.01998,,,,,,,,,,
3203168.4,0.01985,,,,,,,,,,
3210368.4,0.02023,,,,,,,,,,
3217568.4,0.02014,,,,,,,,,,
3224768.4,0.02035,,,,,,,,,,
3231968.4,0.02027,,,,,,,,,,
3239168.4,0.02017,,,,,,,,,,
3246368.4,0.02026,,,,,,,,,,
3253568.4,0.02042,,,,,,,,,,
3260768.4,0.0203,,,,,,,,,,
3267968.4,0.0202,,,,,,,,,,
3275168.4,0.02022,,,,,,,,,,
3282368.4,0.02001,,,,,,,,,,
3289568.4,0.02023,,,,,,,,,,
3296768.4,0.0203,,,,,,,,,,
3303968.4,0.02063,,,,,,,,,,
3311168.4,0.02047,,,,,,,,,,
3318368.4,0.02049,,,,,,,,,,
3325568.4,0.02013,,,,,,,,,,
3332768.4,0.02037,,,,,,,,,,
3339968.4,0.02082,,,,,,,,,,
3347168.4,0.02054,,,,,,,,,,
3354368.4,0.02069,,,,,,,,,,
3361568.4,0.02038,,,,,,,,,,
3368768.4,0.02078,,,,,,,,,,
3375968.4,0.0207,,,,,,,,,,
3383168.4,0.02095,,,,,,,,,,
3390368.4,0.02073,,,,,,,,,,
3397568.4,0.02065,,,,,,,,,,
3404768.4,0.02091,,,,,,,,,,
3411968.4,0.02083,,,,,,,,,,
3419168.4,0.02078,,,,,,,,,,
3426368.4,0.0207,,,,,,,,,,
3433568.4,0.02107,,,,,,,,,,
3440768.4,0.02119,,,,,,,,,,
3447968.4,0.02083,,,,,,,,,,
3455168.4,0.02089,,,,,,,,,,
3462368.4,0.02081,,,,,,,,,,
3469568.4,0.02114,,,,,,,,,,
3476768.4,0.02097,,,,,,,,,,
3483968.4,0.02155,,,,,,,,,,
3491168.4,0.02135,,,,,,,,,,
3498368.4,0.02113,,,,,,,,,,
3505568.4,0.02146,,,,,,,,,,
3512768.4,0.02127,,,,,,,,,,
3519968.4,0.02122,,,,,,,,,,
3527168.4,0.0215,,,,,,,,,,
3534368.4,0.02128,,,,,,,,,,
3541568.4,0.02143,,,,,,,,,,
3548768.4,0.02167,,,,,,,,,,
3555968.4,0.02178,,,,,,,,,,
3563168.4,0.02163,,,,,,,,,,
3570368.4,0.02159,,,,,,,,,,
3577568.4,0.02158,,,,,,,,,,
3584768.4,0.0218,,,,,,,,,,
3591968.4,0.02195,,,,,,,,,,
3599168.4,0.02174,,,,,,,,,,
3606368.4,0.02187,,,,,,,,,,
3613568.4,0.02184,,,,,,,,,,
3620768.4,0.02167,,,,,,,,,,
3627968.4,0.0219,,,,,,,,,,
3635168.4,0.02199,,,,,,,,,,
3642368.4,0.02162,,,,,,,,,,
3649568.4,0.02198,,,,,,,,,,
3656768.4,0.02218,,,,,,,,,,
3663968.4,0.02218,,,,,,,,,,
3671168.4,0.02195,,,,,,,,,,
3678368.4,0.02199,,,,,,,,,,
3685568.4,0.02216,,,,,,,,,,
3692768.4,0.02191,,,,,,,,,,
3699968.4,0.02184,,,,,,,,,,
3707168.4,0.02211,,,,,,,,,,
3714368.4,0.02223,,,,,,,,,,
3721568.4,0.02237,,,,,,,,,,
3728768.4,0.02257,,,,,,,,,,
3735968.4,0.02232,,,,,,,,,,
3743168.4,0.02243,,,,,,,,,,
3750368.4,0.02275,,,,,,,,,,
3757568.4,0.02247,,,,,,,,,,
3764768.4,0.02253,,,,,,,,,,
3771968.4,0.02257,,,,,,,,,,
3779168.4,0.02284,,,,,,,,,,
3786368.4,0.02267,,,,,,,,,,
3793568.4,0.02251,,,,,,,,,,
3800768.4,0.02277,,,,,,,,,,
3807968.4,0.02279,,,,,,,,,,
3815168.4,0.0226,,,,,,,,,,
3822368.4,0.02248,,,,,,,,,,
3829568.4,0.02279,,,,,,,,,,
3836768.4,0.02264,,,,,,,,,,
3843968.4,0.02277,,,,,,,,,,
3851168.4,0.02264,,,,,,,,,,
3858368.4,0.02272,,,,,,,,,,
3865568.4,0.02316,,,,,,,,,,
3872768.4,0.02291,,,,,,,,,,
3879968.4,0.02307,,,,,,,,,,
3887168.4,0.02312,,,,,,,,,,
3894368.4,0.02315,,,,,,,,,,
3901568.4,0.02312,,,,,,,,,,
3908768.4,0.02346,,,,,,,,,,
3915968.4,0.02295,,,,,,,,,,
3923168.4,0.02334,,,,,,,,,,
3930368.4,0.02313,,,,,,,,,,
3937568.4,0.02331,,,,,,,,,,
3944768.4,0.0232,,,,,,,,,,
3951968.4,0.02356,,,,,,,,,,
3959168.4,0.02289,,,,,,,,,,
3966368.4,0.02332,,,,,,,,,,
3973568.4,0.02353,,,,,,,,,,
3980768.4,0.0238,,,,,,,,,,
3987968.4,0.02358,,,,,,,,,,
3995168.4,0.02352,,,,,,,,,,
4002368.4,0.02377,,,,,,,,,,
4009568.4,0.02372,,,,,,,,,,
4016768.4,0.02374,,,,,,,,,,
4023968.4,0.02398,,,,,,,,,,
4031168.4,0.02373,,,,,,,,,,
4038368.4,0.02397,,,,,,,,,,
4045568.4,0.02378,,,,,,,,,,
4052768.4,0.0239,,,,,,,,,,
4059968.4,0.02368,,,,,,,,,,
4067168.4,0.02392,,,,,,,,,,
4074368.4,0.02434,,,,,,,,,,
4081568.4,0.0245,,,,,,,,,,
4088768.4,0.02482,,,,,,,,,,
4095968.4,0.02489,,,,,,,,,,
4103168.4,0.02457,,,,,,,,,,
4110368.4,0.02439,,,,,,,,,,
4117568.4,0.02481,,,,,,,,,,
4124768.4,0.02499,,,,,,,,,,
4131968.4,0.02474,,,,,,,,,,
4139168.4,0.0247,,,,,,,,,,
4146368.4,0.02454,,,,,,,,,,
4153568.4,0.02479,,,,,,,,,,
4160768.4,0.02511,,,,,,,,,,
4167968.4,0.02509,,,,,,,,,,
4175168.4,0.0249,,,,,,,,,,
4182368.4,0.02513,,,,,,,,,,
4189568.4,0.02523,,,,,,,,,,
4196768.4,0.02533,,,,,,,,,,
4203968.4,0.02523,,,,,,,,,,
4211168.4,0.02559,,,,,,,,,,
4218368.4,0.02519,,,,,,,,,,
4225568.4,0.02579,,,,,,,,,,
4232768.4,0.02563,,,,,,,,,,
4239968.4,0.02598,,,,,,,,,,
4247168.4,0.02598,,,,,,,,,,
4254368.4,0.02584,,,,,,,,,,
4261568.4,0.02566,,,,,,,,,,
4268768.4,0.0263,,,,,,,,,,
4275968.4,0.02579,,,,,,,,,,
4283168.4,0.0259,,,,,,,,,,
4290368.4,0.0261,,,,,,,,,,
4297568.4,0.02574,,,,,,,,,,
4304768.4,0.02612,,,,,,,,,,
4311968.4,0.02599,,,,,,,,,,
4319168.4,0.02591,,,,,,,,,,
4326368.4,0.02595,,,,,,,,,,
4333568.4,0.02632,,,,,,,,,,
4340768.4,0.0263,,,,,,,,,,
4347968.4,0.02632,,,,,,,,,,
4355168.4,0.0262,,,,,,,,,,
4362368.4,0.02634,,,,,,,,,,
4369568.4,0.02652,,,,,,,,,,
4376768.4,0.0261,,,,,,,,,,
4383968.4,0.02634,,,,,,,,,,
4391168.4,0.02677,,,,,,,,,,
4398368.4,0.02669,,,,,,,,,,
4405568.4,0.02676,,,,,,,,,,
4412768.4,0.02657,,,,,,,,,,
4419968.4,0.02709,,,,,,,,,,
4427168.4,0.02675,,,,,,,,,,
4434368.4,0.02696,,,,,,,,,,
4441568.4,0.02719,,,,,,,,,,
4448768.4,0.02717,,,,,,,,,,
4455968.4,0.02729,,,,,,,,,,
4463168.4,0.02696,,,,,,,,,,
4470368.4,0.0272,,,,,,,,,,
4477568.4,0.02721,,,,,,,,,,
4484768.4,0.02762,,,,,,,,,,
4491968.4,0.02745,,,,,,,,,,
4499168.4,0.02724,,,,,,,,,,
4506368.4,0.02751,,,,,,,,,,
4513568.4,0.02774,,,,,,,,,,
4520768.4,0.02785,,,,,,,,,,
4527968.4,0.02798,,,,,,,,,,
4535168.4,0.02766,,,,,,,,,,
4542368.4,0.02762,,,,,,,,,,
4549568.4,0.028,,,,,,,,,,
4556768.4,0.0282,,,,,,,,,,
4563968.4,0.02796,,,,,,,,,,
4571168.4,0.02793,,,,,,,,,,
4578368.4,0.02801,,,,,,,,,,
4585568.4,0.02832,,,,,,,,,,
4592768.4,0.02842,,,,,,,,,,
4599968.4,0.02841,,,,,,,,,,
4607168.4,0.02812,,,,,,,,,,
4614368.4,0.02848,,,,,,,,,,
4621568.4,0.02832,,,,,,,,,,
4628768.4,0.02855,,,,,,,,,,
4635968.4,0.02852,,,,,,,,,,
4643168.4,0.02834,,,,,,,,,,
4650368.4,0.02866,,,,,,,,,,
4657568.4,0.02874,,,,,,,,,,
4664768.4,0.02894,,,,,,,,,,
4671968.4,0.02885,,,,,,,,,,
4679168.4,0.02919,,,,,,,,,,
4686368.4,0.02913,,,,,,,,,,
4693568.4,0.02889,,,,,,,,,,
4700768.4,0.02915,,,,,,,,,,
4707968.4,0.02942,,,,,,,,,,
4715168.4,0.02933,,,,,,,,,,
4722368.4,0.02917,,,,,,,,,,
4729568.4,0.02918,,,,,,,,,,
4736768.4,0.02946,,,,,,,,,,
4743968.4,0.02971,,,,,,,,,,
4751168.4,0.03008,,,,,,,,,,
4758368.4,0.02945,,,,,,,,,,
4765568.4,0.02968,,,,,,,,,,
4772768.4,0.02998,,,,,,,,,,
4779968.4,0.03016,,,,,,,,,,
4787168.4,0.02991,,,,,,,,,,
4794368.4,0.03015,,,,,,,,,,
4801568.4,0.03035,,,,,,,,,,
4808768.4,0.03039,,,,,,,,,,
4815968.4,0.03067,,,,,,,,,,
4823168.4,0.03039,,,,,,,,,,
4830368.4,0.03046,,,,,,,,,,
4837568.4,0.03015,,,,,,,,,,
4844768.4,0.03043,,,,,,,,,,
4851968.4,0.03077,,,,,,,,,,
4859168.4,0.03058,,,,,,,,,,
4866368.4,0.03072,,,,,,,,,,
4873568.4,0.03056,,,,,,,,,,
4880768.4,0.03112,,,,,,,,,,
4887968.4,0.03075,,,,,,,,,,
4895168.4,0.03111,,,,,,,,,,
4902368.4,0.03109,,,,,,,,,,
4909568.4,0.03109,,,,,,,,,,
4916768.4,0.03127,,,,,,,,,,
4923968.4,0.03112,,,,,,,,,,
4931168.4,0.03147,,,,,,,,,,
4938368.4,0.03161,,,,,,,,,,
4945568.4,0.03151,,,,,,,,,,
4952768.4,0.0317,,,,,,,,,,
4959968.4,0.03164,,,,,,,,,,
4967168.4,0.03185,,,,,,,,,,
4974368.4,0.03197,,,,,,,,,,
4981568.4,0.03174,,,,,,,,,,
4988768.4,0.03225,,,,,,,,,,
4995968.4,0.03224,,,,,,,,,,
5003168.4,0.03216,,,,,,,,,,
5010368.4,0.0322,,,,,,,,,,
5017568.4,0.03244,,,,,,,,,,
5024768.4,0.03217,,,,,,,,,,
5031968.4,0.0323,,,,,,,,,,
5039168.4,0.03272,,,,,,,,,,
5046368.4,0.0325,,,,,,,,,,
5053568.4,0.03257,,,,,,,,,,
5060768.4,0.03266,,,,,,,,,,
5067968.4,0.03282,,,,,,,,,,
5075168.4,0.03294,,,,,,,,,,
5082368.4,0.03283,,,,,,,,,,
5089568.4,0.03299,,,,,,,,,,
5096768.4,0.03342,,,,,,,,,,
5103968.4,0.03297,,,,,,,,,,
5111168.4,0.03345,,,,,,,,,,
5118368.4,0.03366,,,,,,,,,,
5125568.4,0.03342,,,,,,,,,,
5132768.4,0.03341,,,,,,,,,,
5139968.4,0.03342,,,,,,,,,,
5147168.4,0.03357,,,,,,,,,,
5154368.4,0.0339,,,,,,,,,,
5161568.4,0.03383,,,,,,,,,,
5168768.4,0.03379,,,,,,,,,,
5175968.4,0.03373,,,,,,,,,,
5183168.4,0.0338,,,,,,,,,,
5190368.4,0.03404,,,,,,,,,,
5197568.4,0.0342,,,,,,,,,,
5204768.4,0.03451,,,,,,,,,,
5211968.4,0.03416,,,,,,,,,,
5219168.4,0.03448,,,,,,,,,,
5226368.4,0.03456,,,,,,,,,,
5233568.4,0.03481,,,,,,,,,,
5240768.4,0.03501,,,,,,,,,,
5247968.4,0.03491,,,,,,,,,,
5255168.4,0.03497,,,,,,,,,,
5262368.4,0.03519,,,,,,,,,,
5269568.4,0.035,,,,,,,,,,
5276768.4,0.0352,,,,,,,,,,
5283968.4,0.03515,,,,,,,,,,
5291168.4,0.03535,,,,,,,,,,
5298368.4,0.03537,,,,,,,,,,
5305568.4,0.03537,,,,,,,,,,
5312768.4,0.03567,,,,,,,,,,
5319968.4,0.03559,,,,,,,,,,
5327168.4,0.03575,,,,,,,,,,
5334368.4,0.036,,,,,,,,,,
5341568.4,0.03569,,,,,,,,,,
5348768.4,0.03598,,,,,,,,,,
5355968.4,0.03629,,,,,,,,,,
5363168.4,0.03637,,,,,,,,,,
5370368.4,0.03637,,,,,,,,,,
5377568.4,0.03677,,,,,,,,,,
5384768.4,0.03653,,,,,,,,,,
5391968.4,0.03666,,,,,,,,,,
5399168.4,0.03645,,,,,,,,,,
5406368.4,0.03662,,,,,,,,,,
5413568.4,0.0368,,,,,,,,,,
5420768.4,0.03682,,,,,,,,,,
5427968.4,0.03697,,,,,,,,,,
5435168.4,0.03729,,,,,,,,,,
5442368.4,0.03731,,,,,,,,,,
5449568.4,0.03769,,,,,,,,,,
5456768.4,0.03771,,,,,,,,,,
5463968.4,0.03771,,,,,,,,,,
5471168.4,0.0377,,,,,,,,,,
5478368.4,0.03787,,,,,,,,,,
5485568.4,0.03765,,,,,,,,,,
5492768.4,0.03795,,,,,,,,,,
5499968.4,0.03798,,,,,,,,,,
5507168.4,0.03838,,,,,,,,,,
5514368.4,0.03781,,,,,,,,,,
5521568.4,0.03836,,,,,,,,,,
5528768.4,0.03864,,,,,,,,,,
5535968.4,0.03875,,,,,,,,,,
5543168.4,0.03875,,,,,,,,,,
5550368.4,0.03887,,,,,,,,,,
5557568.4,0.03891,,,,,,,,,,
5564768.4,0.03908,,,,,,,,,,
5571968.4,0.03887,,,,,,,,,,
5579168.4,0.03903,,,,,,,,,,
5586368.4,0.03904,,,,,,,,,,
5593568.4,0.03944,,,,,,,,,,
5600768.4,0.03931,,,,,,,,,,
5607968.4,0.03971,,,,,,,,,,
5615168.4,0.03951,,,,,,,,,,
5622368.4,0.03995,,,,,,,,,,
5629568.4,0.04014,,,,,,,,,,
5636768.4,0.03999,,,,,,,,,,
5643968.4,0.04002,,,,,,,,,,
5651168.4,0.04,,,,,,,,,,
5658368.4,0.04002,,,,,,,,,,
5665568.4,0.04005,,,,,,,,,,
5672768.4,0.04029,,,,,,,,,,
5679968.4,0.04005,,,,,,,,,,
5687168.4,0.04048,,,,,,,,,,
5694368.4,0.04069,,,,,,,,,,
5701568.4,0.04072,,,,,,,,,,
5708768.4,0.04125,,,,,,,,,,
5715968.4,0.04117,,,,,,,,,,
5723168.4,0.04096,,,,,,,,,,
5730368.4,0.04117,,,,,,,,,,
5737568.4,0.04114,,,,,,,,,,
5744768.4,0.04129,,,,,,,,,,
5751968.4,0.04129,,,,,,,,,,
5759168.4,0.04153,,,,,,,,,,
5766368.4,0.04182,,,,,,,,,,
5773568.4,0.04214,,,,,,,,,,
5780768.4,0.04198,,,,,,,,,,
5787968.4,0.0419,,,,,,,,,,
5795168.4,0.04195,,,,,,,,,,
5802368.4,0.04209,,,,,,,,,,
5809568.4,0.04232,,,,,,,,,,
5816768.4,0.04226,,,,,,,,,,
5823968.4,0.04279,,,,,,,,,,
5831168.4,0.04228,,,,,,,,,,
5838368.4,0.04311,,,,,,,,,,
5845568.4,0.04279,,,,,,,,,,
5852768.4,0.043,,,,,,,,,,
5859968.4,0.0426,,,,,,,,,,
5867168.4,0.04327,,,,,,,,,,
5874368.4,0.04385,,,,,,,,,,
5881568.4,0.04375,,,,,,,,,,
5888768.4,0.04377,,,,,,,,,,
5895968.4,0.04403,,,,,,,,,,
5903168.4,0.04388,,,,,,,,,,
5910368.4,0.04401,,,,,,,,,,
5917568.4,0.04403,,,,,,,,,,
5924768.4,0.04383,,,,,,,,,,
5931968.4,0.04412,,,,,,,,,,
5939168.4,0.04448,,,,,,,,,,
5946368.4,0.04446,,,,,,,,,,
5953568.4,0.04437,,,,,,,,,,
5960768.4,0.0448,,,,,,,,,,
5967968.4,0.04498,,,,,,,,,,
5975168.4,0.04521,,,,,,,,,,
5982368.4,0.04522,,,,,,,,,,
5989568.4,0.04531,,,,,,,,,,
5996768.4,0.04534,,,,,,,,,,
6003968.4,0.04542,,,,,,,,,,
6011168.4,0.04542,,,,,,,,,,
6018368.4,0.04586,,,,,,,,,,
6025568.4,0.0461,,,,,,,,,,
6032768.4,0.04582,,,,,,,,,,
6039968.4,0.04567,,,,,,,,,,
6047168.4,0.04609,,,,,,,,,,
6054368.4,0.04651,,,,,,,,,,
6061568.4,0.04605,,,,,,,,,,
6068768.4,0.04655,,,,,,,,,,
6075968.4,0.04658,,,,,,,,,,
6083168.4,0.04627,,,,,,,,,,
6090368.4,0.04648,,,,,,,,,,
6097568.4,0.04687,,,,,,,,,,
6104768.4,0.04675,,,,,,,,,,
6111968.4,0.04708,,,,,,,,,,
6119168.4,0.04722,,,,,,,,,,
6126368.4,0.04732,,,,,,,,,,
6133568.4,0.04724,,,,,,,,,,
6140768.4,0.04745,,,,,,,,,,
6147968.4,0.04773,,,,,,,,,,
6155168.4,0.04792,,,,,,,,,,
6162368.4,0.04777,,,,,,,,,,
6169568.4,0.04781,,,,,,,,,,
6176768.4,0.04825,,,,,,,,,,
6183968.4,0.04828,,,,,,,,,,
6191168.4,0.04829,,,,,,,,,,
6198368.4,0.04852,,,,,,,,,,
6205568.4,0.04856,,,,,,,,,,
6212768.4,0.04869,,,,,,,,,,
6219968.4,0.04901,,,,,,,,,,
6227168.4,0.04914,,,,,,,,,,
6234368.4,0.04928,,,,,,,,,,
6241568.4,0.04936,,,,,,,,,,
6248768.4,0.04934,,,,,,,,,,
6255968.4,0.04955,,,,,,,,,,
6263168.4,0.04953,,,,,,,,,,
6270368.4,0.04967,,,,,,,,,,
6277568.4,0.04983,,,,,,,,,,
6284768.4,0.04995,,,,,,,,,,
6291968.4,0.04994,,,,,,,,,,
6299168.4,0.05015,,,,,,,,,,
6306368.4,0.05063,,,,,,,,,,
6313568.4,0.0506,,,,,,,,,,
6320768.4,0.05064,,,,,,,,,,
6327968.4,0.05063,,,,,,,,,,
6335168.4,0.05066,,,,,,,,,,
6342368.4,0.05079,,,,,,,,,,
6349568.4,0.05099,,,,,,,,,,
6356768.4,0.0513,,,,,,,,,,
6363968.4,0.05159,,,,,,,,,,
6371168.4,0.05148,,,,,,,,,,
6378368.4,0.05134,,,,,,,,,,
6385568.4,0.05132,,,,,,,,,,
6392768.4,0.05171,,,,,,,,,,
6399968.4,0.05172,,,,,,,,,,
6407168.4,0.05254,,,,,,,,,,
6414368.4,0.05232,,,,,,,,,,
6421568.4,0.05204,,,,,,,,,,
6464671.2,0.0531,,,,,,,,,,
6464793.6,0.05318,,,,,,,,,,
6471993.6,0.05342,,,,,,,,,,
6479193.6,0.05321,,,,,,,,,,
6486393.6,0.05352,,,,,,,,,,
6493593.6,0.05406,,,,,,,,,,
6500793.6,0.05395,,,,,,,,,,
6507993.6,0.05418,,,,,,,,,,
6515193.6,0.05415,,,,,,,,,,
6522393.6,0.05446,,,,,,,,,,
6529593.6,0.05413,,,,,,,,,,
6536793.6,0.05463,,,,,,,,,,
6543993.6,0.0543,,,,,,,,,,
6551092.8,0.05464,,,,,,,,,,
6558292.8,0.05482,,,,,,,,,,
6565492.8,0.05495,,,,,,,,,,
6572692.8,0.05563,,,,,,,,,,
6579892.8,0.05562,,,,,,,,,,
6587092.8,0.05568,,,,,,,,,,
6594292.8,0.05544,,,,,,,,,,
6601492.8,0.05532,,,,,,,,,,
6608692.8,0.05563,,,,,,,,,,
6615892.8,0.05572,,,,,,,,,,
6623092.8,0.05605,,,,,,,,,,
6630292.8,0.05611,,,,,,,,,,
6637492.8,0.05648,,,,,,,,,,
6644692.8,0.05644,,,,,,,,,,
6651892.8,0.05673,,,,,,,,,,
6659092.8,0.05689,,,,,,,,,,
6666292.8,0.05678,,,,,,,,,,
6673492.8,0.05706,,,,,,,,,,
6680692.8,0.05756,,,,,,,,,,
6687892.8,0.05712,,,,,,,,,,
6695092.8,0.0574,,,,,,,,,,
6702292.8,0.05757,,,,,,,,,,
6709492.8,0.0575,,,,,,,,,,
6716692.8,0.05761,,,,,,,,,,
6723892.8,0.05799,,,,,,,,,,
6731092.8,0.05842,,,,,,,,,,
6738292.8,0.05845,,,,,,,,,,
6745492.8,0.05841,,,,,,,,,,
6752692.8,0.05892,,,,,,,,,,
6759892.8,0.05873,,,,,,,,,,
6767092.8,0.05927,,,,,,,,,,
6774292.8,0.0591,,,,,,,,,,
6781492.8,0.05931,,,,,,,,,,
6788692.8,0.05939,,,,,,,,,,
6795892.8,0.05943,,,,,,,,,,
6803092.8,0.0596,,,,,,,,,,
6810292.8,0.05951,,,,,,,,,,
6817492.8,0.06016,,,,,,,,,,
6824692.8,0.06028,,,,,,,,,,
6831892.8,0.06024,,,,,,,,,,
6839092.8,0.06056,,,,,,,,,,
6846292.8,0.06061,,,,,,,,,,
6853492.8,0.06085,,,,,,,,,,
6860692.8,0.06073,,,,,,,,,,
6867892.8,0.06108,,,,,,,,,,
6875092.8,0.06128,,,,,,,,,,
6882292.8,0.06124,,,,,,,,,,
6889492.8,0.0611,,,,,,,,,,
6896692.8,0.06153,,,,,,,,,,
6903892.8,0.06166,,,,,,,,,,
6911092.8,0.06178,,,,,,,,,,
6918292.8,0.06207,,,,,,,,,,
6925492.8,0.06207,,,,,,,,,,
6932692.8,0.06211,,,,,,,,,,
6939892.8,0.06246,,,,,,,,,,
6947092.8,0.0625,,,,,,,,,,
6954292.8,0.06277,,,,,,,,,,
6961492.8,0.06291,,,,,,,,,,
6968692.8,0.06334,,,,,,,,,,
6975892.8,0.06378,,,,,,,,,,
6983092.8,0.06296,,,,,,,,,,
6990292.8,0.06348,,,,,,,,,,
6997492.8,0.06376,,,,,,,,,,
7004692.8,0.06395,,,,,,,,,,
7011892.8,0.06403,,,,,,,,,,
7019092.8,0.0644,,,,,,,,,,
7026292.8,0.06431,,,,,,,,,,
7033492.8,0.06464,,,,,,,,,,
7040692.8,0.06465,,,,,,,,,,
7047892.8,0.06495,,,,,,,,,,
7055092.8,0.06496,,,,,,,,,,
7062292.8,0.06533,,,,,,,,,,
7069492.8,0.0651,,,,,,,,,,
7076692.8,0.0654,,,,,,,,,,
7083892.8,0.06545,,,,,,,,,,
7091092.8,0.06576,,,,,,,,,,
7098292.8,0.06578,,,,,,,,,,
7105492.8,0.06623,,,,,,,,,,
7112692.8,0.06623,,,,,,,,,,
7119892.8,0.06662,,,,,,,,,,
7127092.8,0.06655,,,,,,,,,,
7134292.8,0.0667,,,,,,,,,,
7141492.8,0.06682,,,,,,,,,,
7148692.8,0.06732,,,,,,,,,,
7155892.8,0.06731,,,,,,,,,,
7163092.8,0.06744,,,,,,,,,,
7170292.8,0.06778,,,,,,,,,,
7177492.8,0.06791,,,,,,,,,,
7184692.8,0.06829,,,,,,,,,,
7191892.8,0.06803,,,,,,,,,,
7199092.8,0.068,,,,,,,,,,
7206292.8,0.06821,,,,,,,,,,
7213492.8,0.06872,,,,,,,,,,
7220692.8,0.06873,,,,,,,,,,
7227892.8,0.06905,,,,,,,,,,
7235092.8,0.06911,,,,,,,,,,
7242292.8,0.0695,,,,,,,,,,
7249492.8,0.06985,,,,,,,,,,
7256692.8,0.06981,,,,,,,,,,
7263892.8,0.0699,,,,,,,,,,
7271092.8,0.07033,,,,,,,,,,
7278292.8,0.07029,,,,,,,,,,
7285492.8,0.0707,,,,,,,,,,
7292692.8,0.07081,,,,,,,,,,
7299892.8,0.07098,,,,,,,,,,
7307092.8,0.07127,,,,,,,,,,
7314292.8,0.07138,,,,,,,,,,
7321492.8,0.07155,,,,,,,,,,
7328692.8,0.07172,,,,,,,,,,
7335892.8,0.07202,,,,,,,,,,
7343092.8,0.07186,,,,,,,,,,
7350292.8,0.07259,,,,,,,,,,
7357492.8,0.07285,,,,,,,,,,
7364692.8,0.07301,,,,,,,,,,
7371892.8,0.07313,,,,,,,,,,
7379092.8,0.07332,,,,,,,,,,
7386292.8,0.07337,,,,,,,,,,
7393492.8,0.07366,,,,,,,,,,
7400692.8,0.0735,,,,,,,,,,
7407892.8,0.0741,,,,,,,,,,
7415092.8,0.07408,,,,,,,,,,
7422292.8,0.0745,,,,,,,,,,
7429492.8,0.07459,,,,,,,,,,
7436692.8,0.07462,,,,,,,,,,
7442625.6,0.07494,,,,,,,,,,
7444029.6,0.07461,,,,,,,,,,
7451229.6,0.07539,,,,,,,,,,
7458429.6,0.07539,,,,,,,,,,
7465629.6,0.07552,,,,,,,,,,
7472829.6,0.0759,,,,,,,,,,
7480029.6,0.0762,,,,,,,,,,
7487229.6,0.07614,,,,,,,,,,
7494429.6,0.07661,,,,,,,,,,
7501629.6,0.07697,,,,,,,,,,
7508829.6,0.07717,,,,,,,,,,
7516029.6,0.07712,,,,,,,,,,
7523229.6,0.07729,,,,,,,,,,
7530429.6,0.07745,,,,,,,,,,
7537629.6,0.07789,,,,,,,,,,
7544829.6,0.07812,,,,,,,,,,
7552029.6,0.07817,,,,,,,,,,
7559229.6,0.07854,,,,,,,,,,
7566429.6,0.07862,,,,,,,,,,
7573629.6,0.07917,,,,,,,,,,
7580829.6,0.07887,,,,,,,,,,
7588029.6,0.07945,,,,,,,,,,
7595229.6,0.07972,,,,,,,,,,
7602429.6,0.08,,,,,,,,,,
7609629.6,0.08006,,,,,,,,,,
7616829.6,0.08052,,,,,,,,,,
7624029.6,0.08081,,,,,,,,,,
7631229.6,0.08103,,,,,,,,,,
7638429.6,0.08143,,,,,,,,,,
7645629.6,0.08155,,,,,,,,,,
7652829.6,0.08176,,,,,,,,,,
7660029.6,0.08201,,,,,,,,,,
7667229.6,0.08262,,,,,,,,,,
7674429.6,0.08294,,,,,,,,,,
7681629.6,0.08277,,,,,,,,,,
7688829.6,0.08297,,,,,,,,,,
7696029.6,0.08349,,,,,,,,,,
7703229.6,0.0839,,,,,,,,,,
7710429.6,0.0841,,,,,,,,,,
7717629.6,0.08442,,,,,,,,,,
7724829.6,0.08476,,,,,,,,,,
7732029.6,0.08537,,,,,,,,,,
7739229.6,0.08519,,,,,,,,,,
7746429.6,0.08527,,,,,,,,,,
7753629.6,0.08568,,,,,,,,,,
7760829.6,0.08608,,,,,,,,,,
7768029.6,0.08633,,,,,,,,,,
7775229.6,0.08669,,,,,,,,,,
7782429.6,0.0868,,,,,,,,,,
7789629.6,0.0871,,,,,,,,,,
7796829.6,0.08735,,,,,,,,,,
7804029.6,0.08769,,,,,,,,,,
7811229.6,0.08822,,,,,,,,,,
7818429.6,0.08818,,,,,,,,,,
7825629.6,0.08891,,,,,,,,,,
7832829.6,0.0889,,,,,,,,,,
7840029.6,0.08929,,,,,,,,,,
7847229.6,0.08965,,,,,,,,,,
7854429.6,0.09006,,,,,,,,,,
7861629.6,0.09008,,,,,,,,,,
7868829.6,0.09097,,,,,,,,,,
7876029.6,0.09062,,,,,,,,,,
7883229.6,0.09104,,,,,,,,,,
7890429.6,0.09157,,,,,,,,,,
7897629.6,0.09193,,,,,,,,,,
7904829.6,0.09191,,,,,,,,,,
7912029.6,0.09268,,,,,,,,,,
7919229.6,0.09308,,,,,,,,,,
7926429.6,0.09351,,,,,,,,,,
7933629.6,0.09397,,,,,,,,,,
7940829.6,0.09416,,,,,,,,,,
7948029.6,0.09493,,,,,,,,,,
7955229.6,0.09486,,,,,,,,,,
7962429.6,0.09547,,,,,,,,,,
7969629.6,0.09581,,,,,,,,,,
7976829.6,0.09597,,,,,,,,,,
7984029.6,0.09658,,,,,,,,,,
7991229.6,0.09655,,,,,,,,,,
7998429.6,0.0973,,,,,,,,,,
8005629.6,0.09775,,,,,,,,,,
8012829.6,0.09866,,,,,,,,,,
8020029.6,0.09906,,,,,,,,,,
8027229.6,0.09909,,,,,,,,,,
8034429.6,0.09977,,,,,,,,,,
8041629.6,0.10055,,,,,,,,,,
8048829.6,0.10128,,,,,,,,,,
8056029.6,0.10161,,,,,,,,,,
8063229.6,0.10211,,,,,,,,,,
8070429.6,0.10252,,,,,,,,,,
8077629.6,0.10316,,,,,,,,,,
8084829.6,0.10415,,,,,,,,,,
8092029.6,0.10514,,,,,,,,,,
8099229.6,0.10565,,,,,,,,,,
8106429.6,0.10704,,,,,,,,,,
8113629.6,0.10817,,,,,,,,,,
8120829.6,0.10968,,,,,,,,,,
8128029.6,0.1112,,,,,,,,,,
8135229.6,0.11347,,,,,,,,,,
8142429.6,0.11601,,,,,,,,,,
8146036.8,0.11794,,,,,,,,,,
8149636.8,0.12061,,,,,,,,,,
8151444.0,0.12308,,,,,,,,,,
8153244.0,0.12797,,,,,,,,,,
8153845.2,0.13472,,,,,,,,,,
8153913.6,0.13864,,,,,,,,,,
