Repository: janzenchoi/phd_code

# Optimisater

The following repository contains general optimisation code implemented with the multi-objective genetic algorithm (MOGA) for the surrogate-assisted calibration of crystal plasticity finite element method (CPFEM) models.

File: opt_all/scripts/data/experimental/creep/inl_2/AirWeld_950_19_a.csv (part 1 of 2)
time,strain,temperature,stress,type,state,form,process,medium,title,youngs,poissons
0.0,0.0,950.0,19.0,creep,Ruptured,Plate,Weld,Air,AirWeld_950_19_a,144000.0,0.3
0.0,0.0,,,,,,,,,,
46.8,0.00053,,,,,,,,,,
64.8,0.00093,,,,,,,,,,
79.2,0.00095,,,,,,,,,,
93.6,0.00096,,,,,,,,,,
111.6,0.00101,,,,,,,,,,
126.0,0.00099,,,,,,,,,,
144.0,0.00093,,,,,,,,,,
158.4,0.00107,,,,,,,,,,
172.8,0.00112,,,,,,,,,,
190.8,0.00106,,,,,,,,,,
205.2,0.00106,,,,,,,,,,
223.2,0.00108,,,,,,,,,,
237.6,0.00113,,,,,,,,,,
252.0,0.00117,,,,,,,,,,
270.0,0.00112,,,,,,,,,,
284.4,0.00113,,,,,,,,,,
298.8,0.00105,,,,,,,,,,
316.8,0.00117,,,,,,,,,,
331.2,0.00115,,,,,,,,,,
349.2,0.00108,,,,,,,,,,
903.6,0.00126,,,,,,,,,,
7462.8,0.00115,,,,,,,,,,
14400.0,0.00134,,,,,,,,,,
21600.0,0.00126,,,,,,,,,,
28800.0,0.00131,,,,,,,,,,
36000.0,0.00133,,,,,,,,,,
43200.0,0.00125,,,,,,,,,,
50400.0,0.00152,,,,,,,,,,
53172.0,0.00153,,,,,,,,,,
60372.0,0.00154,,,,,,,,,,
67572.0,0.00154,,,,,,,,,,
74772.0,0.00157,,,,,,,,,,
81972.0,0.00163,,,,,,,,,,
89172.0,0.00155,,,,,,,,,,
96372.0,0.00165,,,,,,,,,,
103572.0,0.00163,,,,,,,,,,
110772.0,0.00173,,,,,,,,,,
117972.0,0.00169,,,,,,,,,,
125172.0,0.0017,,,,,,,,,,
132372.0,0.00159,,,,,,,,,,
139572.0,0.00164,,,,,,,,,,
146772.0,0.00172,,,,,,,,,,
153972.0,0.00168,,,,,,,,,,
161172.0,0.00177,,,,,,,,,,
168372.0,0.00178,,,,,,,,,,
175572.0,0.00174,,,,,,,,,,
182772.0,0.00189,,,,,,,,,,
189972.0,0.00197,,,,,,,,,,
197172.0,0.00191,,,,,,,,,,
204372.0,0.00181,,,,,,,,,,
211572.0,0.00199,,,,,,,,,,
218772.0,0.00196,,,,,,,,,,
225972.0,0.00209,,,,,,,,,,
233172.0,0.00204,,,,,,,,,,
240372.0,0.00205,,,,,,,,,,
247572.0,0.00202,,,,,,,,,,
254772.0,0.00218,,,,,,,,,,
259524.0,0.00212,,,,,,,,,,
263124.0,0.00288,,,,,,,,,,
270324.0,0.00289,,,,,,,,,,
273754.8,0.0028,,,,,,,,,,
280954.8,0.00245,,,,,,,,,,
288154.8,0.00247,,,,,,,,,,
295354.8,0.00249,,,,,,,,,,
302554.8,0.00247,,,,,,,,,,
309754.8,0.00252,,,,,,,,,,
316954.8,0.00259,,,,,,,,,,
324154.8,0.00255,,,,,,,,,,
331354.8,0.00259,,,,,,,,,,
338554.8,0.00249,,,,,,,,,,
345754.8,0.0027,,,,,,,,,,
352954.8,0.00275,,,,,,,,,,
360154.8,0.00265,,,,,,,,,,
367354.8,0.00281,,,,,,,,,,
374554.8,0.00276,,,,,,,,,,
381754.8,0.00274,,,,,,,,,,
388954.8,0.00275,,,,,,,,,,
396154.8,0.00275,,,,,,,,,,
403354.8,0.00278,,,,,,,,,,
410554.8,0.00266,,,,,,,,,,
417754.8,0.0026,,,,,,,,,,
424954.8,0.00264,,,,,,,,,,
432000.0,0.00287,,,,,,,,,,
439200.0,0.00287,,,,,,,,,,
446400.0,0.00285,,,,,,,,,,
453600.0,0.00291,,,,,,,,,,
460800.0,0.00295,,,,,,,,,,
468000.0,0.00303,,,,,,,,,,
475200.0,0.00296,,,,,,,,,,
482400.0,0.003,,,,,,,,,,
489600.0,0.00297,,,,,,,,,,
496800.0,0.00308,,,,,,,,,,
504000.0,0.00305,,,,,,,,,,
511200.0,0.00308,,,,,,,,,,
518400.0,0.00323,,,,,,,,,,
525600.0,0.0034,,,,,,,,,,
532800.0,0.00356,,,,,,,,,,
540000.0,0.0035,,,,,,,,,,
547200.0,0.0035,,,,,,,,,,
554400.0,0.00348,,,,,,,,,,
561600.0,0.00352,,,,,,,,,,
568800.0,0.00355,,,,,,,,,,
576000.0,0.00365,,,,,,,,,,
583200.0,0.0035,,,,,,,,,,
590400.0,0.00363,,,,,,,,,,
597600.0,0.00372,,,,,,,,,,
604800.0,0.00352,,,,,,,,,,
612000.0,0.0039,,,,,,,,,,
619200.0,0.00391,,,,,,,,,,
626400.0,0.0039,,,,,,,,,,
633600.0,0.00379,,,,,,,,,,
640800.0,0.00387,,,,,,,,,,
648000.0,0.00382,,,,,,,,,,
655200.0,0.00383,,,,,,,,,,
662400.0,0.00394,,,,,,,,,,
669600.0,0.00396,,,,,,,,,,
676800.0,0.00396,,,,,,,,,,
684000.0,0.00411,,,,,,,,,,
691200.0,0.00399,,,,,,,,,,
698400.0,0.00413,,,,,,,,,,
705600.0,0.00411,,,,,,,,,,
712800.0,0.00413,,,,,,,,,,
720000.0,0.00399,,,,,,,,,,
727200.0,0.00404,,,,,,,,,,
734400.0,0.00417,,,,,,,,,,
741600.0,0.00412,,,,,,,,,,
748800.0,0.00413,,,,,,,,,,
756000.0,0.00414,,,,,,,,,,
763200.0,0.0042,,,,,,,,,,
770400.0,0.00412,,,,,,,,,,
777600.0,0.00417,,,,,,,,,,
784800.0,0.00425,,,,,,,,,,
792000.0,0.00434,,,,,,,,,,
799200.0,0.00425,,,,,,,,,,
806400.0,0.00434,,,,,,,,,,
813600.0,0.00439,,,,,,,,,,
820800.0,0.00438,,,,,,,,,,
828000.0,0.00434,,,,,,,,,,
835200.0,0.00446,,,,,,,,,,
842400.0,0.00443,,,,,,,,,,
849600.0,0.00445,,,,,,,,,,
856800.0,0.0044,,,,,,,,,,
864000.0,0.00446,,,,,,,,,,
871200.0,0.00446,,,,,,,,,,
878400.0,0.00443,,,,,,,,,,
885600.0,0.00441,,,,,,,,,,
892800.0,0.00433,,,,,,,,,,
900000.0,0.00438,,,,,,,,,,
907200.0,0.00436,,,,,,,,,,
914400.0,0.00438,,,,,,,,,,
921600.0,0.0044,,,,,,,,,,
928800.0,0.00438,,,,,,,,,,
936000.0,0.0044,,,,,,,,,,
943200.0,0.0044,,,,,,,,,,
950400.0,0.00442,,,,,,,,,,
957600.0,0.00497,,,,,,,,,,
964800.0,0.00497,,,,,,,,,,
972000.0,0.00521,,,,,,,,,,
979200.0,0.00561,,,,,,,,,,
986400.0,0.00515,,,,,,,,,,
993600.0,0.00517,,,,,,,,,,
1000800.0,0.00532,,,,,,,,,,
1008000.0,0.00522,,,,,,,,,,
1015200.0,0.00524,,,,,,,,,,
1022400.0,0.00531,,,,,,,,,,
1029600.0,0.00544,,,,,,,,,,
1036800.0,0.00562,,,,,,,,,,
1044000.0,0.00582,,,,,,,,,,
1051200.0,0.00562,,,,,,,,,,
1058400.0,0.00527,,,,,,,,,,
1065600.0,0.00546,,,,,,,,,,
1072800.0,0.0058,,,,,,,,,,
1080000.0,0.0063,,,,,,,,,,
1087200.0,0.00597,,,,,,,,,,
1094400.0,0.00591,,,,,,,,,,
1101600.0,0.00587,,,,,,,,,,
1108800.0,0.00602,,,,,,,,,,
1116000.0,0.0061,,,,,,,,,,
1123200.0,0.00649,,,,,,,,,,
1130400.0,0.00546,,,,,,,,,,
1134118.8,0.0062,,,,,,,,,,
1141318.8,0.00595,,,,,,,,,,
1148518.8,0.0056,,,,,,,,,,
1155718.8,0.00566,,,,,,,,,,
1162918.8,0.00573,,,,,,,,,,
1170118.8,0.00555,,,,,,,,,,
1177318.8,0.00604,,,,,,,,,,
1184518.8,0.00511,,,,,,,,,,
1191718.8,0.00515,,,,,,,,,,
1198918.8,0.00512,,,,,,,,,,
1206118.8,0.00535,,,,,,,,,,
1213318.8,0.00533,,,,,,,,,,
1218020.4,0.00568,,,,,,,,,,
1225220.4,0.00589,,,,,,,,,,
1232420.4,0.00603,,,,,,,,,,
1233003.6,0.00604,,,,,,,,,,
1240203.6,0.0061,,,,,,,,,,
1247403.6,0.00617,,,,,,,,,,
1254603.6,0.00602,,,,,,,,,,
1261803.6,0.006,,,,,,,,,,
1269003.6,0.00599,,,,,,,,,,
1276203.6,0.00613,,,,,,,,,,
1283403.6,0.00607,,,,,,,,,,
1290603.6,0.00613,,,,,,,,,,
1297803.6,0.00617,,,,,,,,,,
1305003.6,0.0063,,,,,,,,,,
1312203.6,0.00615,,,,,,,,,,
1319403.6,0.00624,,,,,,,,,,
1326603.6,0.00619,,,,,,,,,,
1333803.6,0.00623,,,,,,,,,,
1341003.6,0.00626,,,,,,,,,,
1348203.6,0.00625,,,,,,,,,,
1355403.6,0.00635,,,,,,,,,,
1362603.6,0.00626,,,,,,,,,,
1369803.6,0.00631,,,,,,,,,,
1377003.6,0.00635,,,,,,,,,,
1384203.6,0.00633,,,,,,,,,,
1391403.6,0.00645,,,,,,,,,,
1398603.6,0.00638,,,,,,,,,,
1405803.6,0.00646,,,,,,,,,,
1413003.6,0.00644,,,,,,,,,,
1420203.6,0.0065,,,,,,,,,,
1427403.6,0.00647,,,,,,,,,,
1434603.6,0.00647,,,,,,,,,,
1441803.6,0.00645,,,,,,,,,,
1449003.6,0.00657,,,,,,,,,,
1456203.6,0.00648,,,,,,,,,,
1463403.6,0.00646,,,,,,,,,,
1469030.4,0.00656,,,,,,,,,,
1472652.0,0.00727,,,,,,,,,,
1476151.2,0.00717,,,,,,,,,,
1483351.2,0.00719,,,,,,,,,,
1490551.2,0.00788,,,,,,,,,,
1497751.2,0.00731,,,,,,,,,,
1504951.2,0.00707,,,,,,,,,,
1512154.8,0.00708,,,,,,,,,,
1519354.8,0.0065,,,,,,,,,,
1526554.8,0.00707,,,,,,,,,,
1533754.8,0.00683,,,,,,,,,,
1540954.8,0.00675,,,,,,,,,,
1548154.8,0.00668,,,,,,,,,,
1555200.0,0.00658,,,,,,,,,,
1562400.0,0.00698,,,,,,,,,,
1569600.0,0.00704,,,,,,,,,,
1576800.0,0.00734,,,,,,,,,,
1584000.0,0.00745,,,,,,,,,,
1591200.0,0.00756,,,,,,,,,,
1598400.0,0.0077,,,,,,,,,,
1605600.0,0.00756,,,,,,,,,,
1612800.0,0.00757,,,,,,,,,,
1620000.0,0.00744,,,,,,,,,,
1627200.0,0.00769,,,,,,,,,,
1634400.0,0.00841,,,,,,,,,,
1641600.0,0.0083,,,,,,,,,,
1648800.0,0.00801,,,,,,,,,,
1656000.0,0.00802,,,,,,,,,,
1663200.0,0.0079,,,,,,,,,,
1670400.0,0.00792,,,,,,,,,,
1677600.0,0.00799,,,,,,,,,,
1684800.0,0.00798,,,,,,,,,,
1692000.0,0.00799,,,,,,,,,,
1699200.0,0.00799,,,,,,,,,,
1706400.0,0.00796,,,,,,,,,,
1713600.0,0.00794,,,,,,,,,,
1720800.0,0.00809,,,,,,,,,,
1728000.0,0.00814,,,,,,,,,,
1735200.0,0.00808,,,,,,,,,,
1742400.0,0.00814,,,,,,,,,,
1749600.0,0.00823,,,,,,,,,,
1756800.0,0.00826,,,,,,,,,,
1764000.0,0.00822,,,,,,,,,,
1771200.0,0.00827,,,,,,,,,,
1778400.0,0.00821,,,,,,,,,,
1785600.0,0.00824,,,,,,,,,,
1792800.0,0.00828,,,,,,,,,,
1800000.0,0.0083,,,,,,,,,,
1807200.0,0.00828,,,,,,,,,,
1814400.0,0.00831,,,,,,,,,,
1821600.0,0.00831,,,,,,,,,,
1828800.0,0.0084,,,,,,,,,,
1836000.0,0.00846,,,,,,,,,,
1843200.0,0.00834,,,,,,,,,,
1850400.0,0.00838,,,,,,,,,,
1857600.0,0.00841,,,,,,,,,,
1864800.0,0.0084,,,,,,,,,,
1872000.0,0.00848,,,,,,,,,,
1879200.0,0.00856,,,,,,,,,,
1886400.0,0.00848,,,,,,,,,,
1893600.0,0.00852,,,,,,,,,,
1900800.0,0.00853,,,,,,,,,,
1908000.0,0.00861,,,,,,,,,,
1915200.0,0.00868,,,,,,,,,,
1922400.0,0.00869,,,,,,,,,,
1929600.0,0.0087,,,,,,,,,,
1936800.0,0.00871,,,,,,,,,,
1944000.0,0.00869,,,,,,,,,,
1951200.0,0.00871,,,,,,,,,,
1958400.0,0.00886,,,,,,,,,,
1965600.0,0.00879,,,,,,,,,,
1972800.0,0.00871,,,,,,,,,,
1980000.0,0.0088,,,,,,,,,,
1987200.0,0.00882,,,,,,,,,,
1994400.0,0.00886,,,,,,,,,,
2001600.0,0.00893,,,,,,,,,,
2008800.0,0.00898,,,,,,,,,,
2016000.0,0.00893,,,,,,,,,,
2023200.0,0.00899,,,,,,,,,,
2030400.0,0.00901,,,,,,,,,,
2037600.0,0.00895,,,,,,,,,,
2044800.0,0.00903,,,,,,,,,,
2052000.0,0.00905,,,,,,,,,,
2059200.0,0.00904,,,,,,,,,,
2066400.0,0.00902,,,,,,,,,,
2073600.0,0.00906,,,,,,,,,,
2080800.0,0.00909,,,,,,,,,,
2088000.0,0.00914,,,,,,,,,,
2095200.0,0.00912,,,,,,,,,,
2102400.0,0.00912,,,,,,,,,,
2109600.0,0.00916,,,,,,,,,,
2116800.0,0.00911,,,,,,,,,,
2124000.0,0.00923,,,,,,,,,,
2131200.0,0.00925,,,,,,,,,,
2138400.0,0.00917,,,,,,,,,,
2145600.0,0.00916,,,,,,,,,,
2152800.0,0.00928,,,,,,,,,,
2160000.0,0.00921,,,,,,,,,,
2167200.0,0.0093,,,,,,,,,,
2174400.0,0.00921,,,,,,,,,,
2181600.0,0.00928,,,,,,,,,,
2188800.0,0.00932,,,,,,,,,,
2196000.0,0.00933,,,,,,,,,,
2203200.0,0.00949,,,,,,,,,,
2210400.0,0.0094,,,,,,,,,,
2217600.0,0.00955,,,,,,,,,,
2224800.0,0.0094,,,,,,,,,,
2232000.0,0.00946,,,,,,,,,,
2239200.0,0.00949,,,,,,,,,,
2246400.0,0.00945,,,,,,,,,,
2253600.0,0.00954,,,,,,,,,,
2260800.0,0.00954,,,,,,,,,,
2268000.0,0.00954,,,,,,,,,,
2275200.0,0.00954,,,,,,,,,,
2282400.0,0.00966,,,,,,,,,,
2289600.0,0.0095,,,,,,,,,,
2296800.0,0.00957,,,,,,,,,,
2304000.0,0.00949,,,,,,,,,,
2311200.0,0.00951,,,,,,,,,,
2318400.0,0.00944,,,,,,,,,,
2325600.0,0.00951,,,,,,,,,,
2332800.0,0.00959,,,,,,,,,,
2340000.0,0.00945,,,,,,,,,,
2347200.0,0.00963,,,,,,,,,,
2354400.0,0.00967,,,,,,,,,,
2361600.0,0.00965,,,,,,,,,,
2368800.0,0.00958,,,,,,,,,,
2376000.0,0.00962,,,,,,,,,,
2383200.0,0.00973,,,,,,,,,,
2390400.0,0.00972,,,,,,,,,,
2397600.0,0.0097,,,,,,,,,,
2404800.0,0.00972,,,,,,,,,,
2412000.0,0.00988,,,,,,,,,,
2419200.0,0.00963,,,,,,,,,,
2426400.0,0.00977,,,,,,,,,,
2433600.0,0.00992,,,,,,,,,,
2440800.0,0.0099,,,,,,,,,,
2448000.0,0.00995,,,,,,,,,,
2455200.0,0.0099,,,,,,,,,,
2462400.0,0.00996,,,,,,,,,,
2469600.0,0.01006,,,,,,,,,,
2476800.0,0.01017,,,,,,,,,,
2484000.0,0.01005,,,,,,,,,,
2491200.0,0.01003,,,,,,,,,,
2498400.0,0.0101,,,,,,,,,,
2505600.0,0.0101,,,,,,,,,,
2512800.0,0.01007,,,,,,,,,,
2520000.0,0.01003,,,,,,,,,,
2527200.0,0.01013,,,,,,,,,,
2534400.0,0.01017,,,,,,,,,,
2541600.0,0.01004,,,,,,,,,,
2548800.0,0.01013,,,,,,,,,,
2556000.0,0.01015,,,,,,,,,,
2563200.0,0.01024,,,,,,,,,,
2570400.0,0.01015,,,,,,,,,,
2577600.0,0.01027,,,,,,,,,,
2584800.0,0.01027,,,,,,,,,,
2592000.0,0.01032,,,,,,,,,,
2599200.0,0.0103,,,,,,,,,,
2606400.0,0.01034,,,,,,,,,,
2613600.0,0.01027,,,,,,,,,,
2620800.0,0.01041,,,,,,,,,,
2628000.0,0.01042,,,,,,,,,,
2635200.0,0.01069,,,,,,,,,,
2639844.0,0.01164,,,,,,,,,,
2647044.0,0.01073,,,,,,,,,,
2654244.0,0.01161,,,,,,,,,,
2661444.0,0.01155,,,,,,,,,,
2668644.0,0.0119,,,,,,,,,,
2675844.0,0.01176,,,,,,,,,,
2683044.0,0.01123,,,,,,,,,,
2690244.0,0.01052,,,,,,,,,,
2697444.0,0.01042,,,,,,,,,,
2704644.0,0.0105,,,,,,,,,,
2711844.0,0.01063,,,,,,,,,,
2714400.0,0.01063,,,,,,,,,,
2721600.0,0.01128,,,,,,,,,,
2728800.0,0.01141,,,,,,,,,,
2732400.0,0.01247,,,,,,,,,,
2739600.0,0.01182,,,,,,,,,,
2746800.0,0.01204,,,,,,,,,,
2754000.0,0.01245,,,,,,,,,,
2761200.0,0.01178,,,,,,,,,,
2765606.4,0.01169,,,,,,,,,,
2772532.8,0.01188,,,,,,,,,,
2779732.8,0.01164,,,,,,,,,,
2786932.8,0.01169,,,,,,,,,,
2794132.8,0.01178,,,,,,,,,,
2801332.8,0.01175,,,,,,,,,,
2808532.8,0.01184,,,,,,,,,,
2815732.8,0.01177,,,,,,,,,,
2822932.8,0.0118,,,,,,,,,,
2830132.8,0.01193,,,,,,,,,,
2837332.8,0.01192,,,,,,,,,,
2844532.8,0.01185,,,,,,,,,,
2851732.8,0.01193,,,,,,,,,,
2858932.8,0.01195,,,,,,,,,,
2866132.8,0.01203,,,,,,,,,,
2873332.8,0.01201,,,,,,,,,,
2880532.8,0.01199,,,,,,,,,,
2887732.8,0.01199,,,,,,,,,,
2894932.8,0.01213,,,,,,,,,,
2902132.8,0.01212,,,,,,,,,,
2909332.8,0.01213,,,,,,,,,,
2916532.8,0.01205,,,,,,,,,,
2923732.8,0.01214,,,,,,,,,,
2930932.8,0.01216,,,,,,,,,,
2938132.8,0.01219,,,,,,,,,,
2945332.8,0.01217,,,,,,,,,,
2952532.8,0.01217,,,,,,,,,,
2959732.8,0.01207,,,,,,,,,,
2966932.8,0.01259,,,,,,,,,,
2974132.8,0.01263,,,,,,,,,,
2981332.8,0.01263,,,,,,,,,,
2988532.8,0.01265,,,,,,,,,,
2995732.8,0.01269,,,,,,,,,,
3002932.8,0.01329,,,,,,,,,,
3010132.8,0.01334,,,,,,,,,,
3017332.8,0.01312,,,,,,,,,,
3024532.8,0.01309,,,,,,,,,,
3031732.8,0.01261,,,,,,,,,,
3038932.8,0.01269,,,,,,,,,,
3046132.8,0.01279,,,,,,,,,,
3053332.8,0.01274,,,,,,,,,,
3060532.8,0.01282,,,,,,,,,,
3067732.8,0.01275,,,,,,,,,,
3074932.8,0.01281,,,,,,,,,,
3082132.8,0.01284,,,,,,,,,,
3089332.8,0.01283,,,,,,,,,,
3096532.8,0.01284,,,,,,,,,,
3103732.8,0.01299,,,,,,,,,,
3110932.8,0.01303,,,,,,,,,,
3118132.8,0.01301,,,,,,,,,,
3125332.8,0.013,,,,,,,,,,
3132532.8,0.01293,,,,,,,,,,
3139732.8,0.01304,,,,,,,,,,
3146932.8,0.01299,,,,,,,,,,
3154132.8,0.01309,,,,,,,,,,
3161332.8,0.01311,,,,,,,,,,
3168532.8,0.01317,,,,,,,,,,
3175732.8,0.01318,,,,,,,,,,
3182932.8,0.01318,,,,,,,,,,
3190132.8,0.01322,,,,,,,,,,
3197332.8,0.01325,,,,,,,,,,
3204532.8,0.01332,,,,,,,,,,
3211732.8,0.01331,,,,,,,,,,
3218932.8,0.01347,,,,,,,,,,
3226132.8,0.01339,,,,,,,,,,
3233332.8,0.01359,,,,,,,,,,
3240532.8,0.01367,,,,,,,,,,
3247732.8,0.01389,,,,,,,,,,
3254932.8,0.01384,,,,,,,,,,
3262132.8,0.01407,,,,,,,,,,
3269332.8,0.01416,,,,,,,,,,
3276532.8,0.01419,,,,,,,,,,
3283646.4,0.01434,,,,,,,,,,
3290846.4,0.01376,,,,,,,,,,
3298046.4,0.0137,,,,,,,,,,
3305246.4,0.01375,,,,,,,,,,
3312446.4,0.01377,,,,,,,,,,
3319646.4,0.01355,,,,,,,,,,
3326846.4,0.0135,,,,,,,,,,
3334046.4,0.01337,,,,,,,,,,
3341246.4,0.0136,,,,,,,,,,
3348446.4,0.01365,,,,,,,,,,
3355646.4,0.0138,,,,,,,,,,
3362846.4,0.01389,,,,,,,,,,
3370046.4,0.01375,,,,,,,,,,
3377246.4,0.01356,,,,,,,,,,
3384446.4,0.01379,,,,,,,,,,
3391646.4,0.01382,,,,,,,,,,
3398846.4,0.01389,,,,,,,,,,
3406046.4,0.01375,,,,,,,,,,
3413246.4,0.01377,,,,,,,,,,
3420446.4,0.01369,,,,,,,,,,
3427646.4,0.01382,,,,,,,,,,
3434846.4,0.01395,,,,,,,,,,
3442046.4,0.0139,,,,,,,,,,
3449246.4,0.01396,,,,,,,,,,
3456446.4,0.01401,,,,,,,,,,
3463646.4,0.01429,,,,,,,,,,
3470846.4,0.01426,,,,,,,,,,
3474979.2,0.01426,,,,,,,,,,
3482179.2,0.01463,,,,,,,,,,
3489379.2,0.01439,,,,,,,,,,
3492295.2,0.01446,,,,,,,,,,
3499495.2,0.01462,,,,,,,,,,
3506695.2,0.01376,,,,,,,,,,
3513895.2,0.0136,,,,,,,,,,
3521095.2,0.01394,,,,,,,,,,
3528295.2,0.01397,,,,,,,,,,
3535495.2,0.01416,,,,,,,,,,
3542634.0,0.01361,,,,,,,,,,
3546234.0,0.01464,,,,,,,,,,
3553434.0,0.01477,,,,,,,,,,
3560634.0,0.01472,,,,,,,,,,
3564262.8,0.01523,,,,,,,,,,
3571462.8,0.01522,,,,,,,,,,
3578662.8,0.01477,,,,,,,,,,
3585862.8,0.01494,,,,,,,,,,
3593062.8,0.0152,,,,,,,,,,
3600262.8,0.01544,,,,,,,,,,
3607462.8,0.01508,,,,,,,,,,
3614662.8,0.01538,,,,,,,,,,
3621862.8,0.01469,,,,,,,,,,
3628879.2,0.01454,,,,,,,,,,
3636079.2,0.01488,,,,,,,,,,
3643279.2,0.01512,,,,,,,,,,
3650400.0,0.01515,,,,,,,,,,
3657600.0,0.01536,,,,,,,,,,
3664800.0,0.01526,,,,,,,,,,
3672000.0,0.0148,,,,,,,,,,
3679200.0,0.01487,,,,,,,,,,
3686400.0,0.01529,,,,,,,,,,
3693600.0,0.0154,,,,,,,,,,
3700800.0,0.01452,,,,,,,,,,
3708000.0,0.01507,,,,,,,,,,
3715200.0,0.01527,,,,,,,,,,
3722400.0,0.01541,,,,,,,,,,
3726000.0,0.01616,,,,,,,,,,
3733200.0,0.01621,,,,,,,,,,
3740400.0,0.01631,,,,,,,,,,
3747600.0,0.01632,,,,,,,,,,
3754800.0,0.01633,,,,,,,,,,
3762000.0,0.01629,,,,,,,,,,
3769200.0,0.01644,,,,,,,,,,
3776400.0,0.01634,,,,,,,,,,
3783600.0,0.01646,,,,,,,,,,
3790800.0,0.01639,,,,,,,,,,
3798000.0,0.01645,,,,,,,,,,
3805200.0,0.01564,,,,,,,,,,
3812400.0,0.01542,,,,,,,,,,
3819600.0,0.01567,,,,,,,,,,
3826800.0,0.01568,,,,,,,,,,
3834000.0,0.01614,,,,,,,,,,
3841200.0,0.01637,,,,,,,,,,
3848400.0,0.01578,,,,,,,,,,
3855600.0,0.01533,,,,,,,,,,
3862800.0,0.01508,,,,,,,,,,
3870000.0,0.01528,,,,,,,,,,
3877200.0,0.0154,,,,,,,,,,
3884400.0,0.01606,,,,,,,,,,
3888032.4,0.01632,,,,,,,,,,
3895232.4,0.01629,,,,,,,,,,
3902432.4,0.01565,,,,,,,,,,
3909632.4,0.01573,,,,,,,,,,
3916832.4,0.01584,,,,,,,,,,
3924032.4,0.01598,,,,,,,,,,
3931232.4,0.01596,,,,,,,,,,
3938432.4,0.01624,,,,,,,,,,
3945632.4,0.01595,,,,,,,,,,
3952832.4,0.0162,,,,,,,,,,
3960032.4,0.01602,,,,,,,,,,
3967232.4,0.01611,,,,,,,,,,
3971203.2,0.01696,,,,,,,,,,
3974846.4,0.01684,,,,,,,,,,
3982046.4,0.01684,,,,,,,,,,
3988839.6,0.0166,,,,,,,,,,
3996039.6,0.01663,,,,,,,,,,
4003239.6,0.0163,,,,,,,,,,
4010439.6,0.01634,,,,,,,,,,
4017639.6,0.0164,,,,,,,,,,
4024839.6,0.01633,,,,,,,,,,
4032039.6,0.01626,,,,,,,,,,
4039239.6,0.01631,,,,,,,,,,
4046439.6,0.01635,,,,,,,,,,
4053639.6,0.01641,,,,,,,,,,
4060839.6,0.01642,,,,,,,,,,
4068000.0,0.01682,,,,,,,,,,
4075200.0,0.01677,,,,,,,,,,
4082400.0,0.01746,,,,,,,,,,
4089600.0,0.01711,,,,,,,,,,
4096800.0,0.01764,,,,,,,,,,
4104000.0,0.01797,,,,,,,,,,
4111200.0,0.01724,,,,,,,,,,
4118400.0,0.01672,,,,,,,,,,
4125600.0,0.01663,,,,,,,,,,
4132800.0,0.01681,,,,,,,,,,
4140000.0,0.01694,,,,,,,,,,
4147200.0,0.01701,,,,,,,,,,
4154400.0,0.01695,,,,,,,,,,
4161600.0,0.01674,,,,,,,,,,
4168800.0,0.0168,,,,,,,,,,
4176000.0,0.01684,,,,,,,,,,
4183200.0,0.01686,,,,,,,,,,
4190400.0,0.01683,,,,,,,,,,
4197600.0,0.0169,,,,,,,,,,
4204800.0,0.01683,,,,,,,,,,
4212000.0,0.01688,,,,,,,,,,
4219200.0,0.01696,,,,,,,,,,
4226400.0,0.01704,,,,,,,,,,
4233600.0,0.01697,,,,,,,,,,
4240800.0,0.01717,,,,,,,,,,
4248000.0,0.01723,,,,,,,,,,
4255200.0,0.01721,,,,,,,,,,
4262400.0,0.0171,,,,,,,,,,
4269600.0,0.0172,,,,,,,,,,
4276800.0,0.01722,,,,,,,,,,
4284000.0,0.01721,,,,,,,,,,
4291200.0,0.01732,,,,,,,,,,
4298400.0,0.01721,,,,,,,,,,
4305600.0,0.01725,,,,,,,,,,
4312800.0,0.01733,,,,,,,,,,
4320000.0,0.0174,,,,,,,,,,
4327200.0,0.01733,,,,,,,,,,
4334400.0,0.01732,,,,,,,,,,
4341600.0,0.01725,,,,,,,,,,
4348800.0,0.01728,,,,,,,,,,
4356000.0,0.01729,,,,,,,,,,
4363200.0,0.01721,,,,,,,,,,
4370400.0,0.01732,,,,,,,,,,
4377600.0,0.01731,,,,,,,,,,
4384800.0,0.01736,,,,,,,,,,
4392000.0,0.0174,,,,,,,,,,
4399200.0,0.0173,,,,,,,,,,
4406400.0,0.0175,,,,,,,,,,
4413600.0,0.01742,,,,,,,,,,
4420800.0,0.0174,,,,,,,,,,
4428000.0,0.01754,,,,,,,,,,
4435200.0,0.01743,,,,,,,,,,
4442400.0,0.01748,,,,,,,,,,
4449600.0,0.01755,,,,,,,,,,
4456800.0,0.01747,,,,,,,,,,
4464000.0,0.01751,,,,,,,,,,
4471200.0,0.01758,,,,,,,,,,
4478400.0,0.01752,,,,,,,,,,
4485600.0,0.01753,,,,,,,,,,
4492800.0,0.01764,,,,,,,,,,
4496400.0,0.01766,,,,,,,,,,
4503600.0,0.01768,,,,,,,,,,
4510800.0,0.01764,,,,,,,,,,
4518000.0,0.01771,,,,,,,,,,
4525200.0,0.01777,,,,,,,,,,
4532400.0,0.01787,,,,,,,,,,
4539600.0,0.01777,,,,,,,,,,
4546800.0,0.01777,,,,,,,,,,
4554000.0,0.01775,,,,,,,,,,
4561200.0,0.01776,,,,,,,,,,
4568400.0,0.01784,,,,,,,,,,
4575600.0,0.01771,,,,,,,,,,
4582800.0,0.0179,,,,,,,,,,
4590000.0,0.0179,,,,,,,,,,
4597200.0,0.01787,,,,,,,,,,
4604400.0,0.018,,,,,,,,,,
4611600.0,0.01805,,,,,,,,,,
4618800.0,0.01795,,,,,,,,,,
4626000.0,0.01805,,,,,,,,,,
4633200.0,0.01814,,,,,,,,,,
4640400.0,0.01809,,,,,,,,,,
4647600.0,0.01817,,,,,,,,,,
4654800.0,0.018,,,,,,,,,,
4662000.0,0.01818,,,,,,,,,,
4669200.0,0.01815,,,,,,,,,,
4676400.0,0.0182,,,,,,,,,,
4683600.0,0.01792,,,,,,,,,,
4690800.0,0.01798,,,,,,,,,,
4698000.0,0.01805,,,,,,,,,,
4705200.0,0.01808,,,,,,,,,,
4712400.0,0.01804,,,,,,,,,,
4719600.0,0.0181,,,,,,,,,,
4726800.0,0.01811,,,,,,,,,,
4734000.0,0.01799,,,,,,,,,,
4741200.0,0.01811,,,,,,,,,,
4748400.0,0.01811,,,,,,,,,,
4755600.0,0.01805,,,,,,,,,,
4762800.0,0.01816,,,,,,,,,,
4770000.0,0.01818,,,,,,,,,,
4777200.0,0.01823,,,,,,,,,,
4784400.0,0.0182,,,,,,,,,,
4791600.0,0.01824,,,,,,,,,,
4798800.0,0.01826,,,,,,,,,,
4806000.0,0.01819,,,,,,,,,,
4813200.0,0.01819,,,,,,,,,,
4820400.0,0.01826,,,,,,,,,,
4827600.0,0.01824,,,,,,,,,,
4834800.0,0.01822,,,,,,,,,,
4842000.0,0.01826,,,,,,,,,,
4849200.0,0.01826,,,,,,,,,,
4856400.0,0.0183,,,,,,,,,,
4863600.0,0.01829,,,,,,,,,,
4870800.0,0.01837,,,,,,,,,,
4878000.0,0.01834,,,,,,,,,,
4885200.0,0.01832,,,,,,,,,,
4892400.0,0.01847,,,,,,,,,,
4899600.0,0.01832,,,,,,,,,,
4906800.0,0.01849,,,,,,,,,,
4914000.0,0.01837,,,,,,,,,,
4921200.0,0.01848,,,,,,,,,,
4928400.0,0.01852,,,,,,,,,,
4935600.0,0.01851,,,,,,,,,,
4942800.0,0.01851,,,,,,,,,,
4950000.0,0.01858,,,,,,,,,,
4957200.0,0.01859,,,,,,,,,,
4964400.0,0.01842,,,,,,,,,,
4971600.0,0.01861,,,,,,,,,,
4978800.0,0.01857,,,,,,,,,,
4986000.0,0.01854,,,,,,,,,,
4993200.0,0.01864,,,,,,,,,,
5000400.0,0.01848,,,,,,,,,,
5007600.0,0.01857,,,,,,,,,,
5014800.0,0.01866,,,,,,,,,,
5022000.0,0.01852,,,,,,,,,,
5029200.0,0.01867,,,,,,,,,,
5036400.0,0.01865,,,,,,,,,,
5043600.0,0.01864,,,,,,,,,,
5050800.0,0.01865,,,,,,,,,,
5058000.0,0.01861,,,,,,,,,,
5065200.0,0.01865,,,,,,,,,,
5072400.0,0.01865,,,,,,,,,,
5079600.0,0.01873,,,,,,,,,,
5086800.0,0.0187,,,,,,,,,,
5094000.0,0.01864,,,,,,,,,,
5101200.0,0.01874,,,,,,,,,,
5108400.0,0.01884,,,,,,,,,,
5115600.0,0.01887,,,,,,,,,,
5122800.0,0.01868,,,,,,,,,,
5130000.0,0.01872,,,,,,,,,,
5137200.0,0.01887,,,,,,,,,,
5144400.0,0.01873,,,,,,,,,,
5151600.0,0.01875,,,,,,,,,,
5158800.0,0.01877,,,,,,,,,,
5166000.0,0.01878,,,,,,,,,,
5173200.0,0.01882,,,,,,,,,,
5180400.0,0.01879,,,,,,,,,,
5187600.0,0.01874,,,,,,,,,,
5194800.0,0.01887,,,,,,,,,,
5202000.0,0.01899,,,,,,,,,,
5209200.0,0.01891,,,,,,,,,,
5216400.0,0.01903,,,,,,,,,,
5223600.0,0.01906,,,,,,,,,,
5230800.0,0.01911,,,,,,,,,,
5238000.0,0.01924,,,,,,,,,,
5245200.0,0.01922,,,,,,,,,,
5252400.0,0.01922,,,,,,,,,,
5259600.0,0.01926,,,,,,,,,,
5266800.0,0.01943,,,,,,,,,,
5274000.0,0.0193,,,,,,,,,,
5281200.0,0.01935,,,,,,,,,,
5288400.0,0.01941,,,,,,,,,,
5295600.0,0.01936,,,,,,,,,,
5302800.0,0.01942,,,,,,,,,,
5310000.0,0.01937,,,,,,,,,,
5317200.0,0.01918,,,,,,,,,,
5324400.0,0.01926,,,,,,,,,,
5331600.0,0.01933,,,,,,,,,,
5338800.0,0.01933,,,,,,,,,,
5346000.0,0.01937,,,,,,,,,,
5353200.0,0.01945,,,,,,,,,,
5360400.0,0.01957,,,,,,,,,,
5367600.0,0.01955,,,,,,,,,,
5374800.0,0.01954,,,,,,,,,,
5382000.0,0.01952,,,,,,,,,,
5389200.0,0.0195,,,,,,,,,,
5396400.0,0.01951,,,,,,,,,,
5403600.0,0.01937,,,,,,,,,,
5410800.0,0.01944,,,,,,,,,,
5418000.0,0.0197,,,,,,,,,,
5425200.0,0.01971,,,,,,,,,,
5432400.0,0.01958,,,,,,,,,,
5439600.0,0.01966,,,,,,,,,,
5446800.0,0.01991,,,,,,,,,,
5452952.4,0.02114,,,,,,,,,,
5460152.4,0.02024,,,,,,,,,,
5467352.4,0.01973,,,,,,,,,,
5474552.4,0.02025,,,,,,,,,,
5475722.4,0.02037,,,,,,,,,,
5482922.4,0.0203,,,,,,,,,,
5490122.4,0.02027,,,,,,,,,,
5497322.4,0.02019,,,,,,,,,,
5504522.4,0.02032,,,,,,,,,,
5511722.4,0.02032,,,,,,,,,,
5518922.4,0.0202,,,,,,,,,,
5526122.4,0.02034,,,,,,,,,,
5533322.4,0.02031,,,,,,,,,,
5540522.4,0.02042,,,,,,,,,,
5547722.4,0.02033,,,,,,,,,,
5554922.4,0.02031,,,,,,,,,,
5562122.4,0.02044,,,,,,,,,,
5569322.4,0.02038,,,,,,,,,,
5576522.4,0.02041,,,,,,,,,,
5583722.4,0.02046,,,,,,,,,,
5590922.4,0.02045,,,,,,,,,,
5598122.4,0.02041,,,,,,,,,,
5605322.4,0.02043,,,,,,,,,,
5612522.4,0.02047,,,,,,,,,,
5619722.4,0.02058,,,,,,,,,,
5626922.4,0.02038,,,,,,,,,,
5634122.4,0.02012,,,,,,,,,,
5641322.4,0.02023,,,,,,,,,,
5648522.4,0.02014,,,,,,,,,,
5655722.4,0.02014,,,,,,,,,,
5662922.4,0.02021,,,,,,,,,,
5670122.4,0.02007,,,,,,,,,,
5677322.4,0.02009,,,,,,,,,,
5684522.4,0.02015,,,,,,,,,,
5691722.4,0.02017,,,,,,,,,,
5698922.4,0.02037,,,,,,,,,,
5706000.0,0.02029,,,,,,,,,,
5709866.4,0.02106,,,,,,,,,,
5717066.4,0.02086,,,,,,,,,,
5724266.4,0.02107,,,,,,,,,,
5731466.4,0.02118,,,,,,,,,,
5738666.4,0.02112,,,,,,,,,,
5745866.4,0.02104,,,,,,,,,,
5753066.4,0.02106,,,,,,,,,,
5760266.4,0.02117,,,,,,,,,,
5767466.4,0.021,,,,,,,,,,
5774666.4,0.02093,,,,,,,,,,
5781866.4,0.02093,,,,,,,,,,
5760266.4,0.02117,,,,,,,,,,
5767466.4,0.021,,,,,,,,,,
5774666.4,0.02093,,,,,,,,,,
5781866.4,0.02093,,,,,,,,,,
5789066.4,0.02111,,,,,,,,,,
5792400.0,0.02137,,,,,,,,,,
5799600.0,0.02148,,,,,,,,,,
5806800.0,0.02147,,,,,,,,,,
5814000.0,0.02156,,,,,,,,,,
5821200.0,0.02141,,,,,,,,,,
5828400.0,0.02156,,,,,,,,,,
5835600.0,0.02156,,,,,,,,,,
5842800.0,0.02154,,,,,,,,,,
5850000.0,0.02143,,,,,,,,,,
5857200.0,0.02137,,,,,,,,,,
5864400.0,0.02146,,,,,,,,,,
5871600.0,0.02141,,,,,,,,,,
5878800.0,0.02144,,,,,,,,,,
5886000.0,0.02152,,,,,,,,,,
5893200.0,0.02155,,,,,,,,,,
5900400.0,0.02158,,,,,,,,,,
5907600.0,0.02163,,,,,,,,,,
5914800.0,0.02161,,,,,,,,,,
5922000.0,0.02156,,,,,,,,,,
5929200.0,0.02167,,,,,,,,,,
5936400.0,0.02168,,,,,,,,,,
5943600.0,0.02178,,,,,,,,,,
5950800.0,0.0217,,,,,,,,,,
5958000.0,0.02175,,,,,,,,,,
5965200.0,0.0218,,,,,,,,,,
5972400.0,0.02182,,,,,,,,,,
5979600.0,0.02182,,,,,,,,,,
5986800.0,0.02179,,,,,,,,,,
5994000.0,0.02198,,,,,,,,,,
6001200.0,0.02187,,,,,,,,,,
6008400.0,0.02173,,,,,,,,,,
6015600.0,0.02147,,,,,,,,,,
6022800.0,0.02147,,,,,,,,,,
6030000.0,0.02131,,,,,,,,,,
6037200.0,0.02136,,,,,,,,,,
6044400.0,0.0214,,,,,,,,,,
6051600.0,0.02135,,,,,,,,,,
6058800.0,0.02134,,,,,,,,,,
6066000.0,0.02134,,,,,,,,,,
6073200.0,0.02143,,,,,,,,,,
6080400.0,0.0214,,,,,,,,,,
6087600.0,0.02142,,,,,,,,,,
6094800.0,0.02155,,,,,,,,,,
6102000.0,0.02155,,,,,,,,,,
6109200.0,0.02158,,,,,,,,,,
6116400.0,0.02152,,,,,,,,,,
6123600.0,0.02138,,,,,,,,,,
6130800.0,0.02147,,,,,,,,,,
6138000.0,0.02154,,,,,,,,,,
6145200.0,0.02151,,,,,,,,,,
6152400.0,0.02149,,,,,,,,,,
6159600.0,0.02156,,,,,,,,,,
6166800.0,0.02149,,,,,,,,,,
6174000.0,0.02157,,,,,,,,,,
6181200.0,0.02161,,,,,,,,,,
6188400.0,0.02167,,,,,,,,,,
6195600.0,0.02164,,,,,,,,,,
6202800.0,0.02168,,,,,,,,,,
6210000.0,0.02165,,,,,,,,,,
6217200.0,0.02169,,,,,,,,,,
6224400.0,0.02177,,,,,,,,,,
6231600.0,0.0217,,,,,,,,,,
6238800.0,0.02186,,,,,,,,,,
6246000.0,0.02196,,,,,,,,,,
6253200.0,0.02193,,,,,,,,,,
6260400.0,0.02187,,,,,,,,,,
6267600.0,0.02199,,,,,,,,,,
6274800.0,0.02193,,,,,,,,,,
6282000.0,0.02191,,,,,,,,,,
6289200.0,0.02204,,,,,,,,,,
6296400.0,0.02203,,,,,,,,,,
6303600.0,0.02207,,,,,,,,,,
6310800.0,0.02203,,,,,,,,,,
6318000.0,0.02263,,,,,,,,,,
6325200.0,0.02264,,,,,,,,,,
6332400.0,0.02261,,,,,,,,,,
6339600.0,0.02265,,,,,,,,,,
6346800.0,0.02262,,,,,,,,,,
6354000.0,0.02278,,,,,,,,,,
6361200.0,0.0227,,,,,,,,,,
6368400.0,0.02272,,,,,,,,,,
6375600.0,0.02267,,,,,,,,,,
6382800.0,0.02255,,,,,,,,,,
6390000.0,0.02264,,,,,,,,,,
6397200.0,0.02254,,,,,,,,,,
6404400.0,0.02272,,,,,,,,,,
6411600.0,0.0226,,,,,,,,,,
6418800.0,0.02264,,,,,,,,,,
6426000.0,0.02261,,,,,,,,,,
6433200.0,0.02267,,,,,,,,,,
6440400.0,0.02273,,,,,,,,,,
6447600.0,0.02268,,,,,,,,,,
6454800.0,0.02276,,,,,,,,,,
6462000.0,0.02284,,,,,,,,,,
6469200.0,0.02273,,,,,,,,,,
6476400.0,0.02268,,,,,,,,,,
6483600.0,0.02272,,,,,,,,,,
6490800.0,0.0227,,,,,,,,,,
6498000.0,0.02305,,,,,,,,,,
6505200.0,0.02296,,,,,,,,,,
6512400.0,0.02312,,,,,,,,,,
6519600.0,0.02303,,,,,,,,,,
6526800.0,0.02301,,,,,,,,,,
6534000.0,0.02292,,,,,,,,,,
6541200.0,0.02283,,,,,,,,,,
6548400.0,0.02322,,,,,,,,,,
6555600.0,0.02318,,,,,,,,,,
6562800.0,0.02317,,,,,,,,,,
6570000.0,0.02341,,,,,,,,,,
6577200.0,0.0244,,,,,,,,,,
6584400.0,0.02281,,,,,,,,,,
6588000.0,0.0237,,,,,,,,,,
6595200.0,0.02465,,,,,,,,,,
6602400.0,0.02352,,,,,,,,,,
6609600.0,0.02406,,,,,,,,,,
6616800.0,0.02295,,,,,,,,,,
6624000.0,0.02335,,,,,,,,,,
6631200.0,0.02345,,,,,,,,,,
6638400.0,0.02389,,,,,,,,,,
6645600.0,0.02455,,,,,,,,,,
6652800.0,0.02352,,,,,,,,,,
6657004.8,0.02366,,,,,,,,,,
6664204.8,0.02373,,,,,,,,,,
6669763.2,0.02346,,,,,,,,,,
6669763.2,0.02346,,,,,,,,,,
6670054.8,0.02338,,,,,,,,,,
6671361.6,0.02343,,,,,,,,,,
6678561.6,0.02368,,,,,,,,,,
6685761.6,0.02377,,,,,,,,,,
6692961.6,0.02367,,,,,,,,,,
6700161.6,0.0237,,,,,,,,,,
6707361.6,0.0238,,,,,,,,,,
6714561.6,0.02389,,,,,,,,,,
6721761.6,0.02382,,,,,,,,,,
6728961.6,0.02378,,,,,,,,,,
6736161.6,0.02387,,,,,,,,,,
6743361.6,0.02383,,,,,,,,,,
6750561.6,0.02389,,,,,,,,,,
6757761.6,0.0239,,,,,,,,,,
6764961.6,0.02398,,,,,,,,,,
6772161.6,0.02401,,,,,,,,,,
6779361.6,0.02405,,,,,,,,,,
6786561.6,0.0239,,,,,,,,,,
6793761.6,0.02397,,,,,,,,,,
6800961.6,0.024,,,,,,,,,,
6808161.6,0.02391,,,,,,,,,,
6815361.6,0.02396,,,,,,,,,,
6822561.6,0.024,,,,,,,,,,
6829761.6,0.02403,,,,,,,,,,
6836961.6,0.02415,,,,,,,,,,
6844161.6,0.0241,,,,,,,,,,
6851361.6,0.02402,,,,,,,,,,
6858561.6,0.02419,,,,,,,,,,
6865761.6,0.0244,,,,,,,,,,
6872961.6,0.02435,,,,,,,,,,
6880161.6,0.02439,,,,,,,,,,
6887361.6,0.02426,,,,,,,,,,
6894561.6,0.02424,,,,,,,,,,
6901761.6,0.02422,,,,,,,,,,
6908961.6,0.02418,,,,,,,,,,
6915855.6,0.02419,,,,,,,,,,
6922893.6,0.02428,,,,,,,,,,
6930093.6,0.02431,,,,,,,,,,
6937293.6,0.02428,,,,,,,,,,
6944493.6,0.02437,,,,,,,,,,
6951693.6,0.02435,,,,,,,,,,
6958893.6,0.02435,,,,,,,,,,
6966093.6,0.02431,,,,,,,,,,
6973293.6,0.02438,,,,,,,,,,
6980493.6,0.02452,,,,,,,,,,
6987693.6,0.0244,,,,,,,,,,
6994893.6,0.02446,,,,,,,,,,
7002093.6,0.02445,,,,,,,,,,
7009293.6,0.02451,,,,,,,,,,
7016493.6,0.02448,,,,,,,,,,
7023693.6,0.02453,,,,,,,,,,
7030893.6,0.02438,,,,,,,,,,
7038093.6,0.02453,,,,,,,,,,
7045293.6,0.02461,,,,,,,,,,
7052493.6,0.02443,,,,,,,,,,
7059693.6,0.02459,,,,,,,,,,
7066893.6,0.02462,,,,,,,,,,
7074093.6,0.02451,,,,,,,,,,
7081293.6,0.02453,,,,,,,,,,
7088493.6,0.02455,,,,,,,,,,
7095693.6,0.02486,,,,,,,,,,
7102893.6,0.02488,,,,,,,,,,
7110093.6,0.0247,,,,,,,,,,
7117293.6,0.02371,,,,,,,,,,
7124493.6,0.02365,,,,,,,,,,
7131693.6,0.02352,,,,,,,,,,
7138893.6,0.02353,,,,,,,,,,
7146093.6,0.02366,,,,,,,,,,
7153293.6,0.02363,,,,,,,,,,
7160493.6,0.02357,,,,,,,,,,
7167693.6,0.02371,,,,,,,,,,
7174893.6,0.02366,,,,,,,,,,
7182093.6,0.02362,,,,,,,,,,
7189293.6,0.02368,,,,,,,,,,
7196493.6,0.0238,,,,,,,,,,
7203693.6,0.02377,,,,,,,,,,
7210893.6,0.02372,,,,,,,,,,
7218093.6,0.02379,,,,,,,,,,
7225293.6,0.02385,,,,,,,,,,
7232493.6,0.0239,,,,,,,,,,
7239693.6,0.02384,,,,,,,,,,
7246893.6,0.02385,,,,,,,,,,
7254093.6,0.02401,,,,,,,,,,
7261293.6,0.02389,,,,,,,,,,
7268454.0,0.02435,,,,,,,,,,
7275654.0,0.02471,,,,,,,,,,
7282854.0,0.02457,,,,,,,,,,
7290000.0,0.0247,,,,,,,,,,
7297200.0,0.02488,,,,,,,,,,
7304400.0,0.02478,,,,,,,,,,
7311600.0,0.02479,,,,,,,,,,
7318800.0,0.02492,,,,,,,,,,
7326000.0,0.02488,,,,,,,,,,
7333200.0,0.02489,,,,,,,,,,
7340400.0,0.02486,,,,,,,,,,
7347600.0,0.02494,,,,,,,,,,
7354800.0,0.02496,,,,,,,,,,
7362000.0,0.02497,,,,,,,,,,
7369200.0,0.02492,,,,,,,,,,
7376400.0,0.02499,,,,,,,,,,
7383600.0,0.02482,,,,,,,,,,
7390800.0,0.02493,,,,,,,,,,
7398000.0,0.02522,,,,,,,,,,
7405200.0,0.02516,,,,,,,,,,
7412400.0,0.02513,,,,,,,,,,
7419600.0,0.02506,,,,,,,,,,
7426800.0,0.02521,,,,,,,,,,
7434000.0,0.02517,,,,,,,,,,
7441200.0,0.0252,,,,,,,,,,
7448400.0,0.02526,,,,,,,,,,
7455600.0,0.02527,,,,,,,,,,
7462800.0,0.02528,,,,,,,,,,
7470000.0,0.02522,,,,,,,,,,
7477200.0,0.02529,,,,,,,,,,
7484400.0,0.02518,,,,,,,,,,
7491600.0,0.02526,,,,,,,,,,
7498800.0,0.02522,,,,,,,,,,
7506000.0,0.02533,,,,,,,,,,
7513200.0,0.02537,,,,,,,,,,
7520400.0,0.0254,,,,,,,,,,
7527600.0,0.02554,,,,,,,,,,
7534800.0,0.02553,,,,,,,,,,
7542000.0,0.02545,,,,,,,,,,
7549200.0,0.0255,,,,,,,,,,
7556400.0,0.02572,,,,,,,,,,
7563600.0,0.02566,,,,,,,,,,
7570800.0,0.0257,,,,,,,,,,
7578000.0,0.0257,,,,,,,,,,
7585200.0,0.02573,,,,,,,,,,
7592400.0,0.02573,,,,,,,,,,
7599600.0,0.02562,,,,,,,,,,
7606800.0,0.02577,,,,,,,,,,
7614000.0,0.0258,,,,,,,,,,
7621200.0,0.02587,,,,,,,,,,
7628400.0,0.02585,,,,,,,,,,
7635600.0,0.02582,,,,,,,,,,
7642800.0,0.02588,,,,,,,,,,
7650000.0,0.02595,,,,,,,,,,
7657200.0,0.0259,,,,,,,,,,
7664400.0,0.02594,,,,,,,,,,
7671600.0,0.02588,,,,,,,,,,
7678800.0,0.02599,,,,,,,,,,
7686000.0,0.0259,,,,,,,,,,
7693200.0,0.02608,,,,,,,,,,
7700400.0,0.02601,,,,,,,,,,
7707600.0,0.02596,,,,,,,,,,
7714800.0,0.02596,,,,,,,,,,
7722000.0,0.0259,,,,,,,,,,
7729200.0,0.02609,,,,,,,,,,
7736400.0,0.02603,,,,,,,,,,
7743600.0,0.02593,,,,,,,,,,
7750800.0,0.026,,,,,,,,,,
7758000.0,0.026,,,,,,,,,,
7765200.0,0.0261,,,,,,,,,,
7772400.0,0.02617,,,,,,,,,,
7779600.0,0.02605,,,,,,,,,,
7786800.0,0.02617,,,,,,,,,,
7794000.0,0.0262,,,,,,,,,,
7801200.0,0.02621,,,,,,,,,,
7808400.0,0.02607,,,,,,,,,,
7815600.0,0.02627,,,,,,,,,,
7822800.0,0.02629,,,,,,,,,,
7830000.0,0.02631,,,,,,,,,,
7837200.0,0.02636,,,,,,,,,,
7844400.0,0.02636,,,,,,,,,,
7851600.0,0.02656,,,,,,,,,,
7858800.0,0.02646,,,,,,,,,,
7866000.0,0.02641,,,,,,,,,,
7873200.0,0.0265,,,,,,,,,,
7880400.0,0.02645,,,,,,,,,,
7887600.0,0.0265,,,,,,,,,,
7894800.0,0.02657,,,,,,,,,,
7902000.0,0.02661,,,,,,,,,,
7909200.0,0.02665,,,,,,,,,,
7916400.0,0.02669,,,,,,,,,,
7923600.0,0.02665,,,,,,,,,,
7930800.0,0.02662,,,,,,,,,,
7938000.0,0.02666,,,,,,,,,,
7945200.0,0.02665,,,,,,,,,,
7952400.0,0.02668,,,,,,,,,,
7959600.0,0.02668,,,,,,,,,,
7966800.0,0.02675,,,,,,,,,,
7974000.0,0.02675,,,,,,,,,,
7981200.0,0.02689,,,,,,,,,,
7988400.0,0.02682,,,,,,,,,,
7995600.0,0.02689,,,,,,,,,,
8002800.0,0.02661,,,,,,,,,,
8010000.0,0.02678,,,,,,,,,,
8017200.0,0.02642,,,,,,,,,,
8024400.0,0.02676,,,,,,,,,,
8031600.0,0.02707,,,,,,,,,,
8038800.0,0.02716,,,,,,,,,,
8046000.0,0.02726,,,,,,,,,,
8053200.0,0.02731,,,,,,,,,,
8060400.0,0.0274,,,,,,,,,,
8067600.0,0.02771,,,,,,,,,,
8074800.0,0.02814,,,,,,,,,,
8082000.0,0.02875,,,,,,,,,,
8089200.0,0.02863,,,,,,,,,,
8096400.0,0.02838,,,,,,,,,,
8103600.0,0.02836,,,,,,,,,,
8110800.0,0.0279,,,,,,,,,,
8118000.0,0.02793,,,,,,,,,,
8125200.0,0.02791,,,,,,,,,,
8132400.0,0.02773,,,,,,,,,,
8139600.0,0.02795,,,,,,,,,,
8146800.0,0.02786,,,,,,,,,,
8154000.0,0.02839,,,,,,,,,,
8161200.0,0.02839,,,,,,,,,,
8168400.0,0.02846,,,,,,,,,,
8175600.0,0.0285,,,,,,,,,,
8182800.0,0.02855,,,,,,,,,,
8190000.0,0.0286,,,,,,,,,,
8197200.0,0.0287,,,,,,,,,,
8204400.0,0.02862,,,,,,,,,,
8211600.0,0.02875,,,,,,,,,,
8218800.0,0.02848,,,,,,,,,,
8226000.0,0.02834,,,,,,,,,,
8233200.0,0.02828,,,,,,,,,,
8240400.0,0.02834,,,,,,,,,,
8247600.0,0.02832,,,,,,,,,,
8254800.0,0.02846,,,,,,,,,,
8262000.0,0.02839,,,,,,,,,,
8269200.0,0.02848,,,,,,,,,,
8276400.0,0.02848,,,,,,,,,,
8283600.0,0.02849,,,,,,,,,,
8290800.0,0.02852,,,,,,,,,,
8298000.0,0.02854,,,,,,,,,,
8305200.0,0.02859,,,,,,,,,,
8312400.0,0.02849,,,,,,,,,,
8319600.0,0.02852,,,,,,,,,,
8326800.0,0.02858,,,,,,,,,,
8334000.0,0.02866,,,,,,,,,,
8341200.0,0.02866,,,,,,,,,,
8348400.0,0.02874,,,,,,,,,,
8355600.0,0.02886,,,,,,,,,,
8362800.0,0.02883,,,,,,,,,,
8370000.0,0.0288,,,,,,,,,,
8377200.0,0.02888,,,,,,,,,,
8384400.0,0.02878,,,,,,,,,,
8391600.0,0.02893,,,,,,,,,,
8398800.0,0.02883,,,,,,,,,,
8406000.0,0.02919,,,,,,,,,,
8413200.0,0.02939,,,,,,,,,,
8420400.0,0.02939,,,,,,,,,,
8427600.0,0.02935,,,,,,,,,,
8434800.0,0.0293,,,,,,,,,,
8442000.0,0.02929,,,,,,,,,,
8449200.0,0.02931,,,,,,,,,,
8456400.0,0.02925,,,,,,,,,,
8463600.0,0.02933,,,,,,,,,,
8470800.0,0.02929,,,,,,,,,,
8478000.0,0.02945,,,,,,,,,,
8485200.0,0.02948,,,,,,,,,,
8492400.0,0.0295,,,,,,,,,,
8499600.0,0.0295,,,,,,,,,,
8506800.0,0.02967,,,,,,,,,,
8514000.0,0.02945,,,,,,,,,,
8521200.0,0.02962,,,,,,,,,,
8528400.0,0.02964,,,,,,,,,,
8535600.0,0.02967,,,,,,,,,,
8542800.0,0.02987,,,,,,,,,,
8550000.0,0.0298,,,,,,,,,,
8557200.0,0.02981,,,,,,,,,,
8564400.0,0.02979,,,,,,,,,,
8571600.0,0.02983,,,,,,,,,,
8578800.0,0.02984,,,,,,,,,,
8586000.0,0.03007,,,,,,,,,,
8593200.0,0.03033,,,,,,,,,,
8600400.0,0.0302,,,,,,,,,,
8607600.0,0.03011,,,,,,,,,,
8614800.0,0.03028,,,,,,,,,,
8622000.0,0.03022,,,,,,,,,,
8629200.0,0.03032,,,,,,,,,,
8636400.0,0.03043,,,,,,,,,,
8643600.0,0.03041,,,,,,,,,,
8650800.0,0.03052,,,,,,,,,,
8658000.0,0.03047,,,,,,,,,,
8665200.0,0.03061,,,,,,,,,,
8672400.0,0.0306,,,,,,,,,,
8679600.0,0.03063,,,,,,,,,,
8686800.0,0.03065,,,,,,,,,,
8694000.0,0.03075,,,,,,,,,,
8701200.0,0.03066,,,,,,,,,,
8708400.0,0.03057,,,,,,,,,,
8715600.0,0.03048,,,,,,,,,,
8722800.0,0.03048,,,,,,,,,,
8730000.0,0.03078,,,,,,,,,,
8737200.0,0.03082,,,,,,,,,,
8744400.0,0.03076,,,,,,,,,,
8751600.0,0.03058,,,,,,,,,,
8758800.0,0.03058,,,,,,,,,,
8766000.0,0.03057,,,,,,,,,,
8773200.0,0.03056,,,,,,,,,,
8780400.0,0.03045,,,,,,,,,,
8787600.0,0.03058,,,,,,,,,,
8794800.0,0.03057,,,,,,,,,,
8802000.0,0.03085,,,,,,,,,,
8809200.0,0.03089,,,,,,,,,,
8816400.0,0.03101,,,,,,,,,,
8823600.0,0.03078,,,,,,,,,,
8830800.0,0.03086,,,,,,,,,,
8838000.0,0.03093,,,,,,,,,,
8845200.0,0.03087,,,,,,,,,,
8852400.0,0.0309,,,,,,,,,,
8859600.0,0.03089,,,,,,,,,,
8866800.0,0.03106,,,,,,,,,,
8874000.0,0.03093,,,,,,,,,,
8881200.0,0.03115,,,,,,,,,,
8888400.0,0.0311,,,,,,,,,,
8895600.0,0.03138,,,,,,,,,,
8902800.0,0.03106,,,,,,,,,,
8910000.0,0.03104,,,,,,,,,,
8917200.0,0.03099,,,,,,,,,,
8924400.0,0.03107,,,,,,,,,,
8931600.0,0.03111,,,,,,,,,,
8938800.0,0.03124,,,,,,,,,,
8946000.0,0.03111,,,,,,,,,,
8953200.0,0.03106,,,,,,,,,,
8960400.0,0.03102,,,,,,,,,,
8967600.0,0.03114,,,,,,,,,,
8974800.0,0.03119,,,,,,,,,,
8982000.0,0.03133,,,,,,,,,,
8989200.0,0.03129,,,,,,,,,,
8996400.0,0.03119,,,,,,,,,,
9003600.0,0.03115,,,,,,,,,,
9010800.0,0.03139,,,,,,,,,,
9018000.0,0.03127,,,,,,,,,,
9025200.0,0.03131,,,,,,,,,,
9032400.0,0.03138,,,,,,,,,,
9039600.0,0.03135,,,,,,,,,,
9046800.0,0.03136,,,,,,,,,,
9054000.0,0.03129,,,,,,,,,,
9061200.0,0.03132,,,,,,,,,,
9068400.0,0.0313,,,,,,,,,,
9075600.0,0.03141,,,,,,,,,,
9082800.0,0.0315,,,,,,,,,,
9090000.0,0.03144,,,,,,,,,,
9097200.0,0.0315,,,,,,,,,,
9104400.0,0.03155,,,,,,,,,,
9111600.0,0.03169,,,,,,,,,,
9118800.0,0.03161,,,,,,,,,,
9126000.0,0.03164,,,,,,,,,,
9133200.0,0.03166,,,,,,,,,,
9140400.0,0.03174,,,,,,,,,,
9147600.0,0.03183,,,,,,,,,,
9154800.0,0.03208,,,,,,,,,,
9162000.0,0.03207,,,,,,,,,,
9169200.0,0.03224,,,,,,,,,,
9176400.0,0.03227,,,,,,,,,,
9183600.0,0.03235,,,,,,,,,,
9190800.0,0.03231,,,,,,,,,,
9198000.0,0.03226,,,,,,,,,,
9205200.0,0.03246,,,,,,,,,,
9212400.0,0.03234,,,,,,,,,,
9219600.0,0.0324,,,,,,,,,,
9226800.0,0.03233,,,,,,,,,,
9234000.0,0.03237,,,,,,,,,,
9241200.0,0.03247,,,,,,,,,,
9248400.0,0.03255,,,,,,,,,,
9255600.0,0.03246,,,,,,,,,,
9262800.0,0.03238,,,,,,,,,,
9270000.0,0.03273,,,,,,,,,,
9277200.0,0.03267,,,,,,,,,,
9284400.0,0.03274,,,,,,,,,,
9291600.0,0.03271,,,,,,,,,,
9298800.0,0.03276,,,,,,,,,,
9306000.0,0.03282,,,,,,,,,,
9313200.0,0.03271,,,,,,,,,,
9320400.0,0.03281,,,,,,,,,,
9327600.0,0.03279,,,,,,,,,,
9334800.0,0.03276,,,,,,,,,,
9342000.0,0.03284,,,,,,,,,,
9349200.0,0.03284,,,,,,,,,,
9356400.0,0.03271,,,,,,,,,,
9363600.0,0.03301,,,,,,,,,,
9370800.0,0.03296,,,,,,,,,,
9378000.0,0.03309,,,,,,,,,,
9385200.0,0.03311,,,,,,,,,,
9392400.0,0.03325,,,,,,,,,,
9399600.0,0.03316,,,,,,,,,,
9406800.0,0.03319,,,,,,,,,,
9414000.0,0.03328,,,,,,,,,,
9421200.0,0.03333,,,,,,,,,,
9428400.0,0.03344,,,,,,,,,,
9435600.0,0.03339,,,,,,,,,,
9442800.0,0.03346,,,,,,,,,,
9450000.0,0.03353,,,,,,,,,,
9457200.0,0.03361,,,,,,,,,,
9464400.0,0.03354,,,,,,,,,,
9471600.0,0.03354,,,,,,,,,,
9478800.0,0.03357,,,,,,,,,,
9486000.0,0.03362,,,,,,,,,,
9493200.0,0.03367,,,,,,,,,,
9500400.0,0.03372,,,,,,,,,,
9507600.0,0.03336,,,,,,,,,,
9514800.0,0.03325,,,,,,,,,,
9522000.0,0.03321,,,,,,,,,,
9529200.0,0.03326,,,,,,,,,,
9536400.0,0.03328,,,,,,,,,,
9543600.0,0.03382,,,,,,,,,,
9550800.0,0.03342,,,,,,,,,,
9558000.0,0.03328,,,,,,,,,,
9565200.0,0.0334,,,,,,,,,,
9572400.0,0.03333,,,,,,,,,,
9579600.0,0.03344,,,,,,,,,,
9586800.0,0.03353,,,,,,,,,,
9594000.0,0.0336,,,,,,,,,,
9601200.0,0.0338,,,,,,,,,,
9608400.0,0.03385,,,,,,,,,,
9615600.0,0.03388,,,,,,,,,,
9622800.0,0.03423,,,,,,,,,,
9630000.0,0.03388,,,,,,,,,,
9637200.0,0.03393,,,,,,,,,,
9644400.0,0.03401,,,,,,,,,,
9651600.0,0.03409,,,,,,,,,,
9658800.0,0.03435,,,,,,,,,,
9666000.0,0.03451,,,,,,,,,,
9673200.0,0.03426,,,,,,,,,,
9680400.0,0.03452,,,,,,,,,,
9687600.0,0.03444,,,,,,,,,,
9694800.0,0.03457,,,,,,,,,,
9702000.0,0.03457,,,,,,,,,,
9709200.0,0.03475,,,,,,,,,,
9716400.0,0.03468,,,,,,,,,,
9723600.0,0.03473,,,,,,,,,,
9730800.0,0.0346,,,,,,,,,,
9738000.0,0.0346,,,,,,,,,,
9745200.0,0.03468,,,,,,,,,,
9752400.0,0.03484,,,,,,,,,,
9759600.0,0.0343,,,,,,,,,,
9766800.0,0.03406,,,,,,,,,,
9774000.0,0.03461,,,,,,,,,,
9781200.0,0.03428,,,,,,,,,,
9788400.0,0.03421,,,,,,,,,,
9795600.0,0.0341,,,,,,,,,,
9802800.0,0.03404,,,,,,,,,,
9810000.0,0.03399,,,,,,,,,,
9817200.0,0.03399,,,,,,,,,,
9824400.0,0.03393,,,,,,,,,,
9831600.0,0.0338,,,,,,,,,,
9838800.0,0.03397,,,,,,,,,,
9846000.0,0.03404,,,,,,,,,,
9853200.0,0.03433,,,,,,,,,,
9860400.0,0.03469,,,,,,,,,,
9867600.0,0.03435,,,,,,,,,,
9874800.0,0.0345,,,,,,,,,,
9882000.0,0.03477,,,,,,,,,,
9889200.0,0.03493,,,,,,,,,,
9896400.0,0.03481,,,,,,,,,,
9903600.0,0.03495,,,,,,,,,,
9910800.0,0.03493,,,,,,,,,,
9918000.0,0.03496,,,,,,,,,,
9925200.0,0.03496,,,,,,,,,,
9932400.0,0.03494,,,,,,,,,,
9939657.6,0.03491,,,,,,,,,,
9939402.0,0.03492,,,,,,,,,,
9939600.0,0.03487,,,,,,,,,,
9946800.0,0.03498,,,,,,,,,,
9954000.0,0.03481,,,,,,,,,,
9961200.0,0.03501,,,,,,,,,,
9968400.0,0.03506,,,,,,,,,,
9975600.0,0.03499,,,,,,,,,,
9982800.0,0.03497,,,,,,,,,,
9990000.0,0.03508,,,,,,,,,,
9997200.0,0.03509,,,,,,,,,,
10004400.0,0.03521,,,,,,,,,,
10011600.0,0.0354,,,,,,,,,,
10018800.0,0.03555,,,,,,,,,,
