Repository: janzenchoi/phd_code

# Optimisater

The following repository contains general optimisation code implemented with the multi-objective genetic algorithm (MOGA) for the surrogate-assisted calibration of crystal plasticity finite element method (CPFEM) models.

File: opt_all/scripts/data/experimental/creep/inl_2/AirWeld_950_24_a.csv
time,strain,temperature,stress,type,state,form,process,medium,title,youngs,poissons
0.0,0.0,950.0,24.0,creep,Ruptured,Plate,Weld,Air,AirWeld_950_24_a,144000.0,0.3
0.0,0.0,,,,,,,,,,
46.8,0.0,,,,,,,,,,
64.8,0.0002,,,,,,,,,,
79.2,0.00016,,,,,,,,,,
93.6,0.00019,,,,,,,,,,
111.6,0.00024,,,,,,,,,,
126.0,0.00015,,,,,,,,,,
144.0,0.00013,,,,,,,,,,
158.4,0.00017,,,,,,,,,,
172.8,0.00017,,,,,,,,,,
190.8,0.00022,,,,,,,,,,
205.2,0.0001,,,,,,,,,,
223.2,0.00017,,,,,,,,,,
237.6,0.00014,,,,,,,,,,
252.0,0.0002,,,,,,,,,,
270.0,0.00013,,,,,,,,,,
284.4,0.00018,,,,,,,,,,
298.8,0.00017,,,,,,,,,,
316.8,0.00012,,,,,,,,,,
331.2,0.00017,,,,,,,,,,
349.2,0.00019,,,,,,,,,,
363.6,0.00013,,,,,,,,,,
378.0,0.00022,,,,,,,,,,
396.0,0.00018,,,,,,,,,,
410.4,0.00013,,,,,,,,,,
428.4,0.00015,,,,,,,,,,
442.8,0.00023,,,,,,,,,,
457.2,0.00016,,,,,,,,,,
475.2,0.00013,,,,,,,,,,
489.6,0.00015,,,,,,,,,,
507.6,0.0002,,,,,,,,,,
522.0,0.00013,,,,,,,,,,
536.4,0.00014,,,,,,,,,,
554.4,0.00016,,,,,,,,,,
568.8,0.00017,,,,,,,,,,
586.8,0.00013,,,,,,,,,,
601.2,0.00011,,,,,,,,,,
615.6,0.00018,,,,,,,,,,
633.6,0.00015,,,,,,,,,,
648.0,0.00013,,,,,,,,,,
666.0,0.00019,,,,,,,,,,
680.4,0.00018,,,,,,,,,,
694.8,0.00015,,,,,,,,,,
712.8,0.00018,,,,,,,,,,
727.2,0.00012,,,,,,,,,,
745.2,0.00021,,,,,,,,,,
759.6,0.00011,,,,,,,,,,
774.0,0.00022,,,,,,,,,,
792.0,0.00019,,,,,,,,,,
806.4,0.00017,,,,,,,,,,
824.4,0.00017,,,,,,,,,,
838.8,0.00013,,,,,,,,,,
853.2,0.00025,,,,,,,,,,
871.2,0.00016,,,,,,,,,,
885.6,0.00017,,,,,,,,,,
900.0,0.00022,,,,,,,,,,
8100.0,0.00146,,,,,,,,,,
14418.0,0.00225,,,,,,,,,,
21618.0,0.00281,,,,,,,,,,
28818.0,0.00346,,,,,,,,,,
36018.0,0.00398,,,,,,,,,,
37850.4,0.00415,,,,,,,,,,
45050.4,0.00458,,,,,,,,,,
52250.4,0.00501,,,,,,,,,,
59450.4,0.00559,,,,,,,,,,
66650.4,0.00591,,,,,,,,,,
72018.0,0.00627,,,,,,,,,,
79218.0,0.00735,,,,,,,,,,
86418.0,0.00774,,,,,,,,,,
93618.0,0.00811,,,,,,,,,,
100818.0,0.00836,,,,,,,,,,
108018.0,0.00859,,,,,,,,,,
115218.0,0.00884,,,,,,,,,,
122418.0,0.00915,,,,,,,,,,
129618.0,0.00937,,,,,,,,,,
136818.0,0.00967,,,,,,,,,,
144018.0,0.00991,,,,,,,,,,
151218.0,0.01015,,,,,,,,,,
158418.0,0.01035,,,,,,,,,,
165618.0,0.01061,,,,,,,,,,
172818.0,0.0107,,,,,,,,,,
180018.0,0.01088,,,,,,,,,,
187218.0,0.0111,,,,,,,,,,
194418.0,0.01129,,,,,,,,,,
201618.0,0.01146,,,,,,,,,,
208818.0,0.01167,,,,,,,,,,
216018.0,0.01191,,,,,,,,,,
223218.0,0.01204,,,,,,,,,,
230418.0,0.01217,,,,,,,,,,
237618.0,0.01241,,,,,,,,,,
244810.8,0.01285,,,,,,,,,,
252010.8,0.01298,,,,,,,,,,
259210.8,0.0131,,,,,,,,,,
266410.8,0.01333,,,,,,,,,,
273610.8,0.01348,,,,,,,,,,
280810.8,0.01352,,,,,,,,,,
288010.8,0.01376,,,,,,,,,,
295210.8,0.01398,,,,,,,,,,
302410.8,0.01408,,,,,,,,,,
309610.8,0.01418,,,,,,,,,,
316810.8,0.01434,,,,,,,,,,
324010.8,0.01453,,,,,,,,,,
331210.8,0.01482,,,,,,,,,,
338410.8,0.01483,,,,,,,,,,
345610.8,0.01503,,,,,,,,,,
352810.8,0.01522,,,,,,,,,,
360000.0,0.01538,,,,,,,,,,
367200.0,0.01553,,,,,,,,,,
374400.0,0.01567,,,,,,,,,,
381600.0,0.0158,,,,,,,,,,
388800.0,0.01582,,,,,,,,,,
396000.0,0.01598,,,,,,,,,,
403200.0,0.0162,,,,,,,,,,
410400.0,0.01622,,,,,,,,,,
417600.0,0.0166,,,,,,,,,,
424800.0,0.01666,,,,,,,,,,
432000.0,0.01697,,,,,,,,,,
439200.0,0.0172,,,,,,,,,,
446400.0,0.01735,,,,,,,,,,
453600.0,0.01716,,,,,,,,,,
460800.0,0.01742,,,,,,,,,,
468000.0,0.01755,,,,,,,,,,
475200.0,0.01777,,,,,,,,,,
482400.0,0.01783,,,,,,,,,,
489600.0,0.01796,,,,,,,,,,
496800.0,0.01812,,,,,,,,,,
504000.0,0.01823,,,,,,,,,,
511200.0,0.01839,,,,,,,,,,
518400.0,0.01847,,,,,,,,,,
525600.0,0.01863,,,,,,,,,,
532800.0,0.01879,,,,,,,,,,
540000.0,0.01898,,,,,,,,,,
547200.0,0.01898,,,,,,,,,,
554400.0,0.01918,,,,,,,,,,
561600.0,0.01929,,,,,,,,,,
568800.0,0.01948,,,,,,,,,,
576000.0,0.01958,,,,,,,,,,
583200.0,0.01966,,,,,,,,,,
590400.0,0.01996,,,,,,,,,,
597600.0,0.02017,,,,,,,,,,
604800.0,0.02043,,,,,,,,,,
612000.0,0.02057,,,,,,,,,,
619200.0,0.02079,,,,,,,,,,
626400.0,0.02072,,,,,,,,,,
633600.0,0.02091,,,,,,,,,,
640800.0,0.02097,,,,,,,,,,
648000.0,0.02102,,,,,,,,,,
655200.0,0.0212,,,,,,,,,,
662400.0,0.02124,,,,,,,,,,
669600.0,0.02143,,,,,,,,,,
676800.0,0.02174,,,,,,,,,,
684000.0,0.02186,,,,,,,,,,
691200.0,0.02196,,,,,,,,,,
698400.0,0.02205,,,,,,,,,,
705600.0,0.02197,,,,,,,,,,
712800.0,0.02221,,,,,,,,,,
720000.0,0.02231,,,,,,,,,,
727200.0,0.02243,,,,,,,,,,
734400.0,0.02247,,,,,,,,,,
741600.0,0.02255,,,,,,,,,,
748800.0,0.02274,,,,,,,,,,
756000.0,0.02284,,,,,,,,,,
763200.0,0.02301,,,,,,,,,,
770400.0,0.02316,,,,,,,,,,
777600.0,0.02342,,,,,,,,,,
784800.0,0.02341,,,,,,,,,,
792000.0,0.02355,,,,,,,,,,
799200.0,0.0236,,,,,,,,,,
806400.0,0.02378,,,,,,,,,,
813600.0,0.02385,,,,,,,,,,
820800.0,0.02394,,,,,,,,,,
828000.0,0.02404,,,,,,,,,,
835200.0,0.02425,,,,,,,,,,
842400.0,0.02445,,,,,,,,,,
849600.0,0.02439,,,,,,,,,,
856800.0,0.0246,,,,,,,,,,
864000.0,0.02461,,,,,,,,,,
871200.0,0.0247,,,,,,,,,,
878400.0,0.02492,,,,,,,,,,
885600.0,0.02485,,,,,,,,,,
892800.0,0.02513,,,,,,,,,,
900000.0,0.02543,,,,,,,,,,
907200.0,0.02545,,,,,,,,,,
914400.0,0.02552,,,,,,,,,,
921600.0,0.02569,,,,,,,,,,
928800.0,0.02578,,,,,,,,,,
936000.0,0.02602,,,,,,,,,,
943200.0,0.02609,,,,,,,,,,
950400.0,0.02625,,,,,,,,,,
957600.0,0.02646,,,,,,,,,,
964800.0,0.02648,,,,,,,,,,
972000.0,0.02638,,,,,,,,,,
979200.0,0.02656,,,,,,,,,,
986400.0,0.02663,,,,,,,,,,
993600.0,0.02685,,,,,,,,,,
1000800.0,0.02683,,,,,,,,,,
1008000.0,0.02708,,,,,,,,,,
1015200.0,0.02721,,,,,,,,,,
1022400.0,0.0273,,,,,,,,,,
1029600.0,0.02746,,,,,,,,,,
1036800.0,0.0276,,,,,,,,,,
1044000.0,0.02768,,,,,,,,,,
1051200.0,0.02782,,,,,,,,,,
1058400.0,0.02773,,,,,,,,,,
1065600.0,0.02791,,,,,,,,,,
1072800.0,0.02814,,,,,,,,,,
1080000.0,0.02817,,,,,,,,,,
1087200.0,0.02843,,,,,,,,,,
1094400.0,0.02856,,,,,,,,,,
1101600.0,0.02869,,,,,,,,,,
1108800.0,0.02863,,,,,,,,,,
1116000.0,0.02872,,,,,,,,,,
1123200.0,0.02864,,,,,,,,,,
1130400.0,0.02873,,,,,,,,,,
1137600.0,0.02884,,,,,,,,,,
1144800.0,0.02888,,,,,,,,,,
1152000.0,0.02896,,,,,,,,,,
1159200.0,0.02909,,,,,,,,,,
1166400.0,0.02921,,,,,,,,,,
1173600.0,0.0292,,,,,,,,,,
1180800.0,0.02934,,,,,,,,,,
1188000.0,0.02951,,,,,,,,,,
1195200.0,0.02948,,,,,,,,,,
1202400.0,0.02969,,,,,,,,,,
1209600.0,0.02975,,,,,,,,,,
1216800.0,0.02983,,,,,,,,,,
1224000.0,0.02978,,,,,,,,,,
1231200.0,0.02996,,,,,,,,,,
1238400.0,0.02994,,,,,,,,,,
1245600.0,0.03016,,,,,,,,,,
1252800.0,0.03021,,,,,,,,,,
1260000.0,0.03015,,,,,,,,,,
1267200.0,0.03032,,,,,,,,,,
1274400.0,0.03053,,,,,,,,,,
1281600.0,0.03068,,,,,,,,,,
1288800.0,0.03057,,,,,,,,,,
1296000.0,0.03081,,,,,,,,,,
1303200.0,0.03085,,,,,,,,,,
1310400.0,0.031,,,,,,,,,,
1317600.0,0.03105,,,,,,,,,,
1324800.0,0.03122,,,,,,,,,,
1332000.0,0.0312,,,,,,,,,,
1339200.0,0.03132,,,,,,,,,,
1346400.0,0.03144,,,,,,,,,,
1353600.0,0.03147,,,,,,,,,,
1360800.0,0.03159,,,,,,,,,,
1368000.0,0.03179,,,,,,,,,,
1375200.0,0.03157,,,,,,,,,,
1382400.0,0.03171,,,,,,,,,,
1389600.0,0.03187,,,,,,,,,,
1396800.0,0.03192,,,,,,,,,,
1404000.0,0.03205,,,,,,,,,,
1411200.0,0.03211,,,,,,,,,,
1418400.0,0.0322,,,,,,,,,,
1425600.0,0.03227,,,,,,,,,,
1432800.0,0.03243,,,,,,,,,,
1440000.0,0.03266,,,,,,,,,,
1447200.0,0.03265,,,,,,,,,,
1454400.0,0.03269,,,,,,,,,,
1461600.0,0.03271,,,,,,,,,,
1468800.0,0.03277,,,,,,,,,,
1476000.0,0.03267,,,,,,,,,,
1483200.0,0.03269,,,,,,,,,,
1490400.0,0.03281,,,,,,,,,,
1497600.0,0.03289,,,,,,,,,,
1504800.0,0.03296,,,,,,,,,,
1512000.0,0.03311,,,,,,,,,,
1519200.0,0.03322,,,,,,,,,,
1526400.0,0.03307,,,,,,,,,,
1533600.0,0.0333,,,,,,,,,,
1540800.0,0.03342,,,,,,,,,,
1548000.0,0.03344,,,,,,,,,,
1555200.0,0.03366,,,,,,,,,,
1562400.0,0.03364,,,,,,,,,,
1569600.0,0.03377,,,,,,,,,,
1576800.0,0.03396,,,,,,,,,,
1584000.0,0.03383,,,,,,,,,,
1591200.0,0.03407,,,,,,,,,,
1598400.0,0.03407,,,,,,,,,,
1605600.0,0.0342,,,,,,,,,,
1612800.0,0.03423,,,,,,,,,,
1620000.0,0.03429,,,,,,,,,,
1627200.0,0.03446,,,,,,,,,,
1634400.0,0.03466,,,,,,,,,,
1641600.0,0.03472,,,,,,,,,,
1648800.0,0.03485,,,,,,,,,,
1656000.0,0.03498,,,,,,,,,,
1663200.0,0.03494,,,,,,,,,,
1670400.0,0.03501,,,,,,,,,,
1677600.0,0.03509,,,,,,,,,,
1684800.0,0.03529,,,,,,,,,,
1692000.0,0.03537,,,,,,,,,,
1699200.0,0.03553,,,,,,,,,,
1706400.0,0.03559,,,,,,,,,,
1713600.0,0.03531,,,,,,,,,,
1720800.0,0.03555,,,,,,,,,,
1728000.0,0.03568,,,,,,,,,,
1735200.0,0.03575,,,,,,,,,,
1742400.0,0.03581,,,,,,,,,,
1749600.0,0.03595,,,,,,,,,,
1756800.0,0.03598,,,,,,,,,,
1764000.0,0.03608,,,,,,,,,,
1771200.0,0.03622,,,,,,,,,,
1778400.0,0.03631,,,,,,,,,,
1785600.0,0.03647,,,,,,,,,,
1792800.0,0.03654,,,,,,,,,,
1800000.0,0.03652,,,,,,,,,,
1987200.0,0.03867,,,,,,,,,,
1994400.0,0.03872,,,,,,,,,,
2001600.0,0.03895,,,,,,,,,,
2008800.0,0.03894,,,,,,,,,,
2016000.0,0.03918,,,,,,,,,,
2023200.0,0.03905,,,,,,,,,,
2030400.0,0.03909,,,,,,,,,,
2037600.0,0.03923,,,,,,,,,,
2044800.0,0.03945,,,,,,,,,,
2052000.0,0.03952,,,,,,,,,,
2059200.0,0.03961,,,,,,,,,,
2066400.0,0.03964,,,,,,,,,,
2073600.0,0.03969,,,,,,,,,,
2080800.0,0.03993,,,,,,,,,,
2088000.0,0.03971,,,,,,,,,,
2095200.0,0.03994,,,,,,,,,,
2102400.0,0.04001,,,,,,,,,,
2109600.0,0.04011,,,,,,,,,,
2116800.0,0.04022,,,,,,,,,,
2124000.0,0.04024,,,,,,,,,,
2131200.0,0.04031,,,,,,,,,,
2138400.0,0.0404,,,,,,,,,,
2145600.0,0.04053,,,,,,,,,,
2152800.0,0.04035,,,,,,,,,,
2160000.0,0.04078,,,,,,,,,,
2167200.0,0.0409,,,,,,,,,,
2174400.0,0.04081,,,,,,,,,,
2181600.0,0.04104,,,,,,,,,,
2188800.0,0.04108,,,,,,,,,,
2196000.0,0.04115,,,,,,,,,,
2203200.0,0.04118,,,,,,,,,,
2210400.0,0.04134,,,,,,,,,,
2217600.0,0.04136,,,,,,,,,,
2224800.0,0.04152,,,,,,,,,,
2232000.0,0.0417,,,,,,,,,,
2239200.0,0.04189,,,,,,,,,,
2246400.0,0.04186,,,,,,,,,,
2253600.0,0.04209,,,,,,,,,,
2260800.0,0.04223,,,,,,,,,,
2268000.0,0.04222,,,,,,,,,,
2275200.0,0.04223,,,,,,,,,,
2282400.0,0.04239,,,,,,,,,,
2289600.0,0.04249,,,,,,,,,,
2296800.0,0.0425,,,,,,,,,,
2304000.0,0.04261,,,,,,,,,,
2311200.0,0.04264,,,,,,,,,,
2318400.0,0.04254,,,,,,,,,,
2325600.0,0.04274,,,,,,,,,,
2332800.0,0.04285,,,,,,,,,,
2340000.0,0.04292,,,,,,,,,,
2347200.0,0.04308,,,,,,,,,,
2354400.0,0.04317,,,,,,,,,,
2361600.0,0.04314,,,,,,,,,,
2368800.0,0.04335,,,,,,,,,,
2376000.0,0.04341,,,,,,,,,,
2403684.0,0.04364,,,,,,,,,,
2404800.0,0.0433,,,,,,,,,,
2412000.0,0.04356,,,,,,,,,,
2419200.0,0.04363,,,,,,,,,,
2426400.0,0.04366,,,,,,,,,,
2433600.0,0.04369,,,,,,,,,,
2440800.0,0.0437,,,,,,,,,,
2448000.0,0.04375,,,,,,,,,,
2455200.0,0.0439,,,,,,,,,,
2462400.0,0.04395,,,,,,,,,,
2469600.0,0.04403,,,,,,,,,,
2476800.0,0.04413,,,,,,,,,,
2484000.0,0.04426,,,,,,,,,,
2491200.0,0.04436,,,,,,,,,,
2498400.0,0.0444,,,,,,,,,,
2505600.0,0.04448,,,,,,,,,,
2512800.0,0.04458,,,,,,,,,,
2520000.0,0.04464,,,,,,,,,,
2527200.0,0.04467,,,,,,,,,,
2534400.0,0.04465,,,,,,,,,,
2541600.0,0.04472,,,,,,,,,,
2548800.0,0.04491,,,,,,,,,,
2556000.0,0.0451,,,,,,,,,,
2563200.0,0.04507,,,,,,,,,,
2570400.0,0.04533,,,,,,,,,,
2577600.0,0.0454,,,,,,,,,,
2584800.0,0.04545,,,,,,,,,,
2592000.0,0.04547,,,,,,,,,,
2599200.0,0.04572,,,,,,,,,,
2606400.0,0.04582,,,,,,,,,,
2613600.0,0.04584,,,,,,,,,,
2620800.0,0.04609,,,,,,,,,,
2628000.0,0.04613,,,,,,,,,,
2635200.0,0.04621,,,,,,,,,,
2642400.0,0.04624,,,,,,,,,,
2649600.0,0.04644,,,,,,,,,,
2656800.0,0.04639,,,,,,,,,,
2664000.0,0.04639,,,,,,,,,,
2671200.0,0.04639,,,,,,,,,,
2678400.0,0.04654,,,,,,,,,,
2685600.0,0.04649,,,,,,,,,,
2692800.0,0.04667,,,,,,,,,,
2700000.0,0.04665,,,,,,,,,,
2707200.0,0.04679,,,,,,,,,,
2714400.0,0.04689,,,,,,,,,,
2721600.0,0.04706,,,,,,,,,,
2728800.0,0.04704,,,,,,,,,,
2736000.0,0.04715,,,,,,,,,,
2743200.0,0.0473,,,,,,,,,,
2750400.0,0.0474,,,,,,,,,,
2757600.0,0.04741,,,,,,,,,,
2764800.0,0.04763,,,,,,,,,,
2772000.0,0.04761,,,,,,,,,,
2779200.0,0.04774,,,,,,,,,,
2786400.0,0.0478,,,,,,,,,,
2793600.0,0.0479,,,,,,,,,,
2800800.0,0.04808,,,,,,,,,,
2808000.0,0.04808,,,,,,,,,,
2815200.0,0.04811,,,,,,,,,,
2822400.0,0.0483,,,,,,,,,,
2829600.0,0.04831,,,,,,,,,,
2836800.0,0.04848,,,,,,,,,,
2844000.0,0.04855,,,,,,,,,,
2851200.0,0.04861,,,,,,,,,,
2858400.0,0.0487,,,,,,,,,,
2865600.0,0.04887,,,,,,,,,,
2872800.0,0.0489,,,,,,,,,,
2880000.0,0.04892,,,,,,,,,,
2887200.0,0.04902,,,,,,,,,,
2894400.0,0.04916,,,,,,,,,,
2901600.0,0.04923,,,,,,,,,,
2908800.0,0.04939,,,,,,,,,,
2916000.0,0.04923,,,,,,,,,,
2923200.0,0.04913,,,,,,,,,,
2930400.0,0.04933,,,,,,,,,,
2937600.0,0.04948,,,,,,,,,,
2944800.0,0.04959,,,,,,,,,,
2952000.0,0.04958,,,,,,,,,,
2959200.0,0.04969,,,,,,,,,,
2966400.0,0.04975,,,,,,,,,,
2973600.0,0.04978,,,,,,,,,,
2980800.0,0.04988,,,,,,,,,,
2988000.0,0.05013,,,,,,,,,,
2995200.0,0.0502,,,,,,,,,,
3002400.0,0.05025,,,,,,,,,,
3009600.0,0.05012,,,,,,,,,,
3016800.0,0.05041,,,,,,,,,,
3024000.0,0.05034,,,,,,,,,,
3031200.0,0.0503,,,,,,,,,,
3038400.0,0.05036,,,,,,,,,,
3045600.0,0.05034,,,,,,,,,,
3052800.0,0.0506,,,,,,,,,,
3060000.0,0.05058,,,,,,,,,,
3067200.0,0.05062,,,,,,,,,,
3074400.0,0.05082,,,,,,,,,,
3081600.0,0.05088,,,,,,,,,,
3088800.0,0.05105,,,,,,,,,,
3096000.0,0.05101,,,,,,,,,,
3103200.0,0.0512,,,,,,,,,,
3110400.0,0.05115,,,,,,,,,,
3117600.0,0.05128,,,,,,,,,,
3124800.0,0.05138,,,,,,,,,,
3132000.0,0.05151,,,,,,,,,,
3139200.0,0.05169,,,,,,,,,,
3146400.0,0.05192,,,,,,,,,,
3153600.0,0.05191,,,,,,,,,,
3160800.0,0.05203,,,,,,,,,,
3168000.0,0.05198,,,,,,,,,,
3175200.0,0.05216,,,,,,,,,,
3182400.0,0.05223,,,,,,,,,,
3189600.0,0.05242,,,,,,,,,,
3196800.0,0.05245,,,,,,,,,,
3204000.0,0.05253,,,,,,,,,,
3211200.0,0.05268,,,,,,,,,,
3218400.0,0.05263,,,,,,,,,,
3225600.0,0.05271,,,,,,,,,,
3232800.0,0.05295,,,,,,,,,,
3240000.0,0.05296,,,,,,,,,,
3247200.0,0.05293,,,,,,,,,,
3254400.0,0.05309,,,,,,,,,,
3261600.0,0.0531,,,,,,,,,,
3268800.0,0.05327,,,,,,,,,,
3276000.0,0.05336,,,,,,,,,,
3283200.0,0.05349,,,,,,,,,,
3290400.0,0.05368,,,,,,,,,,
3297600.0,0.05364,,,,,,,,,,
3304800.0,0.05367,,,,,,,,,,
3312000.0,0.05378,,,,,,,,,,
3319200.0,0.05375,,,,,,,,,,
3326400.0,0.0539,,,,,,,,,,
3333600.0,0.05398,,,,,,,,,,
3340800.0,0.05412,,,,,,,,,,
3348000.0,0.05405,,,,,,,,,,
3355200.0,0.05416,,,,,,,,,,
3362400.0,0.05431,,,,,,,,,,
3369600.0,0.05441,,,,,,,,,,
3376800.0,0.05454,,,,,,,,,,
3384000.0,0.05462,,,,,,,,,,
3391200.0,0.05478,,,,,,,,,,
3398400.0,0.05492,,,,,,,,,,
3405600.0,0.05487,,,,,,,,,,
3412800.0,0.05497,,,,,,,,,,
3420000.0,0.0551,,,,,,,,,,
3427200.0,0.05513,,,,,,,,,,
3434400.0,0.05525,,,,,,,,,,
3441600.0,0.05519,,,,,,,,,,
3448800.0,0.0552,,,,,,,,,,
3456000.0,0.05548,,,,,,,,,,
3463200.0,0.05548,,,,,,,,,,
3470400.0,0.05573,,,,,,,,,,
3477600.0,0.05565,,,,,,,,,,
3484800.0,0.05582,,,,,,,,,,
3492000.0,0.05584,,,,,,,,,,
3499200.0,0.05601,,,,,,,,,,
3506400.0,0.05609,,,,,,,,,,
3513600.0,0.05641,,,,,,,,,,
3520800.0,0.05627,,,,,,,,,,
3528000.0,0.05631,,,,,,,,,,
3535200.0,0.05641,,,,,,,,,,
3542400.0,0.05655,,,,,,,,,,
3549600.0,0.05674,,,,,,,,,,
3556800.0,0.05674,,,,,,,,,,
3564000.0,0.05676,,,,,,,,,,
3571200.0,0.05688,,,,,,,,,,
3578400.0,0.0569,,,,,,,,,,
3585600.0,0.05699,,,,,,,,,,
3592800.0,0.05718,,,,,,,,,,
3600000.0,0.05722,,,,,,,,,,
3607200.0,0.05739,,,,,,,,,,
3614400.0,0.05737,,,,,,,,,,
3621600.0,0.05744,,,,,,,,,,
3628800.0,0.05749,,,,,,,,,,
3636000.0,0.05775,,,,,,,,,,
3643200.0,0.05785,,,,,,,,,,
3650400.0,0.05792,,,,,,,,,,
3657600.0,0.05808,,,,,,,,,,
3664800.0,0.05822,,,,,,,,,,
3672000.0,0.05828,,,,,,,,,,
3679200.0,0.05836,,,,,,,,,,
3686400.0,0.05841,,,,,,,,,,
3693600.0,0.05834,,,,,,,,,,
3700800.0,0.05865,,,,,,,,,,
3708000.0,0.05878,,,,,,,,,,
3715200.0,0.05884,,,,,,,,,,
3722400.0,0.05908,,,,,,,,,,
3729600.0,0.05922,,,,,,,,,,
3736800.0,0.05918,,,,,,,,,,
3744000.0,0.05929,,,,,,,,,,
3751200.0,0.05941,,,,,,,,,,
3758400.0,0.05953,,,,,,,,,,
3765600.0,0.05943,,,,,,,,,,
3772800.0,0.05965,,,,,,,,,,
3780000.0,0.05965,,,,,,,,,,
3787200.0,0.05972,,,,,,,,,,
3794400.0,0.05987,,,,,,,,,,
3801600.0,0.06007,,,,,,,,,,
3808800.0,0.06002,,,,,,,,,,
3816000.0,0.06012,,,,,,,,,,
3823200.0,0.06028,,,,,,,,,,
3830400.0,0.06021,,,,,,,,,,
3837600.0,0.06033,,,,,,,,,,
3844800.0,0.0606,,,,,,,,,,
3852000.0,0.06063,,,,,,,,,,
3859200.0,0.06082,,,,,,,,,,
3866400.0,0.06082,,,,,,,,,,
3873600.0,0.06104,,,,,,,,,,
3880800.0,0.06116,,,,,,,,,,
3888000.0,0.06132,,,,,,,,,,
3895200.0,0.06124,,,,,,,,,,
3902400.0,0.06136,,,,,,,,,,
3909600.0,0.06147,,,,,,,,,,
3916800.0,0.06152,,,,,,,,,,
3924000.0,0.06165,,,,,,,,,,
3931200.0,0.06173,,,,,,,,,,
3938400.0,0.06188,,,,,,,,,,
3945600.0,0.06188,,,,,,,,,,
3952800.0,0.06205,,,,,,,,,,
3960000.0,0.06216,,,,,,,,,,
3967200.0,0.06231,,,,,,,,,,
3974400.0,0.06241,,,,,,,,,,
3981600.0,0.06254,,,,,,,,,,
3988800.0,0.06262,,,,,,,,,,
3996000.0,0.0626,,,,,,,,,,
4003200.0,0.06258,,,,,,,,,,
4010400.0,0.06279,,,,,,,,,,
4017600.0,0.06287,,,,,,,,,,
4024800.0,0.0631,,,,,,,,,,
4032000.0,0.06306,,,,,,,,,,
4039200.0,0.0632,,,,,,,,,,
4046400.0,0.06343,,,,,,,,,,
4053600.0,0.06343,,,,,,,,,,
4060800.0,0.06353,,,,,,,,,,
4068000.0,0.06367,,,,,,,,,,
4075200.0,0.06359,,,,,,,,,,
4082400.0,0.06365,,,,,,,,,,
4089600.0,0.06396,,,,,,,,,,
4096800.0,0.06387,,,,,,,,,,
4104000.0,0.06407,,,,,,,,,,
4111200.0,0.06406,,,,,,,,,,
4118400.0,0.06413,,,,,,,,,,
4125600.0,0.06433,,,,,,,,,,
4132800.0,0.06433,,,,,,,,,,
4140000.0,0.0645,,,,,,,,,,
4147200.0,0.06466,,,,,,,,,,
4154400.0,0.06482,,,,,,,,,,
4161600.0,0.06484,,,,,,,,,,
4168800.0,0.06483,,,,,,,,,,
4176000.0,0.06515,,,,,,,,,,
4183200.0,0.06504,,,,,,,,,,
4190400.0,0.06525,,,,,,,,,,
4197600.0,0.06524,,,,,,,,,,
4204800.0,0.06536,,,,,,,,,,
4212000.0,0.06544,,,,,,,,,,
4219200.0,0.06551,,,,,,,,,,
4226400.0,0.06559,,,,,,,,,,
4233600.0,0.06579,,,,,,,,,,
4240800.0,0.06581,,,,,,,,,,
4248000.0,0.06585,,,,,,,,,,
4255200.0,0.06608,,,,,,,,,,
4262400.0,0.06613,,,,,,,,,,
4269600.0,0.06635,,,,,,,,,,
4276800.0,0.06622,,,,,,,,,,
4284000.0,0.06636,,,,,,,,,,
4291200.0,0.06648,,,,,,,,,,
4298400.0,0.06673,,,,,,,,,,
4305600.0,0.06674,,,,,,,,,,
4312800.0,0.06691,,,,,,,,,,
4320000.0,0.06706,,,,,,,,,,
4327200.0,0.06732,,,,,,,,,,
4334400.0,0.0674,,,,,,,,,,
4341600.0,0.06752,,,,,,,,,,
4348800.0,0.06766,,,,,,,,,,
4356000.0,0.06774,,,,,,,,,,
4363200.0,0.06784,,,,,,,,,,
4370400.0,0.06801,,,,,,,,,,
4377600.0,0.0682,,,,,,,,,,
4384800.0,0.06814,,,,,,,,,,
4392000.0,0.06841,,,,,,,,,,
4399200.0,0.06853,,,,,,,,,,
4406400.0,0.06849,,,,,,,,,,
4413600.0,0.06867,,,,,,,,,,
4420800.0,0.0687,,,,,,,,,,
4428000.0,0.06881,,,,,,,,,,
4435200.0,0.06894,,,,,,,,,,
4442400.0,0.06916,,,,,,,,,,
4449600.0,0.0693,,,,,,,,,,
4456800.0,0.06931,,,,,,,,,,
4464000.0,0.06938,,,,,,,,,,
4471200.0,0.06949,,,,,,,,,,
4478400.0,0.06954,,,,,,,,,,
4485600.0,0.06946,,,,,,,,,,
4492800.0,0.0696,,,,,,,,,,
4500000.0,0.0697,,,,,,,,,,
4507200.0,0.06979,,,,,,,,,,
4514400.0,0.06992,,,,,,,,,,
4521600.0,0.07013,,,,,,,,,,
4528800.0,0.07028,,,,,,,,,,
4536000.0,0.07045,,,,,,,,,,
4543200.0,0.07051,,,,,,,,,,
4550400.0,0.07041,,,,,,,,,,
4557600.0,0.07061,,,,,,,,,,
4564800.0,0.07053,,,,,,,,,,
4572000.0,0.07065,,,,,,,,,,
4579200.0,0.07068,,,,,,,,,,
4586400.0,0.07087,,,,,,,,,,
4593600.0,0.07093,,,,,,,,,,
4600800.0,0.07097,,,,,,,,,,
4608000.0,0.0712,,,,,,,,,,
4615200.0,0.07123,,,,,,,,,,
4622400.0,0.07127,,,,,,,,,,
4629600.0,0.07155,,,,,,,,,,
4636800.0,0.07166,,,,,,,,,,
4644000.0,0.07175,,,,,,,,,,
4651200.0,0.07196,,,,,,,,,,
4658400.0,0.07214,,,,,,,,,,
4665600.0,0.07213,,,,,,,,,,
4672800.0,0.07234,,,,,,,,,,
4680000.0,0.07234,,,,,,,,,,
4687200.0,0.07244,,,,,,,,,,
4694400.0,0.0725,,,,,,,,,,
4701600.0,0.07264,,,,,,,,,,
4708800.0,0.07272,,,,,,,,,,
4716000.0,0.07291,,,,,,,,,,
4723200.0,0.07311,,,,,,,,,,
4730400.0,0.07315,,,,,,,,,,
4737600.0,0.07318,,,,,,,,,,
4744800.0,0.07326,,,,,,,,,,
4752000.0,0.07347,,,,,,,,,,
4759200.0,0.07346,,,,,,,,,,
4766400.0,0.07359,,,,,,,,,,
4773600.0,0.07369,,,,,,,,,,
4780800.0,0.07387,,,,,,,,,,
4788000.0,0.074,,,,,,,,,,
4795200.0,0.07389,,,,,,,,,,
4802400.0,0.07405,,,,,,,,,,
4809600.0,0.07423,,,,,,,,,,
4816800.0,0.07426,,,,,,,,,,
4824000.0,0.0744,,,,,,,,,,
4831200.0,0.07441,,,,,,,,,,
4838400.0,0.07471,,,,,,,,,,
4845600.0,0.07484,,,,,,,,,,
4852800.0,0.07482,,,,,,,,,,
4860000.0,0.0753,,,,,,,,,,
4867200.0,0.07505,,,,,,,,,,
4874400.0,0.07519,,,,,,,,,,
4881600.0,0.07526,,,,,,,,,,
4888800.0,0.07524,,,,,,,,,,
4896000.0,0.07539,,,,,,,,,,
4903200.0,0.07557,,,,,,,,,,
4910400.0,0.07573,,,,,,,,,,
4917600.0,0.0757,,,,,,,,,,
4924800.0,0.0759,,,,,,,,,,
4932000.0,0.07598,,,,,,,,,,
4939200.0,0.07615,,,,,,,,,,
4946400.0,0.07624,,,,,,,,,,
4953600.0,0.0763,,,,,,,,,,
4960800.0,0.07642,,,,,,,,,,
4968000.0,0.07657,,,,,,,,,,
4975200.0,0.07651,,,,,,,,,,
4982400.0,0.07676,,,,,,,,,,
4989600.0,0.07664,,,,,,,,,,
4996800.0,0.07702,,,,,,,,,,
5004000.0,0.07702,,,,,,,,,,
5011200.0,0.07725,,,,,,,,,,
5018400.0,0.07717,,,,,,,,,,
5025600.0,0.0775,,,,,,,,,,
5032800.0,0.07755,,,,,,,,,,
5040000.0,0.07768,,,,,,,,,,
5047200.0,0.07759,,,,,,,,,,
5054400.0,0.07783,,,,,,,,,,
5061600.0,0.07784,,,,,,,,,,
5068800.0,0.07799,,,,,,,,,,
5076000.0,0.07817,,,,,,,,,,
5083200.0,0.07842,,,,,,,,,,
5090400.0,0.07843,,,,,,,,,,
5097600.0,0.07843,,,,,,,,,,
5104800.0,0.07865,,,,,,,,,,
5112000.0,0.07875,,,,,,,,,,
5119200.0,0.07894,,,,,,,,,,
5126400.0,0.07911,,,,,,,,,,
5133600.0,0.07916,,,,,,,,,,
5140800.0,0.07917,,,,,,,,,,
5148000.0,0.07925,,,,,,,,,,
5155200.0,0.07926,,,,,,,,,,
5162400.0,0.07956,,,,,,,,,,
5169600.0,0.07964,,,,,,,,,,
5176800.0,0.07975,,,,,,,,,,
5184000.0,0.07996,,,,,,,,,,
5191200.0,0.08004,,,,,,,,,,
5198400.0,0.08023,,,,,,,,,,
5205600.0,0.0803,,,,,,,,,,
5212800.0,0.0803,,,,,,,,,,
5220000.0,0.08052,,,,,,,,,,
5227200.0,0.0805,,,,,,,,,,
5234400.0,0.08081,,,,,,,,,,
5241600.0,0.08068,,,,,,,,,,
5248800.0,0.08092,,,,,,,,,,
5256000.0,0.081,,,,,,,,,,
5263200.0,0.08107,,,,,,,,,,
5270400.0,0.08092,,,,,,,,,,
5277600.0,0.0812,,,,,,,,,,
5284800.0,0.08132,,,,,,,,,,
5292000.0,0.08161,,,,,,,,,,
5299200.0,0.08175,,,,,,,,,,
5306400.0,0.08187,,,,,,,,,,
5313600.0,0.08202,,,,,,,,,,
5320800.0,0.08208,,,,,,,,,,
5328000.0,0.08232,,,,,,,,,,
5335200.0,0.08238,,,,,,,,,,
5342400.0,0.08244,,,,,,,,,,
5349600.0,0.08253,,,,,,,,,,
5356800.0,0.08245,,,,,,,,,,
5364000.0,0.08259,,,,,,,,,,
5371200.0,0.08254,,,,,,,,,,
5378400.0,0.08289,,,,,,,,,,
5385600.0,0.08312,,,,,,,,,,
5392800.0,0.08322,,,,,,,,,,
5400000.0,0.08319,,,,,,,,,,
5407200.0,0.0835,,,,,,,,,,
5414400.0,0.0835,,,,,,,,,,
5421600.0,0.08377,,,,,,,,,,
5428800.0,0.08374,,,,,,,,,,
5436000.0,0.084,,,,,,,,,,
5443200.0,0.08403,,,,,,,,,,
5450400.0,0.08414,,,,,,,,,,
5457600.0,0.08414,,,,,,,,,,
5464800.0,0.08451,,,,,,,,,,
5472000.0,0.08467,,,,,,,,,,
5479200.0,0.08464,,,,,,,,,,
5486400.0,0.08485,,,,,,,,,,
5493600.0,0.085,,,,,,,,,,
5500800.0,0.08506,,,,,,,,,,
5508000.0,0.0853,,,,,,,,,,
5515200.0,0.08552,,,,,,,,,,
5522400.0,0.08582,,,,,,,,,,
5529600.0,0.08586,,,,,,,,,,
5536800.0,0.08595,,,,,,,,,,
5544000.0,0.08614,,,,,,,,,,
5551200.0,0.08602,,,,,,,,,,
5558400.0,0.08636,,,,,,,,,,
5565600.0,0.08664,,,,,,,,,,
5572800.0,0.08678,,,,,,,,,,
5580000.0,0.08692,,,,,,,,,,
5587200.0,0.08701,,,,,,,,,,
5594400.0,0.08705,,,,,,,,,,
5601600.0,0.0871,,,,,,,,,,
5608800.0,0.08736,,,,,,,,,,
5616000.0,0.08738,,,,,,,,,,
5623200.0,0.08747,,,,,,,,,,
5630400.0,0.08771,,,,,,,,,,
5637600.0,0.08796,,,,,,,,,,
5644800.0,0.08807,,,,,,,,,,
5652000.0,0.08807,,,,,,,,,,
5659200.0,0.08843,,,,,,,,,,
5666400.0,0.08835,,,,,,,,,,
5673600.0,0.08864,,,,,,,,,,
5680800.0,0.08883,,,,,,,,,,
5688000.0,0.08868,,,,,,,,,,
5695200.0,0.08902,,,,,,,,,,
5702400.0,0.08925,,,,,,,,,,
5709600.0,0.08933,,,,,,,,,,
5716800.0,0.08951,,,,,,,,,,
5724000.0,0.08951,,,,,,,,,,
5731200.0,0.0897,,,,,,,,,,
5738400.0,0.08979,,,,,,,,,,
5745600.0,0.08999,,,,,,,,,,
5752800.0,0.08991,,,,,,,,,,
5760000.0,0.09025,,,,,,,,,,
5767200.0,0.09057,,,,,,,,,,
5774400.0,0.09062,,,,,,,,,,
5781600.0,0.09067,,,,,,,,,,
5788800.0,0.09083,,,,,,,,,,
5796000.0,0.0908,,,,,,,,,,
5803200.0,0.09128,,,,,,,,,,
5810400.0,0.09125,,,,,,,,,,
5817600.0,0.09147,,,,,,,,,,
5824800.0,0.09157,,,,,,,,,,
5832000.0,0.09161,,,,,,,,,,
5839200.0,0.09179,,,,,,,,,,
5846400.0,0.09191,,,,,,,,,,
5853600.0,0.09209,,,,,,,,,,
5860800.0,0.0922,,,,,,,,,,
5868000.0,0.09245,,,,,,,,,,
5875200.0,0.09256,,,,,,,,,,
5882400.0,0.09275,,,,,,,,,,
5889600.0,0.0928,,,,,,,,,,
5896800.0,0.09305,,,,,,,,,,
5904000.0,0.09336,,,,,,,,,,
5911200.0,0.09352,,,,,,,,,,
5918400.0,0.09354,,,,,,,,,,
5925600.0,0.09365,,,,,,,,,,
5932800.0,0.09386,,,,,,,,,,
5940000.0,0.09375,,,,,,,,,,
5947200.0,0.094,,,,,,,,,,
5954400.0,0.09436,,,,,,,,,,
5961600.0,0.09454,,,,,,,,,,
5968800.0,0.09478,,,,,,,,,,
5976000.0,0.09501,,,,,,,,,,
5983200.0,0.0952,,,,,,,,,,
5990400.0,0.09533,,,,,,,,,,
5997600.0,0.09553,,,,,,,,,,
6004800.0,0.09546,,,,,,,,,,
6012000.0,0.09584,,,,,,,,,,
6019200.0,0.09605,,,,,,,,,,
6026400.0,0.09629,,,,,,,,,,
6033600.0,0.09664,,,,,,,,,,
6040800.0,0.09679,,,,,,,,,,
6048000.0,0.09709,,,,,,,,,,
6055200.0,0.09742,,,,,,,,,,
6062400.0,0.09754,,,,,,,,,,
6069600.0,0.09761,,,,,,,,,,
6076800.0,0.09781,,,,,,,,,,
6084000.0,0.09798,,,,,,,,,,
6091200.0,0.09821,,,,,,,,,,
6098400.0,0.09837,,,,,,,,,,
6105600.0,0.09835,,,,,,,,,,
6112800.0,0.09856,,,,,,,,,,
6120000.0,0.09893,,,,,,,,,,
6127200.0,0.09917,,,,,,,,,,
6134400.0,0.09942,,,,,,,,,,
6141600.0,0.0995,,,,,,,,,,
6148800.0,0.09962,,,,,,,,,,
6156000.0,0.09976,,,,,,,,,,
6163200.0,0.09987,,,,,,,,,,
6170400.0,0.10004,,,,,,,,,,
6177600.0,0.10023,,,,,,,,,,
6184800.0,0.10022,,,,,,,,,,
6192000.0,0.10038,,,,,,,,,,
6199200.0,0.1006,,,,,,,,,,
6206400.0,0.10086,,,,,,,,,,
6213600.0,0.10088,,,,,,,,,,
6220800.0,0.10108,,,,,,,,,,
6228000.0,0.10142,,,,,,,,,,
6235200.0,0.10169,,,,,,,,,,
6242400.0,0.10158,,,,,,,,,,
6249600.0,0.10171,,,,,,,,,,
6256800.0,0.10201,,,,,,,,,,
6264000.0,0.10202,,,,,,,,,,
6271200.0,0.10232,,,,,,,,,,
6278400.0,0.10257,,,,,,,,,,
6285600.0,0.10267,,,,,,,,,,
6292800.0,0.10273,,,,,,,,,,
6300000.0,0.10306,,,,,,,,,,
6307200.0,0.10308,,,,,,,,,,
6314400.0,0.10327,,,,,,,,,,
6321600.0,0.10342,,,,,,,,,,
6328800.0,0.10356,,,,,,,,,,
6336000.0,0.10371,,,,,,,,,,
6343200.0,0.10396,,,,,,,,,,
6350400.0,0.10417,,,,,,,,,,
6357600.0,0.10429,,,,,,,,,,
6364800.0,0.10439,,,,,,,,,,
6372000.0,0.10462,,,,,,,,,,
6379200.0,0.10471,,,,,,,,,,
6386400.0,0.10511,,,,,,,,,,
6393600.0,0.10509,,,,,,,,,,
6400800.0,0.1053,,,,,,,,,,
6408000.0,0.10545,,,,,,,,,,
6415200.0,0.10554,,,,,,,,,,
6422400.0,0.10596,,,,,,,,,,
6429600.0,0.10606,,,,,,,,,,
6436800.0,0.10621,,,,,,,,,,
6444000.0,0.10641,,,,,,,,,,
6451200.0,0.10653,,,,,,,,,,
6458400.0,0.10671,,,,,,,,,,
6465600.0,0.10696,,,,,,,,,,
6472800.0,0.10702,,,,,,,,,,
6480000.0,0.10736,,,,,,,,,,
6487200.0,0.10747,,,,,,,,,,
6494400.0,0.10765,,,,,,,,,,
6501600.0,0.10772,,,,,,,,,,
6508800.0,0.10803,,,,,,,,,,
6516000.0,0.10814,,,,,,,,,,
6523200.0,0.10834,,,,,,,,,,
6530400.0,0.10835,,,,,,,,,,
6537600.0,0.10862,,,,,,,,,,
6544800.0,0.10889,,,,,,,,,,
6552000.0,0.1089,,,,,,,,,,
6559200.0,0.10919,,,,,,,,,,
6566400.0,0.10932,,,,,,,,,,
6573600.0,0.10958,,,,,,,,,,
6580800.0,0.10991,,,,,,,,,,
6588000.0,0.10997,,,,,,,,,,
6595200.0,0.1101,,,,,,,,,,
6602400.0,0.11033,,,,,,,,,,
6609600.0,0.1104,,,,,,,,,,
6616800.0,0.11055,,,,,,,,,,
6624000.0,0.11085,,,,,,,,,,
6631200.0,0.11109,,,,,,,,,,
6638400.0,0.11121,,,,,,,,,,
6645600.0,0.11137,,,,,,,,,,
6652800.0,0.11145,,,,,,,,,,
6660000.0,0.1119,,,,,,,,,,
6667200.0,0.11204,,,,,,,,,,
6674400.0,0.11213,,,,,,,,,,
6681600.0,0.11215,,,,,,,,,,
6688800.0,0.11259,,,,,,,,,,
6696000.0,0.1127,,,,,,,,,,
6703200.0,0.11294,,,,,,,,,,
6710400.0,0.11315,,,,,,,,,,
6717600.0,0.11329,,,,,,,,,,
6724800.0,0.11342,,,,,,,,,,
6732000.0,0.11365,,,,,,,,,,
6739200.0,0.11382,,,,,,,,,,
6746400.0,0.11408,,,,,,,,,,
6753600.0,0.11436,,,,,,,,,,
6760800.0,0.11463,,,,,,,,,,
6768000.0,0.11478,,,,,,,,,,
6775200.0,0.11498,,,,,,,,,,
6782400.0,0.11518,,,,,,,,,,
6789600.0,0.11549,,,,,,,,,,
6796800.0,0.11573,,,,,,,,,,
6804000.0,0.11586,,,,,,,,,,
6811200.0,0.11602,,,,,,,,,,
6811200.0,0.11596,,,,,,,,,,
6815880.0,0.11586,,,,,,,,,,
6817680.0,0.11623,,,,,,,,,,
6824880.0,0.11623,,,,,,,,,,
6832080.0,0.11647,,,,,,,,,,
6839280.0,0.11672,,,,,,,,,,
6846480.0,0.11691,,,,,,,,,,
6853680.0,0.11716,,,,,,,,,,
6860880.0,0.11732,,,,,,,,,,
6868080.0,0.11757,,,,,,,,,,
6875280.0,0.11778,,,,,,,,,,
6882480.0,0.11802,,,,,,,,,,
6889680.0,0.11819,,,,,,,,,,
6896880.0,0.11853,,,,,,,,,,
6898320.0,0.11851,,,,,,,,,,
6904800.0,0.11873,,,,,,,,,,
6912000.0,0.1189,,,,,,,,,,
6919200.0,0.11906,,,,,,,,,,
6926400.0,0.11936,,,,,,,,,,
6933600.0,0.1194,,,,,,,,,,
6940800.0,0.11974,,,,,,,,,,
6948000.0,0.11991,,,,,,,,,,
6955200.0,0.12009,,,,,,,,,,
6962400.0,0.12032,,,,,,,,,,
6969600.0,0.12058,,,,,,,,,,
6976800.0,0.12067,,,,,,,,,,
6984000.0,0.12093,,,,,,,,,,
6991200.0,0.12113,,,,,,,,,,
6998400.0,0.12128,,,,,,,,,,
7005600.0,0.12147,,,,,,,,,,
7012800.0,0.12149,,,,,,,,,,
7020000.0,0.1218,,,,,,,,,,
7027200.0,0.12214,,,,,,,,,,
7034400.0,0.12219,,,,,,,,,,
7041600.0,0.12229,,,,,,,,,,
7048800.0,0.1224,,,,,,,,,,
7056000.0,0.12281,,,,,,,,,,
7063200.0,0.12287,,,,,,,,,,
7070400.0,0.12303,,,,,,,,,,
7077600.0,0.12332,,,,,,,,,,
7084800.0,0.12343,,,,,,,,,,
7092000.0,0.12374,,,,,,,,,,
7099200.0,0.12381,,,,,,,,,,
7106400.0,0.12408,,,,,,,,,,
7113600.0,0.12424,,,,,,,,,,
7120800.0,0.12418,,,,,,,,,,
7128000.0,0.12451,,,,,,,,,,
7135200.0,0.12474,,,,,,,,,,
7142400.0,0.12492,,,,,,,,,,
7149600.0,0.12518,,,,,,,,,,
7156800.0,0.1253,,,,,,,,,,
7164000.0,0.12559,,,,,,,,,,
7171200.0,0.12573,,,,,,,,,,
7178400.0,0.12592,,,,,,,,,,
7185600.0,0.12599,,,,,,,,,,
7192800.0,0.12612,,,,,,,,,,
7200000.0,0.12631,,,,,,,,,,
7207200.0,0.12665,,,,,,,,,,
7214400.0,0.12676,,,,,,,,,,
7221600.0,0.12706,,,,,,,,,,
7228800.0,0.12717,,,,,,,,,,
7236000.0,0.12734,,,,,,,,,,
7243200.0,0.12753,,,,,,,,,,
7250400.0,0.12757,,,,,,,,,,
7257600.0,0.12786,,,,,,,,,,
7264800.0,0.12798,,,,,,,,,,
7272000.0,0.1282,,,,,,,,,,
7279200.0,0.1283,,,,,,,,,,
7286400.0,0.12851,,,,,,,,,,
7293600.0,0.12861,,,,,,,,,,
7300800.0,0.12866,,,,,,,,,,
7308000.0,0.12897,,,,,,,,,,
7315200.0,0.12918,,,,,,,,,,
7322400.0,0.12938,,,,,,,,,,
7329600.0,0.12959,,,,,,,,,,
7336800.0,0.12977,,,,,,,,,,
7344000.0,0.12984,,,,,,,,,,
7351200.0,0.13019,,,,,,,,,,
7358400.0,0.13032,,,,,,,,,,
7365600.0,0.13055,,,,,,,,,,
7372800.0,0.13058,,,,,,,,,,
7380000.0,0.13079,,,,,,,,,,
7387200.0,0.13107,,,,,,,,,,
7394400.0,0.13135,,,,,,,,,,
7401600.0,0.13148,,,,,,,,,,
7408800.0,0.13171,,,,,,,,,,
7416000.0,0.13199,,,,,,,,,,
7423200.0,0.13209,,,,,,,,,,
7430400.0,0.13216,,,,,,,,,,
7437600.0,0.13253,,,,,,,,,,
7444800.0,0.13266,,,,,,,,,,
7452000.0,0.13296,,,,,,,,,,
7459200.0,0.13303,,,,,,,,,,
7466400.0,0.13328,,,,,,,,,,
7473600.0,0.13356,,,,,,,,,,
7480800.0,0.13381,,,,,,,,,,
7488000.0,0.13386,,,,,,,,,,
7495200.0,0.1342,,,,,,,,,,
7502400.0,0.13428,,,,,,,,,,
7509600.0,0.13451,,,,,,,,,,
7516800.0,0.13475,,,,,,,,,,
7524000.0,0.13507,,,,,,,,,,
7531200.0,0.13565,,,,,,,,,,
7537320.0,0.13726,,,,,,,,,,
