Repository: janzenchoi/phd_code

# Optimisater

The following repository contains general optimisation code implemented with the multi-objective genetic algorithm (MOGA) for the surrogate-assisted calibration of crystal plasticity finite element method (CPFEM) models.

File: opt_all/scripts/data/experimental/creep/inl_2/AirWeld_950_29_a.csv
time,strain,temperature,stress,type,state,form,process,medium,title,youngs,poissons
0.0,0.0,950.0,29.0,creep,Ruptured,Plate,Weld,Air,AirWeld_950_29_a,144000.0,0.3
0.0,0.0,,,,,,,,,,
46.8,0.00174,,,,,,,,,,
64.8,0.0014,,,,,,,,,,
79.2,0.0021,,,,,,,,,,
97.2,0.00178,,,,,,,,,,
111.6,0.00178,,,,,,,,,,
126.0,0.00178,,,,,,,,,,
144.0,0.0018,,,,,,,,,,
158.4,0.00184,,,,,,,,,,
176.4,0.00184,,,,,,,,,,
190.8,0.00183,,,,,,,,,,
208.8,0.00193,,,,,,,,,,
223.2,0.00179,,,,,,,,,,
237.6,0.00187,,,,,,,,,,
255.6,0.00184,,,,,,,,,,
270.0,0.00186,,,,,,,,,,
288.0,0.00192,,,,,,,,,,
302.4,0.00192,,,,,,,,,,
320.4,0.00202,,,,,,,,,,
334.8,0.00184,,,,,,,,,,
349.2,0.00195,,,,,,,,,,
367.2,0.00195,,,,,,,,,,
381.6,0.00198,,,,,,,,,,
399.6,0.00205,,,,,,,,,,
414.0,0.00187,,,,,,,,,,
432.0,0.00197,,,,,,,,,,
446.4,0.00199,,,,,,,,,,
464.4,0.00204,,,,,,,,,,
478.8,0.00188,,,,,,,,,,
493.2,0.00205,,,,,,,,,,
511.2,0.00201,,,,,,,,,,
525.6,0.00211,,,,,,,,,,
543.6,0.00193,,,,,,,,,,
558.0,0.00196,,,,,,,,,,
576.0,0.00194,,,,,,,,,,
590.4,0.00196,,,,,,,,,,
604.8,0.00213,,,,,,,,,,
622.8,0.00214,,,,,,,,,,
637.2,0.00198,,,,,,,,,,
655.2,0.00197,,,,,,,,,,
669.6,0.00203,,,,,,,,,,
687.6,0.00204,,,,,,,,,,
702.0,0.00215,,,,,,,,,,
716.4,0.0021,,,,,,,,,,
734.4,0.00216,,,,,,,,,,
748.8,0.00213,,,,,,,,,,
766.8,0.00206,,,,,,,,,,
781.2,0.00213,,,,,,,,,,
799.2,0.00212,,,,,,,,,,
813.6,0.00218,,,,,,,,,,
828.0,0.00212,,,,,,,,,,
846.0,0.00214,,,,,,,,,,
864.0,0.00213,,,,,,,,,,
878.4,0.00214,,,,,,,,,,
892.8,0.00222,,,,,,,,,,
5403.6,0.00276,,,,,,,,,,
9003.6,0.00427,,,,,,,,,,
16203.6,0.00375,,,,,,,,,,
23403.6,0.00404,,,,,,,,,,
30603.6,0.00465,,,,,,,,,,
32400.0,0.00477,,,,,,,,,,
39600.0,0.00537,,,,,,,,,,
46800.0,0.00548,,,,,,,,,,
54000.0,0.00586,,,,,,,,,,
61200.0,0.00573,,,,,,,,,,
68400.0,0.00586,,,,,,,,,,
75600.0,0.00605,,,,,,,,,,
82800.0,0.00594,,,,,,,,,,
86634.0,0.00605,,,,,,,,,,
93834.0,0.00671,,,,,,,,,,
101034.0,0.00649,,,,,,,,,,
108234.0,0.00679,,,,,,,,,,
115257.6,0.0068,,,,,,,,,,
122457.6,0.00758,,,,,,,,,,
129657.6,0.0075,,,,,,,,,,
136857.6,0.00736,,,,,,,,,,
144057.6,0.00724,,,,,,,,,,
151257.6,0.00752,,,,,,,,,,
158457.6,0.0077,,,,,,,,,,
165657.6,0.00811,,,,,,,,,,
172857.6,0.00856,,,,,,,,,,
180057.6,0.00895,,,,,,,,,,
187257.6,0.00901,,,,,,,,,,
194457.6,0.00932,,,,,,,,,,
201657.6,0.00925,,,,,,,,,,
208857.6,0.00898,,,,,,,,,,
216057.6,0.009,,,,,,,,,,
223257.6,0.00913,,,,,,,,,,
230457.6,0.00964,,,,,,,,,,
237657.6,0.00974,,,,,,,,,,
244857.6,0.0097,,,,,,,,,,
252057.6,0.01017,,,,,,,,,,
259257.6,0.01031,,,,,,,,,,
266457.6,0.01072,,,,,,,,,,
273657.6,0.01071,,,,,,,,,,
280857.6,0.01082,,,,,,,,,,
288061.2,0.01061,,,,,,,,,,
295261.2,0.01097,,,,,,,,,,
302461.2,0.01113,,,,,,,,,,
309661.2,0.01083,,,,,,,,,,
316861.2,0.01141,,,,,,,,,,
324061.2,0.01113,,,,,,,,,,
331261.2,0.01156,,,,,,,,,,
338461.2,0.01112,,,,,,,,,,
345600.0,0.01133,,,,,,,,,,
352800.0,0.01161,,,,,,,,,,
360000.0,0.01168,,,,,,,,,,
367200.0,0.01191,,,,,,,,,,
374400.0,0.01203,,,,,,,,,,
381600.0,0.01206,,,,,,,,,,
388800.0,0.01231,,,,,,,,,,
396000.0,0.01264,,,,,,,,,,
403200.0,0.01278,,,,,,,,,,
410400.0,0.01278,,,,,,,,,,
417600.0,0.01302,,,,,,,,,,
424800.0,0.01269,,,,,,,,,,
432000.0,0.01299,,,,,,,,,,
439200.0,0.01343,,,,,,,,,,
446400.0,0.01358,,,,,,,,,,
453600.0,0.01363,,,,,,,,,,
460800.0,0.01369,,,,,,,,,,
468000.0,0.01362,,,,,,,,,,
475200.0,0.01402,,,,,,,,,,
482400.0,0.01381,,,,,,,,,,
489600.0,0.01395,,,,,,,,,,
496800.0,0.01403,,,,,,,,,,
504000.0,0.01424,,,,,,,,,,
511200.0,0.01438,,,,,,,,,,
518400.0,0.01463,,,,,,,,,,
525600.0,0.01481,,,,,,,,,,
532800.0,0.01526,,,,,,,,,,
540000.0,0.01535,,,,,,,,,,
547200.0,0.0155,,,,,,,,,,
554400.0,0.01585,,,,,,,,,,
561600.0,0.01774,,,,,,,,,,
568800.0,0.01727,,,,,,,,,,
576000.0,0.01732,,,,,,,,,,
583200.0,0.01719,,,,,,,,,,
590400.0,0.01718,,,,,,,,,,
597600.0,0.01706,,,,,,,,,,
604800.0,0.01702,,,,,,,,,,
612000.0,0.01726,,,,,,,,,,
619200.0,0.01727,,,,,,,,,,
626400.0,0.01703,,,,,,,,,,
633600.0,0.01651,,,,,,,,,,
640800.0,0.01683,,,,,,,,,,
648000.0,0.01712,,,,,,,,,,
655200.0,0.01712,,,,,,,,,,
662400.0,0.01602,,,,,,,,,,
669600.0,0.01755,,,,,,,,,,
676800.0,0.01666,,,,,,,,,,
684000.0,0.01646,,,,,,,,,,
691200.0,0.01774,,,,,,,,,,
698400.0,0.0183,,,,,,,,,,
705600.0,0.01906,,,,,,,,,,
712800.0,0.01746,,,,,,,,,,
720000.0,0.01755,,,,,,,,,,
727200.0,0.01754,,,,,,,,,,
734400.0,0.01772,,,,,,,,,,
741600.0,0.01775,,,,,,,,,,
748800.0,0.01771,,,,,,,,,,
756000.0,0.01797,,,,,,,,,,
763200.0,0.01806,,,,,,,,,,
770400.0,0.01799,,,,,,,,,,
777600.0,0.01814,,,,,,,,,,
784800.0,0.01852,,,,,,,,,,
792000.0,0.01838,,,,,,,,,,
799200.0,0.01855,,,,,,,,,,
806400.0,0.01868,,,,,,,,,,
813600.0,0.01872,,,,,,,,,,
820800.0,0.01939,,,,,,,,,,
828000.0,0.01923,,,,,,,,,,
835200.0,0.01927,,,,,,,,,,
842400.0,0.01981,,,,,,,,,,
849600.0,0.01938,,,,,,,,,,
856800.0,0.01903,,,,,,,,,,
864000.0,0.01957,,,,,,,,,,
871200.0,0.01948,,,,,,,,,,
878400.0,0.01983,,,,,,,,,,
885600.0,0.02006,,,,,,,,,,
892800.0,0.02002,,,,,,,,,,
900000.0,0.02048,,,,,,,,,,
907200.0,0.02033,,,,,,,,,,
914400.0,0.02055,,,,,,,,,,
921600.0,0.02044,,,,,,,,,,
928800.0,0.02081,,,,,,,,,,
936000.0,0.02077,,,,,,,,,,
943200.0,0.02071,,,,,,,,,,
950400.0,0.02082,,,,,,,,,,
957600.0,0.02147,,,,,,,,,,
964800.0,0.02143,,,,,,,,,,
972000.0,0.02157,,,,,,,,,,
979200.0,0.02157,,,,,,,,,,
986400.0,0.02153,,,,,,,,,,
993600.0,0.02119,,,,,,,,,,
1000800.0,0.02143,,,,,,,,,,
1008000.0,0.02179,,,,,,,,,,
1015200.0,0.02169,,,,,,,,,,
1022400.0,0.02184,,,,,,,,,,
1029600.0,0.02217,,,,,,,,,,
1036800.0,0.02286,,,,,,,,,,
1044000.0,0.02328,,,,,,,,,,
1051200.0,0.02347,,,,,,,,,,
1058400.0,0.02363,,,,,,,,,,
1065600.0,0.02351,,,,,,,,,,
1072800.0,0.02386,,,,,,,,,,
1080000.0,0.02354,,,,,,,,,,
1087200.0,0.02356,,,,,,,,,,
1094400.0,0.02361,,,,,,,,,,
1101600.0,0.02366,,,,,,,,,,
1108800.0,0.02406,,,,,,,,,,
1116000.0,0.02393,,,,,,,,,,
1123200.0,0.02425,,,,,,,,,,
1130400.0,0.02431,,,,,,,,,,
1137600.0,0.0244,,,,,,,,,,
1144800.0,0.02454,,,,,,,,,,
1152000.0,0.02417,,,,,,,,,,
1159200.0,0.02452,,,,,,,,,,
1166400.0,0.02465,,,,,,,,,,
1173600.0,0.02429,,,,,,,,,,
1180800.0,0.02461,,,,,,,,,,
1188000.0,0.02478,,,,,,,,,,
1195200.0,0.0248,,,,,,,,,,
1202400.0,0.02482,,,,,,,,,,
1209600.0,0.02522,,,,,,,,,,
1216800.0,0.02529,,,,,,,,,,
1224000.0,0.02627,,,,,,,,,,
1231200.0,0.02603,,,,,,,,,,
1238400.0,0.02595,,,,,,,,,,
1245600.0,0.02597,,,,,,,,,,
1252800.0,0.02607,,,,,,,,,,
1260000.0,0.02628,,,,,,,,,,
1267200.0,0.0263,,,,,,,,,,
1274400.0,0.02634,,,,,,,,,,
1281600.0,0.02648,,,,,,,,,,
1288800.0,0.02659,,,,,,,,,,
1296000.0,0.02692,,,,,,,,,,
1303200.0,0.02693,,,,,,,,,,
1310400.0,0.02712,,,,,,,,,,
1317600.0,0.02729,,,,,,,,,,
1324800.0,0.02753,,,,,,,,,,
1332000.0,0.02754,,,,,,,,,,
1339200.0,0.02767,,,,,,,,,,
1346400.0,0.02776,,,,,,,,,,
1353600.0,0.02789,,,,,,,,,,
1360800.0,0.02785,,,,,,,,,,
1368000.0,0.02765,,,,,,,,,,
1375200.0,0.02804,,,,,,,,,,
1382400.0,0.02843,,,,,,,,,,
1389600.0,0.02845,,,,,,,,,,
1396800.0,0.02865,,,,,,,,,,
1404000.0,0.02875,,,,,,,,,,
1411200.0,0.02918,,,,,,,,,,
1418400.0,0.02907,,,,,,,,,,
1425600.0,0.02936,,,,,,,,,,
1432800.0,0.02921,,,,,,,,,,
1440000.0,0.02903,,,,,,,,,,
1447200.0,0.02905,,,,,,,,,,
1454400.0,0.02897,,,,,,,,,,
1461600.0,0.0291,,,,,,,,,,
1468800.0,0.02941,,,,,,,,,,
1476000.0,0.02889,,,,,,,,,,
1483200.0,0.02821,,,,,,,,,,
1490400.0,0.02846,,,,,,,,,,
1497600.0,0.02892,,,,,,,,,,
1504800.0,0.02905,,,,,,,,,,
1512000.0,0.02889,,,,,,,,,,
1519200.0,0.02917,,,,,,,,,,
1526400.0,0.0291,,,,,,,,,,
1533600.0,0.02934,,,,,,,,,,
1540800.0,0.02945,,,,,,,,,,
1548000.0,0.02964,,,,,,,,,,
1555200.0,0.02999,,,,,,,,,,
1562400.0,0.03008,,,,,,,,,,
1569600.0,0.03045,,,,,,,,,,
1576800.0,0.03071,,,,,,,,,,
1584000.0,0.03087,,,,,,,,,,
1591200.0,0.03087,,,,,,,,,,
1598400.0,0.03076,,,,,,,,,,
1605600.0,0.03092,,,,,,,,,,
1612800.0,0.03071,,,,,,,,,,
1620000.0,0.03083,,,,,,,,,,
1627200.0,0.03092,,,,,,,,,,
1634400.0,0.03057,,,,,,,,,,
1641600.0,0.03126,,,,,,,,,,
1648800.0,0.03161,,,,,,,,,,
1656000.0,0.03214,,,,,,,,,,
1663200.0,0.03215,,,,,,,,,,
1670400.0,0.03236,,,,,,,,,,
1677600.0,0.03249,,,,,,,,,,
1684800.0,0.03244,,,,,,,,,,
1692000.0,0.03283,,,,,,,,,,
1699200.0,0.03302,,,,,,,,,,
1706400.0,0.03292,,,,,,,,,,
1713600.0,0.03297,,,,,,,,,,
1720800.0,0.03316,,,,,,,,,,
1728000.0,0.03342,,,,,,,,,,
1735200.0,0.03345,,,,,,,,,,
1742400.0,0.03367,,,,,,,,,,
1749600.0,0.03371,,,,,,,,,,
1756800.0,0.0339,,,,,,,,,,
1764000.0,0.03382,,,,,,,,,,
1771200.0,0.03437,,,,,,,,,,
1778400.0,0.03463,,,,,,,,,,
1785600.0,0.03533,,,,,,,,,,
1792800.0,0.03565,,,,,,,,,,
1800000.0,0.03594,,,,,,,,,,
1807200.0,0.03569,,,,,,,,,,
1814400.0,0.03613,,,,,,,,,,
1821600.0,0.03546,,,,,,,,,,
1828800.0,0.03621,,,,,,,,,,
1836000.0,0.0363,,,,,,,,,,
1843200.0,0.03656,,,,,,,,,,
1850400.0,0.0363,,,,,,,,,,
1857600.0,0.0365,,,,,,,,,,
1864800.0,0.03663,,,,,,,,,,
1872000.0,0.03676,,,,,,,,,,
1879200.0,0.03663,,,,,,,,,,
1886400.0,0.03663,,,,,,,,,,
1893600.0,0.03677,,,,,,,,,,
1900800.0,0.03718,,,,,,,,,,
1908000.0,0.03752,,,,,,,,,,
1915200.0,0.03767,,,,,,,,,,
1922400.0,0.03786,,,,,,,,,,
1929600.0,0.03714,,,,,,,,,,
1936800.0,0.03728,,,,,,,,,,
1944000.0,0.03774,,,,,,,,,,
1951200.0,0.0377,,,,,,,,,,
1958400.0,0.03761,,,,,,,,,,
1965600.0,0.03812,,,,,,,,,,
1972800.0,0.03813,,,,,,,,,,
1980000.0,0.0385,,,,,,,,,,
1987200.0,0.03913,,,,,,,,,,
1994400.0,0.03902,,,,,,,,,,
2001600.0,0.03933,,,,,,,,,,
2008800.0,0.03955,,,,,,,,,,
2016000.0,0.03949,,,,,,,,,,
2023200.0,0.03979,,,,,,,,,,
2030400.0,0.04004,,,,,,,,,,
2037600.0,0.04005,,,,,,,,,,
2044800.0,0.04032,,,,,,,,,,
2052000.0,0.04035,,,,,,,,,,
2059200.0,0.04103,,,,,,,,,,
2066400.0,0.04092,,,,,,,,,,
2073600.0,0.04188,,,,,,,,,,
2080800.0,0.04202,,,,,,,,,,
2088000.0,0.04227,,,,,,,,,,
2095200.0,0.04237,,,,,,,,,,
2102400.0,0.04275,,,,,,,,,,
2109600.0,0.04247,,,,,,,,,,
2116800.0,0.04274,,,,,,,,,,
2124000.0,0.04298,,,,,,,,,,
2131200.0,0.04251,,,,,,,,,,
2138400.0,0.04314,,,,,,,,,,
2145600.0,0.04339,,,,,,,,,,
2152800.0,0.04346,,,,,,,,,,
2160000.0,0.04375,,,,,,,,,,
2167200.0,0.04299,,,,,,,,,,
2174400.0,0.0432,,,,,,,,,,
2181600.0,0.04332,,,,,,,,,,
2188800.0,0.04358,,,,,,,,,,
2196000.0,0.04313,,,,,,,,,,
2203200.0,0.04319,,,,,,,,,,
2210400.0,0.04325,,,,,,,,,,
2217600.0,0.04361,,,,,,,,,,
2224800.0,0.04348,,,,,,,,,,
2232000.0,0.04367,,,,,,,,,,
2239200.0,0.04386,,,,,,,,,,
2246400.0,0.04395,,,,,,,,,,
2253600.0,0.04464,,,,,,,,,,
2260800.0,0.04498,,,,,,,,,,
2268000.0,0.04542,,,,,,,,,,
2275200.0,0.04538,,,,,,,,,,
2282400.0,0.04486,,,,,,,,,,
2289600.0,0.04532,,,,,,,,,,
2296800.0,0.04532,,,,,,,,,,
2304000.0,0.04574,,,,,,,,,,
2311200.0,0.04565,,,,,,,,,,
2318400.0,0.04589,,,,,,,,,,
2325600.0,0.04579,,,,,,,,,,
2332800.0,0.04598,,,,,,,,,,
2336418.0,0.04728,,,,,,,,,,
2343618.0,0.04719,,,,,,,,,,
2350818.0,0.04749,,,,,,,,,,
2358018.0,0.04742,,,,,,,,,,
2365218.0,0.04762,,,,,,,,,,
2372418.0,0.04726,,,,,,,,,,
2379618.0,0.048,,,,,,,,,,
2386818.0,0.04787,,,,,,,,,,
2394018.0,0.0485,,,,,,,,,,
2401218.0,0.04869,,,,,,,,,,
2408418.0,0.04865,,,,,,,,,,
2415618.0,0.04901,,,,,,,,,,
2420172.0,0.04908,,,,,,,,,,
2427372.0,0.04936,,,,,,,,,,
2434572.0,0.04972,,,,,,,,,,
2441772.0,0.04948,,,,,,,,,,
2448972.0,0.05001,,,,,,,,,,
2456172.0,0.05009,,,,,,,,,,
2463372.0,0.05072,,,,,,,,,,
2470572.0,0.05055,,,,,,,,,,
2477772.0,0.0511,,,,,,,,,,
2484972.0,0.05151,,,,,,,,,,
2492172.0,0.05084,,,,,,,,,,
2499372.0,0.0515,,,,,,,,,,
2506132.8,0.05175,,,,,,,,,,
2513332.8,0.05138,,,,,,,,,,
2520532.8,0.05062,,,,,,,,,,
2527732.8,0.05117,,,,,,,,,,
2534932.8,0.05211,,,,,,,,,,
2542132.8,0.05206,,,,,,,,,,
2549332.8,0.05204,,,,,,,,,,
2556532.8,0.05238,,,,,,,,,,
2563732.8,0.05207,,,,,,,,,,
2570932.8,0.05243,,,,,,,,,,
2578132.8,0.0533,,,,,,,,,,
2585332.8,0.05314,,,,,,,,,,
2592532.8,0.0535,,,,,,,,,,
2599732.8,0.054,,,,,,,,,,
2606932.8,0.05425,,,,,,,,,,
2614132.8,0.05442,,,,,,,,,,
2621332.8,0.05489,,,,,,,,,,
2628532.8,0.055,,,,,,,,,,
2635732.8,0.05479,,,,,,,,,,
2642932.8,0.05538,,,,,,,,,,
2650132.8,0.05543,,,,,,,,,,
2657332.8,0.0555,,,,,,,,,,
2664532.8,0.0557,,,,,,,,,,
2671732.8,0.05569,,,,,,,,,,
2678932.8,0.05609,,,,,,,,,,
2686132.8,0.05619,,,,,,,,,,
2693332.8,0.05671,,,,,,,,,,
2700532.8,0.05699,,,,,,,,,,
2707732.8,0.05766,,,,,,,,,,
2714932.8,0.05804,,,,,,,,,,
2722132.8,0.05756,,,,,,,,,,
2729332.8,0.05794,,,,,,,,,,
2736532.8,0.05847,,,,,,,,,,
2743732.8,0.05865,,,,,,,,,,
2750932.8,0.05873,,,,,,,,,,
2758132.8,0.05942,,,,,,,,,,
2764800.0,0.05955,,,,,,,,,,
2772000.0,0.05995,,,,,,,,,,
2779200.0,0.06082,,,,,,,,,,
2786400.0,0.0608,,,,,,,,,,
2793600.0,0.06091,,,,,,,,,,
2800800.0,0.06122,,,,,,,,,,
2808000.0,0.06204,,,,,,,,,,
2815200.0,0.06289,,,,,,,,,,
2822400.0,0.06217,,,,,,,,,,
2829600.0,0.06236,,,,,,,,,,
2833200.0,0.06395,,,,,,,,,,
2840400.0,0.06367,,,,,,,,,,
2844000.0,0.06558,,,,,,,,,,
2851200.0,0.06432,,,,,,,,,,
2858400.0,0.0655,,,,,,,,,,
2865600.0,0.06584,,,,,,,,,,
2872800.0,0.06563,,,,,,,,,,
2880000.0,0.06628,,,,,,,,,,
2887200.0,0.06652,,,,,,,,,,
2894400.0,0.06715,,,,,,,,,,
2901600.0,0.06779,,,,,,,,,,
2908800.0,0.06772,,,,,,,,,,
2916000.0,0.06828,,,,,,,,,,
2923200.0,0.06909,,,,,,,,,,
2930400.0,0.06963,,,,,,,,,,
2937600.0,0.06973,,,,,,,,,,
2944800.0,0.06981,,,,,,,,,,
2952000.0,0.07106,,,,,,,,,,
2959200.0,0.07176,,,,,,,,,,
2966400.0,0.07227,,,,,,,,,,
2973600.0,0.07193,,,,,,,,,,
2980800.0,0.07225,,,,,,,,,,
2988000.0,0.07186,,,,,,,,,,
2995200.0,0.0724,,,,,,,,,,
3002400.0,0.07297,,,,,,,,,,
3009600.0,0.07328,,,,,,,,,,
3016800.0,0.07404,,,,,,,,,,
3024000.0,0.07462,,,,,,,,,,
3031200.0,0.07515,,,,,,,,,,
3109748.4,0.0815,,,,,,,,,,
3109816.8,0.08329,,,,,,,,,,
3109860.0,0.08196,,,,,,,,,,
3110407.2,0.08049,,,,,,,,,,
3117607.2,0.08124,,,,,,,,,,
3124807.2,0.08206,,,,,,,,,,
3128436.0,0.08343,,,,,,,,,,
3134584.8,0.08572,,,,,,,,,,
3135967.2,0.0883,,,,,,,,,,
3136251.6,0.09379,,,,,,,,,,

File: opt_all/scripts/data/experimental/creep/inl_2/AirBase_750_118_a.csv (part 2 of 2)
time,strain,temperature,stress,type,state,form,process,medium,title,youngs,poissons
0.0,0.0,750.0,118.0,creep,Ruptured,Plate,Base,Air,AirBase_750_118_a,161000.0,0.3
9100440.0,0.0802,,,,,,,,,,
9107640.0,0.08022,,,,,,,,,,
9114840.0,0.08028,,,,,,,,,,
9122040.0,0.08045999999999999,,,,,,,,,,
9129240.0,0.08071999999999999,,,,,,,,,,
9136440.0,0.08073999999999999,,,,,,,,,,
9143640.0,0.08085,,,,,,,,,,
9150840.0,0.08118,,,,,,,,,,
9158040.0,0.08135999999999999,,,,,,,,,,
9165240.0,0.08155,,,,,,,,,,
9172440.0,0.08191000000000001,,,,,,,,,,
9179640.0,0.08170999999999999,,,,,,,,,,
9186840.0,0.08202999999999999,,,,,,,,,,
9194040.0,0.08196999999999999,,,,,,,,,,
9201240.0,0.08224000000000001,,,,,,,,,,
9208440.0,0.08208,,,,,,,,,,
9215640.0,0.08263,,,,,,,,,,
9222840.0,0.08271,,,,,,,,,,
9230040.0,0.08310000000000001,,,,,,,,,,
9237240.0,0.08324,,,,,,,,,,
9244440.0,0.08310000000000001,,,,,,,,,,
9251640.0,0.08334,,,,,,,,,,
9258840.0,0.08356,,,,,,,,,,
9266040.0,0.08352,,,,,,,,,,
9273240.0,0.08365,,,,,,,,,,
9280440.0,0.08398,,,,,,,,,,
9287640.0,0.08409000000000001,,,,,,,,,,
9294840.0,0.08431,,,,,,,,,,
9302040.0,0.08455,,,,,,,,,,
9309240.0,0.08463,,,,,,,,,,
9316440.0,0.08506999999999999,,,,,,,,,,
9323640.0,0.08522,,,,,,,,,,
9330840.0,0.08513,,,,,,,,,,
9338040.0,0.08535999999999999,,,,,,,,,,
9345240.0,0.0855,,,,,,,,,,
9352440.0,0.08537,,,,,,,,,,
9359640.0,0.08567,,,,,,,,,,
9366840.0,0.08571,,,,,,,,,,
9374040.0,0.08622,,,,,,,,,,
9381240.0,0.08595000000000001,,,,,,,,,,
9388440.0,0.0862,,,,,,,,,,
9395640.0,0.08635999999999999,,,,,,,,,,
9402840.0,0.08657,,,,,,,,,,
9410040.0,0.08689999999999999,,,,,,,,,,
9417240.0,0.08728,,,,,,,,,,
9424440.0,0.08705,,,,,,,,,,
9431640.0,0.08743000000000001,,,,,,,,,,
9438840.0,0.08703,,,,,,,,,,
9446040.0,0.08733,,,,,,,,,,
9453240.0,0.08752,,,,,,,,,,
9460440.0,0.08796,,,,,,,,,,
9467640.0,0.08793,,,,,,,,,,
9474840.0,0.08828,,,,,,,,,,
9482040.0,0.08864000000000001,,,,,,,,,,
9489240.0,0.08868000000000001,,,,,,,,,,
9496440.0,0.08855,,,,,,,,,,
9503640.0,0.08903,,,,,,,,,,
9510840.0,0.08907,,,,,,,,,,
9518040.0,0.08923,,,,,,,,,,
9525240.0,0.08909,,,,,,,,,,
9532440.0,0.08936999999999999,,,,,,,,,,
9539640.0,0.08994999999999999,,,,,,,,,,
9546840.0,0.09007,,,,,,,,,,
9554040.0,0.09008,,,,,,,,,,
9561240.0,0.09051999999999999,,,,,,,,,,
9568440.0,0.09098,,,,,,,,,,
9575640.0,0.09090999999999999,,,,,,,,,,
9582840.0,0.09122999999999999,,,,,,,,,,
9590040.0,0.09132,,,,,,,,,,
9597240.0,0.09161,,,,,,,,,,
9604440.0,0.09147,,,,,,,,,,
9611640.0,0.09175000000000001,,,,,,,,,,
9618840.0,0.09186,,,,,,,,,,
9626040.0,0.09202,,,,,,,,,,
9633240.0,0.09217,,,,,,,,,,
9640440.0,0.09223,,,,,,,,,,
9647640.0,0.09244999999999999,,,,,,,,,,
9654840.0,0.09295,,,,,,,,,,
9662040.0,0.09326000000000001,,,,,,,,,,
9669240.0,0.09329000000000001,,,,,,,,,,
9676440.0,0.09327,,,,,,,,,,
9683640.0,0.09348000000000001,,,,,,,,,,
9690840.0,0.09391999999999999,,,,,,,,,,
9698040.0,0.09428,,,,,,,,,,
9705240.0,0.09415,,,,,,,,,,
9712440.0,0.09386,,,,,,,,,,
9719640.0,0.09433,,,,,,,,,,
9726840.0,0.09455999999999999,,,,,,,,,,
9734040.0,0.09492,,,,,,,,,,
9741240.0,0.09489,,,,,,,,,,
9748440.0,0.0951,,,,,,,,,,
9755640.0,0.09525,,,,,,,,,,
9762840.0,0.09545,,,,,,,,,,
9770040.0,0.09564,,,,,,,,,,
9777240.0,0.09573999999999999,,,,,,,,,,
9784440.0,0.09595000000000001,,,,,,,,,,
9791640.0,0.09617,,,,,,,,,,
9798840.0,0.09638999999999999,,,,,,,,,,
9806040.0,0.09654,,,,,,,,,,
9813240.0,0.09653,,,,,,,,,,
9820440.0,0.09695999999999999,,,,,,,,,,
9827640.0,0.09707,,,,,,,,,,
9834840.0,0.09734999999999999,,,,,,,,,,
9842040.0,0.09760999999999999,,,,,,,,,,
9849240.0,0.09766,,,,,,,,,,
9856440.0,0.09798,,,,,,,,,,
9863640.0,0.09811,,,,,,,,,,
9870840.0,0.09799,,,,,,,,,,
9878040.0,0.09844,,,,,,,,,,
9885240.0,0.09848000000000001,,,,,,,,,,
9892440.0,0.09859,,,,,,,,,,
9899640.0,0.09882999999999999,,,,,,,,,,
9906840.0,0.09904,,,,,,,,,,
9914040.0,0.09942999999999999,,,,,,,,,,
9921240.0,0.09949,,,,,,,,,,
9928440.0,0.09978,,,,,,,,,,
9935640.0,0.09996000000000001,,,,,,,,,,
9942840.0,0.10032,,,,,,,,,,
9950040.0,0.10053000000000001,,,,,,,,,,
9957240.0,0.10078,,,,,,,,,,
9964440.0,0.10082,,,,,,,,,,
9971640.0,0.10081,,,,,,,,,,
9978840.0,0.10078,,,,,,,,,,
9986040.0,0.10125,,,,,,,,,,
9993240.0,0.1012,,,,,,,,,,
10000440.0,0.10157,,,,,,,,,,
10007640.0,0.10152,,,,,,,,,,
10014840.0,0.10166,,,,,,,,,,
10022040.0,0.10207000000000001,,,,,,,,,,
10029240.0,0.10211,,,,,,,,,,
10036440.0,0.10247,,,,,,,,,,
10043640.0,0.10268000000000001,,,,,,,,,,
10050840.0,0.10289,,,,,,,,,,
10058040.0,0.10308999999999999,,,,,,,,,,
10065240.0,0.10346999999999999,,,,,,,,,,
10072440.0,0.10358,,,,,,,,,,
10079640.0,0.10382,,,,,,,,,,
10086840.0,0.10398999999999999,,,,,,,,,,
10094040.0,0.10387,,,,,,,,,,
10101240.0,0.10449,,,,,,,,,,
10108440.0,0.10430999999999999,,,,,,,,,,
10115640.0,0.10461999999999999,,,,,,,,,,
10122840.0,0.10476,,,,,,,,,,
10130040.0,0.10484,,,,,,,,,,
10137240.0,0.10533,,,,,,,,,,
10144440.0,0.10531,,,,,,,,,,
10151640.0,0.10555999999999999,,,,,,,,,,
10158840.0,0.10557,,,,,,,,,,
10166040.0,0.10606,,,,,,,,,,
10173240.0,0.10637,,,,,,,,,,
10180440.0,0.10659,,,,,,,,,,
10187640.0,0.10678000000000001,,,,,,,,,,
10194840.0,0.10679,,,,,,,,,,
10202040.0,0.10691,,,,,,,,,,
10209240.0,0.10753,,,,,,,,,,
10216440.0,0.10779999999999999,,,,,,,,,,
10223640.0,0.10781,,,,,,,,,,
10230840.0,0.10823,,,,,,,,,,
10238040.0,0.10830000000000001,,,,,,,,,,
10245240.0,0.10845,,,,,,,,,,
10252440.0,0.10852,,,,,,,,,,
10259640.0,0.10879,,,,,,,,,,
10266840.0,0.10911,,,,,,,,,,
10274040.0,0.10933999999999999,,,,,,,,,,
10281240.0,0.10962999999999999,,,,,,,,,,
10288440.0,0.10973000000000001,,,,,,,,,,
10295640.0,0.11033,,,,,,,,,,
10302840.0,0.11019,,,,,,,,,,
10310040.0,0.11037000000000001,,,,,,,,,,
10317240.0,0.11079,,,,,,,,,,
10324440.0,0.11077,,,,,,,,,,
10331640.0,0.11083,,,,,,,,,,
10338840.0,0.11101000000000001,,,,,,,,,,
10346040.0,0.11102000000000001,,,,,,,,,,
10353240.0,0.11153,,,,,,,,,,
10360440.0,0.11177,,,,,,,,,,
10367640.0,0.11164,,,,,,,,,,
10374840.0,0.11183,,,,,,,,,,
10382040.0,0.11243,,,,,,,,,,
10389240.0,0.11252000000000001,,,,,,,,,,
10396440.0,0.11257999999999999,,,,,,,,,,
10403640.0,0.11275,,,,,,,,,,
10410840.0,0.11324,,,,,,,,,,
10418040.0,0.11320000000000001,,,,,,,,,,
10425240.0,0.11327999999999999,,,,,,,,,,
10432440.0,0.11388,,,,,,,,,,
10439640.0,0.11438000000000001,,,,,,,,,,
10446840.0,0.11428,,,,,,,,,,
10454040.0,0.11481,,,,,,,,,,
10461240.0,0.11488,,,,,,,,,,
10468440.0,0.11542,,,,,,,,,,
10475640.0,0.11599999999999999,,,,,,,,,,
10482840.0,0.11623,,,,,,,,,,
10490040.0,0.11662,,,,,,,,,,
10497240.0,0.11630000000000001,,,,,,,,,,
10504440.0,0.11638,,,,,,,,,,
10511640.0,0.11666,,,,,,,,,,
10518840.0,0.11689999999999999,,,,,,,,,,
10526040.0,0.11712,,,,,,,,,,
10533240.0,0.11717000000000001,,,,,,,,,,
10540440.0,0.11742000000000001,,,,,,,,,,
10547640.0,0.11798,,,,,,,,,,
10554840.0,0.11778000000000001,,,,,,,,,,
10562040.0,0.11837999999999999,,,,,,,,,,
10569240.0,0.11804,,,,,,,,,,
10576440.0,0.11836,,,,,,,,,,
10583640.0,0.1186,,,,,,,,,,
10590840.0,0.11869999999999999,,,,,,,,,,
10598040.0,0.11918,,,,,,,,,,
10605240.0,0.11926,,,,,,,,,,
10612440.0,0.11949,,,,,,,,,,
10619640.0,0.11982,,,,,,,,,,
10626840.0,0.11996000000000001,,,,,,,,,,
10634040.0,0.11996000000000001,,,,,,,,,,
10641240.0,0.12034,,,,,,,,,,
10648440.0,0.12071,,,,,,,,,,
10655640.0,0.12081,,,,,,,,,,
10662840.0,0.12097,,,,,,,,,,
10670040.0,0.12142,,,,,,,,,,
10677240.0,0.12178000000000001,,,,,,,,,,
10684440.0,0.12196,,,,,,,,,,
10691640.0,0.12207000000000001,,,,,,,,,,
10698840.0,0.12234,,,,,,,,,,
10706040.0,0.12267,,,,,,,,,,
10713240.0,0.12303000000000001,,,,,,,,,,
10720440.0,0.1231,,,,,,,,,,
10727640.0,0.1234,,,,,,,,,,
10734840.0,0.12344,,,,,,,,,,
10742040.0,0.12407,,,,,,,,,,
10749240.0,0.12412000000000001,,,,,,,,,,
10756440.0,0.12423999999999999,,,,,,,,,,
10763640.0,0.12475,,,,,,,,,,
10770840.0,0.12492,,,,,,,,,,
10778040.0,0.12506,,,,,,,,,,
10785240.0,0.12523,,,,,,,,,,
10792440.0,0.12564999999999998,,,,,,,,,,
10799640.0,0.12575,,,,,,,,,,
10806840.0,0.12602,,,,,,,,,,
10814040.0,0.12619,,,,,,,,,,
10821240.0,0.12653,,,,,,,,,,
10828440.0,0.12705,,,,,,,,,,
10835640.0,0.12699,,,,,,,,,,
10842840.0,0.12716,,,,,,,,,,
10850040.0,0.12746000000000002,,,,,,,,,,
10857240.0,0.128,,,,,,,,,,
10864440.0,0.12784,,,,,,,,,,
10871640.0,0.12847,,,,,,,,,,
10878840.0,0.12849,,,,,,,,,,
10886040.0,0.12902,,,,,,,,,,
10893240.0,0.12905,,,,,,,,,,
10900440.0,0.12948,,,,,,,,,,
10907640.0,0.12968,,,,,,,,,,
10914840.0,0.12988,,,,,,,,,,
10922040.0,0.13005,,,,,,,,,,
10929240.0,0.13064,,,,,,,,,,
10936440.0,0.13077,,,,,,,,,,
10943640.0,0.13082000000000002,,,,,,,,,,
10950840.0,0.13127,,,,,,,,,,
10958040.0,0.13152,,,,,,,,,,
10965240.0,0.13167,,,,,,,,,,
10972440.0,0.1318,,,,,,,,,,
10979640.0,0.13247,,,,,,,,,,
10986840.0,0.13257,,,,,,,,,,
10994040.0,0.13305999999999998,,,,,,,,,,
11001240.0,0.13289,,,,,,,,,,
11008440.0,0.13321,,,,,,,,,,
11015640.0,0.13364,,,,,,,,,,
11022840.0,0.13382,,,,,,,,,,
11030040.0,0.13418,,,,,,,,,,
11037240.0,0.13467,,,,,,,,,,
11044440.0,0.13458,,,,,,,,,,
11051640.0,0.13480999999999999,,,,,,,,,,
11058840.0,0.13510999999999998,,,,,,,,,,
11065680.0,0.13552,,,,,,,,,,
11072880.0,0.13568,,,,,,,,,,
11080080.0,0.13579,,,,,,,,,,
11087280.0,0.13586,,,,,,,,,,
11094480.0,0.13628,,,,,,,,,,
11101680.0,0.13663999999999998,,,,,,,,,,
11108880.0,0.13709,,,,,,,,,,
11116080.0,0.13709,,,,,,,,,,
11123280.0,0.1375,,,,,,,,,,
11130480.0,0.13794,,,,,,,,,,
11137680.0,0.1383,,,,,,,,,,
11144880.0,0.13864,,,,,,,,,,
11152080.0,0.13845000000000002,,,,,,,,,,
11159280.0,0.13882,,,,,,,,,,
11166480.0,0.13885999999999998,,,,,,,,,,
11173680.0,0.13939000000000001,,,,,,,,,,
11180880.0,0.13946999999999998,,,,,,,,,,
11188080.0,0.13978,,,,,,,,,,
11195280.0,0.14012,,,,,,,,,,
11202480.0,0.14079,,,,,,,,,,
11209680.0,0.14090999999999998,,,,,,,,,,
11216880.0,0.14141,,,,,,,,,,
11224080.0,0.14203,,,,,,,,,,
11231280.0,0.14231,,,,,,,,,,
11238480.0,0.1425,,,,,,,,,,
11245680.0,0.14262,,,,,,,,,,
11252880.0,0.14276999999999998,,,,,,,,,,
11260080.0,0.14315,,,,,,,,,,
11267280.0,0.14351,,,,,,,,,,
11274480.0,0.14379,,,,,,,,,,
11281680.0,0.1442,,,,,,,,,,
11288880.0,0.14472,,,,,,,,,,
11296080.0,0.14492000000000002,,,,,,,,,,
11303280.0,0.1452,,,,,,,,,,
11310480.0,0.14526999999999998,,,,,,,,,,
11317680.0,0.14565,,,,,,,,,,
11324880.0,0.14601,,,,,,,,,,
11332080.0,0.14639,,,,,,,,,,
11339280.0,0.14676,,,,,,,,,,
11346480.0,0.14707,,,,,,,,,,
11353680.0,0.14734,,,,,,,,,,
11360880.0,0.14779,,,,,,,,,,
11368080.0,0.14800000000000002,,,,,,,,,,
11375280.0,0.14818,,,,,,,,,,
11382480.0,0.14873,,,,,,,,,,
11389680.0,0.14891,,,,,,,,,,
11396880.0,0.14949,,,,,,,,,,
11404080.0,0.14973,,,,,,,,,,
11411280.0,0.15003,,,,,,,,,,
11418480.0,0.15003,,,,,,,,,,
11425680.0,0.15056,,,,,,,,,,
11432880.0,0.15094,,,,,,,,,,
11440080.0,0.15128,,,,,,,,,,
11447280.0,0.15162,,,,,,,,,,
11454480.0,0.15218,,,,,,,,,,
11461680.0,0.15221,,,,,,,,,,
11468880.0,0.15277,,,,,,,,,,
11476080.0,0.15305,,,,,,,,,,
11483280.0,0.15356999999999998,,,,,,,,,,
11490480.0,0.15359,,,,,,,,,,
11497680.0,0.15434,,,,,,,,,,
11504880.0,0.15447,,,,,,,,,,
11512080.0,0.1547,,,,,,,,,,
11519280.0,0.15522,,,,,,,,,,
11526480.0,0.15584,,,,,,,,,,
11533680.0,0.15587,,,,,,,,,,
11540880.0,0.15627000000000002,,,,,,,,,,
11548080.0,0.15656,,,,,,,,,,
11555280.0,0.15706,,,,,,,,,,
11562480.0,0.15718,,,,,,,,,,
11569680.0,0.15778,,,,,,,,,,
11576880.0,0.15781,,,,,,,,,,
11584080.0,0.15862,,,,,,,,,,
11591280.0,0.15869999999999998,,,,,,,,,,
11598480.0,0.15925,,,,,,,,,,
11605680.0,0.15943,,,,,,,,,,
11612880.0,0.15996,,,,,,,,,,
11620080.0,0.16007000000000002,,,,,,,,,,
11627280.0,0.16069,,,,,,,,,,
11634480.0,0.16113,,,,,,,,,,
11641680.0,0.16135000000000002,,,,,,,,,,
11648880.0,0.16185,,,,,,,,,,
11656080.0,0.16236,,,,,,,,,,
11663280.0,0.16277999999999998,,,,,,,,,,
11670480.0,0.16288,,,,,,,,,,
11677680.0,0.16316,,,,,,,,,,
11684880.0,0.16364,,,,,,,,,,
11692080.0,0.16415,,,,,,,,,,
11699280.0,0.16452999999999998,,,,,,,,,,
11706480.0,0.16508,,,,,,,,,,
11713680.0,0.16557,,,,,,,,,,
11720880.0,0.16594,,,,,,,,,,
11728080.0,0.16628,,,,,,,,,,
11735280.0,0.16665,,,,,,,,,,
11742480.0,0.16696999999999998,,,,,,,,,,
11749680.0,0.16752,,,,,,,,,,
11756880.0,0.1681,,,,,,,,,,
11764080.0,0.16835999999999998,,,,,,,,,,
11771280.0,0.16896,,,,,,,,,,
11778480.0,0.16925,,,,,,,,,,
11785680.0,0.16962,,,,,,,,,,
11792880.0,0.17012,,,,,,,,,,
11800080.0,0.17085,,,,,,,,,,
11807280.0,0.17125,,,,,,,,,,
11814480.0,0.17158,,,,,,,,,,
11821680.0,0.17213,,,,,,,,,,
11828880.0,0.17259,,,,,,,,,,
11836080.0,0.1732,,,,,,,,,,
11843280.0,0.17367999999999997,,,,,,,,,,
11850480.0,0.1741,,,,,,,,,,
11857680.0,0.17491,,,,,,,,,,
11864880.0,0.17531,,,,,,,,,,
11872080.0,0.17562999999999998,,,,,,,,,,
11879280.0,0.17635,,,,,,,,,,
11886480.0,0.17672999999999997,,,,,,,,,,
11893680.0,0.17739000000000002,,,,,,,,,,
11900880.0,0.17809999999999998,,,,,,,,,,
11908080.0,0.17861000000000002,,,,,,,,,,
11915280.0,0.17909,,,,,,,,,,
11922480.0,0.17965,,,,,,,,,,
11929680.0,0.18042999999999998,,,,,,,,,,
11936880.0,0.18095,,,,,,,,,,
11944080.0,0.18161000000000002,,,,,,,,,,
11951280.0,0.18245999999999998,,,,,,,,,,
11958480.0,0.18336,,,,,,,,,,
11965680.0,0.18395,,,,,,,,,,
11972880.0,0.18488,,,,,,,,,,
11980080.0,0.18576,,,,,,,,,,
11987280.0,0.18663,,,,,,,,,,
11994480.0,0.18782,,,,,,,,,,
12001680.0,0.18925999999999998,,,,,,,,,,
12008880.0,0.19050999999999998,,,,,,,,,,
12016080.0,0.19248,,,,,,,,,,
12023280.0,0.19506,,,,,,,,,,
12026880.0,0.19678,,,,,,,,,,
12030480.0,0.19899,,,,,,,,,,
12034080.0,0.20148,,,,,,,,,,
12037680.0,0.20552,,,,,,,,,,
12039480.0,0.20906,,,,,,,,,,
12040560.0,0.21372,,,,,,,,,,
12040560.0,0.21928999999999998,,,,,,,,,,
12040560.0,0.22174,,,,,,,,,,
