Repository: janzenchoi/phd_code

# Optimisater

The following repository contains general optimisation code implemented with the multi-objective genetic algorithm (MOGA) for the surrogate-assisted calibration of crystal plasticity finite element method (CPFEM) models.

File: opt_all/scripts/data/experimental/creep/kaeri_2/AirBase_900_28_a.csv
time,strain,temperature,stress,type,state,form,process,medium,title,youngs,poissons
0.0,0.0,900.0,28.0,creep,Ruptured,Plate,Base,Air,AirBase_900_28_a,149000.0,0.3
0.0,0.0,,,,,,,,,,
141.1,0.000187,,,,,,,,,,
18600.1,0.001161,,,,,,,,,,
47400.1,0.001651,,,,,,,,,,
76200.1,0.001838,,,,,,,,,,
105000.1,0.002234,,,,,,,,,,
133800.1,0.002393,,,,,,,,,,
162600.1,0.002586,,,,,,,,,,
191400.1,0.00281,,,,,,,,,,
220200.1,0.003026,,,,,,,,,,
249000.1,0.003231,,,,,,,,,,
277800.1,0.003653,,,,,,,,,,
306600.1,0.003924,,,,,,,,,,
335400.1,0.004148,,,,,,,,,,
364200.1,0.004438,,,,,,,,,,
393000.1,0.004694,,,,,,,,,,
421800.1,0.004839,,,,,,,,,,
450600.1,0.005265,,,,,,,,,,
479400.1,0.005417,,,,,,,,,,
508200.1,0.005486,,,,,,,,,,
537000.1,0.005742,,,,,,,,,,
565800.1,0.005979,,,,,,,,,,
594600.1,0.005986,,,,,,,,,,
623400.1,0.006234,,,,,,,,,,
652200.1,0.006386,,,,,,,,,,
681000.1,0.006557,,,,,,,,,,
709800.1,0.006905,,,,,,,,,,
738600.1,0.007105,,,,,,,,,,
767400.1,0.007149,,,,,,,,,,
796200.1,0.007388,,,,,,,,,,
825000.1,0.007598,,,,,,,,,,
853800.1,0.007724,,,,,,,,,,
882600.1,0.00783,,,,,,,,,,
911400.1,0.007939,,,,,,,,,,
940200.1,0.008077,,,,,,,,,,
969000.1,0.008402,,,,,,,,,,
997800.1,0.008319,,,,,,,,,,
1026600.1,0.008625,,,,,,,,,,
1055400.1,0.008924,,,,,,,,,,
1084200.1,0.008993,,,,,,,,,,
1113000.1,0.009136,,,,,,,,,,
1141800.1,0.009394,,,,,,,,,,
1170600.1,0.009558,,,,,,,,,,
1199400.1,0.009611,,,,,,,,,,
1228200.1,0.009931,,,,,,,,,,
1257000.1,0.010071,,,,,,,,,,
1285800.1,0.010221,,,,,,,,,,
1314600.1,0.010384,,,,,,,,,,
1343400.1,0.010603,,,,,,,,,,
1372200.1,0.010797,,,,,,,,,,
1401000.1,0.011075,,,,,,,,,,
1429800.1,0.011322,,,,,,,,,,
1458600.1,0.011273,,,,,,,,,,
1487400.1,0.011495,,,,,,,,,,
1516200.1,0.01181,,,,,,,,,,
1545000.1,0.011957,,,,,,,,,,
1573800.1,0.012432,,,,,,,,,,
1602600.1,0.012662,,,,,,,,,,
1631400.1,0.013171,,,,,,,,,,
1660200.1,0.013498,,,,,,,,,,
1689000.1,0.013572,,,,,,,,,,
1717800.1,0.013917,,,,,,,,,,
1746600.1,0.014127,,,,,,,,,,
1775400.1,0.014366,,,,,,,,,,
1804200.1,0.014452,,,,,,,,,,
1833000.1,0.014758,,,,,,,,,,
1861800.1,0.015071,,,,,,,,,,
1890600.1,0.015281,,,,,,,,,,
1919400.1,0.015652,,,,,,,,,,
1948200.1,0.015843,,,,,,,,,,
1977000.1,0.016101,,,,,,,,,,
2005800.1,0.016471,,,,,,,,,,
2034600.1,0.016651,,,,,,,,,,
2063400.1,0.016955,,,,,,,,,,
2092200.1,0.017342,,,,,,,,,,
2121000.1,0.017517,,,,,,,,,,
2149800.1,0.017722,,,,,,,,,,
2178600.1,0.018065,,,,,,,,,,
2207400.1,0.018429,,,,,,,,,,
2236200.1,0.018676,,,,,,,,,,
2265000.1,0.018947,,,,,,,,,,
2293800.1,0.019249,,,,,,,,,,
2322600.1,0.019433,,,,,,,,,,
2351400.1,0.019832,,,,,,,,,,
2380200.1,0.020122,,,,,,,,,,
2409000.1,0.020444,,,,,,,,,,
2437800.1,0.020716,,,,,,,,,,
2466600.1,0.02099,,,,,,,,,,
2495400.1,0.021407,,,,,,,,,,
2524200.1,0.021699,,,,,,,,,,
2553000.1,0.02198,,,,,,,,,,
2581800.1,0.022178,,,,,,,,,,
2610600.1,0.022584,,,,,,,,,,
2639400.1,0.022844,,,,,,,,,,
2668200.1,0.02324,,,,,,,,,,
2697000.1,0.023556,,,,,,,,,,
2725800.1,0.023804,,,,,,,,,,
2754600.1,0.024166,,,,,,,,,,
2783400.1,0.024677,,,,,,,,,,
2812200.1,0.024933,,,,,,,,,,
2841000.1,0.025322,,,,,,,,,,
2869800.1,0.025622,,,,,,,,,,
2898600.1,0.025838,,,,,,,,,,
2927400.1,0.02605,,,,,,,,,,
2956200.1,0.026504,,,,,,,,,,
2985000.1,0.026891,,,,,,,,,,
3013800.1,0.027273,,,,,,,,,,
3042600.1,0.02769,,,,,,,,,,
3071400.1,0.027837,,,,,,,,,,
3100200.1,0.028351,,,,,,,,,,
3129000.1,0.028643,,,,,,,,,,
3157800.1,0.028979,,,,,,,,,,
3186600.1,0.02912,,,,,,,,,,
3215400.1,0.029493,,,,,,,,,,
3244200.1,0.029947,,,,,,,,,,
3273000.1,0.030207,,,,,,,,,,
3301800.1,0.03064,,,,,,,,,,
3330600.1,0.031114,,,,,,,,,,
3359400.1,0.031517,,,,,,,,,,
3388200.1,0.032022,,,,,,,,,,
3417000.1,0.03201,,,,,,,,,,
3445800.1,0.032703,,,,,,,,,,
3474600.1,0.033159,,,,,,,,,,
3503400.1,0.033429,,,,,,,,,,
3532200.1,0.033848,,,,,,,,,,
3561000.1,0.034343,,,,,,,,,,
3589800.1,0.034799,,,,,,,,,,
3618600.1,0.035191,,,,,,,,,,
3647400.1,0.035644,,,,,,,,,,
3676200.1,0.035976,,,,,,,,,,
3705000.1,0.036375,,,,,,,,,,
3733800.1,0.036609,,,,,,,,,,
3762600.1,0.036805,,,,,,,,,,
3791400.1,0.0373,,,,,,,,,,
3820200.1,0.037754,,,,,,,,,,
3849000.1,0.038053,,,,,,,,,,
3877800.1,0.038473,,,,,,,,,,
3906600.1,0.038675,,,,,,,,,,
3935400.1,0.038913,,,,,,,,,,
3964200.1,0.039198,,,,,,,,,,
3993000.1,0.039629,,,,,,,,,,
4021800.1,0.039884,,,,,,,,,,
4050600.1,0.040278,,,,,,,,,,
4079400.1,0.040617,,,,,,,,,,
4108200.1,0.041013,,,,,,,,,,
4137000.1,0.041232,,,,,,,,,,
4165800.1,0.041764,,,,,,,,,,
4194600.1,0.042029,,,,,,,,,,
4223400.1,0.04228,,,,,,,,,,
4252200.1,0.042821,,,,,,,,,,
4281000.1,0.043185,,,,,,,,,,
4309800.1,0.04339,,,,,,,,,,
4338600.1,0.043965,,,,,,,,,,
4367400.1,0.044292,,,,,,,,,,
4396200.1,0.044567,,,,,,,,,,
4425000.1,0.044889,,,,,,,,,,
4453800.1,0.045366,,,,,,,,,,
4482600.1,0.045598,,,,,,,,,,
4511400.1,0.046128,,,,,,,,,,
4540200.1,0.046522,,,,,,,,,,
4569000.1,0.046856,,,,,,,,,,
4597800.1,0.047406,,,,,,,,,,
4626600.1,0.047689,,,,,,,,,,
4655400.1,0.048095,,,,,,,,,,
4684200.1,0.048549,,,,,,,,,,
4713000.1,0.04882,,,,,,,,,,
4741800.1,0.049081,,,,,,,,,,
4770600.1,0.049532,,,,,,,,,,
4799400.1,0.049875,,,,,,,,,,
4828200.1,0.050197,,,,,,,,,,
4857000.1,0.050656,,,,,,,,,,
4885800.1,0.051066,,,,,,,,,,
4914600.1,0.051351,,,,,,,,,,
4943400.1,0.051821,,,,,,,,,,
4972200.1,0.052263,,,,,,,,,,
5001000.1,0.05251,,,,,,,,,,
5029800.1,0.053016,,,,,,,,,,
5058600.1,0.053297,,,,,,,,,,
5087400.1,0.053624,,,,,,,,,,
5116200.1,0.054115,,,,,,,,,,
5145000.1,0.054541,,,,,,,,,,
5173800.1,0.05482,,,,,,,,,,
5202600.1,0.055345,,,,,,,,,,
5231400.1,0.055729,,,,,,,,,,
5260200.1,0.056413,,,,,,,,,,
5289000.1,0.056717,,,,,,,,,,
5317800.1,0.056892,,,,,,,,,,
5346600.1,0.057717,,,,,,,,,,
5375400.1,0.057897,,,,,,,,,,
5404200.1,0.058083,,,,,,,,,,
5433000.1,0.058935,,,,,,,,,,
5461800.1,0.059391,,,,,,,,,,
5490600.1,0.059421,,,,,,,,,,
5519400.1,0.060243,,,,,,,,,,
5548200.1,0.060594,,,,,,,,,,
5577000.1,0.0606,,,,,,,,,,
5605800.1,0.061508,,,,,,,,,,
5634600.1,0.061835,,,,,,,,,,
5663400.1,0.061952,,,,,,,,,,
5692200.1,0.062652,,,,,,,,,,
5721000.1,0.062901,,,,,,,,,,
5749800.1,0.063083,,,,,,,,,,
5778600.1,0.063788,,,,,,,,,,
5807400.1,0.064269,,,,,,,,,,
5836200.1,0.064488,,,,,,,,,,
5865000.1,0.064983,,,,,,,,,,
5893800.1,0.065347,,,,,,,,,,
5922600.1,0.065591,,,,,,,,,,
5951400.1,0.066128,,,,,,,,,,
5980200.1,0.066324,,,,,,,,,,
6009000.1,0.066586,,,,,,,,,,
6037800.1,0.067024,,,,,,,,,,
6066600.1,0.067507,,,,,,,,,,
6095400.1,0.067708,,,,,,,,,,
6124200.1,0.068426,,,,,,,,,,
6153000.1,0.06861,,,,,,,,,,
6181800.1,0.068753,,,,,,,,,,
6210600.1,0.069557,,,,,,,,,,
6239400.1,0.069764,,,,,,,,,,
6268200.1,0.069999,,,,,,,,,,
6297000.1,0.070727,,,,,,,,,,
6325800.1,0.071181,,,,,,,,,,
6354600.1,0.07137,,,,,,,,,,
6383400.1,0.071876,,,,,,,,,,
6412200.1,0.072217,,,,,,,,,,
6441000.1,0.07253,,,,,,,,,,
6469800.1,0.072857,,,,,,,,,,
6498600.1,0.073242,,,,,,,,,,
6527400.1,0.073458,,,,,,,,,,
6556200.1,0.074172,,,,,,,,,,
6585000.1,0.074165,,,,,,,,,,
6613800.1,0.074382,,,,,,,,,,
6642600.1,0.075024,,,,,,,,,,
6671400.1,0.075462,,,,,,,,,,
6700200.1,0.075752,,,,,,,,,,
6729000.1,0.076155,,,,,,,,,,
6757800.1,0.076531,,,,,,,,,,
6786600.1,0.076908,,,,,,,,,,
6815400.1,0.077484,,,,,,,,,,
6844200.1,0.077841,,,,,,,,,,
6873000.1,0.078129,,,,,,,,,,
6901800.1,0.078523,,,,,,,,,,
6930600.1,0.078986,,,,,,,,,,
6959400.1,0.079207,,,,,,,,,,
6988200.1,0.079748,,,,,,,,,,
7017000.1,0.080121,,,,,,,,,,
7045800.1,0.08037,,,,,,,,,,
7074600.1,0.081003,,,,,,,,,,
7103400.1,0.081307,,,,,,,,,,
7132200.1,0.081597,,,,,,,,,,
7161000.1,0.082212,,,,,,,,,,
7189800.1,0.082581,,,,,,,,,,
7218600.1,0.082818,,,,,,,,,,
7247400.1,0.083394,,,,,,,,,,
7276200.1,0.083813,,,,,,,,,,
7305000.1,0.084092,,,,,,,,,,
7333800.1,0.084792,,,,,,,,,,
7362600.1,0.085149,,,,,,,,,,
7391400.1,0.085434,,,,,,,,,,
7420200.1,0.086065,,,,,,,,,,
7449000.1,0.086314,,,,,,,,,,
7477800.1,0.086703,,,,,,,,,,
7506600.1,0.087281,,,,,,,,,,
7535400.1,0.087549,,,,,,,,,,
7564200.1,0.087806,,,,,,,,,,
7593000.1,0.088428,,,,,,,,,,
7621800.1,0.088721,,,,,,,,,,
7650600.1,0.088903,,,,,,,,,,
7679400.1,0.089601,,,,,,,,,,
7708200.1,0.090114,,,,,,,,,,
7737000.1,0.090377,,,,,,,,,,
7765800.1,0.091042,,,,,,,,,,
7794600.1,0.091653,,,,,,,,,,
7823400.1,0.091869,,,,,,,,,,
7852200.1,0.092385,,,,,,,,,,
7881000.1,0.092829,,,,,,,,,,
7909800.1,0.093083,,,,,,,,,,
7938600.1,0.093723,,,,,,,,,,
7967400.1,0.094124,,,,,,,,,,
7996200.1,0.094347,,,,,,,,,,
8025000.1,0.094976,,,,,,,,,,
8053800.1,0.095296,,,,,,,,,,
8082600.1,0.095466,,,,,,,,,,
8111400.1,0.096097,,,,,,,,,,
8140200.1,0.096503,,,,,,,,,,
8169000.1,0.096733,,,,,,,,,,
8197800.1,0.097371,,,,,,,,,,
8226600.1,0.09785,,,,,,,,,,
8255400.1,0.098133,,,,,,,,,,
8284200.1,0.098534,,,,,,,,,,
8313000.1,0.098889,,,,,,,,,,
8341800.1,0.099117,,,,,,,,,,
8370600.1,0.099769,,,,,,,,,,
8399400.1,0.100063,,,,,,,,,,
8428200.1,0.100273,,,,,,,,,,
8457000.1,0.101079,,,,,,,,,,
8485800.1,0.101369,,,,,,,,,,
8514600.1,0.101763,,,,,,,,,,
8543400.1,0.102274,,,,,,,,,,
8572200.1,0.1025,,,,,,,,,,
8601000.1,0.102868,,,,,,,,,,
8629800.1,0.103161,,,,,,,,,,
8658600.1,0.103615,,,,,,,,,,
8687400.1,0.104103,,,,,,,,,,
8716200.1,0.104534,,,,,,,,,,
8745000.1,0.104985,,,,,,,,,,
8773800.1,0.105052,,,,,,,,,,
8802600.1,0.105881,,,,,,,,,,
8831400.1,0.106155,,,,,,,,,,
8860200.1,0.106388,,,,,,,,,,
8889000.1,0.107092,,,,,,,,,,
8917800.1,0.10733,,,,,,,,,,
8946600.1,0.107776,,,,,,,,,,
8975400.1,0.108446,,,,,,,,,,
9004200.1,0.108905,,,,,,,,,,
9033000.1,0.109149,,,,,,,,,,
9061800.1,0.109612,,,,,,,,,,
9090600.1,0.110022,,,,,,,,,,
9119400.1,0.110312,,,,,,,,,,
9148200.1,0.110948,,,,,,,,,,
9177000.1,0.11124,,,,,,,,,,
9205800.1,0.111641,,,,,,,,,,
9234600.1,0.111998,,,,,,,,,,
9263400.1,0.112392,,,,,,,,,,
9292200.1,0.112749,,,,,,,,,,
9321000.1,0.113334,,,,,,,,,,
9349800.1,0.113757,,,,,,,,,,
9378600.1,0.114068,,,,,,,,,,
9407400.1,0.114688,,,,,,,,,,
9436200.1,0.115118,,,,,,,,,,
9465000.1,0.115379,,,,,,,,,,
9493800.1,0.115982,,,,,,,,,,
9522600.1,0.116346,,,,,,,,,,
9551400.1,0.116744,,,,,,,,,,
9580200.1,0.117322,,,,,,,,,,
9609000.1,0.117758,,,,,,,,,,
9637800.1,0.118145,,,,,,,,,,
9666600.1,0.118617,,,,,,,,,,
9695400.1,0.119077,,,,,,,,,,
9724200.1,0.119356,,,,,,,,,,
9753000.1,0.119976,,,,,,,,,,
9781800.1,0.120445,,,,,,,,,,
9810600.1,0.120772,,,,,,,,,,
9839400.1,0.121346,,,,,,,,,,
9868200.1,0.121779,,,,,,,,,,
9897000.1,0.121873,,,,,,,,,,
9925800.1,0.122546,,,,,,,,,,
9954600.1,0.122963,,,,,,,,,,
9983400.1,0.123207,,,,,,,,,,
10012200.1,0.123893,,,,,,,,,,
10041000.1,0.124391,,,,,,,,,,
10069800.1,0.124713,,,,,,,,,,
10098600.1,0.125282,,,,,,,,,,
10127400.1,0.125717,,,,,,,,,,
10156200.1,0.126113,,,,,,,,,,
10185000.1,0.1265,,,,,,,,,,
10213800.1,0.126885,,,,,,,,,,
10242600.1,0.127267,,,,,,,,,,
10271400.1,0.127804,,,,,,,,,,
10300200.1,0.128271,,,,,,,,,,
10329000.1,0.128527,,,,,,,,,,
10357800.1,0.129204,,,,,,,,,,
10386600.1,0.129625,,,,,,,,,,
10415400.1,0.129897,,,,,,,,,,
10444200.1,0.130574,,,,,,,,,,
10473000.1,0.131019,,,,,,,,,,
10501800.1,0.13133,,,,,,,,,,
10530600.1,0.131926,,,,,,,,,,
10559400.1,0.132272,,,,,,,,,,
10588200.1,0.132631,,,,,,,,,,
10617000.1,0.13329,,,,,,,,,,
10645800.1,0.133637,,,,,,,,,,
10674600.1,0.134126,,,,,,,,,,
10703400.1,0.134704,,,,,,,,,,
10732200.1,0.135162,,,,,,,,,,
10761000.1,0.135413,,,,,,,,,,
10789800.1,0.136044,,,,,,,,,,
10818600.1,0.136332,,,,,,,,,,
10847400.1,0.136795,,,,,,,,,,
10876200.1,0.13732,,,,,,,,,,
10905000.1,0.137718,,,,,,,,,,
10933800.1,0.138186,,,,,,,,,,
10962600.1,0.138773,,,,,,,,,,
10970400.2,0.139093,,,,,,,,,,
10999200.2,0.139469,,,,,,,,,,
11028000.2,0.139943,,,,,,,,,,
11056800.2,0.140572,,,,,,,,,,
11085600.2,0.140993,,,,,,,,,,
11114400.2,0.141449,,,,,,,,,,
11143200.2,0.141954,,,,,,,,,,
11172000.2,0.142331,,,,,,,,,,
11200800.2,0.142799,,,,,,,,,,
11229600.2,0.14337,,,,,,,,,,
11258400.2,0.143778,,,,,,,,,,
11287200.2,0.144284,,,,,,,,,,
11316000.2,0.144775,,,,,,,,,,
11344800.2,0.145222,,,,,,,,,,
11373600.2,0.145684,,,,,,,,,,
11402400.2,0.146196,,,,,,,,,,
11431200.2,0.146677,,,,,,,,,,
11460000.2,0.147205,,,,,,,,,,
11488800.2,0.147766,,,,,,,,,,
11517600.2,0.148216,,,,,,,,,,
11546400.2,0.148681,,,,,,,,,,
11575200.2,0.149231,,,,,,,,,,
11604000.2,0.149802,,,,,,,,,,
11632800.2,0.150304,,,,,,,,,,
11661600.2,0.150749,,,,,,,,,,
11690400.2,0.151219,,,,,,,,,,
11719200.2,0.151675,,,,,,,,,,
11748000.2,0.152163,,,,,,,,,,
11776800.2,0.152796,,,,,,,,,,
11805600.2,0.153153,,,,,,,,,,
11834400.2,0.153747,,,,,,,,,,
11863200.2,0.154222,,,,,,,,,,
11892000.2,0.154692,,,,,,,,,,
11920800.2,0.155371,,,,,,,,,,
11949600.2,0.155813,,,,,,,,,,
11978400.2,0.156302,,,,,,,,,,
12007200.2,0.15696,,,,,,,,,,
12036000.2,0.157405,,,,,,,,,,
12064800.2,0.157905,,,,,,,,,,
12093600.2,0.158386,,,,,,,,,,
12122400.2,0.158992,,,,,,,,,,
12151200.2,0.159512,,,,,,,,,,
12180000.2,0.160143,,,,,,,,,,
12208800.2,0.160654,,,,,,,,,,
12237600.2,0.161136,,,,,,,,,,
12266400.2,0.161767,,,,,,,,,,
12295200.2,0.162267,,,,,,,,,,
12324000.2,0.16287,,,,,,,,,,
12352800.2,0.163372,,,,,,,,,,
12381600.2,0.163858,,,,,,,,,,
12410400.2,0.164395,,,,,,,,,,
12439200.2,0.165016,,,,,,,,,,
12468000.2,0.165459,,,,,,,,,,
12496800.2,0.16594,,,,,,,,,,
12525600.2,0.166582,,,,,,,,,,
12554400.2,0.166942,,,,,,,,,,
12583200.2,0.167582,,,,,,,,,,
12612000.2,0.168052,,,,,,,,,,
12640800.2,0.168324,,,,,,,,,,
12669600.2,0.168927,,,,,,,,,,
12698400.2,0.169576,,,,,,,,,,
12727200.2,0.170085,,,,,,,,,,
12756000.2,0.170673,,,,,,,,,,
12784800.2,0.171382,,,,,,,,,,
12813600.2,0.171806,,,,,,,,,,
12842400.2,0.172421,,,,,,,,,,
12871200.2,0.173271,,,,,,,,,,
12900000.2,0.173699,,,,,,,,,,
12928800.2,0.174277,,,,,,,,,,
12957600.2,0.175159,,,,,,,,,,
12986400.2,0.175615,,,,,,,,,,
13015200.2,0.17632,,,,,,,,,,
13044000.2,0.176981,,,,,,,,,,
13072800.2,0.177577,,,,,,,,,,
13101600.2,0.178148,,,,,,,,,,
13130400.2,0.178844,,,,,,,,,,
13159200.2,0.179519,,,,,,,,,,
13188000.2,0.18021,,,,,,,,,,
13216800.2,0.180912,,,,,,,,,,
13245600.2,0.18152,,,,,,,,,,
13274400.2,0.182071,,,,,,,,,,
13303200.2,0.182775,,,,,,,,,,
13332000.2,0.183422,,,,,,,,,,
13360800.2,0.184139,,,,,,,,,,
13389600.2,0.184956,,,,,,,,,,
13418400.2,0.185521,,,,,,,,,,
13447200.2,0.186207,,,,,,,,,,
13476000.2,0.187011,,,,,,,,,,
13504800.2,0.187591,,,,,,,,,,
13533600.2,0.188284,,,,,,,,,,
13562400.2,0.18918,,,,,,,,,,
13591200.2,0.189765,,,,,,,,,,
13620000.2,0.190525,,,,,,,,,,
13648800.2,0.191276,,,,,,,,,,
13677600.2,0.191971,,,,,,,,,,
13706400.2,0.192738,,,,,,,,,,
13735200.2,0.193588,,,,,,,,,,
13764000.2,0.194286,,,,,,,,,,
13792800.2,0.195032,,,,,,,,,,
13821600.2,0.195903,,,,,,,,,,
13850400.2,0.19663,,,,,,,,,,
13879200.2,0.197494,,,,,,,,,,
13908000.2,0.198395,,,,,,,,,,
13936800.2,0.199109,,,,,,,,,,
13965600.2,0.200014,,,,,,,,,,
13994400.2,0.200774,,,,,,,,,,
14023200.2,0.201637,,,,,,,,,,
14052000.2,0.202561,,,,,,,,,,
14080800.2,0.203413,,,,,,,,,,
14109600.2,0.204196,,,,,,,,,,
14138400.2,0.20509,,,,,,,,,,
14167200.2,0.206018,,,,,,,,,,
14196000.2,0.206782,,,,,,,,,,
14224800.2,0.20786,,,,,,,,,,
14253600.2,0.208832,,,,,,,,,,
14282400.2,0.209728,,,,,,,,,,
14311200.2,0.21067,,,,,,,,,,
14340000.2,0.211564,,,,,,,,,,
14368800.2,0.212464,,,,,,,,,,
14397600.2,0.213385,,,,,,,,,,
14408400.2,0.213781,,,,,,,,,,
14437800.4,0.214818,,,,,,,,,,
14466600.4,0.215748,,,,,,,,,,
14495400.4,0.216833,,,,,,,,,,
14524200.4,0.217839,,,,,,,,,,
14553000.4,0.21877,,,,,,,,,,
14581800.4,0.219912,,,,,,,,,,
14610600.4,0.220916,,,,,,,,,,
14639400.4,0.221978,,,,,,,,,,
14668200.4,0.223139,,,,,,,,,,
14697000.4,0.224288,,,,,,,,,,
14725800.4,0.225428,,,,,,,,,,
14754600.4,0.226593,,,,,,,,,,
14783400.4,0.227731,,,,,,,,,,
14812200.4,0.228885,,,,,,,,,,
14841000.4,0.230046,,,,,,,,,,
14869800.4,0.231202,,,,,,,,,,
14898600.4,0.232395,,,,,,,,,,
14927400.4,0.233735,,,,,,,,,,
14956200.4,0.234983,,,,,,,,,,
14985000.4,0.236268,,,,,,,,,,
15013800.4,0.237648,,,,,,,,,,
15042600.4,0.238995,,,,,,,,,,
15071400.4,0.240366,,,,,,,,,,
15100200.4,0.241787,,,,,,,,,,
15129000.4,0.243166,,,,,,,,,,
15157800.4,0.244583,,,,,,,,,,
15186600.4,0.246137,,,,,,,,,,
15198000.5,0.246531,,,,,,,,,,
15226800.5,0.248159,,,,,,,,,,
15255600.5,0.24976,,,,,,,,,,
15284400.5,0.251368,,,,,,,,,,
15313200.5,0.253,,,,,,,,,,
15342000.5,0.254739,,,,,,,,,,
15370800.5,0.256439,,,,,,,,,,
15399600.5,0.258051,,,,,,,,,,
15428400.5,0.259675,,,,,,,,,,
15457200.5,0.261494,,,,,,,,,,
15486000.5,0.263196,,,,,,,,,,
15514800.5,0.264958,,,,,,,,,,
15543600.5,0.266807,,,,,,,,,,
15572400.5,0.26865,,,,,,,,,,
15601200.5,0.270515,,,,,,,,,,
15630000.5,0.272567,,,,,,,,,,
15658800.5,0.274624,,,,,,,,,,
15687600.5,0.276701,,,,,,,,,,
15716400.5,0.278792,,,,,,,,,,
15745200.5,0.281107,,,,,,,,,,
15774000.5,0.283394,,,,,,,,,,
15802800.5,0.285826,,,,,,,,,,
15831600.5,0.288191,,,,,,,,,,
15860400.5,0.290524,,,,,,,,,,
15889200.5,0.293055,,,,,,,,,,
15918000.5,0.295363,,,,,,,,,,
15946800.5,0.297924,,,,,,,,,,
15975600.5,0.300524,,,,,,,,,,
16004400.5,0.303115,,,,,,,,,,
16033200.5,0.305727,,,,,,,,,,
16062000.5,0.308493,,,,,,,,,,
16090800.5,0.311332,,,,,,,,,,
16119600.5,0.314253,,,,,,,,,,
16148400.5,0.317228,,,,,,,,,,
16177200.5,0.320224,,,,,,,,,,
16206000.5,0.323239,,,,,,,,,,
16234800.5,0.326224,,,,,,,,,,
16263600.5,0.329446,,,,,,,,,,
16292400.5,0.332677,,,,,,,,,,
16321200.5,0.335901,,,,,,,,,,
16350000.5,0.339349,,,,,,,,,,
16378800.5,0.342799,,,,,,,,,,
16407600.5,0.346254,,,,,,,,,,
16436400.5,0.349941,,,,,,,,,,
16465200.5,0.353732,,,,,,,,,,
16494000.5,0.357541,,,,,,,,,,
16522800.5,0.361509,,,,,,,,,,
16551600.5,0.365618,,,,,,,,,,
16580400.5,0.37036,,,,,,,,,,
16594800.5,0.373229,,,,,,,,,,
16620000.5,0.384019,,,,,,,,,,

File: opt_all/scripts/data/experimental/creep/kaeri_2/HeBase_850_32_a.csv
time,strain,temperature,stress,type,state,form,process,medium,title,youngs,poissons
0.0,0.0,850.0,32.0,creep,Ruptured,Plate,Base,He,HeBase_850_32_a,153000.0,0.3
0.0,0.0,,,,,,,,,,
3.0,0.00025,,,,,,,,,,
15.0,0.007,,,,,,,,,,
39.0,0.007,,,,,,,,,,
87.0,0.007,,,,,,,,,,
183.0,0.007,,,,,,,,,,
375.0,0.0080357,,,,,,,,,,
567.0,0.0080357,,,,,,,,,,
3479.0,0.0099286,,,,,,,,,,
82801.0,0.0125,,,,,,,,,,
140402.0,0.0130357,,,,,,,,,,
198003.0,0.0130714,,,,,,,,,,
255605.0,0.01325,,,,,,,,,,
313206.0,0.0134286,,,,,,,,,,
370807.0,0.0134643,,,,,,,,,,
428408.0,0.0136429,,,,,,,,,,
486010.0,0.0142143,,,,,,,,,,
543611.0,0.0139286,,,,,,,,,,
601212.0,0.0139643,,,,,,,,,,
658813.0,0.0143214,,,,,,,,,,
716415.0,0.0139286,,,,,,,,,,
774016.0,0.0143929,,,,,,,,,,
831617.0,0.0143929,,,,,,,,,,
889218.0,0.0143929,,,,,,,,,,
946820.0,0.0143929,,,,,,,,,,
1004421.0,0.0143929,,,,,,,,,,
1062022.0,0.0146786,,,,,,,,,,
1119623.0,0.01525,,,,,,,,,,
1177225.0,0.0157143,,,,,,,,,,
1234826.0,0.0155081,,,,,,,,,,
1292427.0,0.0155766,,,,,,,,,,
1350028.0,0.015645,,,,,,,,,,
1407629.0,0.0157135,,,,,,,,,,
1465230.0,0.015782,,,,,,,,,,
1522832.0,0.0158505,,,,,,,,,,
1580433.0,0.015919,,,,,,,,,,
1638034.0,0.0159874,,,,,,,,,,
1695635.0,0.0160559,,,,,,,,,,
1753236.0,0.0161244,,,,,,,,,,
1810837.0,0.0161929,,,,,,,,,,
1868438.0,0.0162613,,,,,,,,,,
1926039.0,0.0163298,,,,,,,,,,
1983640.0,0.0163983,,,,,,,,,,
2041241.0,0.0164668,,,,,,,,,,
2098842.0,0.0165353,,,,,,,,,,
2156443.0,0.0166037,,,,,,,,,,
2214044.0,0.0166722,,,,,,,,,,
2271645.0,0.0167407,,,,,,,,,,
2329246.0,0.0168092,,,,,,,,,,
2386848.0,0.0168776,,,,,,,,,,
2444449.0,0.0169461,,,,,,,,,,
2502050.0,0.0170146,,,,,,,,,,
2559651.0,0.0170831,,,,,,,,,,
2617253.0,0.0171516,,,,,,,,,,
2674854.0,0.01722,,,,,,,,,,
2732455.0,0.0172885,,,,,,,,,,
2790056.0,0.017357,,,,,,,,,,
2847657.0,0.0174255,,,,,,,,,,
2905259.0,0.0174939,,,,,,,,,,
2962860.0,0.0175624,,,,,,,,,,
3020461.0,0.0176309,,,,,,,,,,
3078062.0,0.0176994,,,,,,,,,,
3135664.0,0.0177679,,,,,,,,,,
3193265.0,0.0178363,,,,,,,,,,
3250866.0,0.0179048,,,,,,,,,,
3337268.0,0.0180075,,,,,,,,,,
3406868.0,0.0180903,,,,,,,,,,
3483669.0,0.0181816,,,,,,,,,,
3560471.0,0.0182729,,,,,,,,,,
3637272.0,0.0183642,,,,,,,,,,
3714074.0,0.0184555,,,,,,,,,,
3790875.0,0.0185468,,,,,,,,,,
3867676.0,0.0186381,,,,,,,,,,
3944478.0,0.0187294,,,,,,,,,,
4021279.0,0.0188207,,,,,,,,,,
4098081.0,0.018912,,,,,,,,,,
4174882.0,0.0190033,,,,,,,,,,
4251684.0,0.0190946,,,,,,,,,,
4328485.0,0.0191859,,,,,,,,,,
4405286.0,0.0192772,,,,,,,,,,
4482088.0,0.0192857,,,,,,,,,,
4558889.0,0.0193571,,,,,,,,,,
4635690.0,0.0193571,,,,,,,,,,
4712492.0,0.0193571,,,,,,,,,,
4789293.0,0.0193929,,,,,,,,,,
4866095.0,0.0199643,,,,,,,,,,
4942896.0,0.0205,,,,,,,,,,
5019698.0,0.0205,,,,,,,,,,
5096499.0,0.0205,,,,,,,,,,
5173300.0,0.0205,,,,,,,,,,
5250102.0,0.0207857,,,,,,,,,,
5326903.0,0.0208571,,,,,,,,,,
5403704.0,0.0208929,,,,,,,,,,
5480506.0,0.0209286,,,,,,,,,,
5557307.0,0.0213571,,,,,,,,,,
5634109.0,0.0213571,,,,,,,,,,
5710910.0,0.02175,,,,,,,,,,
5787711.0,0.02175,,,,,,,,,,
5864513.0,0.0222143,,,,,,,,,,
5941314.0,0.0222143,,,,,,,,,,
6018115.0,0.0225714,,,,,,,,,,
6094917.0,0.0226429,,,,,,,,,,
6171718.0,0.0227143,,,,,,,,,,
6248519.0,0.0231786,,,,,,,,,,
6325321.0,0.0232143,,,,,,,,,,
6402122.0,0.0236429,,,,,,,,,,
6478923.0,0.0236429,,,,,,,,,,
6555725.0,0.0236429,,,,,,,,,,
6632526.0,0.0236786,,,,,,,,,,
6709328.0,0.0241071,,,,,,,,,,
6786129.0,0.0244643,,,,,,,,,,
6862930.0,0.0248214,,,,,,,,,,
6939732.0,0.0248214,,,,,,,,,,
7016533.0,0.0253929,,,,,,,,,,
7093334.0,0.0254286,,,,,,,,,,
7170136.0,0.0257143,,,,,,,,,,
7246937.0,0.02575,,,,,,,,,,
7323738.0,0.02625,,,,,,,,,,
7400540.0,0.0265714,,,,,,,,,,
7477341.0,0.0270714,,,,,,,,,,
7554142.0,0.0276429,,,,,,,,,,
7630943.0,0.0281786,,,,,,,,,,
7707745.0,0.0282143,,,,,,,,,,
7784546.0,0.02825,,,,,,,,,,
7861347.0,0.02825,,,,,,,,,,
7938149.0,0.02825,,,,,,,,,,
8014950.0,0.0282857,,,,,,,,,,
8091751.0,0.0286071,,,,,,,,,,
8168553.0,0.029,,,,,,,,,,
8245354.0,0.0293214,,,,,,,,,,
8322155.0,0.0297857,,,,,,,,,,
8398957.0,0.0300714,,,,,,,,,,
8475758.0,0.0306071,,,,,,,,,,
8552559.0,0.0306429,,,,,,,,,,
8629360.0,0.0306786,,,,,,,,,,
8706162.0,0.0307143,,,,,,,,,,
8782963.0,0.0311071,,,,,,,,,,
8859764.0,0.0315714,,,,,,,,,,
8936566.0,0.0316071,,,,,,,,,,
9013367.0,0.0316429,,,,,,,,,,
9090168.0,0.0320357,,,,,,,,,,
9166970.0,0.0324643,,,,,,,,,,
9243771.0,0.0329643,,,,,,,,,,
9320572.0,0.033,,,,,,,,,,
9397373.0,0.033,,,,,,,,,,
9474175.0,0.0330357,,,,,,,,,,
9550976.0,0.0335,,,,,,,,,,
9627777.0,0.0335714,,,,,,,,,,
9704579.0,0.0335714,,,,,,,,,,
9781380.0,0.0338929,,,,,,,,,,
9858181.0,0.03425,,,,,,,,,,
9934983.0,0.0348571,,,,,,,,,,
10011784.0,0.0348571,,,,,,,,,,
10088585.0,0.0348571,,,,,,,,,,
10165386.0,0.0356071,,,,,,,,,,
10242188.0,0.0359643,,,,,,,,,,
10318989.0,0.0363929,,,,,,,,,,
10395790.0,0.0364286,,,,,,,,,,
10472592.0,0.0364286,,,,,,,,,,
10549393.0,0.0367857,,,,,,,,,,
10626194.0,0.0367857,,,,,,,,,,
10702996.0,0.0370714,,,,,,,,,,
10779797.0,0.0375,,,,,,,,,,
10856598.0,0.0375357,,,,,,,,,,
10933400.0,0.0380714,,,,,,,,,,
11010201.0,0.0384643,,,,,,,,,,
11087002.0,0.0385,,,,,,,,,,
11163803.0,0.0389643,,,,,,,,,,
11240605.0,0.0395,,,,,,,,,,
11317406.0,0.0395,,,,,,,,,,
11394208.0,0.0397857,,,,,,,,,,
11471009.0,0.0398214,,,,,,,,,,
11547810.0,0.0398929,,,,,,,,,,
11624611.0,0.0399286,,,,,,,,,,
11701413.0,0.0399643,,,,,,,,,,
11778214.0,0.0399643,,,,,,,,,,
11855015.0,0.04,,,,,,,,,,
11931817.0,0.04,,,,,,,,,,
12008618.0,0.0403571,,,,,,,,,,
12085419.0,0.0407857,,,,,,,,,,
12162221.0,0.0413571,,,,,,,,,,
12239022.0,0.0413929,,,,,,,,,,
12315823.0,0.0413929,,,,,,,,,,
12392625.0,0.0417143,,,,,,,,,,
12469426.0,0.0421429,,,,,,,,,,
12546227.0,0.0426786,,,,,,,,,,
12623029.0,0.0426786,,,,,,,,,,
12699830.0,0.0431786,,,,,,,,,,
12776631.0,0.0435714,,,,,,,,,,
12853433.0,0.044,,,,,,,,,,
12930234.0,0.0440357,,,,,,,,,,
13007035.0,0.0440714,,,,,,,,,,
13083837.0,0.0445714,,,,,,,,,,
13160638.0,0.0445714,,,,,,,,,,
13237439.0,0.0446071,,,,,,,,,,
13314241.0,0.0449286,,,,,,,,,,
13391042.0,0.0453214,,,,,,,,,,
13467843.0,0.0458929,,,,,,,,,,
13544645.0,0.0459286,,,,,,,,,,
13621446.0,0.0459286,,,,,,,,,,
13698247.0,0.04625,,,,,,,,,,
13775049.0,0.0466429,,,,,,,,,,
13851850.0,0.0466429,,,,,,,,,,
13928652.0,0.0470357,,,,,,,,,,
14005453.0,0.0475714,,,,,,,,,,
14082254.0,0.0480714,,,,,,,,,,
14159056.0,0.0484643,,,,,,,,,,
14235857.0,0.0485,,,,,,,,,,
14312659.0,0.0485357,,,,,,,,,,
14389460.0,0.0489643,,,,,,,,,,
14466261.0,0.049,,,,,,,,,,
14543063.0,0.0494643,,,,,,,,,,
14619864.0,0.04975,,,,,,,,,,
14696665.0,0.05025,,,,,,,,,,
14773467.0,0.05025,,,,,,,,,,
14850268.0,0.0506786,,,,,,,,,,
14927070.0,0.0506786,,,,,,,,,,
15003871.0,0.0511071,,,,,,,,,,
15080672.0,0.0511071,,,,,,,,,,
15157474.0,0.0516786,,,,,,,,,,
15234275.0,0.0521429,,,,,,,,,,
15311076.0,0.0525714,,,,,,,,,,
15387878.0,0.0531071,,,,,,,,,,
15464679.0,0.0536429,,,,,,,,,,
15541481.0,0.0536429,,,,,,,,,,
15618282.0,0.0536786,,,,,,,,,,
15695083.0,0.0541786,,,,,,,,,,
15771885.0,0.0542143,,,,,,,,,,
15848686.0,0.0546786,,,,,,,,,,
15925488.0,0.0550357,,,,,,,,,,
16002289.0,0.0554643,,,,,,,,,,
16080261.0,0.0555,,,,,,,,,,
16157062.0,0.0558571,,,,,,,,,,
16233864.0,0.0563929,,,,,,,,,,
16310665.0,0.0564286,,,,,,,,,,
16387466.0,0.0569286,,,,,,,,,,
16464268.0,0.057,,,,,,,,,,
16541069.0,0.057,,,,,,,,,,
16617871.0,0.0573929,,,,,,,,,,
16694672.0,0.0573929,,,,,,,,,,
16771473.0,0.05775,,,,,,,,,,
16848275.0,0.0583214,,,,,,,,,,
16925076.0,0.0583571,,,,,,,,,,
17001878.0,0.0588929,,,,,,,,,,
17078679.0,0.0594286,,,,,,,,,,
17155481.0,0.0595,,,,,,,,,,
17232282.0,0.0597857,,,,,,,,,,
17309084.0,0.0598214,,,,,,,,,,
17385885.0,0.0603214,,,,,,,,,,
17462687.0,0.0603214,,,,,,,,,,
17539488.0,0.0606786,,,,,,,,,,
17616290.0,0.0611071,,,,,,,,,,
17693091.0,0.0616429,,,,,,,,,,
17769893.0,0.0620714,,,,,,,,,,
17846694.0,0.0621071,,,,,,,,,,
17923496.0,0.0626429,,,,,,,,,,
18000297.0,0.0626429,,,,,,,,,,
18077099.0,0.0630714,,,,,,,,,,
18153900.0,0.0635,,,,,,,,,,
18230702.0,0.0639286,,,,,,,,,,
18307504.0,0.0643571,,,,,,,,,,
18384305.0,0.0647857,,,,,,,,,,
18461107.0,0.0653571,,,,,,,,,,
18537908.0,0.0658571,,,,,,,,,,
18614710.0,0.0658929,,,,,,,,,,
18691511.0,0.0663214,,,,,,,,,,
18768313.0,0.0663571,,,,,,,,,,
18845114.0,0.06675,,,,,,,,,,
18921916.0,0.0671786,,,,,,,,,,
18998717.0,0.0677857,,,,,,,,,,
19075519.0,0.06825,,,,,,,,,,
19152320.0,0.0682857,,,,,,,,,,
19229122.0,0.0682857,,,,,,,,,,
19305924.0,0.0687143,,,,,,,,,,
19382725.0,0.06875,,,,,,,,,,
19459526.0,0.0691429,,,,,,,,,,
19536328.0,0.0695714,,,,,,,,,,
19613130.0,0.0700714,,,,,,,,,,
19689931.0,0.0701071,,,,,,,,,,
19766733.0,0.0707143,,,,,,,,,,
19843535.0,0.0707143,,,,,,,,,,
19920336.0,0.07075,,,,,,,,,,
19997138.0,0.0715,,,,,,,,,,
20073940.0,0.0720714,,,,,,,,,,
20150741.0,0.0721071,,,,,,,,,,
20227543.0,0.0724643,,,,,,,,,,
20304345.0,0.0728214,,,,,,,,,,
20381146.0,0.0728214,,,,,,,,,,
20457948.0,0.0733929,,,,,,,,,,
20534750.0,0.0734286,,,,,,,,,,
20611551.0,0.0740714,,,,,,,,,,
20688353.0,0.0746429,,,,,,,,,,
20765155.0,0.0751071,,,,,,,,,,
20841957.0,0.0751786,,,,,,,,,,
20909197.0,0.0752071,,,,,,,,,,
20909325.0,0.0752429,,,,,,,,,,
20909421.0,0.0752429,,,,,,,,,,
20923857.0,0.0756357,,,,,,,,,,
20981458.0,0.0761714,,,,,,,,,,
21039060.0,0.0760643,,,,,,,,,,
21096661.0,0.0761714,,,,,,,,,,
21154262.0,0.0761,,,,,,,,,,
21211863.0,0.0765643,,,,,,,,,,
21269464.0,0.0768857,,,,,,,,,,
21327066.0,0.0774214,,,,,,,,,,
21384667.0,0.0774929,,,,,,,,,,
21442268.0,0.0775286,,,,,,,,,,
21499869.0,0.0779571,,,,,,,,,,
21557470.0,0.0780286,,,,,,,,,,
21615072.0,0.0780286,,,,,,,,,,
21672673.0,0.0784929,,,,,,,,,,
21730274.0,0.0792429,,,,,,,,,,
21787876.0,0.0793143,,,,,,,,,,
21845477.0,0.0797429,,,,,,,,,,
21903078.0,0.0797786,,,,,,,,,,
21960679.0,0.0798143,,,,,,,,,,
22018281.0,0.0801714,,,,,,,,,,
22075882.0,0.0802786,,,,,,,,,,
22133483.0,0.0806714,,,,,,,,,,
22191085.0,0.0811,,,,,,,,,,
22248686.0,0.0812071,,,,,,,,,,
22306287.0,0.0812071,,,,,,,,,,
22363889.0,0.0816714,,,,,,,,,,
22421490.0,0.0817071,,,,,,,,,,
22479091.0,0.0820643,,,,,,,,,,
22536693.0,0.0824929,,,,,,,,,,
22594294.0,0.0825286,,,,,,,,,,
22651895.0,0.0825286,,,,,,,,,,
22709497.0,0.0830643,,,,,,,,,,
22767098.0,0.0831,,,,,,,,,,
22824699.0,0.0836714,,,,,,,,,,
22882301.0,0.0837071,,,,,,,,,,
22939902.0,0.0842429,,,,,,,,,,
22997504.0,0.0843143,,,,,,,,,,
23055105.0,0.0848143,,,,,,,,,,
23112707.0,0.0848143,,,,,,,,,,
23170308.0,0.08485,,,,,,,,,,
23227910.0,0.0857786,,,,,,,,,,
23285511.0,0.0856,,,,,,,,,,
23343113.0,0.0856,,,,,,,,,,
23400714.0,0.0860286,,,,,,,,,,
23458316.0,0.0860286,,,,,,,,,,
23515917.0,0.0866,,,,,,,,,,
23573519.0,0.0866357,,,,,,,,,,
23631120.0,0.0871714,,,,,,,,,,
23688722.0,0.0874929,,,,,,,,,,
23746323.0,0.0879571,,,,,,,,,,
23803924.0,0.0884571,,,,,,,,,,
23861526.0,0.0884571,,,,,,,,,,
23919127.0,0.0884929,,,,,,,,,,
23976729.0,0.0891357,,,,,,,,,,
24034330.0,0.0892071,,,,,,,,,,
24091932.0,0.0892071,,,,,,,,,,
24149533.0,0.0892071,,,,,,,,,,
24207134.0,0.0896357,,,,,,,,,,
24264736.0,0.0896357,,,,,,,,,,
24322338.0,0.0901714,,,,,,,,,,
24379939.0,0.0901714,,,,,,,,,,
24437541.0,0.0902071,,,,,,,,,,
24495142.0,0.0908857,,,,,,,,,,
24552744.0,0.0908857,,,,,,,,,,
24610345.0,0.0912071,,,,,,,,,,
24667947.0,0.0912429,,,,,,,,,,
24725548.0,0.0917071,,,,,,,,,,
24783150.0,0.0917071,,,,,,,,,,
24840751.0,0.0922071,,,,,,,,,,
24898353.0,0.0928857,,,,,,,,,,
24955954.0,0.0928857,,,,,,,,,,
25013556.0,0.0928857,,,,,,,,,,
25071157.0,0.0938857,,,,,,,,,,
25128759.0,0.0939214,,,,,,,,,,
25186360.0,0.0945643,,,,,,,,,,
25243961.0,0.0945643,,,,,,,,,,
25301563.0,0.0945643,,,,,,,,,,
25359164.0,0.0945643,,,,,,,,,,
25416766.0,0.0946,,,,,,,,,,
25474367.0,0.0949929,,,,,,,,,,
25531969.0,0.0949571,,,,,,,,,,
25589571.0,0.0949571,,,,,,,,,,
25647172.0,0.0955286,,,,,,,,,,
25704774.0,0.0955286,,,,,,,,,,
25762375.0,0.0955643,,,,,,,,,,
25819977.0,0.0960286,,,,,,,,,,
25877579.0,0.0960643,,,,,,,,,,
25935180.0,0.0964929,,,,,,,,,,
25992782.0,0.09685,,,,,,,,,,
26050384.0,0.0973143,,,,,,,,,,
26107985.0,0.0977071,,,,,,,,,,
26165587.0,0.0977071,,,,,,,,,,
26223188.0,0.0977429,,,,,,,,,,
26280790.0,0.0982071,,,,,,,,,,
26338392.0,0.0982071,,,,,,,,,,
26395993.0,0.0986714,,,,,,,,,,
26453595.0,0.0987429,,,,,,,,,,
26511197.0,0.0992429,,,,,,,,,,
26568798.0,0.0993143,,,,,,,,,,
26626400.0,0.0998857,,,,,,,,,,
26684002.0,0.0998857,,,,,,,,,,
26741603.0,0.0998857,,,,,,,,,,
26799205.0,0.1004929,,,,,,,,,,
26856806.0,0.1004929,,,,,,,,,,
26914408.0,0.1011,,,,,,,,,,
26972010.0,0.1011,,,,,,,,,,
27029611.0,0.1017429,,,,,,,,,,
27087213.0,0.1017429,,,,,,,,,,
27144815.0,0.1017786,,,,,,,,,,
27202417.0,0.1023857,,,,,,,,,,
27260018.0,0.1024214,,,,,,,,,,
27317620.0,0.1024571,,,,,,,,,,
27375222.0,0.1031,,,,,,,,,,
27432823.0,0.1031357,,,,,,,,,,
27490425.0,0.1031714,,,,,,,,,,
27548027.0,0.1035643,,,,,,,,,,
27605629.0,0.1041714,,,,,,,,,,
27663230.0,0.1046,,,,,,,,,,
27720832.0,0.1049214,,,,,,,,,,
27778434.0,0.1054929,,,,,,,,,,
27836035.0,0.1055286,,,,,,,,,,
27893637.0,0.1055286,,,,,,,,,,
27951239.0,0.1059571,,,,,,,,,,
28008840.0,0.1059929,,,,,,,,,,
28066442.0,0.1063857,,,,,,,,,,
28124044.0,0.1068857,,,,,,,,,,
28181645.0,0.1068857,,,,,,,,,,
28239247.0,0.1068857,,,,,,,,,,
28296849.0,0.1073857,,,,,,,,,,
28354450.0,0.1074214,,,,,,,,,,
28412052.0,0.1078143,,,,,,,,,,
28469654.0,0.1083143,,,,,,,,,,
28527255.0,0.1089571,,,,,,,,,,
28584857.0,0.1093143,,,,,,,,,,
28642458.0,0.1100286,,,,,,,,,,
28700060.0,0.1102071,,,,,,,,,,
28757661.0,0.1106714,,,,,,,,,,
28815263.0,0.1111,,,,,,,,,,
28872864.0,0.1111357,,,,,,,,,,
28930466.0,0.1117429,,,,,,,,,,
28988067.0,0.1117786,,,,,,,,,,
29045669.0,0.1117786,,,,,,,,,,
29103271.0,0.1121714,,,,,,,,,,
29160872.0,0.1121714,,,,,,,,,,
29218474.0,0.1126357,,,,,,,,,,
29276075.0,0.1126357,,,,,,,,,,
29333677.0,0.1126,,,,,,,,,,
29391278.0,0.1126,,,,,,,,,,
29448880.0,0.1131,,,,,,,,,,
29506482.0,0.1131357,,,,,,,,,,
29564083.0,0.1135286,,,,,,,,,,
29621685.0,0.1139571,,,,,,,,,,
29679287.0,0.1139929,,,,,,,,,,
29736888.0,0.1143857,,,,,,,,,,
29794490.0,0.1149214,,,,,,,,,,
29852092.0,0.1155286,,,,,,,,,,
29909693.0,0.1156,,,,,,,,,,
29967295.0,0.1160286,,,,,,,,,,
30024896.0,0.1166357,,,,,,,,,,
30082498.0,0.1169214,,,,,,,,,,
30140100.0,0.1177429,,,,,,,,,,
30197701.0,0.1172429,,,,,,,,,,
30255303.0,0.1180286,,,,,,,,,,
30312904.0,0.1184571,,,,,,,,,,
30370505.0,0.1188857,,,,,,,,,,
30428107.0,0.1194929,,,,,,,,,,
30485708.0,0.1194929,,,,,,,,,,
30543310.0,0.1195286,,,,,,,,,,
30600911.0,0.1196,,,,,,,,,,
30658513.0,0.1196,,,,,,,,,,
30716114.0,0.1196357,,,,,,,,,,
30773716.0,0.1197429,,,,,,,,,,
30831317.0,0.1197429,,,,,,,,,,
30888919.0,0.1200643,,,,,,,,,,
30946521.0,0.1201,,,,,,,,,,
31004122.0,0.1206714,,,,,,,,,,
31061724.0,0.1207429,,,,,,,,,,
31119325.0,0.1211714,,,,,,,,,,
31176927.0,0.1218143,,,,,,,,,,
31234529.0,0.1227429,,,,,,,,,,
31292130.0,0.1227786,,,,,,,,,,
31349731.0,0.12385,,,,,,,,,,
31407333.0,0.1238857,,,,,,,,,,
31464934.0,0.1243143,,,,,,,,,,
31522535.0,0.1248143,,,,,,,,,,
31580137.0,0.1248857,,,,,,,,,,
31637738.0,0.1253143,,,,,,,,,,
31695340.0,0.1258857,,,,,,,,,,
31752941.0,0.1260286,,,,,,,,,,
31810542.0,0.1261,,,,,,,,,,
31868144.0,0.1265286,,,,,,,,,,
31925745.0,0.1266,,,,,,,,,,
31983347.0,0.1266,,,,,,,,,,
32040948.0,0.1271714,,,,,,,,,,
32098550.0,0.1276357,,,,,,,,,,
32156151.0,0.1276714,,,,,,,,,,
32213752.0,0.1288857,,,,,,,,,,
32271354.0,0.1292429,,,,,,,,,,
32328955.0,0.1298857,,,,,,,,,,
32386556.0,0.1303143,,,,,,,,,,
32444157.0,0.1309214,,,,,,,,,,
32501758.0,0.1308857,,,,,,,,,,
32559360.0,0.1313143,,,,,,,,,,
32616961.0,0.1317071,,,,,,,,,,
32674562.0,0.1312786,,,,,,,,,,
32732164.0,0.1316,,,,,,,,,,
32789765.0,0.1316357,,,,,,,,,,
32847366.0,0.1320643,,,,,,,,,,
32904967.0,0.1325643,,,,,,,,,,
32962569.0,0.1326,,,,,,,,,,
33020170.0,0.1331714,,,,,,,,,,
33077771.0,0.1331714,,,,,,,,,,
33135373.0,0.1336357,,,,,,,,,,
33192974.0,0.1342786,,,,,,,,,,
33250575.0,0.1342786,,,,,,,,,,
33308177.0,0.1342071,,,,,,,,,,
33365778.0,0.1342429,,,,,,,,,,
33423379.0,0.1352786,,,,,,,,,,
33480980.0,0.1353143,,,,,,,,,,
33538582.0,0.13535,,,,,,,,,,
33596183.0,0.1360286,,,,,,,,,,
33653784.0,0.1369929,,,,,,,,,,
33711386.0,0.1376,,,,,,,,,,
33768987.0,0.1377786,,,,,,,,,,
33826588.0,0.1378857,,,,,,,,,,
33884189.0,0.1378857,,,,,,,,,,
33941790.0,0.1378857,,,,,,,,,,
33999392.0,0.1379214,,,,,,,,,,
34056993.0,0.1384929,,,,,,,,,,
34114594.0,0.1388857,,,,,,,,,,
34172195.0,0.1389214,,,,,,,,,,
34229797.0,0.1397429,,,,,,,,,,
34287398.0,0.14035,,,,,,,,,,
34344999.0,0.1409214,,,,,,,,,,
34402601.0,0.1414929,,,,,,,,,,
34460202.0,0.1415286,,,,,,,,,,
34517803.0,0.1416,,,,,,,,,,
34575404.0,0.1416,,,,,,,,,,
34633005.0,0.1416,,,,,,,,,,
34690607.0,0.1422429,,,,,,,,,,
34748208.0,0.1423143,,,,,,,,,,
34805809.0,0.1427429,,,,,,,,,,
34863410.0,0.1427429,,,,,,,,,,
34921012.0,0.1432071,,,,,,,,,,
34978613.0,0.1432429,,,,,,,,,,
35036214.0,0.1432429,,,,,,,,,,
35093815.0,0.1438857,,,,,,,,,,
35151417.0,0.1438857,,,,,,,,,,
35209018.0,0.1439214,,,,,,,,,,
35266620.0,0.1439214,,,,,,,,,,
35324221.0,0.1443143,,,,,,,,,,
35381822.0,0.1447786,,,,,,,,,,
35439423.0,0.14535,,,,,,,,,,
35497025.0,0.1460286,,,,,,,,,,
35554626.0,0.1460643,,,,,,,,,,
35612228.0,0.1467786,,,,,,,,,,
35669829.0,0.1469214,,,,,,,,,,
35727430.0,0.1469214,,,,,,,,,,
35785032.0,0.1478143,,,,,,,,,,
35842633.0,0.14785,,,,,,,,,,
35900234.0,0.1482786,,,,,,,,,,
35957835.0,0.1488857,,,,,,,,,,
36015437.0,0.1494571,,,,,,,,,,
36073038.0,0.1500286,,,,,,,,,,
36130639.0,0.1505643,,,,,,,,,,
36188240.0,0.1512786,,,,,,,,,,
36245841.0,0.1516357,,,,,,,,,,
36303443.0,0.1516714,,,,,,,,,,
36361044.0,0.1519214,,,,,,,,,,
36418645.0,0.1518143,,,,,,,,,,
36476246.0,0.1518143,,,,,,,,,,
36533848.0,0.1530286,,,,,,,,,,
36591449.0,0.15335,,,,,,,,,,
36649050.0,0.15435,,,,,,,,,,
36706651.0,0.1549214,,,,,,,,,,
36764252.0,0.1549929,,,,,,,,,,
36821853.0,0.1550286,,,,,,,,,,
36879455.0,0.1559571,,,,,,,,,,
36937056.0,0.1564214,,,,,,,,,,
36994657.0,0.1574571,,,,,,,,,,
37052258.0,0.1574571,,,,,,,,,,
37109859.0,0.1574929,,,,,,,,,,
37167460.0,0.1576,,,,,,,,,,
37225061.0,0.1581357,,,,,,,,,,
37282662.0,0.1578857,,,,,,,,,,
37340264.0,0.15835,,,,,,,,,,
37397865.0,0.15835,,,,,,,,,,
37455466.0,0.1587786,,,,,,,,,,
37513067.0,0.1596357,,,,,,,,,,
37570668.0,0.1599929,,,,,,,,,,
37628270.0,0.1600286,,,,,,,,,,
37685870.0,0.1606357,,,,,,,,,,
37743472.0,0.1613143,,,,,,,,,,
37801073.0,0.1619571,,,,,,,,,,
37858674.0,0.1630643,,,,,,,,,,
37916275.0,0.1631,,,,,,,,,,
37973876.0,0.1631357,,,,,,,,,,
38031477.0,0.1641714,,,,,,,,,,
38089079.0,0.1642071,,,,,,,,,,
38146680.0,0.1647429,,,,,,,,,,
38204281.0,0.16585,,,,,,,,,,
38261882.0,0.1665286,,,,,,,,,,
38319483.0,0.1671714,,,,,,,,,,
38377084.0,0.1672071,,,,,,,,,,
38434685.0,0.1676,,,,,,,,,,
38492286.0,0.1681357,,,,,,,,,,
38549887.0,0.1684929,,,,,,,,,,
38607488.0,0.1687786,,,,,,,,,,
38665089.0,0.1685286,,,,,,,,,,
38722690.0,0.1690643,,,,,,,,,,
38780291.0,0.1701357,,,,,,,,,,
38837893.0,0.1701714,,,,,,,,,,
38895494.0,0.1707429,,,,,,,,,,
38953095.0,0.1707786,,,,,,,,,,
39010696.0,0.1713143,,,,,,,,,,
39068297.0,0.1717071,,,,,,,,,,
39125898.0,0.1726714,,,,,,,,,,
39183499.0,0.17285,,,,,,,,,,
39241100.0,0.17285,,,,,,,,,,
39298701.0,0.1731357,,,,,,,,,,
39356302.0,0.1736,,,,,,,,,,
39413903.0,0.1741714,,,,,,,,,,
39471505.0,0.1748143,,,,,,,,,,
39529106.0,0.1754571,,,,,,,,,,
39586707.0,0.1759571,,,,,,,,,,
39644308.0,0.17685,,,,,,,,,,
39701909.0,0.1770286,,,,,,,,,,
39759510.0,0.1775643,,,,,,,,,,
39817111.0,0.1782071,,,,,,,,,,
39874712.0,0.1782429,,,,,,,,,,
39932313.0,0.1783143,,,,,,,,,,
39989914.0,0.1793143,,,,,,,,,,
40047515.0,0.17935,,,,,,,,,,
40105116.0,0.1801357,,,,,,,,,,
40162717.0,0.1801714,,,,,,,,,,
40220319.0,0.1811714,,,,,,,,,,
40277920.0,0.1816714,,,,,,,,,,
40335521.0,0.1821714,,,,,,,,,,
40393122.0,0.1822071,,,,,,,,,,
40450723.0,0.1828857,,,,,,,,,,
40508324.0,0.1838857,,,,,,,,,,
40565925.0,0.1839571,,,,,,,,,,
40623526.0,0.1846,,,,,,,,,,
40681127.0,0.1851357,,,,,,,,,,
40738728.0,0.1851714,,,,,,,,,,
40796329.0,0.18585,,,,,,,,,,
40853931.0,0.1864571,,,,,,,,,,
40911531.0,0.1864929,,,,,,,,,,
40969133.0,0.18735,,,,,,,,,,
41041145.0,0.1880357,,,,,,,,,,
41043113.0,0.1880357,,,,,,,,,,
41091534.0,0.1886429,,,,,,,,,,
41149135.0,0.1890714,,,,,,,,,,
41206736.0,0.1896071,,,,,,,,,,
41264337.0,0.1901429,,,,,,,,,,
41321938.0,0.19075,,,,,,,,,,
41379539.0,0.1907857,,,,,,,,,,
41437140.0,0.1916071,,,,,,,,,,
41494742.0,0.1921429,,,,,,,,,,
41552343.0,0.1921429,,,,,,,,,,
41609944.0,0.1928214,,,,,,,,,,
41667545.0,0.19325,,,,,,,,,,
41725146.0,0.1939286,,,,,,,,,,
41782747.0,0.1939286,,,,,,,,,,
41840348.0,0.1945,,,,,,,,,,
41897949.0,0.195,,,,,,,,,,
41955551.0,0.1956429,,,,,,,,,,
42013151.0,0.1962143,,,,,,,,,,
42070753.0,0.1966786,,,,,,,,,,
42128354.0,0.1976429,,,,,,,,,,
42185955.0,0.1981429,,,,,,,,,,
42243556.0,0.1991429,,,,,,,,,,
42301157.0,0.1992143,,,,,,,,,,
42358758.0,0.1998571,,,,,,,,,,
42416359.0,0.2004286,,,,,,,,,,
42473960.0,0.2009286,,,,,,,,,,
42531561.0,0.2009643,,,,,,,,,,
42589163.0,0.2019286,,,,,,,,,,
42646764.0,0.2023214,,,,,,,,,,
42704365.0,0.2029286,,,,,,,,,,
42761966.0,0.2039643,,,,,,,,,,
42819567.0,0.2045357,,,,,,,,,,
42877168.0,0.2050714,,,,,,,,,,
42934769.0,0.20575,,,,,,,,,,
42992370.0,0.2061786,,,,,,,,,,
43049971.0,0.2067143,,,,,,,,,,
43107572.0,0.2076071,,,,,,,,,,
43165173.0,0.2080714,,,,,,,,,,
43222775.0,0.2086786,,,,,,,,,,
43280376.0,0.2092857,,,,,,,,,,
43337977.0,0.2093214,,,,,,,,,,
43395578.0,0.2103214,,,,,,,,,,
43453179.0,0.2108571,,,,,,,,,,
43510780.0,0.2113214,,,,,,,,,,
43568381.0,0.2117857,,,,,,,,,,
43625982.0,0.2126429,,,,,,,,,,
43683583.0,0.21325,,,,,,,,,,
43741184.0,0.2132857,,,,,,,,,,
43798785.0,0.2142857,,,,,,,,,,
43856387.0,0.2147857,,,,,,,,,,
43913988.0,0.2153571,,,,,,,,,,
43971589.0,0.2158214,,,,,,,,,,
44029190.0,0.2162143,,,,,,,,,,
44086791.0,0.2171429,,,,,,,,,,
44144392.0,0.2179643,,,,,,,,,,
44201993.0,0.2188214,,,,,,,,,,
44259594.0,0.2197857,,,,,,,,,,
44317195.0,0.2209643,,,,,,,,,,
44374796.0,0.2214286,,,,,,,,,,
44432397.0,0.2219286,,,,,,,,,,
44489999.0,0.2227857,,,,,,,,,,
44547600.0,0.2233929,,,,,,,,,,
44605201.0,0.2244286,,,,,,,,,,
44662802.0,0.2251429,,,,,,,,,,
44720403.0,0.2255357,,,,,,,,,,
44778004.0,0.2261071,,,,,,,,,,
44835605.0,0.2270714,,,,,,,,,,
44893206.0,0.2280714,,,,,,,,,,
44950807.0,0.2289286,,,,,,,,,,
45008409.0,0.2298929,,,,,,,,,,
45066010.0,0.23075,,,,,,,,,,
45123611.0,0.2312143,,,,,,,,,,
45181212.0,0.2331786,,,,,,,,,,
45238813.0,0.23375,,,,,,,,,,
45296414.0,0.2380714,,,,,,,,,,
45354015.0,0.2392857,,,,,,,,,,
45411616.0,0.2386786,,,,,,,,,,
45469217.0,0.2396071,,,,,,,,,,
45526819.0,0.2404286,,,,,,,,,,
45584420.0,0.2414643,,,,,,,,,,
45642021.0,0.2422143,,,,,,,,,,
45699622.0,0.2437143,,,,,,,,,,
45757223.0,0.2449286,,,,,,,,,,
45814824.0,0.24425,,,,,,,,,,
45872425.0,0.2444643,,,,,,,,,,
45930026.0,0.2458214,,,,,,,,,,
45987627.0,0.2465,,,,,,,,,,
46045229.0,0.2470714,,,,,,,,,,
46102829.0,0.2481071,,,,,,,,,,
46160430.0,0.2490714,,,,,,,,,,
46218032.0,0.2498929,,,,,,,,,,
46275633.0,0.25125,,,,,,,,,,
46333234.0,0.25225,,,,,,,,,,
46390835.0,0.2530357,,,,,,,,,,
46448436.0,0.2548214,,,,,,,,,,
46506037.0,0.25525,,,,,,,,,,
46563638.0,0.2565,,,,,,,,,,
46621240.0,0.2574286,,,,,,,,,,
46678841.0,0.2589286,,,,,,,,,,
46736442.0,0.2597857,,,,,,,,,,
46794043.0,0.2614643,,,,,,,,,,
46851644.0,0.2625,,,,,,,,,,
46909245.0,0.2635714,,,,,,,,,,
46966846.0,0.2653214,,,,,,,,,,
47024447.0,0.2663571,,,,,,,,,,
47082048.0,0.2680714,,,,,,,,,,
47139650.0,0.2693214,,,,,,,,,,
47197251.0,0.2702857,,,,,,,,,,
47254852.0,0.27225,,,,,,,,,,
47312453.0,0.2736786,,,,,,,,,,
47370054.0,0.2752143,,,,,,,,,,
47427655.0,0.2764286,,,,,,,,,,
47485256.0,0.2777857,,,,,,,,,,
47542858.0,0.2793571,,,,,,,,,,
47600459.0,0.2811786,,,,,,,,,,
47658060.0,0.2823929,,,,,,,,,,
47715661.0,0.2839286,,,,,,,,,,
47773262.0,0.2856429,,,,,,,,,,
47830863.0,0.28725,,,,,,,,,,
47888464.0,0.2889286,,,,,,,,,,
47946066.0,0.2909286,,,,,,,,,,
48003666.0,0.2933571,,,,,,,,,,
48061268.0,0.2951071,,,,,,,,,,
48118869.0,0.2972857,,,,,,,,,,
48176470.0,0.2994286,,,,,,,,,,
48234071.0,0.3020357,,,,,,,,,,
48291672.0,0.3044643,,,,,,,,,,
48349274.0,0.3073929,,,,,,,,,,
48406875.0,0.3097857,,,,,,,,,,
48464476.0,0.3127857,,,,,,,,,,
48522077.0,0.3166429,,,,,,,,,,
48579678.0,0.3204643,,,,,,,,,,
48622879.0,0.3249643,,,,,,,,,,
48644479.0,0.3283571,,,,,,,,,,
48655280.0,0.3339643,,,,,,,,,,
48716480.0,0.7653571,,,,,,,,,,
