Repository: janzenchoi/phd_code

# Optimisater

The following repository contains general optimisation code implemented with the multi-objective genetic algorithm (MOGA) for the surrogate-assisted calibration of crystal plasticity finite element method (CPFEM) models.

File: opt_all/scripts/data/experimental/creep/kaeri_2/HeBase_850_60_a.csv
time,strain,temperature,stress,type,state,form,process,medium,title,youngs,poissons
0.0,0.0,850.0,60.0,creep,Ruptured,Plate,Base,He,HeBase_850_60_a,153000.0,0.3
0.0,0.0,,,,,,,,,,
29.0,0.00369,,,,,,,,,,
65.0,0.00454,,,,,,,,,,
137.0,0.00447,,,,,,,,,,
281.0,0.00434,,,,,,,,,,
473.0,0.00463,,,,,,,,,,
959.0,0.00503,,,,,,,,,,
2399.0,0.00515,,,,,,,,,,
3119.0,0.00544,,,,,,,,,,
3479.0,0.00544,,,,,,,,,,
4799.0,0.00544,,,,,,,,,,
7199.0,0.00582,,,,,,,,,,
9599.0,0.0062,,,,,,,,,,
11999.0,0.00679,,,,,,,,,,
14399.0,0.00676,,,,,,,,,,
16800.0,0.0071,,,,,,,,,,
19200.0,0.00737,,,,,,,,,,
21599.0,0.00737,,,,,,,,,,
24000.0,0.00751,,,,,,,,,,
26400.0,0.00771,,,,,,,,,,
28800.0,0.00827,,,,,,,,,,
31200.0,0.00827,,,,,,,,,,
33600.0,0.00827,,,,,,,,,,
36000.0,0.00867,,,,,,,,,,
38400.0,0.00865,,,,,,,,,,
40800.0,0.00865,,,,,,,,,,
43200.0,0.0089,,,,,,,,,,
45600.0,0.00908,,,,,,,,,,
48000.0,0.00944,,,,,,,,,,
50400.0,0.00944,,,,,,,,,,
52800.0,0.00973,,,,,,,,,,
55200.0,0.00973,,,,,,,,,,
57600.0,0.00991,,,,,,,,,,
60000.0,0.00991,,,,,,,,,,
62400.0,0.01009,,,,,,,,,,
64800.0,0.01027,,,,,,,,,,
67200.0,0.01061,,,,,,,,,,
69600.0,0.01061,,,,,,,,,,
72000.0,0.01061,,,,,,,,,,
74400.0,0.0107,,,,,,,,,,
76800.0,0.01088,,,,,,,,,,
79200.0,0.01088,,,,,,,,,,
81601.0,0.0113,,,,,,,,,,
84001.0,0.01133,,,,,,,,,,
86401.0,0.01169,,,,,,,,,,
88801.0,0.01169,,,,,,,,,,
91201.0,0.01191,,,,,,,,,,
93601.0,0.01231,,,,,,,,,,
96001.0,0.01231,,,,,,,,,,
98401.0,0.01267,,,,,,,,,,
100801.0,0.01267,,,,,,,,,,
103201.0,0.01279,,,,,,,,,,
105601.0,0.01294,,,,,,,,,,
108001.0,0.01348,,,,,,,,,,
110401.0,0.01348,,,,,,,,,,
112801.0,0.01375,,,,,,,,,,
115201.0,0.01375,,,,,,,,,,
117601.0,0.01393,,,,,,,,,,
120001.0,0.0142,,,,,,,,,,
122401.0,0.01443,,,,,,,,,,
124801.0,0.01474,,,,,,,,,,
127201.0,0.01474,,,,,,,,,,
129601.0,0.01492,,,,,,,,,,
132001.0,0.01521,,,,,,,,,,
134402.0,0.01557,,,,,,,,,,
136802.0,0.01557,,,,,,,,,,
139202.0,0.01593,,,,,,,,,,
141602.0,0.01593,,,,,,,,,,
144001.0,0.01631,,,,,,,,,,
146402.0,0.01645,,,,,,,,,,
148802.0,0.01679,,,,,,,,,,
151202.0,0.01679,,,,,,,,,,
153602.0,0.01712,,,,,,,,,,
156002.0,0.01712,,,,,,,,,,
158402.0,0.01735,,,,,,,,,,
160802.0,0.01771,,,,,,,,,,
163202.0,0.01771,,,,,,,,,,
165602.0,0.018,,,,,,,,,,
168002.0,0.01827,,,,,,,,,,
170402.0,0.01861,,,,,,,,,,
172802.0,0.01863,,,,,,,,,,
175202.0,0.01894,,,,,,,,,,
177602.0,0.01894,,,,,,,,,,
180002.0,0.0193,,,,,,,,,,
182402.0,0.01955,,,,,,,,,,
184802.0,0.01991,,,,,,,,,,
187202.0,0.01991,,,,,,,,,,
189602.0,0.0202,,,,,,,,,,
192003.0,0.02036,,,,,,,,,,
194402.0,0.02067,,,,,,,,,,
196803.0,0.02067,,,,,,,,,,
199203.0,0.02108,,,,,,,,,,
201603.0,0.02137,,,,,,,,,,
204003.0,0.02137,,,,,,,,,,
206403.0,0.02187,,,,,,,,,,
208803.0,0.02187,,,,,,,,,,
211203.0,0.0222,,,,,,,,,,
213603.0,0.02231,,,,,,,,,,
216003.0,0.02261,,,,,,,,,,
218403.0,0.02292,,,,,,,,,,
220803.0,0.02333,,,,,,,,,,
223203.0,0.02333,,,,,,,,,,
225603.0,0.02355,,,,,,,,,,
228003.0,0.02373,,,,,,,,,,
230403.0,0.02409,,,,,,,,,,
232803.0,0.02409,,,,,,,,,,
235203.0,0.02427,,,,,,,,,,
237603.0,0.02463,,,,,,,,,,
240003.0,0.02463,,,,,,,,,,
242403.0,0.02494,,,,,,,,,,
244803.0,0.0251,,,,,,,,,,
247203.0,0.02539,,,,,,,,,,
249603.0,0.02566,,,,,,,,,,
252003.0,0.02598,,,,,,,,,,
254403.0,0.02598,,,,,,,,,,
256804.0,0.02643,,,,,,,,,,
259204.0,0.02643,,,,,,,,,,
261603.0,0.0267,,,,,,,,,,
264003.0,0.02701,,,,,,,,,,
266404.0,0.02721,,,,,,,,,,
268804.0,0.02771,,,,,,,,,,
271204.0,0.02771,,,,,,,,,,
273604.0,0.02804,,,,,,,,,,
276004.0,0.02804,,,,,,,,,,
278404.0,0.02831,,,,,,,,,,
280804.0,0.02849,,,,,,,,,,
283204.0,0.02876,,,,,,,,,,
285604.0,0.02897,,,,,,,,,,
288004.0,0.02935,,,,,,,,,,
290404.0,0.02962,,,,,,,,,,
292804.0,0.02993,,,,,,,,,,
295204.0,0.03025,,,,,,,,,,
297604.0,0.03025,,,,,,,,,,
300004.0,0.0307,,,,,,,,,,
302404.0,0.0307,,,,,,,,,,
304804.0,0.03094,,,,,,,,,,
307204.0,0.03133,,,,,,,,,,
309604.0,0.03148,,,,,,,,,,
312004.0,0.03173,,,,,,,,,,
314404.0,0.03202,,,,,,,,,,
316804.0,0.03204,,,,,,,,,,
319204.0,0.03238,,,,,,,,,,
321604.0,0.03283,,,,,,,,,,
324005.0,0.03283,,,,,,,,,,
326405.0,0.03317,,,,,,,,,,
328805.0,0.03317,,,,,,,,,,
331205.0,0.0336,,,,,,,,,,
333605.0,0.0336,,,,,,,,,,
336005.0,0.03398,,,,,,,,,,
338405.0,0.03398,,,,,,,,,,
340805.0,0.03422,,,,,,,,,,
343205.0,0.0344,,,,,,,,,,
345605.0,0.03492,,,,,,,,,,
348005.0,0.03492,,,,,,,,,,
350405.0,0.03517,,,,,,,,,,
352805.0,0.03551,,,,,,,,,,
355205.0,0.03566,,,,,,,,,,
357605.0,0.036,,,,,,,,,,
360005.0,0.03618,,,,,,,,,,
362405.0,0.0367,,,,,,,,,,
364805.0,0.0367,,,,,,,,,,
367205.0,0.03708,,,,,,,,,,
369605.0,0.03726,,,,,,,,,,
372005.0,0.03757,,,,,,,,,,
374405.0,0.03789,,,,,,,,,,
376805.0,0.03789,,,,,,,,,,
379206.0,0.03836,,,,,,,,,,
381605.0,0.03836,,,,,,,,,,
384006.0,0.03879,,,,,,,,,,
386406.0,0.03897,,,,,,,,,,
388806.0,0.03928,,,,,,,,,,
391206.0,0.03939,,,,,,,,,,
393606.0,0.03991,,,,,,,,,,
396006.0,0.03991,,,,,,,,,,
398406.0,0.04027,,,,,,,,,,
400806.0,0.04061,,,,,,,,,,
403206.0,0.04092,,,,,,,,,,
405606.0,0.04092,,,,,,,,,,
408006.0,0.04124,,,,,,,,,,
410406.0,0.04171,,,,,,,,,,
412806.0,0.04171,,,,,,,,,,
415206.0,0.04196,,,,,,,,,,
417606.0,0.04227,,,,,,,,,,
420006.0,0.04249,,,,,,,,,,
422406.0,0.04272,,,,,,,,,,
424806.0,0.04274,,,,,,,,,,
427206.0,0.04297,,,,,,,,,,
429606.0,0.04321,,,,,,,,,,
432006.0,0.04362,,,,,,,,,,
434407.0,0.04391,,,,,,,,,,
436807.0,0.04393,,,,,,,,,,
439207.0,0.04422,,,,,,,,,,
441606.0,0.04452,,,,,,,,,,
444007.0,0.04472,,,,,,,,,,
446407.0,0.04499,,,,,,,,,,
448807.0,0.04557,,,,,,,,,,
451207.0,0.04557,,,,,,,,,,
453607.0,0.04584,,,,,,,,,,
456007.0,0.04625,,,,,,,,,,
458407.0,0.04647,,,,,,,,,,
460807.0,0.04665,,,,,,,,,,
463207.0,0.0469,,,,,,,,,,
465607.0,0.0471,,,,,,,,,,
468007.0,0.04755,,,,,,,,,,
470407.0,0.04755,,,,,,,,,,
472807.0,0.04782,,,,,,,,,,
475207.0,0.04831,,,,,,,,,,
477607.0,0.04831,,,,,,,,,,
480007.0,0.04874,,,,,,,,,,
482407.0,0.04906,,,,,,,,,,
484807.0,0.04906,,,,,,,,,,
487207.0,0.04939,,,,,,,,,,
489607.0,0.04973,,,,,,,,,,
492007.0,0.05,,,,,,,,,,
494408.0,0.05,,,,,,,,,,
496808.0,0.05038,,,,,,,,,,
499208.0,0.05063,,,,,,,,,,
501608.0,0.05103,,,,,,,,,,
504008.0,0.05103,,,,,,,,,,
506408.0,0.0513,,,,,,,,,,
508808.0,0.0516,,,,,,,,,,
511208.0,0.05173,,,,,,,,,,
513608.0,0.05211,,,,,,,,,,
516008.0,0.0524,,,,,,,,,,
518408.0,0.0524,,,,,,,,,,
520808.0,0.05283,,,,,,,,,,
523208.0,0.05312,,,,,,,,,,
525608.0,0.05328,,,,,,,,,,
528008.0,0.05364,,,,,,,,,,
530408.0,0.0538,,,,,,,,,,
532808.0,0.05416,,,,,,,,,,
535208.0,0.05452,,,,,,,,,,
537608.0,0.05492,,,,,,,,,,
540008.0,0.05492,,,,,,,,,,
542409.0,0.05528,,,,,,,,,,
544808.0,0.05553,,,,,,,,,,
547208.0,0.05573,,,,,,,,,,
549609.0,0.056,,,,,,,,,,
552008.0,0.05613,,,,,,,,,,
554408.0,0.05645,,,,,,,,,,
556809.0,0.05692,,,,,,,,,,
559209.0,0.05692,,,,,,,,,,
561609.0,0.05726,,,,,,,,,,
564009.0,0.05748,,,,,,,,,,
566409.0,0.05782,,,,,,,,,,
568809.0,0.05809,,,,,,,,,,
571209.0,0.05836,,,,,,,,,,
573609.0,0.05858,,,,,,,,,,
576009.0,0.05874,,,,,,,,,,
578409.0,0.05908,,,,,,,,,,
580809.0,0.05937,,,,,,,,,,
583209.0,0.05966,,,,,,,,,,
585609.0,0.06002,,,,,,,,,,
588009.0,0.06004,,,,,,,,,,
590409.0,0.06049,,,,,,,,,,
592809.0,0.06049,,,,,,,,,,
604808.0,0.06062,,,,,,,,,,
607208.0,0.06088,,,,,,,,,,
609608.0,0.06144,,,,,,,,,,
612008.0,0.06144,,,,,,,,,,
614408.0,0.06197,,,,,,,,,,
616808.0,0.06222,,,,,,,,,,
619208.0,0.06266,,,,,,,,,,
621608.0,0.06312,,,,,,,,,,
624008.0,0.06362,,,,,,,,,,
626408.0,0.06394,,,,,,,,,,
628809.0,0.06453,,,,,,,,,,
631208.0,0.06453,,,,,,,,,,
633608.0,0.06522,,,,,,,,,,
636009.0,0.06522,,,,,,,,,,
638408.0,0.06575,,,,,,,,,,
640809.0,0.06603,,,,,,,,,,
643209.0,0.06647,,,,,,,,,,
645609.0,0.06669,,,,,,,,,,
648009.0,0.06706,,,,,,,,,,
650409.0,0.06769,,,,,,,,,,
652809.0,0.06797,,,,,,,,,,
655209.0,0.06819,,,,,,,,,,
657609.0,0.069,,,,,,,,,,
660009.0,0.069,,,,,,,,,,
662409.0,0.06925,,,,,,,,,,
664809.0,0.06969,,,,,,,,,,
667209.0,0.07,,,,,,,,,,
669609.0,0.07047,,,,,,,,,,
672009.0,0.07125,,,,,,,,,,
674409.0,0.07125,,,,,,,,,,
676809.0,0.0715,,,,,,,,,,
679209.0,0.07191,,,,,,,,,,
681609.0,0.07238,,,,,,,,,,
684009.0,0.07238,,,,,,,,,,
686409.0,0.073,,,,,,,,,,
688810.0,0.07341,,,,,,,,,,
691210.0,0.07369,,,,,,,,,,
693610.0,0.07416,,,,,,,,,,
696010.0,0.07459,,,,,,,,,,
698410.0,0.07484,,,,,,,,,,
700810.0,0.07509,,,,,,,,,,
703210.0,0.07581,,,,,,,,,,
705610.0,0.07581,,,,,,,,,,
708010.0,0.07647,,,,,,,,,,
710410.0,0.07687,,,,,,,,,,
712810.0,0.07731,,,,,,,,,,
715210.0,0.07778,,,,,,,,,,
717610.0,0.07781,,,,,,,,,,
720010.0,0.07838,,,,,,,,,,
722410.0,0.07881,,,,,,,,,,
724810.0,0.07903,,,,,,,,,,
727210.0,0.07984,,,,,,,,,,
729610.0,0.07984,,,,,,,,,,
732010.0,0.08053,,,,,,,,,,
734410.0,0.08053,,,,,,,,,,
736811.0,0.08094,,,,,,,,,,
739210.0,0.0815,,,,,,,,,,
741611.0,0.08203,,,,,,,,,,
744011.0,0.08241,,,,,,,,,,
746411.0,0.08266,,,,,,,,,,
748810.0,0.08294,,,,,,,,,,
751211.0,0.08359,,,,,,,,,,
753611.0,0.08362,,,,,,,,,,
756011.0,0.08425,,,,,,,,,,
758411.0,0.08469,,,,,,,,,,
760811.0,0.08469,,,,,,,,,,
763211.0,0.08519,,,,,,,,,,
765611.0,0.08547,,,,,,,,,,
768011.0,0.08584,,,,,,,,,,
770411.0,0.08638,,,,,,,,,,
772811.0,0.08662,,,,,,,,,,
775211.0,0.08688,,,,,,,,,,
777611.0,0.08734,,,,,,,,,,
780011.0,0.08825,,,,,,,,,,
782411.0,0.08825,,,,,,,,,,
784811.0,0.08897,,,,,,,,,,
787211.0,0.08897,,,,,,,,,,
789612.0,0.08944,,,,,,,,,,
792012.0,0.08981,,,,,,,,,,
794411.0,0.09012,,,,,,,,,,
796812.0,0.09088,,,,,,,,,,
799212.0,0.09119,,,,,,,,,,
801612.0,0.0915,,,,,,,,,,
804012.0,0.092,,,,,,,,,,
806412.0,0.09244,,,,,,,,,,
808812.0,0.09269,,,,,,,,,,
811212.0,0.0935,,,,,,,,,,
813612.0,0.0935,,,,,,,,,,
816012.0,0.09388,,,,,,,,,,
818412.0,0.09425,,,,,,,,,,
820812.0,0.09462,,,,,,,,,,
823212.0,0.09516,,,,,,,,,,
825612.0,0.09566,,,,,,,,,,
828012.0,0.09612,,,,,,,,,,
830412.0,0.09644,,,,,,,,,,
832812.0,0.09662,,,,,,,,,,
835212.0,0.097,,,,,,,,,,
837612.0,0.09778,,,,,,,,,,
840012.0,0.09803,,,,,,,,,,
842412.0,0.0985,,,,,,,,,,
844813.0,0.09881,,,,,,,,,,
847212.0,0.09938,,,,,,,,,,
849612.0,0.09975,,,,,,,,,,
852013.0,0.10025,,,,,,,,,,
854413.0,0.10025,,,,,,,,,,
856813.0,0.10091,,,,,,,,,,
859213.0,0.10125,,,,,,,,,,
861613.0,0.10162,,,,,,,,,,
864013.0,0.102,,,,,,,,,,
866413.0,0.10241,,,,,,,,,,
868813.0,0.10297,,,,,,,,,,
871213.0,0.10362,,,,,,,,,,
873613.0,0.10384,,,,,,,,,,
876013.0,0.10441,,,,,,,,,,
878413.0,0.10466,,,,,,,,,,
880813.0,0.10512,,,,,,,,,,
883213.0,0.10578,,,,,,,,,,
885613.0,0.10606,,,,,,,,,,
888013.0,0.10653,,,,,,,,,,
890413.0,0.10725,,,,,,,,,,
892813.0,0.10728,,,,,,,,,,
895213.0,0.10781,,,,,,,,,,
897614.0,0.10859,,,,,,,,,,
900013.0,0.10859,,,,,,,,,,
902414.0,0.10916,,,,,,,,,,
904814.0,0.10962,,,,,,,,,,
907213.0,0.11009,,,,,,,,,,
909614.0,0.11038,,,,,,,,,,
912014.0,0.11103,,,,,,,,,,
914414.0,0.1115,,,,,,,,,,
916814.0,0.11187,,,,,,,,,,
919214.0,0.11238,,,,,,,,,,
921614.0,0.11241,,,,,,,,,,
924014.0,0.11328,,,,,,,,,,
926414.0,0.11362,,,,,,,,,,
928814.0,0.11388,,,,,,,,,,
931214.0,0.11438,,,,,,,,,,
933614.0,0.11469,,,,,,,,,,
936014.0,0.11519,,,,,,,,,,
938414.0,0.11556,,,,,,,,,,
940814.0,0.11619,,,,,,,,,,
943214.0,0.11619,,,,,,,,,,
945614.0,0.11669,,,,,,,,,,
948014.0,0.11716,,,,,,,,,,
950415.0,0.11762,,,,,,,,,,
952814.0,0.11797,,,,,,,,,,
955215.0,0.11838,,,,,,,,,,
957614.0,0.11916,,,,,,,,,,
960015.0,0.11941,,,,,,,,,,
962415.0,0.12016,,,,,,,,,,
964815.0,0.12059,,,,,,,,,,
967215.0,0.12094,,,,,,,,,,
969615.0,0.12147,,,,,,,,,,
972015.0,0.12178,,,,,,,,,,
974415.0,0.12225,,,,,,,,,,
976815.0,0.12269,,,,,,,,,,
979215.0,0.12312,,,,,,,,,,
981615.0,0.12363,,,,,,,,,,
984015.0,0.12422,,,,,,,,,,
986415.0,0.12463,,,,,,,,,,
988815.0,0.12497,,,,,,,,,,
991215.0,0.12581,,,,,,,,,,
993615.0,0.12625,,,,,,,,,,
996015.0,0.12656,,,,,,,,,,
998415.0,0.12688,,,,,,,,,,
1000815.0,0.12728,,,,,,,,,,
1003216.0,0.12775,,,,,,,,,,
1005616.0,0.12819,,,,,,,,,,
1008015.0,0.12863,,,,,,,,,,
1010416.0,0.12925,,,,,,,,,,
1012816.0,0.12972,,,,,,,,,,
1015216.0,0.13006,,,,,,,,,,
1017616.0,0.13078,,,,,,,,,,
1020016.0,0.13081,,,,,,,,,,
1022416.0,0.13175,,,,,,,,,,
1024816.0,0.13175,,,,,,,,,,
1027216.0,0.13216,,,,,,,,,,
1029616.0,0.13266,,,,,,,,,,
1032016.0,0.13322,,,,,,,,,,
1034416.0,0.134,,,,,,,,,,
1036816.0,0.13437,,,,,,,,,,
1039216.0,0.13478,,,,,,,,,,
1041616.0,0.13503,,,,,,,,,,
1044016.0,0.13603,,,,,,,,,,
1046416.0,0.13606,,,,,,,,,,
1048816.0,0.13669,,,,,,,,,,
1051217.0,0.13737,,,,,,,,,,
1053616.0,0.13781,,,,,,,,,,
1056017.0,0.13825,,,,,,,,,,
1058417.0,0.13897,,,,,,,,,,
1060817.0,0.13938,,,,,,,,,,
1063217.0,0.14,,,,,,,,,,
1065617.0,0.14028,,,,,,,,,,
1068017.0,0.14094,,,,,,,,,,
1070417.0,0.14147,,,,,,,,,,
1072817.0,0.14175,,,,,,,,,,
1075217.0,0.1425,,,,,,,,,,
1077617.0,0.14303,,,,,,,,,,
1080017.0,0.14353,,,,,,,,,,
1082417.0,0.14388,,,,,,,,,,
1084817.0,0.14441,,,,,,,,,,
1087217.0,0.14522,,,,,,,,,,
1089617.0,0.14566,,,,,,,,,,
1092017.0,0.14612,,,,,,,,,,
1094417.0,0.14662,,,,,,,,,,
1096817.0,0.14712,,,,,,,,,,
1099217.0,0.14738,,,,,,,,,,
1101617.0,0.14816,,,,,,,,,,
1104017.0,0.14862,,,,,,,,,,
1106417.0,0.14862,,,,,,,,,,
1108817.0,0.1495,,,,,,,,,,
1111218.0,0.14988,,,,,,,,,,
1113618.0,0.15025,,,,,,,,,,
1116018.0,0.15091,,,,,,,,,,
1118418.0,0.15169,,,,,,,,,,
1120818.0,0.15216,,,,,,,,,,
1123217.0,0.15262,,,,,,,,,,
1125618.0,0.15341,,,,,,,,,,
1128018.0,0.15344,,,,,,,,,,
1130418.0,0.15406,,,,,,,,,,
1132818.0,0.15444,,,,,,,,,,
1135218.0,0.15538,,,,,,,,,,
1137618.0,0.15594,,,,,,,,,,
1140018.0,0.15653,,,,,,,,,,
1142418.0,0.15694,,,,,,,,,,
1144818.0,0.15772,,,,,,,,,,
1147218.0,0.15819,,,,,,,,,,
1149618.0,0.15869,,,,,,,,,,
1152018.0,0.15913,,,,,,,,,,
1154418.0,0.15963,,,,,,,,,,
1156818.0,0.16009,,,,,,,,,,
1159218.0,0.16059,,,,,,,,,,
1161619.0,0.16109,,,,,,,,,,
1164018.0,0.16191,,,,,,,,,,
1166418.0,0.16234,,,,,,,,,,
1168819.0,0.16291,,,,,,,,,,
1171219.0,0.16344,,,,,,,,,,
1173619.0,0.16391,,,,,,,,,,
1176019.0,0.16469,,,,,,,,,,
1178419.0,0.16519,,,,,,,,,,
1180819.0,0.16556,,,,,,,,,,
1183219.0,0.16588,,,,,,,,,,
1185619.0,0.16634,,,,,,,,,,
1188019.0,0.16712,,,,,,,,,,
1190419.0,0.168,,,,,,,,,,
1192819.0,0.16825,,,,,,,,,,
1195219.0,0.16912,,,,,,,,,,
1197619.0,0.16938,,,,,,,,,,
1200019.0,0.16978,,,,,,,,,,
1202419.0,0.1705,,,,,,,,,,
1204819.0,0.17131,,,,,,,,,,
1207219.0,0.17184,,,,,,,,,,
1209619.0,0.17206,,,,,,,,,,
1212019.0,0.17303,,,,,,,,,,
1214419.0,0.1735,,,,,,,,,,
1216819.0,0.17431,,,,,,,,,,
1219220.0,0.17478,,,,,,,,,,
1221620.0,0.17512,,,,,,,,,,
1224019.0,0.17572,,,,,,,,,,
1226420.0,0.17638,,,,,,,,,,
1228820.0,0.177,,,,,,,,,,
1231220.0,0.17781,,,,,,,,,,
1233620.0,0.17838,,,,,,,,,,
1236020.0,0.17862,,,,,,,,,,
1238420.0,0.17959,,,,,,,,,,
1240820.0,0.18,,,,,,,,,,
1243220.0,0.18056,,,,,,,,,,
1245620.0,0.18109,,,,,,,,,,
1248020.0,0.182,,,,,,,,,,
1250420.0,0.18238,,,,,,,,,,
1252820.0,0.18328,,,,,,,,,,
1255220.0,0.18362,,,,,,,,,,
1257620.0,0.18409,,,,,,,,,,
1260020.0,0.18494,,,,,,,,,,
1262420.0,0.18538,,,,,,,,,,
1264820.0,0.18638,,,,,,,,,,
1267220.0,0.18703,,,,,,,,,,
1269620.0,0.18741,,,,,,,,,,
1272020.0,0.18788,,,,,,,,,,
1274421.0,0.18853,,,,,,,,,,
1276821.0,0.189,,,,,,,,,,
1279221.0,0.18969,,,,,,,,,,
1281621.0,0.19062,,,,,,,,,,
1284021.0,0.19091,,,,,,,,,,
1286421.0,0.19163,,,,,,,,,,
1288821.0,0.19238,,,,,,,,,,
1291221.0,0.19266,,,,,,,,,,
1293621.0,0.19362,,,,,,,,,,
1296021.0,0.19388,,,,,,,,,,
1298421.0,0.19462,,,,,,,,,,
1300821.0,0.19541,,,,,,,,,,
1303221.0,0.19603,,,,,,,,,,
1305621.0,0.19656,,,,,,,,,,
1308021.0,0.19731,,,,,,,,,,
1310421.0,0.19778,,,,,,,,,,
1312821.0,0.19862,,,,,,,,,,
1315221.0,0.19909,,,,,,,,,,
1317621.0,0.19987,,,,,,,,,,
1320021.0,0.20059,,,,,,,,,,
1322421.0,0.20144,,,,,,,,,,
1324821.0,0.20216,,,,,,,,,,
1327221.0,0.20262,,,,,,,,,,
1329621.0,0.2035,,,,,,,,,,
1332021.0,0.20394,,,,,,,,,,
1334421.0,0.20497,,,,,,,,,,
1336821.0,0.20538,,,,,,,,,,
1339222.0,0.20581,,,,,,,,,,
1341622.0,0.207,,,,,,,,,,
1344022.0,0.2075,,,,,,,,,,
1346422.0,0.2085,,,,,,,,,,
1348822.0,0.20875,,,,,,,,,,
1351222.0,0.2095,,,,,,,,,,
1353622.0,0.21016,,,,,,,,,,
1356022.0,0.21103,,,,,,,,,,
1358422.0,0.21181,,,,,,,,,,
1360822.0,0.21225,,,,,,,,,,
1363222.0,0.21312,,,,,,,,,,
1365622.0,0.21369,,,,,,,,,,
1368022.0,0.21413,,,,,,,,,,
1370422.0,0.21519,,,,,,,,,,
1372822.0,0.21566,,,,,,,,,,
1375222.0,0.21644,,,,,,,,,,
1377622.0,0.21744,,,,,,,,,,
1380022.0,0.21775,,,,,,,,,,
1382422.0,0.21894,,,,,,,,,,
1384822.0,0.21925,,,,,,,,,,
1387222.0,0.22006,,,,,,,,,,
1389623.0,0.22081,,,,,,,,,,
1392022.0,0.22147,,,,,,,,,,
1394423.0,0.22234,,,,,,,,,,
1396823.0,0.223,,,,,,,,,,
1399223.0,0.22375,,,,,,,,,,
1401623.0,0.22466,,,,,,,,,,
1404023.0,0.22578,,,,,,,,,,
1406423.0,0.22675,,,,,,,,,,
1408823.0,0.22725,,,,,,,,,,
1411223.0,0.22788,,,,,,,,,,
1413623.0,0.22906,,,,,,,,,,
1416023.0,0.22944,,,,,,,,,,
1418423.0,0.23041,,,,,,,,,,
1420823.0,0.2315,,,,,,,,,,
1423223.0,0.232,,,,,,,,,,
1425623.0,0.233,,,,,,,,,,
1428023.0,0.23372,,,,,,,,,,
1430423.0,0.23466,,,,,,,,,,
1432823.0,0.23531,,,,,,,,,,
1435223.0,0.23644,,,,,,,,,,
1437623.0,0.23703,,,,,,,,,,
1440023.0,0.23788,,,,,,,,,,
1442423.0,0.23878,,,,,,,,,,
1444824.0,0.23966,,,,,,,,,,
1447223.0,0.2405,,,,,,,,,,
1449624.0,0.24112,,,,,,,,,,
1452024.0,0.24234,,,,,,,,,,
1454424.0,0.24291,,,,,,,,,,
1456824.0,0.24391,,,,,,,,,,
1459223.0,0.24491,,,,,,,,,,
1461624.0,0.24588,,,,,,,,,,
1464024.0,0.24666,,,,,,,,,,
1466424.0,0.24794,,,,,,,,,,
1468824.0,0.24862,,,,,,,,,,
1471224.0,0.24975,,,,,,,,,,
1473624.0,0.25056,,,,,,,,,,
1476024.0,0.25159,,,,,,,,,,
1478424.0,0.25272,,,,,,,,,,
1480824.0,0.25341,,,,,,,,,,
1483224.0,0.2545,,,,,,,,,,
1485624.0,0.25556,,,,,,,,,,
1488024.0,0.25666,,,,,,,,,,
1490424.0,0.25759,,,,,,,,,,
1492824.0,0.25869,,,,,,,,,,
1495224.0,0.25975,,,,,,,,,,
1497624.0,0.26041,,,,,,,,,,
1500024.0,0.26163,,,,,,,,,,
1502424.0,0.26272,,,,,,,,,,
1504824.0,0.26369,,,,,,,,,,
1507224.0,0.26481,,,,,,,,,,
1509624.0,0.26584,,,,,,,,,,
1512025.0,0.26706,,,,,,,,,,
1514424.0,0.26809,,,,,,,,,,
1516825.0,0.26913,,,,,,,,,,
1519225.0,0.27053,,,,,,,,,,
1521625.0,0.27166,,,,,,,,,,
1524025.0,0.27241,,,,,,,,,,
1526425.0,0.27375,,,,,,,,,,
1528825.0,0.2745,,,,,,,,,,
1531225.0,0.27606,,,,,,,,,,
1533625.0,0.27719,,,,,,,,,,
1536025.0,0.27825,,,,,,,,,,
1538425.0,0.27956,,,,,,,,,,
1540825.0,0.28069,,,,,,,,,,
1543225.0,0.28212,,,,,,,,,,
1545625.0,0.28331,,,,,,,,,,
1548025.0,0.28422,,,,,,,,,,
1550425.0,0.2855,,,,,,,,,,
1552825.0,0.28669,,,,,,,,,,
1555225.0,0.28822,,,,,,,,,,
1557625.0,0.28953,,,,,,,,,,
1560025.0,0.29106,,,,,,,,,,
1562425.0,0.29212,,,,,,,,,,
1564825.0,0.29341,,,,,,,,,,
1567226.0,0.29488,,,,,,,,,,
1569626.0,0.29634,,,,,,,,,,
1572025.0,0.29769,,,,,,,,,,
1574426.0,0.29941,,,,,,,,,,
1576826.0,0.30062,,,,,,,,,,
1579226.0,0.30225,,,,,,,,,,
1581626.0,0.30369,,,,,,,,,,
1584026.0,0.30512,,,,,,,,,,
1586426.0,0.30662,,,,,,,,,,
1588826.0,0.3085,,,,,,,,,,
1591226.0,0.31019,,,,,,,,,,
1593626.0,0.31159,,,,,,,,,,
1596026.0,0.313,,,,,,,,,,
1598426.0,0.31462,,,,,,,,,,
1600826.0,0.31647,,,,,,,,,,
1603226.0,0.31825,,,,,,,,,,
1605626.0,0.32012,,,,,,,,,,
1608026.0,0.32184,,,,,,,,,,
1610426.0,0.3235,,,,,,,,,,
1612826.0,0.32528,,,,,,,,,,
1615226.0,0.32725,,,,,,,,,,
1617626.0,0.32897,,,,,,,,,,
1620026.0,0.33069,,,,,,,,,,
1622426.0,0.33253,,,,,,,,,,
1624826.0,0.33453,,,,,,,,,,
1627226.0,0.33662,,,,,,,,,,
1629626.0,0.33888,,,,,,,,,,
1632026.0,0.34091,,,,,,,,,,
1634427.0,0.34288,,,,,,,,,,
1636827.0,0.34512,,,,,,,,,,
1639227.0,0.34703,,,,,,,,,,
1641627.0,0.34966,,,,,,,,,,
1644027.0,0.35188,,,,,,,,,,
1646427.0,0.35419,,,,,,,,,,
1648827.0,0.35669,,,,,,,,,,
1651227.0,0.35938,,,,,,,,,,
1653627.0,0.36191,,,,,,,,,,
1656027.0,0.36453,,,,,,,,,,
1658427.0,0.36725,,,,,,,,,,
1660827.0,0.36997,,,,,,,,,,
1663227.0,0.37288,,,,,,,,,,
1665627.0,0.37566,,,,,,,,,,
1668027.0,0.379,,,,,,,,,,
1670427.0,0.38184,,,,,,,,,,
1672827.0,0.38516,,,,,,,,,,
1675227.0,0.38825,,,,,,,,,,
1677627.0,0.39163,,,,,,,,,,
1680027.0,0.39512,,,,,,,,,,
1682427.0,0.39903,,,,,,,,,,
1684827.0,0.40266,,,,,,,,,,
1687227.0,0.407,,,,,,,,,,
1689628.0,0.41094,,,,,,,,,,
1692028.0,0.415,,,,,,,,,,
1694428.0,0.41959,,,,,,,,,,
1696827.0,0.42425,,,,,,,,,,
1699228.0,0.42881,,,,,,,,,,
1701628.0,0.43412,,,,,,,,,,
1704028.0,0.44012,,,,,,,,,,
1706428.0,0.44603,,,,,,,,,,
1708828.0,0.45247,,,,,,,,,,
1711228.0,0.45934,,,,,,,,,,
1713628.0,0.467,,,,,,,,,,
1714828.0,0.47125,,,,,,,,,,
1716028.0,0.47512,,,,,,,,,,
1718428.0,0.48425,,,,,,,,,,
1718428.0,0.48425,,,,,,,,,,
1720828.0,0.49472,,,,,,,,,,
1720828.0,0.49472,,,,,,,,,,
1723228.0,0.507,,,,,,,,,,
1723228.0,0.507,,,,,,,,,,
1725628.0,0.52162,,,,,,,,,,
1725628.0,0.52162,,,,,,,,,,
1728028.0,0.542,,,,,,,,,,
1729228.0,0.55691,,,,,,,,,,

File: opt_all/scripts/data/experimental/creep/kaeri_2/HeBase_900_28_a.csv
time,strain,temperature,stress,type,state,form,process,medium,title,youngs,poissons
0.0,0.0,900.0,28.0,creep,Ruptured,Plate,Base,He,HeBase_900_28_a,149000.0,0.3
0.0,0.0,,,,,,,,,,
4797.0,0.01253,,,,,,,,,,
14397.0,0.01423,,,,,,,,,,
23997.0,0.0152,,,,,,,,,,
38398.0,0.0158,,,,,,,,,,
57598.0,0.0158,,,,,,,,,,
71998.0,0.0158,,,,,,,,,,
86399.0,0.0158,,,,,,,,,,
100799.0,0.01613,,,,,,,,,,
110399.0,0.01613,,,,,,,,,,
120000.0,0.0165,,,,,,,,,,
134400.0,0.0165,,,,,,,,,,
148800.0,0.0171,,,,,,,,,,
158400.0,0.0171,,,,,,,,,,
168001.0,0.0178,,,,,,,,,,
177601.0,0.0178,,,,,,,,,,
192001.0,0.0185,,,,,,,,,,
206401.0,0.0185,,,,,,,,,,
220802.0,0.0185,,,,,,,,,,
240002.0,0.0185,,,,,,,,,,
254403.0,0.0185,,,,,,,,,,
268803.0,0.0185,,,,,,,,,,
288003.0,0.01913,,,,,,,,,,
302404.0,0.01913,,,,,,,,,,
312004.0,0.01913,,,,,,,,,,
326404.0,0.01913,,,,,,,,,,
340804.0,0.0191,,,,,,,,,,
350405.0,0.0191,,,,,,,,,,
364805.0,0.0191,,,,,,,,,,
379205.0,0.01963,,,,,,,,,,
388805.0,0.01963,,,,,,,,,,
398406.0,0.01987,,,,,,,,,,
412806.0,0.01987,,,,,,,,,,
432006.0,0.01987,,,,,,,,,,
446407.0,0.01987,,,,,,,,,,
460807.0,0.01987,,,,,,,,,,
480007.0,0.01987,,,,,,,,,,
494407.0,0.01987,,,,,,,,,,
508808.0,0.01987,,,,,,,,,,
528008.0,0.0206,,,,,,,,,,
542409.0,0.0206,,,,,,,,,,
556809.0,0.02133,,,,,,,,,,
576009.0,0.02133,,,,,,,,,,
590410.0,0.02137,,,,,,,,,,
604810.0,0.02137,,,,,,,,,,
619210.0,0.02137,,,,,,,,,,
628811.0,0.02137,,,,,,,,,,
638411.0,0.02137,,,,,,,,,,
652811.0,0.02137,,,,,,,,,,
667211.0,0.02213,,,,,,,,,,
676812.0,0.02213,,,,,,,,,,
686412.0,0.02213,,,,,,,,,,
700812.0,0.02213,,,,,,,,,,
720012.0,0.02277,,,,,,,,,,
739213.0,0.02277,,,,,,,,,,
758413.0,0.0231,,,,,,,,,,
772813.0,0.02313,,,,,,,,,,
782413.0,0.02313,,,,,,,,,,
792014.0,0.02317,,,,,,,,,,
806414.0,0.02317,,,,,,,,,,
820814.0,0.02317,,,,,,,,,,
830415.0,0.02317,,,,,,,,,,
844815.0,0.02317,,,,,,,,,,
864015.0,0.02317,,,,,,,,,,
878415.0,0.02317,,,,,,,,,,
892816.0,0.02317,,,,,,,,,,
912016.0,0.02317,,,,,,,,,,
926416.0,0.0232,,,,,,,,,,
936016.0,0.02333,,,,,,,,,,
950417.0,0.02337,,,,,,,,,,
969617.0,0.02337,,,,,,,,,,
984018.0,0.02337,,,,,,,,,,
998418.0,0.02337,,,,,,,,,,
1017618.0,0.02407,,,,,,,,,,
1036819.0,0.0241,,,,,,,,,,
1056019.0,0.02413,,,,,,,,,,
1070419.0,0.02413,,,,,,,,,,
1084820.0,0.02413,,,,,,,,,,
1104020.0,0.02413,,,,,,,,,,
1123220.0,0.02417,,,,,,,,,,
1137621.0,0.02417,,,,,,,,,,
1152021.0,0.02417,,,,,,,,,,
1171221.0,0.02417,,,,,,,,,,
1185621.0,0.02417,,,,,,,,,,
1200022.0,0.02417,,,,,,,,,,
1219222.0,0.0242,,,,,,,,,,
1233622.0,0.0249,,,,,,,,,,
1248023.0,0.0249,,,,,,,,,,
1267223.0,0.0249,,,,,,,,,,
1281623.0,0.0249,,,,,,,,,,
1291224.0,0.0249,,,,,,,,,,
1305624.0,0.02497,,,,,,,,,,
1320024.0,0.02497,,,,,,,,,,
1329625.0,0.02497,,,,,,,,,,
1339224.0,0.02567,,,,,,,,,,
1353625.0,0.0257,,,,,,,,,,
1368025.0,0.0264,,,,,,,,,,
1377625.0,0.02543,,,,,,,,,,
1387226.0,0.02543,,,,,,,,,,
1401626.0,0.02543,,,,,,,,,,
1420826.0,0.02603,,,,,,,,,,
1440027.0,0.02603,,,,,,,,,,
1459227.0,0.0269,,,,,,,,,,
1478427.0,0.0269,,,,,,,,,,
1497628.0,0.0269,,,,,,,,,,
1516828.0,0.0269,,,,,,,,,,
1531228.0,0.0269,,,,,,,,,,
1545629.0,0.0269,,,,,,,,,,
1564829.0,0.0269,,,,,,,,,,
1579229.0,0.02773,,,,,,,,,,
1593630.0,0.02777,,,,,,,,,,
1612830.0,0.02777,,,,,,,,,,
1632030.0,0.02777,,,,,,,,,,
1651231.0,0.02777,,,,,,,,,,
1670431.0,0.02777,,,,,,,,,,
1684831.0,0.02867,,,,,,,,,,
1694432.0,0.02867,,,,,,,,,,
1708832.0,0.02867,,,,,,,,,,
1728032.0,0.0287,,,,,,,,,,
1742432.0,0.0287,,,,,,,,,,
1756833.0,0.0287,,,,,,,,,,
1771233.0,0.02933,,,,,,,,,,
1780833.0,0.02933,,,,,,,,,,
1790434.0,0.02933,,,,,,,,,,
1800034.0,0.02937,,,,,,,,,,
1814434.0,0.02937,,,,,,,,,,
1833634.0,0.02937,,,,,,,,,,
1852835.0,0.02937,,,,,,,,,,
1872035.0,0.03033,,,,,,,,,,
1886435.0,0.03033,,,,,,,,,,
1896036.0,0.03033,,,,,,,,,,
1910436.0,0.03037,,,,,,,,,,
1929636.0,0.03037,,,,,,,,,,
1944037.0,0.03037,,,,,,,,,,
1958437.0,0.0312,,,,,,,,,,
1977637.0,0.03123,,,,,,,,,,
1996838.0,0.0309,,,,,,,,,,
2016038.0,0.03163,,,,,,,,,,
2030438.0,0.03163,,,,,,,,,,
2040038.0,0.03163,,,,,,,,,,
2049639.0,0.03163,,,,,,,,,,
2064039.0,0.03163,,,,,,,,,,
2078439.0,0.032,,,,,,,,,,
2088039.0,0.032,,,,,,,,,,
2097640.0,0.03223,,,,,,,,,,
2112040.0,0.03223,,,,,,,,,,
2131240.0,0.03337,,,,,,,,,,
2145640.0,0.03337,,,,,,,,,,
2160041.0,0.0334,,,,,,,,,,
2179241.0,0.0334,,,,,,,,,,
2193641.0,0.0334,,,,,,,,,,
2208042.0,0.0342,,,,,,,,,,
2227242.0,0.0342,,,,,,,,,,
2241642.0,0.0342,,,,,,,,,,
2251242.0,0.0345,,,,,,,,,,
2265643.0,0.0345,,,,,,,,,,
2284843.0,0.03523,,,,,,,,,,
2299243.0,0.03523,,,,,,,,,,
2308844.0,0.03523,,,,,,,,,,
2323244.0,0.03523,,,,,,,,,,
2342444.0,0.03523,,,,,,,,,,
2356845.0,0.0355,,,,,,,,,,
2371245.0,0.0355,,,,,,,,,,
2390445.0,0.0355,,,,,,,,,,
2404845.0,0.03637,,,,,,,,,,
2414446.0,0.0364,,,,,,,,,,
2428846.0,0.0364,,,,,,,,,,
2448046.0,0.0364,,,,,,,,,,
2462446.0,0.0369,,,,,,,,,,
2476847.0,0.0369,,,,,,,,,,
2496047.0,0.03687,,,,,,,,,,
2515248.0,0.03687,,,,,,,,,,
2534448.0,0.03687,,,,,,,,,,
2553648.0,0.0375,,,,,,,,,,
2572849.0,0.03833,,,,,,,,,,
2592049.0,0.03833,,,,,,,,,,
2606449.0,0.03837,,,,,,,,,,
2616049.0,0.03837,,,,,,,,,,
2625650.0,0.03837,,,,,,,,,,
2640050.0,0.03837,,,,,,,,,,
2654450.0,0.03837,,,,,,,,,,
2664051.0,0.0391,,,,,,,,,,
2678451.0,0.0391,,,,,,,,,,
2697651.0,0.0391,,,,,,,,,,
2712051.0,0.0391,,,,,,,,,,
2721652.0,0.03937,,,,,,,,,,
2736052.0,0.03937,,,,,,,,,,
2755252.0,0.04017,,,,,,,,,,
2769652.0,0.04017,,,,,,,,,,
2784053.0,0.0402,,,,,,,,,,
2803253.0,0.04093,,,,,,,,,,
2817653.0,0.04093,,,,,,,,,,
2827254.0,0.04093,,,,,,,,,,
2841654.0,0.04183,,,,,,,,,,
2860854.0,0.04183,,,,,,,,,,
2880055.0,0.04187,,,,,,,,,,
2899255.0,0.04257,,,,,,,,,,
2918455.0,0.04257,,,,,,,,,,
2937656.0,0.04257,,,,,,,,,,
2956856.0,0.04333,,,,,,,,,,
2976057.0,0.04333,,,,,,,,,,
2995257.0,0.04333,,,,,,,,,,
3014457.0,0.04383,,,,,,,,,,
3028858.0,0.04383,,,,,,,,,,
3043258.0,0.04383,,,,,,,,,,
3062458.0,0.04383,,,,,,,,,,
3076858.0,0.0447,,,,,,,,,,
3091259.0,0.0447,,,,,,,,,,
3110459.0,0.0449,,,,,,,,,,
3124859.0,0.0449,,,,,,,,,,
3134459.0,0.0449,,,,,,,,,,
3148860.0,0.0449,,,,,,,,,,
3168060.0,0.0456,,,,,,,,,,
3182460.0,0.04633,,,,,,,,,,
3192060.0,0.04637,,,,,,,,,,
3206461.0,0.04637,,,,,,,,,,
3225661.0,0.04637,,,,,,,,,,
3240061.0,0.04703,,,,,,,,,,
3254462.0,0.04703,,,,,,,,,,
3273662.0,0.04703,,,,,,,,,,
3288063.0,0.04703,,,,,,,,,,
3302463.0,0.04703,,,,,,,,,,
3321663.0,0.04827,,,,,,,,,,
3340863.0,0.04827,,,,,,,,,,
3360064.0,0.04827,,,,,,,,,,
3379264.0,0.04827,,,,,,,,,,
3393664.0,0.04847,,,,,,,,,,
3403265.0,0.04847,,,,,,,,,,
3417665.0,0.04907,,,,,,,,,,
3436865.0,0.0491,,,,,,,,,,
3451265.0,0.04993,,,,,,,,,,
3465666.0,0.04993,,,,,,,,,,
3484866.0,0.04993,,,,,,,,,,
3504067.0,0.0502,,,,,,,,,,
3523267.0,0.0506,,,,,,,,,,
3542467.0,0.05097,,,,,,,,,,
3556867.0,0.05097,,,,,,,,,,
3571268.0,0.05137,,,,,,,,,,
3590468.0,0.05243,,,,,,,,,,
3604868.0,0.05243,,,,,,,,,,
3614469.0,0.05243,,,,,,,,,,
3628869.0,0.05243,,,,,,,,,,
3648069.0,0.05243,,,,,,,,,,
3662469.0,0.05293,,,,,,,,,,
3672070.0,0.05293,,,,,,,,,,
3686470.0,0.05293,,,,,,,,,,
3705670.0,0.05333,,,,,,,,,,
3724871.0,0.0542,,,,,,,,,,
3744071.0,0.05423,,,,,,,,,,
3758471.0,0.05423,,,,,,,,,,
3768071.0,0.05423,,,,,,,,,,
3782472.0,0.0551,,,,,,,,,,
3801672.0,0.0551,,,,,,,,,,
3816072.0,0.05513,,,,,,,,,,
3825673.0,0.05513,,,,,,,,,,
3840073.0,0.05513,,,,,,,,,,
3859273.0,0.05607,,,,,,,,,,
3873673.0,0.05607,,,,,,,,,,
3883274.0,0.05607,,,,,,,,,,
3897674.0,0.05607,,,,,,,,,,
3912074.0,0.05657,,,,,,,,,,
3921674.0,0.05657,,,,,,,,,,
3931275.0,0.05683,,,,,,,,,,
3945675.0,0.05757,,,,,,,,,,
3964875.0,0.05757,,,,,,,,,,
3979275.0,0.0576,,,,,,,,,,
3988876.0,0.0576,,,,,,,,,,
4003276.0,0.05763,,,,,,,,,,
4022476.0,0.05867,,,,,,,,,,
4036877.0,0.05867,,,,,,,,,,
4051277.0,0.05867,,,,,,,,,,
4070477.0,0.0587,,,,,,,,,,
4084877.0,0.05943,,,,,,,,,,
4099278.0,0.05943,,,,,,,,,,
4118478.0,0.0603,,,,,,,,,,
4132878.0,0.0603,,,,,,,,,,
4142479.0,0.06033,,,,,,,,,,
4156879.0,0.06033,,,,,,,,,,
4176079.0,0.06033,,,,,,,,,,
4190479.0,0.06103,,,,,,,,,,
4200080.0,0.06103,,,,,,,,,,
4214480.0,0.06107,,,,,,,,,,
4233680.0,0.06107,,,,,,,,,,
4248080.0,0.06173,,,,,,,,,,
4262481.0,0.06177,,,,,,,,,,
4281681.0,0.06177,,,,,,,,,,
4300881.0,0.06243,,,,,,,,,,
4320082.0,0.06243,,,,,,,,,,
4339282.0,0.06327,,,,,,,,,,
4353682.0,0.0633,,,,,,,,,,
4368083.0,0.0633,,,,,,,,,,
4387283.0,0.064,,,,,,,,,,
4401683.0,0.06403,,,,,,,,,,
4411283.0,0.06403,,,,,,,,,,
4425684.0,0.06403,,,,,,,,,,
4444884.0,0.06473,,,,,,,,,,
4459284.0,0.06473,,,,,,,,,,
4468884.0,0.0654,,,,,,,,,,
4483285.0,0.0654,,,,,,,,,,
4502485.0,0.06543,,,,,,,,,,
4516885.0,0.06543,,,,,,,,,,
4526486.0,0.06597,,,,,,,,,,
4540886.0,0.06647,,,,,,,,,,
4560086.0,0.0665,,,,,,,,,,
4574487.0,0.06687,,,,,,,,,,
4588887.0,0.06687,,,,,,,,,,
4608087.0,0.06723,,,,,,,,,,
4622487.0,0.068,,,,,,,,,,
4632088.0,0.068,,,,,,,,,,
4646488.0,0.068,,,,,,,,,,
4665688.0,0.06823,,,,,,,,,,
4680088.0,0.06827,,,,,,,,,,
4689689.0,0.06827,,,,,,,,,,
4704089.0,0.069,,,,,,,,,,
4723289.0,0.069,,,,,,,,,,
4737689.0,0.06967,,,,,,,,,,
4747290.0,0.06967,,,,,,,,,,
4761690.0,0.0697,,,,,,,,,,
4776090.0,0.0697,,,,,,,,,,
4785690.0,0.0697,,,,,,,,,,
4800091.0,0.0704,,,,,,,,,,
4819291.0,0.0704,,,,,,,,,,
4833691.0,0.07113,,,,,,,,,,
4843291.0,0.07113,,,,,,,,,,
4857692.0,0.07117,,,,,,,,,,
4876892.0,0.07117,,,,,,,,,,
4896092.0,0.0721,,,,,,,,,,
4910492.0,0.0721,,,,,,,,,,
4924893.0,0.0721,,,,,,,,,,
4944093.0,0.07237,,,,,,,,,,
4963294.0,0.07303,,,,,,,,,,
4982494.0,0.0736,,,,,,,,,,
5001694.0,0.0736,,,,,,,,,,
5020895.0,0.0736,,,,,,,,,,
5040095.0,0.07417,,,,,,,,,,
5054495.0,0.07417,,,,,,,,,,
5068896.0,0.0748,,,,,,,,,,
5088096.0,0.07483,,,,,,,,,,
5102496.0,0.07483,,,,,,,,,,
5112096.0,0.07483,,,,,,,,,,
5126497.0,0.07573,,,,,,,,,,
5145697.0,0.07573,,,,,,,,,,
5164897.0,0.07657,,,,,,,,,,
5184098.0,0.07657,,,,,,,,,,
5203298.0,0.07657,,,,,,,,,,
5222498.0,0.07727,,,,,,,,,,
5236899.0,0.07727,,,,,,,,,,
5251299.0,0.0774,,,,,,,,,,
5270499.0,0.078,,,,,,,,,,
5289700.0,0.078,,,,,,,,,,
5308900.0,0.0787,,,,,,,,,,
5328100.0,0.07873,,,,,,,,,,
5347301.0,0.0793,,,,,,,,,,
5366501.0,0.0793,,,,,,,,,,
5385701.0,0.0799,,,,,,,,,,
5404902.0,0.0799,,,,,,,,,,
5424102.0,0.0807,,,,,,,,,,
5438502.0,0.08047,,,,,,,,,,
5448102.0,0.08047,,,,,,,,,,
5462503.0,0.08103,,,,,,,,,,
5481703.0,0.08107,,,,,,,,,,
5496103.0,0.08193,,,,,,,,,,
5510504.0,0.08193,,,,,,,,,,
5529704.0,0.08193,,,,,,,,,,
5548904.0,0.08193,,,,,,,,,,
5568105.0,0.08267,,,,,,,,,,
5587305.0,0.08267,,,,,,,,,,
5601705.0,0.08353,,,,,,,,,,
5611305.0,0.08357,,,,,,,,,,
5620906.0,0.08357,,,,,,,,,,
5635306.0,0.0836,,,,,,,,,,
5649706.0,0.0836,,,,,,,,,,
5659306.0,0.08423,,,,,,,,,,
5668907.0,0.08423,,,,,,,,,,
5683307.0,0.08427,,,,,,,,,,
5702507.0,0.08513,,,,,,,,,,
5716907.0,0.08513,,,,,,,,,,
5731308.0,0.08513,,,,,,,,,,
5750508.0,0.08563,,,,,,,,,,
5764908.0,0.0863,,,,,,,,,,
5774508.0,0.0863,,,,,,,,,,
5788909.0,0.08633,,,,,,,,,,
5808109.0,0.08633,,,,,,,,,,
5822509.0,0.08707,,,,,,,,,,
5832110.0,0.08707,,,,,,,,,,
5846510.0,0.08707,,,,,,,,,,
5865710.0,0.0877,,,,,,,,,,
5880110.0,0.0877,,,,,,,,,,
5889711.0,0.0877,,,,,,,,,,
5904111.0,0.0877,,,,,,,,,,
5923311.0,0.08847,,,,,,,,,,
5937711.0,0.08847,,,,,,,,,,
5952112.0,0.08913,,,,,,,,,,
5971312.0,0.08917,,,,,,,,,,
5985712.0,0.08917,,,,,,,,,,
6000113.0,0.08917,,,,,,,,,,
6019313.0,0.0899,,,,,,,,,,
6038513.0,0.0899,,,,,,,,,,
6057714.0,0.08993,,,,,,,,,,
6076914.0,0.09083,,,,,,,,,,
6091314.0,0.09083,,,,,,,,,,
6105715.0,0.09083,,,,,,,,,,
6124915.0,0.09133,,,,,,,,,,
6139315.0,0.09133,,,,,,,,,,
6153716.0,0.09133,,,,,,,,,,
6172916.0,0.09203,,,,,,,,,,
6192116.0,0.0927,,,,,,,,,,
6211317.0,0.0927,,,,,,,,,,
6230517.0,0.0934,,,,,,,,,,
6249717.0,0.09343,,,,,,,,,,
6264118.0,0.09343,,,,,,,,,,
6278518.0,0.09397,,,,,,,,,,
6297718.0,0.09397,,,,,,,,,,
6312119.0,0.09437,,,,,,,,,,
6326519.0,0.09507,,,,,,,,,,
6345719.0,0.09507,,,,,,,,,,
6360120.0,0.09573,,,,,,,,,,
6369720.0,0.09573,,,,,,,,,,
6384120.0,0.09643,,,,,,,,,,
6403320.0,0.09647,,,,,,,,,,
6417721.0,0.09647,,,,,,,,,,
6432121.0,0.09697,,,,,,,,,,
6451321.0,0.0974,,,,,,,,,,
6465721.0,0.0978,,,,,,,,,,
6480122.0,0.0978,,,,,,,,,,
6499322.0,0.09827,,,,,,,,,,
6513722.0,0.09897,,,,,,,,,,
6528123.0,0.09897,,,,,,,,,,
6547323.0,0.0997,,,,,,,,,,
6561723.0,0.0997,,,,,,,,,,
6571323.0,0.09973,,,,,,,,,,
6585724.0,0.09973,,,,,,,,,,
6604924.0,0.1001,,,,,,,,,,
6624124.0,0.1005,,,,,,,,,,
6643325.0,0.10123,,,,,,,,,,
6662525.0,0.10123,,,,,,,,,,
6676925.0,0.10173,,,,,,,,,,
6686526.0,0.10173,,,,,,,,,,
6700926.0,0.10217,,,,,,,,,,
6720126.0,0.10293,,,,,,,,,,
6734526.0,0.10293,,,,,,,,,,
6748927.0,0.10297,,,,,,,,,,
6768127.0,0.10357,,,,,,,,,,
6782527.0,0.10357,,,,,,,,,,
6792128.0,0.10437,,,,,,,,,,
6801728.0,0.10437,,,,,,,,,,
6816128.0,0.10437,,,,,,,,,,
6830528.0,0.10437,,,,,,,,,,
6840128.0,0.10437,,,,,,,,,,
6854529.0,0.10437,,,,,,,,,,
6873729.0,0.10437,,,,,,,,,,
6888129.0,0.10477,,,,,,,,,,
6897729.0,0.10477,,,,,,,,,,
6912130.0,0.10543,,,,,,,,,,
6931330.0,0.10547,,,,,,,,,,
6945730.0,0.10617,,,,,,,,,,
6960131.0,0.10617,,,,,,,,,,
6979331.0,0.10617,,,,,,,,,,
6998531.0,0.10697,,,,,,,,,,
7017732.0,0.10697,,,,,,,,,,
7036932.0,0.10697,,,,,,,,,,
7051332.0,0.10723,,,,,,,,,,
7065733.0,0.10827,,,,,,,,,,
7084933.0,0.10827,,,,,,,,,,
7099333.0,0.1083,,,,,,,,,,
7113734.0,0.1083,,,,,,,,,,
7132934.0,0.109,,,,,,,,,,
7147334.0,0.109,,,,,,,,,,
7156934.0,0.10957,,,,,,,,,,
7166534.0,0.10957,,,,,,,,,,
7176135.0,0.10957,,,,,,,,,,
7190535.0,0.10957,,,,,,,,,,
7204935.0,0.1099,,,,,,,,,,
7214536.0,0.1099,,,,,,,,,,
7224136.0,0.11057,,,,,,,,,,
7238536.0,0.11057,,,,,,,,,,
7252936.0,0.1106,,,,,,,,,,
7262536.0,0.11147,,,,,,,,,,
7272137.0,0.11147,,,,,,,,,,
7286537.0,0.11147,,,,,,,,,,
7305737.0,0.1118,,,,,,,,,,
7320138.0,0.11217,,,,,,,,,,
7334538.0,0.11287,,,,,,,,,,
7353738.0,0.1129,,,,,,,,,,
7372938.0,0.11377,,,,,,,,,,
7392139.0,0.11377,,,,,,,,,,
7411339.0,0.11377,,,,,,,,,,
7430540.0,0.11443,,,,,,,,,,
7449740.0,0.11443,,,,,,,,,,
7464140.0,0.11513,,,,,,,,,,
7473741.0,0.11513,,,,,,,,,,
7483340.0,0.11583,,,,,,,,,,
7497741.0,0.1159,,,,,,,,,,
7512141.0,0.1159,,,,,,,,,,
7521742.0,0.1159,,,,,,,,,,
7536142.0,0.1159,,,,,,,,,,
7555342.0,0.11667,,,,,,,,,,
7569742.0,0.11667,,,,,,,,,,
7584143.0,0.1169,,,,,,,,,,
7603343.0,0.1174,,,,,,,,,,
7617743.0,0.11793,,,,,,,,,,
7627344.0,0.11793,,,,,,,,,,
7641744.0,0.11863,,,,,,,,,,
7660944.0,0.1195,,,,,,,,,,
7675344.0,0.1195,,,,,,,,,,
7689745.0,0.11957,,,,,,,,,,
7708945.0,0.12013,,,,,,,,,,
7728145.0,0.12013,,,,,,,,,,
7742546.0,0.12073,,,,,,,,,,
7756946.0,0.12123,,,,,,,,,,
7776146.0,0.12123,,,,,,,,,,
7795347.0,0.1219,,,,,,,,,,
7814547.0,0.1219,,,,,,,,,,
7828947.0,0.12277,,,,,,,,,,
7838547.0,0.1228,,,,,,,,,,
7848148.0,0.1228,,,,,,,,,,
7862548.0,0.12283,,,,,,,,,,
7881748.0,0.1239,,,,,,,,,,
7896149.0,0.1239,,,,,,,,,,
7905749.0,0.1239,,,,,,,,,,
7920149.0,0.1246,,,,,,,,,,
7934549.0,0.12463,,,,,,,,,,
7944149.0,0.12463,,,,,,,,,,
7958550.0,0.12467,,,,,,,,,,
7977750.0,0.1254,,,,,,,,,,
7992150.0,0.12617,,,,,,,,,,
8006551.0,0.12617,,,,,,,,,,
8025751.0,0.1262,,,,,,,,,,
8044951.0,0.12717,,,,,,,,,,
8059352.0,0.12717,,,,,,,,,,
8073752.0,0.12717,,,,,,,,,,
8092952.0,0.1279,,,,,,,,,,
8107352.0,0.12863,,,,,,,,,,
8121753.0,0.12863,,,,,,,,,,
8140953.0,0.12863,,,,,,,,,,
8155353.0,0.12927,,,,,,,,,,
8164953.0,0.12927,,,,,,,,,,
8179354.0,0.1301,,,,,,,,,,
8198554.0,0.1301,,,,,,,,,,
8212954.0,0.1301,,,,,,,,,,
8222554.0,0.13077,,,,,,,,,,
8236955.0,0.13077,,,,,,,,,,
8256155.0,0.1315,,,,,,,,,,
8270555.0,0.1315,,,,,,,,,,
8284956.0,0.1315,,,,,,,,,,
8304156.0,0.13213,,,,,,,,,,
8318556.0,0.13263,,,,,,,,,,
8328156.0,0.13263,,,,,,,,,,
8342557.0,0.13343,,,,,,,,,,
8361757.0,0.13347,,,,,,,,,,
8376157.0,0.13347,,,,,,,,,,
8385758.0,0.13377,,,,,,,,,,
8395358.0,0.13433,,,,,,,,,,
8409758.0,0.1347,,,,,,,,,,
8428958.0,0.13543,,,,,,,,,,
8443359.0,0.13623,,,,,,,,,,
8457759.0,0.1362,,,,,,,,,,
8476959.0,0.1362,,,,,,,,,,
8491360.0,0.13687,,,,,,,,,,
8505760.0,0.13757,,,,,,,,,,
8524960.0,0.1381,,,,,,,,,,
8539360.0,0.13813,,,,,,,,,,
8548961.0,0.13883,,,,,,,,,,
8558561.0,0.13883,,,,,,,,,,
8572961.0,0.13887,,,,,,,,,,
8587361.0,0.13887,,,,,,,,,,
8596961.0,0.13953,,,,,,,,,,
8611362.0,0.1397,,,,,,,,,,
8630562.0,0.14043,,,,,,,,,,
8644962.0,0.14047,,,,,,,,,,
8654563.0,0.14047,,,,,,,,,,
8668963.0,0.14127,,,,,,,,,,
8688163.0,0.14127,,,,,,,,,,
8702563.0,0.14143,,,,,,,,,,
8716964.0,0.14233,,,,,,,,,,
8736164.0,0.14287,,,,,,,,,,
8750564.0,0.1429,,,,,,,,,,
8760165.0,0.14317,,,,,,,,,,
8769765.0,0.14357,,,,,,,,,,
8779365.0,0.14357,,,,,,,,,,
8793765.0,0.1445,,,,,,,,,,
8812965.0,0.14453,,,,,,,,,,
8832166.0,0.14547,,,,,,,,,,
8851366.0,0.14547,,,,,,,,,,
8865767.0,0.14607,,,,,,,,,,
8880167.0,0.14607,,,,,,,,,,
8899367.0,0.14687,,,,,,,,,,
8918568.0,0.14687,,,,,,,,,,
8937768.0,0.1477,,,,,,,,,,
8956968.0,0.14823,,,,,,,,,,
8976168.0,0.14823,,,,,,,,,,
8995369.0,0.14877,,,,,,,,,,
9014569.0,0.14927,,,,,,,,,,
9028970.0,0.1501,,,,,,,,,,
9043370.0,0.15007,,,,,,,,,,
9062570.0,0.15037,,,,,,,,,,
9076970.0,0.15037,,,,,,,,,,
9086571.0,0.15103,,,,,,,,,,
9100971.0,0.15107,,,,,,,,,,
9120171.0,0.1516,,,,,,,,,,
9139372.0,0.152,,,,,,,,,,
9158572.0,0.152,,,,,,,,,,
9172972.0,0.1527,,,,,,,,,,
9182572.0,0.1527,,,,,,,,,,
9196973.0,0.1527,,,,,,,,,,
9216173.0,0.1534,,,,,,,,,,
9235373.0,0.15347,,,,,,,,,,
9254574.0,0.15407,,,,,,,,,,
9268974.0,0.1552,,,,,,,,,,
9278574.0,0.1552,,,,,,,,,,
9292975.0,0.1552,,,,,,,,,,
9312175.0,0.156,,,,,,,,,,
9326575.0,0.156,,,,,,,,,,
9336175.0,0.15663,,,,,,,,,,
9350576.0,0.15667,,,,,,,,,,
9369776.0,0.1575,,,,,,,,,,
9384176.0,0.1575,,,,,,,,,,
9393777.0,0.15827,,,,,,,,,,
9408177.0,0.15827,,,,,,,,,,
9427377.0,0.1583,,,,,,,,,,
9441778.0,0.1592,,,,,,,,,,
9451378.0,0.1599,,,,,,,,,,
9465778.0,0.1599,,,,,,,,,,
9484978.0,0.16063,,,,,,,,,,
9499378.0,0.16063,,,,,,,,,,
9513779.0,0.16067,,,,,,,,,,
9532979.0,0.16143,,,,,,,,,,
9547380.0,0.16217,,,,,,,,,,
9561780.0,0.1631,,,,,,,,,,
9580980.0,0.1631,,,,,,,,,,
9595380.0,0.1631,,,,,,,,,,
9609781.0,0.16407,,,,,,,,,,
9628981.0,0.16403,,,,,,,,,,
9643381.0,0.1651,,,,,,,,,,
9652981.0,0.1651,,,,,,,,,,
9667382.0,0.16593,,,,,,,,,,
9686582.0,0.16593,,,,,,,,,,
9700982.0,0.16593,,,,,,,,,,
9710583.0,0.16657,,,,,,,,,,
9724983.0,0.1675,,,,,,,,,,
9744183.0,0.1675,,,,,,,,,,
9758583.0,0.16833,,,,,,,,,,
9772984.0,0.16833,,,,,,,,,,
9792184.0,0.16903,,,,,,,,,,
9811384.0,0.16977,,,,,,,,,,
9825785.0,0.1698,,,,,,,,,,
9840185.0,0.1698,,,,,,,,,,
9854585.0,0.17063,,,,,,,,,,
9864185.0,0.17063,,,,,,,,,,
9873786.0,0.17063,,,,,,,,,,
9888186.0,0.1714,,,,,,,,,,
9902586.0,0.172,,,,,,,,,,
9912186.0,0.17203,,,,,,,,,,
9926587.0,0.17297,,,,,,,,,,
9945787.0,0.173,,,,,,,,,,
9964987.0,0.1733,,,,,,,,,,
9984188.0,0.1745,,,,,,,,,,
10003388.0,0.17457,,,,,,,,,,
10017788.0,0.1755,,,,,,,,,,
10032189.0,0.1755,,,,,,,,,,
10051389.0,0.17657,,,,,,,,,,
10065789.0,0.17733,,,,,,,,,,
10080190.0,0.178,,,,,,,,,,
10099390.0,0.178,,,,,,,,,,
10113790.0,0.178,,,,,,,,,,
10123390.0,0.17873,,,,,,,,,,
10137791.0,0.17953,,,,,,,,,,
10156991.0,0.17953,,,,,,,,,,
10171391.0,0.18023,,,,,,,,,,
10180992.0,0.18027,,,,,,,,,,
10195392.0,0.1807,,,,,,,,,,
10214592.0,0.18177,,,,,,,,,,
10228992.0,0.1818,,,,,,,,,,
10243393.0,0.18237,,,,,,,,,,
10262593.0,0.183,,,,,,,,,,
10276993.0,0.18397,,,,,,,,,,
10291394.0,0.184,,,,,,,,,,
10310594.0,0.18467,,,,,,,,,,
10324994.0,0.18467,,,,,,,,,,
10339395.0,0.1858,,,,,,,,,,
10358595.0,0.1858,,,,,,,,,,
10377795.0,0.18657,,,,,,,,,,
10396996.0,0.1875,,,,,,,,,,
10416196.0,0.18817,,,,,,,,,,
10430596.0,0.1882,,,,,,,,,,
10444997.0,0.18917,,,,,,,,,,
10464197.0,0.18917,,,,,,,,,,
10478597.0,0.1901,,,,,,,,,,
10492998.0,0.1901,,,,,,,,,,
10512198.0,0.19097,,,,,,,,,,
10526598.0,0.19163,,,,,,,,,,
10540999.0,0.19167,,,,,,,,,,
10560199.0,0.19237,,,,,,,,,,
10574599.0,0.1932,,,,,,,,,,
10584200.0,0.19323,,,,,,,,,,
10593799.0,0.19427,,,,,,,,,,
10608200.0,0.19383,,,,,,,,,,
10622600.0,0.19423,,,,,,,,,,
10632200.0,0.19487,,,,,,,,,,
10646601.0,0.19553,,,,,,,,,,
10665801.0,0.19627,,,,,,,,,,
10680201.0,0.19697,,,,,,,,,,
10689801.0,0.1973,,,,,,,,,,
10704202.0,0.19783,,,,,,,,,,
10723402.0,0.19863,,,,,,,,,,
10737803.0,0.1989,,,,,,,,,,
10752203.0,0.1996,,,,,,,,,,
10771403.0,0.2002,,,,,,,,,,
10785803.0,0.20077,,,,,,,,,,
10800204.0,0.2015,,,,,,,,,,
10819404.0,0.20233,,,,,,,,,,
10838604.0,0.20237,,,,,,,,,,
10857805.0,0.20323,,,,,,,,,,
10872205.0,0.20397,,,,,,,,,,
10881805.0,0.204,,,,,,,,,,
10891406.0,0.20467,,,,,,,,,,
10905806.0,0.20467,,,,,,,,,,
10925006.0,0.20603,,,,,,,,,,
10939407.0,0.20697,,,,,,,,,,
10953807.0,0.20697,,,,,,,,,,
10973007.0,0.20773,,,,,,,,,,
10987407.0,0.2079,,,,,,,,,,
11001808.0,0.20867,,,,,,,,,,
11021008.0,0.20947,,,,,,,,,,
11035408.0,0.2103,,,,,,,,,,
11049809.0,0.2106,,,,,,,,,,
11069009.0,0.2116,,,,,,,,,,
11088210.0,0.21207,,,,,,,,,,
11107410.0,0.213,,,,,,,,,,
11121810.0,0.213,,,,,,,,,,
11136211.0,0.2144,,,,,,,,,,
11155411.0,0.21497,,,,,,,,,,
11169811.0,0.2157,,,,,,,,,,
11184212.0,0.21657,,,,,,,,,,
11203412.0,0.21703,,,,,,,,,,
11217813.0,0.21797,,,,,,,,,,
11232213.0,0.21797,,,,,,,,,,
11251413.0,0.21953,,,,,,,,,,
11265813.0,0.22047,,,,,,,,,,
11280214.0,0.22047,,,,,,,,,,
11299414.0,0.22197,,,,,,,,,,
11313814.0,0.22257,,,,,,,,,,
11323414.0,0.22257,,,,,,,,,,
11337815.0,0.22333,,,,,,,,,,
11357015.0,0.22437,,,,,,,,,,
11371415.0,0.22533,,,,,,,,,,
11385816.0,0.226,,,,,,,,,,
11405016.0,0.2275,,,,,,,,,,
11419416.0,0.22823,,,,,,,,,,
11433817.0,0.22913,,,,,,,,,,
11453017.0,0.22997,,,,,,,,,,
11472217.0,0.23083,,,,,,,,,,
11491418.0,0.23167,,,,,,,,,,
11510618.0,0.2329,,,,,,,,,,
11525018.0,0.23387,,,,,,,,,,
11539419.0,0.23497,,,,,,,,,,
11558619.0,0.2364,,,,,,,,,,
11577820.0,0.2373,,,,,,,,,,
11597020.0,0.23837,,,,,,,,,,
11616220.0,0.23993,,,,,,,,,,
11630620.0,0.24057,,,,,,,,,,
11645021.0,0.24137,,,,,,,,,,
11664221.0,0.2424,,,,,,,,,,
11683421.0,0.24447,,,,,,,,,,
11702622.0,0.24547,,,,,,,,,,
11721822.0,0.24703,,,,,,,,,,
11736222.0,0.2471,,,,,,,,,,
11750623.0,0.2484,,,,,,,,,,
11769823.0,0.24953,,,,,,,,,,
11784223.0,0.25123,,,,,,,,,,
11793824.0,0.25123,,,,,,,,,,
11808224.0,0.25263,,,,,,,,,,
11827424.0,0.25367,,,,,,,,,,
11841824.0,0.25473,,,,,,,,,,
11856225.0,0.256,,,,,,,,,,
11875425.0,0.25783,,,,,,,,,,
11889825.0,0.25887,,,,,,,,,,
11899426.0,0.25937,,,,,,,,,,
11913826.0,0.26113,,,,,,,,,,
11933026.0,0.26263,,,,,,,,,,
11947426.0,0.26347,,,,,,,,,,
11961827.0,0.2645,,,,,,,,,,
11981027.0,0.26637,,,,,,,,,,
11995427.0,0.2674,,,,,,,,,,
12005028.0,0.26843,,,,,,,,,,
12019428.0,0.2695,,,,,,,,,,
12038628.0,0.27127,,,,,,,,,,
12053028.0,0.27317,,,,,,,,,,
12062629.0,0.27423,,,,,,,,,,
12077029.0,0.275,,,,,,,,,,
12096229.0,0.27697,,,,,,,,,,
12110630.0,0.27823,,,,,,,,,,
12120230.0,0.27973,,,,,,,,,,
12134630.0,0.28153,,,,,,,,,,
12153830.0,0.2835,,,,,,,,,,
12168230.0,0.28473,,,,,,,,,,
12182631.0,0.28623,,,,,,,,,,
12201831.0,0.28883,,,,,,,,,,
12216231.0,0.29033,,,,,,,,,,
12225832.0,0.29193,,,,,,,,,,
12240232.0,0.2945,,,,,,,,,,
12259432.0,0.29673,,,,,,,,,,
12273833.0,0.29857,,,,,,,,,,
12288233.0,0.30203,,,,,,,,,,
12312233.0,0.31383,,,,,,,,,,
