Repository: janzenchoi/phd_code

# Optimisater

The following repository contains general optimisation code implemented with the multi-objective genetic algorithm (MOGA) for the surrogate-assisted calibration of crystal plasticity finite element method (CPFEM) models.

File: opt_all/scripts/data/experimental/creep/kaeri_2/HeBase_950_20_a.csv
time,strain,temperature,stress,type,state,form,process,medium,title,youngs,poissons
0.0,0.0,950.0,20.0,creep,Ruptured,Plate,Base,He,HeBase_950_20_a,144000.0,0.3
0.0,0.0,,,,,,,,,,
6000.0,0.00525,,,,,,,,,,
15600.0,0.00597,,,,,,,,,,
25200.0,0.00597,,,,,,,,,,
34801.0,0.007,,,,,,,,,,
44401.0,0.007,,,,,,,,,,
54001.0,0.007,,,,,,,,,,
63602.0,0.00691,,,,,,,,,,
73202.0,0.00691,,,,,,,,,,
82802.0,0.00691,,,,,,,,,,
92403.0,0.00722,,,,,,,,,,
102003.0,0.00722,,,,,,,,,,
111603.0,0.00722,,,,,,,,,,
121204.0,0.00781,,,,,,,,,,
130804.0,0.00781,,,,,,,,,,
140404.0,0.00781,,,,,,,,,,
150005.0,0.00781,,,,,,,,,,
159605.0,0.00781,,,,,,,,,,
169205.0,0.00781,,,,,,,,,,
178806.0,0.00781,,,,,,,,,,
188406.0,0.00781,,,,,,,,,,
198006.0,0.00825,,,,,,,,,,
207606.0,0.00825,,,,,,,,,,
217207.0,0.00825,,,,,,,,,,
226807.0,0.00825,,,,,,,,,,
236408.0,0.00825,,,,,,,,,,
246008.0,0.00869,,,,,,,,,,
255608.0,0.00869,,,,,,,,,,
265208.0,0.00869,,,,,,,,,,
274809.0,0.00869,,,,,,,,,,
284409.0,0.00962,,,,,,,,,,
294009.0,0.00962,,,,,,,,,,
303610.0,0.00962,,,,,,,,,,
313210.0,0.00962,,,,,,,,,,
322811.0,0.00966,,,,,,,,,,
332411.0,0.0095,,,,,,,,,,
342011.0,0.0095,,,,,,,,,,
351612.0,0.0095,,,,,,,,,,
361212.0,0.0095,,,,,,,,,,
370812.0,0.00975,,,,,,,,,,
380413.0,0.00975,,,,,,,,,,
390013.0,0.01031,,,,,,,,,,
399613.0,0.01031,,,,,,,,,,
409213.0,0.01031,,,,,,,,,,
418814.0,0.01031,,,,,,,,,,
428414.0,0.01034,,,,,,,,,,
438015.0,0.01034,,,,,,,,,,
447615.0,0.01144,,,,,,,,,,
457215.0,0.01144,,,,,,,,,,
466815.0,0.01144,,,,,,,,,,
476416.0,0.01144,,,,,,,,,,
486016.0,0.01144,,,,,,,,,,
495616.0,0.01144,,,,,,,,,,
505217.0,0.01144,,,,,,,,,,
514817.0,0.01144,,,,,,,,,,
524418.0,0.01144,,,,,,,,,,
534018.0,0.01144,,,,,,,,,,
543618.0,0.01144,,,,,,,,,,
553218.0,0.01222,,,,,,,,,,
562819.0,0.01225,,,,,,,,,,
572419.0,0.01225,,,,,,,,,,
582020.0,0.01225,,,,,,,,,,
591620.0,0.01222,,,,,,,,,,
601220.0,0.01216,,,,,,,,,,
610820.0,0.01216,,,,,,,,,,
620421.0,0.01256,,,,,,,,,,
630021.0,0.01256,,,,,,,,,,
639621.0,0.01256,,,,,,,,,,
649222.0,0.01297,,,,,,,,,,
658822.0,0.01297,,,,,,,,,,
668423.0,0.01306,,,,,,,,,,
678023.0,0.01303,,,,,,,,,,
687623.0,0.013,,,,,,,,,,
697223.0,0.01344,,,,,,,,,,
706824.0,0.01344,,,,,,,,,,
716424.0,0.01344,,,,,,,,,,
726024.0,0.01372,,,,,,,,,,
735625.0,0.014,,,,,,,,,,
745225.0,0.01403,,,,,,,,,,
754826.0,0.01403,,,,,,,,,,
764426.0,0.01403,,,,,,,,,,
774026.0,0.01403,,,,,,,,,,
783626.0,0.01412,,,,,,,,,,
793227.0,0.015,,,,,,,,,,
802827.0,0.015,,,,,,,,,,
812427.0,0.015,,,,,,,,,,
822028.0,0.015,,,,,,,,,,
831628.0,0.01556,,,,,,,,,,
841229.0,0.01556,,,,,,,,,,
850829.0,0.01556,,,,,,,,,,
860429.0,0.01556,,,,,,,,,,
870029.0,0.01556,,,,,,,,,,
879630.0,0.01559,,,,,,,,,,
889230.0,0.01669,,,,,,,,,,
898830.0,0.01669,,,,,,,,,,
908431.0,0.01669,,,,,,,,,,
918031.0,0.01672,,,,,,,,,,
927632.0,0.01675,,,,,,,,,,
937232.0,0.01675,,,,,,,,,,
946832.0,0.01716,,,,,,,,,,
956433.0,0.01719,,,,,,,,,,
966033.0,0.0175,,,,,,,,,,
975633.0,0.0175,,,,,,,,,,
985233.0,0.01838,,,,,,,,,,
994834.0,0.01838,,,,,,,,,,
1004434.0,0.01838,,,,,,,,,,
1014035.0,0.01838,,,,,,,,,,
1023635.0,0.01844,,,,,,,,,,
1033235.0,0.01844,,,,,,,,,,
1042836.0,0.01844,,,,,,,,,,
1052436.0,0.0195,,,,,,,,,,
1062036.0,0.0195,,,,,,,,,,
1071637.0,0.01947,,,,,,,,,,
1081237.0,0.01944,,,,,,,,,,
1090837.0,0.01984,,,,,,,,,,
1100438.0,0.01988,,,,,,,,,,
1110038.0,0.01984,,,,,,,,,,
1119638.0,0.01984,,,,,,,,,,
1129239.0,0.01981,,,,,,,,,,
1138839.0,0.02091,,,,,,,,,,
1148439.0,0.02094,,,,,,,,,,
1158040.0,0.02094,,,,,,,,,,
1167640.0,0.02094,,,,,,,,,,
1177240.0,0.02175,,,,,,,,,,
1186841.0,0.02059,,,,,,,,,,
1196441.0,0.02059,,,,,,,,,,
1206041.0,0.0215,,,,,,,,,,
1215642.0,0.0215,,,,,,,,,,
1225242.0,0.02194,,,,,,,,,,
1234842.0,0.02194,,,,,,,,,,
1244443.0,0.02194,,,,,,,,,,
1254043.0,0.02212,,,,,,,,,,
1263643.0,0.02303,,,,,,,,,,
1273244.0,0.02306,,,,,,,,,,
1282844.0,0.02306,,,,,,,,,,
1292444.0,0.02306,,,,,,,,,,
1302045.0,0.02306,,,,,,,,,,
1311645.0,0.02372,,,,,,,,,,
1321245.0,0.02372,,,,,,,,,,
1330846.0,0.02372,,,,,,,,,,
1340446.0,0.02406,,,,,,,,,,
1350046.0,0.02403,,,,,,,,,,
1359647.0,0.02397,,,,,,,,,,
1369247.0,0.02488,,,,,,,,,,
1378847.0,0.02488,,,,,,,,,,
1388448.0,0.02488,,,,,,,,,,
1398048.0,0.02488,,,,,,,,,,
1407648.0,0.02519,,,,,,,,,,
1417249.0,0.02594,,,,,,,,,,
1426849.0,0.02594,,,,,,,,,,
1436450.0,0.02594,,,,,,,,,,
1446050.0,0.02594,,,,,,,,,,
1455650.0,0.026,,,,,,,,,,
1465251.0,0.02678,,,,,,,,,,
1474851.0,0.02678,,,,,,,,,,
1484451.0,0.02678,,,,,,,,,,
1494051.0,0.02769,,,,,,,,,,
1503652.0,0.02769,,,,,,,,,,
1513252.0,0.02769,,,,,,,,,,
1522853.0,0.02769,,,,,,,,,,
1532453.0,0.02775,,,,,,,,,,
1542053.0,0.02781,,,,,,,,,,
1551654.0,0.02781,,,,,,,,,,
1561254.0,0.02869,,,,,,,,,,
1570854.0,0.02869,,,,,,,,,,
1580455.0,0.02869,,,,,,,,,,
1590055.0,0.0295,,,,,,,,,,
1599655.0,0.0295,,,,,,,,,,
1609256.0,0.03025,,,,,,,,,,
1618856.0,0.02959,,,,,,,,,,
1628456.0,0.02947,,,,,,,,,,
1638057.0,0.03047,,,,,,,,,,
1647657.0,0.03047,,,,,,,,,,
1657257.0,0.03106,,,,,,,,,,
1666858.0,0.03106,,,,,,,,,,
1676458.0,0.03106,,,,,,,,,,
1686058.0,0.03141,,,,,,,,,,
1695659.0,0.03162,,,,,,,,,,
1705259.0,0.03166,,,,,,,,,,
1714859.0,0.03275,,,,,,,,,,
1724459.0,0.03275,,,,,,,,,,
1734060.0,0.03272,,,,,,,,,,
1743660.0,0.03275,,,,,,,,,,
1753261.0,0.03347,,,,,,,,,,
1762861.0,0.03347,,,,,,,,,,
1772461.0,0.03397,,,,,,,,,,
1782061.0,0.03397,,,,,,,,,,
1791662.0,0.03397,,,,,,,,,,
1801262.0,0.03491,,,,,,,,,,
1810863.0,0.03491,,,,,,,,,,
1820463.0,0.03491,,,,,,,,,,
1830063.0,0.03491,,,,,,,,,,
1839664.0,0.03584,,,,,,,,,,
1849264.0,0.03584,,,,,,,,,,
1858864.0,0.03584,,,,,,,,,,
1868465.0,0.03584,,,,,,,,,,
1878065.0,0.03669,,,,,,,,,,
1887665.0,0.03675,,,,,,,,,,
1897266.0,0.03675,,,,,,,,,,
1906866.0,0.03675,,,,,,,,,,
1916466.0,0.03675,,,,,,,,,,
1926066.0,0.03734,,,,,,,,,,
1935667.0,0.03734,,,,,,,,,,
1945267.0,0.038,,,,,,,,,,
1954867.0,0.038,,,,,,,,,,
1964468.0,0.03816,,,,,,,,,,
1974068.0,0.03888,,,,,,,,,,
1983668.0,0.03891,,,,,,,,,,
1993269.0,0.03891,,,,,,,,,,
2002869.0,0.03981,,,,,,,,,,
2012469.0,0.03981,,,,,,,,,,
2022070.0,0.03984,,,,,,,,,,
2031670.0,0.03984,,,,,,,,,,
2041270.0,0.04081,,,,,,,,,,
2050871.0,0.04081,,,,,,,,,,
2060471.0,0.04081,,,,,,,,,,
2070071.0,0.04081,,,,,,,,,,
2079672.0,0.04081,,,,,,,,,,
2089272.0,0.04159,,,,,,,,,,
2098872.0,0.04159,,,,,,,,,,
2108473.0,0.04163,,,,,,,,,,
2118073.0,0.04231,,,,,,,,,,
2127673.0,0.04234,,,,,,,,,,
2137274.0,0.04234,,,,,,,,,,
2146874.0,0.04234,,,,,,,,,,
2156474.0,0.04259,,,,,,,,,,
2166074.0,0.04259,,,,,,,,,,
2175675.0,0.04259,,,,,,,,,,
2185275.0,0.04259,,,,,,,,,,
2194875.0,0.04309,,,,,,,,,,
2204475.0,0.04309,,,,,,,,,,
2214076.0,0.04309,,,,,,,,,,
2223676.0,0.04381,,,,,,,,,,
2233277.0,0.04381,,,,,,,,,,
2242877.0,0.04381,,,,,,,,,,
2252477.0,0.04381,,,,,,,,,,
2262078.0,0.04475,,,,,,,,,,
2271678.0,0.04475,,,,,,,,,,
2281278.0,0.04478,,,,,,,,,,
2290878.0,0.04478,,,,,,,,,,
2300479.0,0.04525,,,,,,,,,,
2310079.0,0.04525,,,,,,,,,,
2319679.0,0.04606,,,,,,,,,,
2329280.0,0.04606,,,,,,,,,,
2338880.0,0.04606,,,,,,,,,,
2348480.0,0.04669,,,,,,,,,,
2358080.0,0.04669,,,,,,,,,,
2367681.0,0.04706,,,,,,,,,,
2377281.0,0.04706,,,,,,,,,,
2386882.0,0.04706,,,,,,,,,,
2396482.0,0.04775,,,,,,,,,,
2406082.0,0.04775,,,,,,,,,,
2415683.0,0.04775,,,,,,,,,,
2425283.0,0.04847,,,,,,,,,,
2434883.0,0.04847,,,,,,,,,,
2444484.0,0.04847,,,,,,,,,,
2454084.0,0.04903,,,,,,,,,,
2463684.0,0.04903,,,,,,,,,,
2473285.0,0.04941,,,,,,,,,,
2482885.0,0.04944,,,,,,,,,,
2492485.0,0.05047,,,,,,,,,,
2502085.0,0.05041,,,,,,,,,,
2511686.0,0.05041,,,,,,,,,,
2521286.0,0.05041,,,,,,,,,,
2530886.0,0.05072,,,,,,,,,,
2540487.0,0.05072,,,,,,,,,,
2550087.0,0.05072,,,,,,,,,,
2559687.0,0.0515,,,,,,,,,,
2569288.0,0.05153,,,,,,,,,,
2578888.0,0.05153,,,,,,,,,,
2588488.0,0.05156,,,,,,,,,,
2598088.0,0.05228,,,,,,,,,,
2607689.0,0.05231,,,,,,,,,,
2617289.0,0.05231,,,,,,,,,,
2626889.0,0.05231,,,,,,,,,,
2636489.0,0.05337,,,,,,,,,,
2646090.0,0.05337,,,,,,,,,,
2655690.0,0.05337,,,,,,,,,,
2665291.0,0.05337,,,,,,,,,,
2674891.0,0.05412,,,,,,,,,,
2684491.0,0.05412,,,,,,,,,,
2694092.0,0.05412,,,,,,,,,,
2703692.0,0.05456,,,,,,,,,,
2713292.0,0.05456,,,,,,,,,,
2722892.0,0.05528,,,,,,,,,,
2732493.0,0.05528,,,,,,,,,,
2742093.0,0.05534,,,,,,,,,,
2751694.0,0.05534,,,,,,,,,,
2761294.0,0.05538,,,,,,,,,,
2770894.0,0.05606,,,,,,,,,,
2780494.0,0.05606,,,,,,,,,,
2790095.0,0.05684,,,,,,,,,,
2799695.0,0.05684,,,,,,,,,,
2809295.0,0.05684,,,,,,,,,,
2818896.0,0.05706,,,,,,,,,,
2828496.0,0.05712,,,,,,,,,,
2838096.0,0.058,,,,,,,,,,
2847697.0,0.05806,,,,,,,,,,
2857297.0,0.05806,,,,,,,,,,
2866897.0,0.05884,,,,,,,,,,
2876498.0,0.05887,,,,,,,,,,
2886098.0,0.05887,,,,,,,,,,
2895698.0,0.05909,,,,,,,,,,
2905299.0,0.05984,,,,,,,,,,
2914899.0,0.05984,,,,,,,,,,
2924499.0,0.05909,,,,,,,,,,
2934099.0,0.05903,,,,,,,,,,
2943700.0,0.05997,,,,,,,,,,
2953300.0,0.05997,,,,,,,,,,
2962900.0,0.061,,,,,,,,,,
2972501.0,0.06112,,,,,,,,,,
2982101.0,0.06112,,,,,,,,,,
2991701.0,0.06112,,,,,,,,,,
3001301.0,0.06116,,,,,,,,,,
3010902.0,0.06119,,,,,,,,,,
3020502.0,0.06119,,,,,,,,,,
3030103.0,0.06203,,,,,,,,,,
3039703.0,0.06203,,,,,,,,,,
3049303.0,0.06212,,,,,,,,,,
3058904.0,0.06306,,,,,,,,,,
3068504.0,0.06309,,,,,,,,,,
3078104.0,0.06309,,,,,,,,,,
3087705.0,0.06312,,,,,,,,,,
3097305.0,0.06312,,,,,,,,,,
3106905.0,0.06384,,,,,,,,,,
3116505.0,0.06462,,,,,,,,,,
3126106.0,0.06462,,,,,,,,,,
3135706.0,0.06506,,,,,,,,,,
3145307.0,0.06503,,,,,,,,,,
3154907.0,0.06541,,,,,,,,,,
3164507.0,0.06541,,,,,,,,,,
3174107.0,0.06638,,,,,,,,,,
3183708.0,0.06641,,,,,,,,,,
3193308.0,0.06641,,,,,,,,,,
3202908.0,0.06641,,,,,,,,,,
3212509.0,0.06641,,,,,,,,,,
3222109.0,0.06728,,,,,,,,,,
3231709.0,0.06728,,,,,,,,,,
3241309.0,0.06728,,,,,,,,,,
3250910.0,0.06797,,,,,,,,,,
3260510.0,0.06797,,,,,,,,,,
3270111.0,0.06797,,,,,,,,,,
3279711.0,0.06872,,,,,,,,,,
3289311.0,0.06872,,,,,,,,,,
3298911.0,0.06906,,,,,,,,,,
3308512.0,0.06991,,,,,,,,,,
3318112.0,0.06991,,,,,,,,,,
3327712.0,0.06991,,,,,,,,,,
3337313.0,0.06991,,,,,,,,,,
3346913.0,0.06994,,,,,,,,,,
3356513.0,0.07003,,,,,,,,,,
3366114.0,0.07003,,,,,,,,,,
3375714.0,0.07066,,,,,,,,,,
3385314.0,0.07156,,,,,,,,,,
3394914.0,0.07156,,,,,,,,,,
3404515.0,0.07156,,,,,,,,,,
3414115.0,0.07172,,,,,,,,,,
3423716.0,0.07269,,,,,,,,,,
3433316.0,0.07194,,,,,,,,,,
3442916.0,0.07191,,,,,,,,,,
3452516.0,0.07247,,,,,,,,,,
3462117.0,0.07303,,,,,,,,,,
3471717.0,0.07344,,,,,,,,,,
3481317.0,0.07344,,,,,,,,,,
3490918.0,0.07416,,,,,,,,,,
3500518.0,0.07444,,,,,,,,,,
3510118.0,0.07447,,,,,,,,,,
3519719.0,0.07456,,,,,,,,,,
3529319.0,0.07456,,,,,,,,,,
3538919.0,0.07456,,,,,,,,,,
3548519.0,0.07525,,,,,,,,,,
3558120.0,0.07525,,,,,,,,,,
3567720.0,0.076,,,,,,,,,,
3577321.0,0.07603,,,,,,,,,,
3586921.0,0.07697,,,,,,,,,,
3596521.0,0.07697,,,,,,,,,,
3606122.0,0.07584,,,,,,,,,,
3615722.0,0.07659,,,,,,,,,,
3625322.0,0.07659,,,,,,,,,,
3634922.0,0.07659,,,,,,,,,,
3644523.0,0.077,,,,,,,,,,
3654123.0,0.07788,,,,,,,,,,
3663723.0,0.07788,,,,,,,,,,
3673324.0,0.07788,,,,,,,,,,
3687724.0,0.07797,,,,,,,,,,
3697383.0,0.07978,,,,,,,,,,
3706983.0,0.07981,,,,,,,,,,
3716584.0,0.08031,,,,,,,,,,
3726184.0,0.08031,,,,,,,,,,
3735784.0,0.08113,,,,,,,,,,
3745385.0,0.08113,,,,,,,,,,
3754985.0,0.08113,,,,,,,,,,
3764585.0,0.08119,,,,,,,,,,
3774186.0,0.08119,,,,,,,,,,
3783786.0,0.08203,,,,,,,,,,
3793386.0,0.08203,,,,,,,,,,
3802986.0,0.08206,,,,,,,,,,
3812587.0,0.08253,,,,,,,,,,
3822187.0,0.08253,,,,,,,,,,
3831788.0,0.08338,,,,,,,,,,
3841388.0,0.08338,,,,,,,,,,
3850988.0,0.08338,,,,,,,,,,
3860588.0,0.08338,,,,,,,,,,
3870189.0,0.08338,,,,,,,,,,
3879789.0,0.084,,,,,,,,,,
3889389.0,0.084,,,,,,,,,,
3898990.0,0.08491,,,,,,,,,,
3908590.0,0.08491,,,,,,,,,,
3918190.0,0.08494,,,,,,,,,,
3927791.0,0.08588,,,,,,,,,,
3937391.0,0.08588,,,,,,,,,,
3946991.0,0.08588,,,,,,,,,,
3956592.0,0.086,,,,,,,,,,
3966192.0,0.08656,,,,,,,,,,
3975792.0,0.08722,,,,,,,,,,
3985392.0,0.08725,,,,,,,,,,
3994993.0,0.08785,,,,,,,,,,
4004593.0,0.08788,,,,,,,,,,
4014193.0,0.08853,,,,,,,,,,
4023794.0,0.08825,,,,,,,,,,
4033394.0,0.08825,,,,,,,,,,
4042994.0,0.08853,,,,,,,,,,
4052595.0,0.08916,,,,,,,,,,
4062195.0,0.08916,,,,,,,,,,
4071795.0,0.08969,,,,,,,,,,
4081396.0,0.08969,,,,,,,,,,
4090996.0,0.09028,,,,,,,,,,
4100596.0,0.09035,,,,,,,,,,
4110196.0,0.09035,,,,,,,,,,
4119797.0,0.09035,,,,,,,,,,
4129397.0,0.09084,,,,,,,,,,
4138997.0,0.09141,,,,,,,,,,
4148597.0,0.09141,,,,,,,,,,
4158198.0,0.09203,,,,,,,,,,
4167798.0,0.09203,,,,,,,,,,
4177399.0,0.09297,,,,,,,,,,
4186999.0,0.09303,,,,,,,,,,
4196599.0,0.09303,,,,,,,,,,
4206199.0,0.09303,,,,,,,,,,
4215800.0,0.09356,,,,,,,,,,
4225400.0,0.09356,,,,,,,,,,
4235000.0,0.09413,,,,,,,,,,
4244600.0,0.09413,,,,,,,,,,
4254201.0,0.095,,,,,,,,,,
4263801.0,0.095,,,,,,,,,,
4273402.0,0.09597,,,,,,,,,,
4283002.0,0.09575,,,,,,,,,,
4292602.0,0.09678,,,,,,,,,,
4302202.0,0.09688,,,,,,,,,,
4311803.0,0.09681,,,,,,,,,,
4321403.0,0.09725,,,,,,,,,,
4331003.0,0.09778,,,,,,,,,,
4340604.0,0.09844,,,,,,,,,,
4350204.0,0.09847,,,,,,,,,,
4359804.0,0.0985,,,,,,,,,,
4369405.0,0.0985,,,,,,,,,,
4379005.0,0.09903,,,,,,,,,,
4388605.0,0.09906,,,,,,,,,,
4398206.0,0.09997,,,,,,,,,,
4407806.0,0.1,,,,,,,,,,
4417406.0,0.10078,,,,,,,,,,
4427006.0,0.10078,,,,,,,,,,
4436607.0,0.10138,,,,,,,,,,
4446207.0,0.10141,,,,,,,,,,
4455807.0,0.10141,,,,,,,,,,
4465408.0,0.10141,,,,,,,,,,
4475008.0,0.10141,,,,,,,,,,
4484608.0,0.10203,,,,,,,,,,
4494208.0,0.10281,,,,,,,,,,
4503809.0,0.10281,,,,,,,,,,
4513409.0,0.10285,,,,,,,,,,
4523009.0,0.1035,,,,,,,,,,
4532610.0,0.10353,,,,,,,,,,
4542210.0,0.10353,,,,,,,,,,
4551810.0,0.10353,,,,,,,,,,
4561411.0,0.10438,,,,,,,,,,
4571011.0,0.10494,,,,,,,,,,
4580611.0,0.10497,,,,,,,,,,
4590211.0,0.1055,,,,,,,,,,
4599812.0,0.10616,,,,,,,,,,
4609412.0,0.10619,,,,,,,,,,
4619012.0,0.10619,,,,,,,,,,
4628613.0,0.10622,,,,,,,,,,
4638213.0,0.10625,,,,,,,,,,
4645413.0,0.1072,,,,,,,,,,
4655013.0,0.10805,,,,,,,,,,
4664613.0,0.10805,,,,,,,,,,
4674213.0,0.10805,,,,,,,,,,
4683813.0,0.10861,,,,,,,,,,
4693413.0,0.10861,,,,,,,,,,
4703013.0,0.10958,,,,,,,,,,
4712613.0,0.10964,,,,,,,,,,
4722213.0,0.10967,,,,,,,,,,
4731813.0,0.1097,,,,,,,,,,
4740214.0,0.10977,,,,,,,,,,
4749814.0,0.10977,,,,,,,,,,
4759415.0,0.11035,,,,,,,,,,
4769015.0,0.11035,,,,,,,,,,
4778615.0,0.11035,,,,,,,,,,
4788216.0,0.1104,,,,,,,,,,
4797816.0,0.11109,,,,,,,,,,
4807416.0,0.11109,,,,,,,,,,
4817017.0,0.11109,,,,,,,,,,
4826617.0,0.11161,,,,,,,,,,
4836218.0,0.11161,,,,,,,,,,
4845818.0,0.11208,,,,,,,,,,
4855418.0,0.11208,,,,,,,,,,
4865019.0,0.11255,,,,,,,,,,
4874619.0,0.11309,,,,,,,,,,
4884219.0,0.11314,,,,,,,,,,
4893820.0,0.11314,,,,,,,,,,
4903420.0,0.11375,,,,,,,,,,
4913020.0,0.11377,,,,,,,,,,
4922621.0,0.11442,,,,,,,,,,
4932221.0,0.11442,,,,,,,,,,
4941821.0,0.11509,,,,,,,,,,
4951422.0,0.11514,,,,,,,,,,
4961022.0,0.11559,,,,,,,,,,
4970623.0,0.11557,,,,,,,,,,
4980223.0,0.11557,,,,,,,,,,
4989823.0,0.11613,,,,,,,,,,
4999424.0,0.11682,,,,,,,,,,
5009024.0,0.11685,,,,,,,,,,
5018624.0,0.11741,,,,,,,,,,
5028225.0,0.11741,,,,,,,,,,
5037825.0,0.1179,,,,,,,,,,
5047425.0,0.1179,,,,,,,,,,
5057026.0,0.1179,,,,,,,,,,
5066626.0,0.1179,,,,,,,,,,
5076226.0,0.11828,,,,,,,,,,
5085827.0,0.1188,,,,,,,,,,
5095427.0,0.11936,,,,,,,,,,
5105027.0,0.11936,,,,,,,,,,
5114628.0,0.11952,,,,,,,,,,
5124228.0,0.12024,,,,,,,,,,
5133828.0,0.12024,,,,,,,,,,
5143429.0,0.12019,,,,,,,,,,
5153029.0,0.12042,,,,,,,,,,
5162629.0,0.12098,,,,,,,,,,
5172230.0,0.12103,,,,,,,,,,
5181830.0,0.12163,,,,,,,,,,
5191430.0,0.12163,,,,,,,,,,
5201031.0,0.12222,,,,,,,,,,
5210631.0,0.12222,,,,,,,,,,
5220232.0,0.1228,,,,,,,,,,
5229832.0,0.12276,,,,,,,,,,
5239432.0,0.12276,,,,,,,,,,
5249033.0,0.12341,,,,,,,,,,
5258633.0,0.12343,,,,,,,,,,
5268233.0,0.12399,,,,,,,,,,
5277834.0,0.12455,,,,,,,,,,
5287434.0,0.12458,,,,,,,,,,
5297034.0,0.12512,,,,,,,,,,
5306635.0,0.12514,,,,,,,,,,
5316235.0,0.12514,,,,,,,,,,
5325835.0,0.1255,,,,,,,,,,
5335436.0,0.12622,,,,,,,,,,
5345036.0,0.12624,,,,,,,,,,
5354636.0,0.12691,,,,,,,,,,
5364237.0,0.12691,,,,,,,,,,
5373837.0,0.12741,,,,,,,,,,
5383438.0,0.12741,,,,,,,,,,
5393038.0,0.12801,,,,,,,,,,
5402638.0,0.12801,,,,,,,,,,
5412238.0,0.1286,,,,,,,,,,
5421839.0,0.1286,,,,,,,,,,
5431439.0,0.12918,,,,,,,,,,
5441040.0,0.12918,,,,,,,,,,
5450640.0,0.12988,,,,,,,,,,
5460240.0,0.12988,,,,,,,,,,
5469841.0,0.1304,,,,,,,,,,
5479441.0,0.1304,,,,,,,,,,
5489041.0,0.13076,,,,,,,,,,
5498642.0,0.13141,,,,,,,,,,
5508242.0,0.13141,,,,,,,,,,
5517842.0,0.13195,,,,,,,,,,
5527443.0,0.13264,,,,,,,,,,
5537043.0,0.13336,,,,,,,,,,
5546644.0,0.13334,,,,,,,,,,
5556244.0,0.13408,,,,,,,,,,
5565844.0,0.1341,,,,,,,,,,
5575444.0,0.1341,,,,,,,,,,
5585045.0,0.13471,,,,,,,,,,
5594645.0,0.13471,,,,,,,,,,
5604246.0,0.13548,,,,,,,,,,
5613846.0,0.13608,,,,,,,,,,
5623446.0,0.1361,,,,,,,,,,
5633046.0,0.13655,,,,,,,,,,
5642647.0,0.13718,,,,,,,,,,
5652247.0,0.13718,,,,,,,,,,
5661847.0,0.13757,,,,,,,,,,
5671448.0,0.13804,,,,,,,,,,
5681048.0,0.13804,,,,,,,,,,
5690649.0,0.13853,,,,,,,,,,
5700249.0,0.13918,,,,,,,,,,
5709849.0,0.13918,,,,,,,,,,
5719450.0,0.13988,,,,,,,,,,
5729050.0,0.14062,,,,,,,,,,
5738651.0,0.14064,,,,,,,,,,
5748251.0,0.14127,,,,,,,,,,
5757851.0,0.14127,,,,,,,,,,
5767451.0,0.14193,,,,,,,,,,
5777052.0,0.14251,,,,,,,,,,
5786652.0,0.1426,,,,,,,,,,
5796253.0,0.14316,,,,,,,,,,
5805853.0,0.14386,,,,,,,,,,
5815453.0,0.14437,,,,,,,,,,
5825054.0,0.14437,,,,,,,,,,
5834654.0,0.14494,,,,,,,,,,
5844254.0,0.14494,,,,,,,,,,
5853855.0,0.14543,,,,,,,,,,
5863455.0,0.14658,,,,,,,,,,
5873055.0,0.1468,,,,,,,,,,
5882655.0,0.14748,,,,,,,,,,
5892256.0,0.1479,,,,,,,,,,
5901856.0,0.14837,,,,,,,,,,
5911457.0,0.1484,,,,,,,,,,
5921057.0,0.1484,,,,,,,,,,
5930657.0,0.14889,,,,,,,,,,
5940258.0,0.14961,,,,,,,,,,
5949858.0,0.15037,,,,,,,,,,
5959458.0,0.15094,,,,,,,,,,
5969059.0,0.15145,,,,,,,,,,
5978659.0,0.15148,,,,,,,,,,
5988260.0,0.15199,,,,,,,,,,
5997860.0,0.15249,,,,,,,,,,
6007460.0,0.15251,,,,,,,,,,
6017061.0,0.15359,,,,,,,,,,
6026661.0,0.15406,,,,,,,,,,
6036261.0,0.15449,,,,,,,,,,
6045862.0,0.15496,,,,,,,,,,
6055462.0,0.15548,,,,,,,,,,
6065062.0,0.15617,,,,,,,,,,
6074663.0,0.15707,,,,,,,,,,
6084263.0,0.15718,,,,,,,,,,
6093863.0,0.15781,,,,,,,,,,
6103464.0,0.15781,,,,,,,,,,
6113064.0,0.15849,,,,,,,,,,
6122664.0,0.15916,,,,,,,,,,
6132264.0,0.16028,,,,,,,,,,
6141865.0,0.16087,,,,,,,,,,
6151465.0,0.16172,,,,,,,,,,
6161066.0,0.16179,,,,,,,,,,
6170666.0,0.16226,,,,,,,,,,
6180266.0,0.16273,,,,,,,,,,
6189867.0,0.16336,,,,,,,,,,
6199467.0,0.16406,,,,,,,,,,
6209067.0,0.16473,,,,,,,,,,
6218668.0,0.16532,,,,,,,,,,
6228268.0,0.16599,,,,,,,,,,
6237868.0,0.16649,,,,,,,,,,
6247469.0,0.16718,,,,,,,,,,
6257069.0,0.16777,,,,,,,,,,
6266669.0,0.16833,,,,,,,,,,
6276270.0,0.169,,,,,,,,,,
6285870.0,0.16975,,,,,,,,,,
6295470.0,0.17028,,,,,,,,,,
6305071.0,0.171,,,,,,,,,,
6314671.0,0.17224,,,,,,,,,,
6324271.0,0.17267,,,,,,,,,,
6333872.0,0.17314,,,,,,,,,,
6343472.0,0.17372,,,,,,,,,,
6353072.0,0.17419,,,,,,,,,,
6362673.0,0.17482,,,,,,,,,,
6372273.0,0.17604,,,,,,,,,,
6381873.0,0.17669,,,,,,,,,,
6391474.0,0.17795,,,,,,,,,,
6401074.0,0.17858,,,,,,,,,,
6410674.0,0.17927,,,,,,,,,,
6420275.0,0.17995,,,,,,,,,,
6429875.0,0.18058,,,,,,,,,,
6439475.0,0.18098,,,,,,,,,,
6449076.0,0.18177,,,,,,,,,,
6458676.0,0.18287,,,,,,,,,,
6468276.0,0.18399,,,,,,,,,,
6477877.0,0.18467,,,,,,,,,,
6487477.0,0.18604,,,,,,,,,,
6497077.0,0.18678,,,,,,,,,,
6506678.0,0.18741,,,,,,,,,,
6516278.0,0.18808,,,,,,,,,,
6525878.0,0.18909,,,,,,,,,,
6535479.0,0.18966,,,,,,,,,,
6545079.0,0.19107,,,,,,,,,,
6554679.0,0.19184,,,,,,,,,,
6564280.0,0.19296,,,,,,,,,,
6573880.0,0.19415,,,,,,,,,,
6583480.0,0.19514,,,,,,,,,,
6593081.0,0.19635,,,,,,,,,,
6602681.0,0.19743,,,,,,,,,,
6612281.0,0.19799,,,,,,,,,,
6621882.0,0.19898,,,,,,,,,,
6631482.0,0.20024,,,,,,,,,,
6641082.0,0.20186,,,,,,,,,,
6650683.0,0.20294,,,,,,,,,,
6660283.0,0.20404,,,,,,,,,,
6669883.0,0.2053,,,,,,,,,,
6679484.0,0.20687,,,,,,,,,,
6689084.0,0.20768,,,,,,,,,,
6698685.0,0.20831,,,,,,,,,,
6708285.0,0.20941,,,,,,,,,,
6717885.0,0.21076,,,,,,,,,,
6727485.0,0.21249,,,,,,,,,,
6737086.0,0.2137,,,,,,,,,,
6746686.0,0.21541,,,,,,,,,,
6756286.0,0.21703,,,,,,,,,,
6765887.0,0.21813,,,,,,,,,,
6775487.0,0.21943,,,,,,,,,,
6785087.0,0.221,,,,,,,,,,
6794688.0,0.22235,,,,,,,,,,
6804288.0,0.22384,,,,,,,,,,
6813888.0,0.22514,,,,,,,,,,
6823489.0,0.22707,,,,,,,,,,
6833089.0,0.21844,,,,,,,,,,
6842690.0,0.21586,,,,,,,,,,
6852290.0,0.21642,,,,,,,,,,
6861890.0,0.21707,,,,,,,,,,
6871491.0,0.21795,,,,,,,,,,
6881091.0,0.21939,,,,,,,,,,
6890691.0,0.22033,,,,,,,,,,
6900292.0,0.22184,,,,,,,,,,
6909892.0,0.22341,,,,,,,,,,
6919492.0,0.22655,,,,,,,,,,
7276680.0,0.23001,,,,,,,,,,

File: opt_all/scripts/data/experimental/creep/kaeri_2/HeBase_950_25_a.csv
time,strain,temperature,stress,type,state,form,process,medium,title,youngs,poissons
0.0,0.0,950.0,25.0,creep,Ruptured,Plate,Base,He,HeBase_950_25_a,144000.0,0.3
0.0,0.0,,,,,,,,,,
581.0,0.01475,,,,,,,,,,
959.0,0.01475,,,,,,,,,,
2399.0,0.0155,,,,,,,,,,
3479.0,0.01594,,,,,,,,,,
5999.0,0.01656,,,,,,,,,,
10799.0,0.01713,,,,,,,,,,
15599.0,0.01747,,,,,,,,,,
20399.0,0.01819,,,,,,,,,,
25199.0,0.01819,,,,,,,,,,
30000.0,0.01819,,,,,,,,,,
34799.0,0.01819,,,,,,,,,,
39600.0,0.01819,,,,,,,,,,
44400.0,0.01819,,,,,,,,,,
49200.0,0.01888,,,,,,,,,,
54000.0,0.01888,,,,,,,,,,
58801.0,0.01888,,,,,,,,,,
63601.0,0.01888,,,,,,,,,,
68401.0,0.01888,,,,,,,,,,
73201.0,0.0195,,,,,,,,,,
78001.0,0.0195,,,,,,,,,,
82801.0,0.0195,,,,,,,,,,
87601.0,0.0195,,,,,,,,,,
92401.0,0.0195,,,,,,,,,,
97201.0,0.0195,,,,,,,,,,
102002.0,0.0195,,,,,,,,,,
106802.0,0.02016,,,,,,,,,,
111602.0,0.02016,,,,,,,,,,
116402.0,0.02016,,,,,,,,,,
121203.0,0.02016,,,,,,,,,,
126002.0,0.02016,,,,,,,,,,
130802.0,0.02016,,,,,,,,,,
135603.0,0.02016,,,,,,,,,,
140403.0,0.02016,,,,,,,,,,
145203.0,0.02044,,,,,,,,,,
150003.0,0.02044,,,,,,,,,,
154803.0,0.02084,,,,,,,,,,
159604.0,0.02084,,,,,,,,,,
164404.0,0.02084,,,,,,,,,,
169204.0,0.02088,,,,,,,,,,
174004.0,0.02162,,,,,,,,,,
178804.0,0.02162,,,,,,,,,,
183604.0,0.02169,,,,,,,,,,
188404.0,0.02169,,,,,,,,,,
193205.0,0.02169,,,,,,,,,,
198005.0,0.02188,,,,,,,,,,
202805.0,0.02191,,,,,,,,,,
207605.0,0.02191,,,,,,,,,,
212405.0,0.02191,,,,,,,,,,
217205.0,0.02191,,,,,,,,,,
222005.0,0.02209,,,,,,,,,,
226806.0,0.02209,,,,,,,,,,
231606.0,0.02281,,,,,,,,,,
236406.0,0.02281,,,,,,,,,,
241206.0,0.02281,,,,,,,,,,
246006.0,0.02281,,,,,,,,,,
250806.0,0.02281,,,,,,,,,,
255606.0,0.02281,,,,,,,,,,
260406.0,0.02284,,,,,,,,,,
264007.0,0.02284,,,,,,,,,,
269405.0,0.02331,,,,,,,,,,
274206.0,0.02334,,,,,,,,,,
279005.0,0.02334,,,,,,,,,,
283806.0,0.02394,,,,,,,,,,
288606.0,0.02394,,,,,,,,,,
293406.0,0.02394,,,,,,,,,,
298206.0,0.02487,,,,,,,,,,
303006.0,0.02487,,,,,,,,,,
307806.0,0.02487,,,,,,,,,,
312607.0,0.02487,,,,,,,,,,
317407.0,0.0255,,,,,,,,,,
322207.0,0.0255,,,,,,,,,,
327007.0,0.0255,,,,,,,,,,
331807.0,0.02616,,,,,,,,,,
336608.0,0.02616,,,,,,,,,,
341407.0,0.02616,,,,,,,,,,
346208.0,0.02678,,,,,,,,,,
351008.0,0.02678,,,,,,,,,,
355808.0,0.02678,,,,,,,,,,
360608.0,0.0275,,,,,,,,,,
365408.0,0.0275,,,,,,,,,,
370209.0,0.0275,,,,,,,,,,
375009.0,0.0285,,,,,,,,,,
379809.0,0.0285,,,,,,,,,,
384609.0,0.0285,,,,,,,,,,
389409.0,0.0285,,,,,,,,,,
394209.0,0.0285,,,,,,,,,,
399009.0,0.02916,,,,,,,,,,
403809.0,0.02916,,,,,,,,,,
408609.0,0.02916,,,,,,,,,,
413410.0,0.02956,,,,,,,,,,
418210.0,0.02956,,,,,,,,,,
423010.0,0.02972,,,,,,,,,,
427810.0,0.03084,,,,,,,,,,
432610.0,0.03084,,,,,,,,,,
437411.0,0.03084,,,,,,,,,,
442211.0,0.03084,,,,,,,,,,
447011.0,0.03169,,,,,,,,,,
451811.0,0.03169,,,,,,,,,,
456611.0,0.03172,,,,,,,,,,
461411.0,0.03172,,,,,,,,,,
466211.0,0.03237,,,,,,,,,,
471012.0,0.0324,,,,,,,,,,
475812.0,0.03303,,,,,,,,,,
480612.0,0.03303,,,,,,,,,,
485412.0,0.03303,,,,,,,,,,
490212.0,0.03362,,,,,,,,,,
495012.0,0.03362,,,,,,,,,,
499812.0,0.03437,,,,,,,,,,
504613.0,0.03437,,,,,,,,,,
509413.0,0.03437,,,,,,,,,,
514213.0,0.03531,,,,,,,,,,
519013.0,0.03531,,,,,,,,,,
523813.0,0.03534,,,,,,,,,,
528613.0,0.03534,,,,,,,,,,
533414.0,0.03625,,,,,,,,,,
538213.0,0.03625,,,,,,,,,,
543014.0,0.03625,,,,,,,,,,
547814.0,0.03625,,,,,,,,,,
552614.0,0.037,,,,,,,,,,
557414.0,0.037,,,,,,,,,,
562214.0,0.03794,,,,,,,,,,
567015.0,0.03797,,,,,,,,,,
571815.0,0.03797,,,,,,,,,,
576615.0,0.03797,,,,,,,,,,
581415.0,0.03887,,,,,,,,,,
586215.0,0.03887,,,,,,,,,,
591015.0,0.03887,,,,,,,,,,
595815.0,0.03975,,,,,,,,,,
600616.0,0.03975,,,,,,,,,,
605415.0,0.03975,,,,,,,,,,
610216.0,0.04,,,,,,,,,,
615016.0,0.041,,,,,,,,,,
619816.0,0.041,,,,,,,,,,
624616.0,0.041,,,,,,,,,,
629416.0,0.04103,,,,,,,,,,
634216.0,0.04194,,,,,,,,,,
639017.0,0.04194,,,,,,,,,,
643817.0,0.04194,,,,,,,,,,
648617.0,0.04209,,,,,,,,,,
653417.0,0.04284,,,,,,,,,,
658217.0,0.04284,,,,,,,,,,
663017.0,0.04284,,,,,,,,,,
667818.0,0.04362,,,,,,,,,,
672618.0,0.04362,,,,,,,,,,
677418.0,0.04378,,,,,,,,,,
682218.0,0.04453,,,,,,,,,,
687018.0,0.04456,,,,,,,,,,
691818.0,0.04456,,,,,,,,,,
696618.0,0.04537,,,,,,,,,,
701419.0,0.04537,,,,,,,,,,
706219.0,0.0454,,,,,,,,,,
711019.0,0.04616,,,,,,,,,,
715819.0,0.04616,,,,,,,,,,
720619.0,0.04616,,,,,,,,,,
725419.0,0.04681,,,,,,,,,,
730220.0,0.04687,,,,,,,,,,
735020.0,0.04772,,,,,,,,,,
739820.0,0.04772,,,,,,,,,,
744620.0,0.04772,,,,,,,,,,
749420.0,0.048,,,,,,,,,,
754220.0,0.04884,,,,,,,,,,
759020.0,0.04884,,,,,,,,,,
763821.0,0.04884,,,,,,,,,,
768621.0,0.04969,,,,,,,,,,
773421.0,0.04969,,,,,,,,,,
778221.0,0.04969,,,,,,,,,,
783021.0,0.05059,,,,,,,,,,
787821.0,0.05059,,,,,,,,,,
792621.0,0.05062,,,,,,,,,,
797422.0,0.05062,,,,,,,,,,
802222.0,0.05153,,,,,,,,,,
807022.0,0.05153,,,,,,,,,,
811822.0,0.05156,,,,,,,,,,
816622.0,0.05231,,,,,,,,,,
821422.0,0.05231,,,,,,,,,,
826222.0,0.05303,,,,,,,,,,
831023.0,0.05306,,,,,,,,,,
835823.0,0.05306,,,,,,,,,,
840623.0,0.05378,,,,,,,,,,
845423.0,0.05378,,,,,,,,,,
850223.0,0.05475,,,,,,,,,,
855023.0,0.05475,,,,,,,,,,
859824.0,0.05475,,,,,,,,,,
864623.0,0.05475,,,,,,,,,,
869424.0,0.0554,,,,,,,,,,
874224.0,0.0554,,,,,,,,,,
879024.0,0.05637,,,,,,,,,,
883824.0,0.05637,,,,,,,,,,
888624.0,0.05637,,,,,,,,,,
893424.0,0.0565,,,,,,,,,,
898225.0,0.05734,,,,,,,,,,
903025.0,0.05734,,,,,,,,,,
907825.0,0.05734,,,,,,,,,,
912625.0,0.058,,,,,,,,,,
917425.0,0.058,,,,,,,,,,
922225.0,0.05859,,,,,,,,,,
927026.0,0.05859,,,,,,,,,,
931825.0,0.05931,,,,,,,,,,
936626.0,0.05931,,,,,,,,,,
941426.0,0.05987,,,,,,,,,,
946226.0,0.05987,,,,,,,,,,
951026.0,0.06037,,,,,,,,,,
955826.0,0.06037,,,,,,,,,,
960627.0,0.06128,,,,,,,,,,
965427.0,0.06128,,,,,,,,,,
970227.0,0.06128,,,,,,,,,,
975027.0,0.06212,,,,,,,,,,
979827.0,0.06212,,,,,,,,,,
984627.0,0.06212,,,,,,,,,,
989427.0,0.06297,,,,,,,,,,
994227.0,0.063,,,,,,,,,,
999028.0,0.063,,,,,,,,,,
1003828.0,0.06391,,,,,,,,,,
1008628.0,0.06391,,,,,,,,,,
1013428.0,0.06391,,,,,,,,,,
1018228.0,0.0645,,,,,,,,,,
1023028.0,0.06453,,,,,,,,,,
1027829.0,0.06525,,,,,,,,,,
1032629.0,0.06525,,,,,,,,,,
1037429.0,0.06525,,,,,,,,,,
1042229.0,0.06622,,,,,,,,,,
1047029.0,0.06622,,,,,,,,,,
1051829.0,0.06622,,,,,,,,,,
1056630.0,0.06656,,,,,,,,,,
1061430.0,0.06659,,,,,,,,,,
1066230.0,0.06753,,,,,,,,,,
1071030.0,0.06753,,,,,,,,,,
1075830.0,0.06753,,,,,,,,,,
1080630.0,0.06825,,,,,,,,,,
1085430.0,0.06825,,,,,,,,,,
1090231.0,0.06903,,,,,,,,,,
1095030.0,0.06903,,,,,,,,,,
1099831.0,0.06903,,,,,,,,,,
1104631.0,0.06978,,,,,,,,,,
1109431.0,0.06978,,,,,,,,,,
1114231.0,0.07062,,,,,,,,,,
1119031.0,0.07062,,,,,,,,,,
1123832.0,0.07062,,,,,,,,,,
1128632.0,0.07087,,,,,,,,,,
1133432.0,0.07178,,,,,,,,,,
1138232.0,0.07184,,,,,,,,,,
1143032.0,0.07184,,,,,,,,,,
1147832.0,0.07272,,,,,,,,,,
1152632.0,0.07275,,,,,,,,,,
1157433.0,0.07275,,,,,,,,,,
1162233.0,0.07375,,,,,,,,,,
1167033.0,0.07375,,,,,,,,,,
1171833.0,0.07375,,,,,,,,,,
1176633.0,0.07459,,,,,,,,,,
1181433.0,0.07459,,,,,,,,,,
1186233.0,0.07462,,,,,,,,,,
1191034.0,0.07531,,,,,,,,,,
1195834.0,0.07531,,,,,,,,,,
1200634.0,0.07531,,,,,,,,,,
1205434.0,0.07625,,,,,,,,,,
1210234.0,0.07625,,,,,,,,,,
1215034.0,0.07625,,,,,,,,,,
1219834.0,0.07722,,,,,,,,,,
1224635.0,0.07725,,,,,,,,,,
1229435.0,0.07725,,,,,,,,,,
1234235.0,0.07794,,,,,,,,,,
1239035.0,0.07794,,,,,,,,,,
1243835.0,0.07816,,,,,,,,,,
1248635.0,0.07916,,,,,,,,,,
1253436.0,0.07919,,,,,,,,,,
1258235.0,0.07919,,,,,,,,,,
1263036.0,0.07994,,,,,,,,,,
1267836.0,0.07997,,,,,,,,,,
1272636.0,0.08031,,,,,,,,,,
1277436.0,0.08128,,,,,,,,,,
1282236.0,0.08128,,,,,,,,,,
1287036.0,0.0814,,,,,,,,,,
1291837.0,0.0814,,,,,,,,,,
1296637.0,0.08262,,,,,,,,,,
1301437.0,0.08262,,,,,,,,,,
1306237.0,0.08262,,,,,,,,,,
1311037.0,0.08272,,,,,,,,,,
1315837.0,0.08359,,,,,,,,,,
1320638.0,0.08359,,,,,,,,,,
1325438.0,0.08362,,,,,,,,,,
1330238.0,0.08416,,,,,,,,,,
1335038.0,0.08494,,,,,,,,,,
1339838.0,0.08497,,,,,,,,,,
1344638.0,0.08497,,,,,,,,,,
1349438.0,0.08578,,,,,,,,,,
1354239.0,0.08581,,,,,,,,,,
1359039.0,0.08581,,,,,,,,,,
1363839.0,0.0869,,,,,,,,,,
1368639.0,0.0869,,,,,,,,,,
1373439.0,0.08712,,,,,,,,,,
1378239.0,0.08775,,,,,,,,,,
1383040.0,0.08775,,,,,,,,,,
1387840.0,0.08778,,,,,,,,,,
1392640.0,0.089,,,,,,,,,,
1397440.0,0.089,,,,,,,,,,
1402240.0,0.08937,,,,,,,,,,
1407040.0,0.08937,,,,,,,,,,
1411840.0,0.09022,,,,,,,,,,
1416640.0,0.09022,,,,,,,,,,
1421441.0,0.09022,,,,,,,,,,
1426241.0,0.091,,,,,,,,,,
1431041.0,0.09103,,,,,,,,,,
1435841.0,0.09162,,,,,,,,,,
1440641.0,0.09162,,,,,,,,,,
1445441.0,0.09244,,,,,,,,,,
1450241.0,0.0925,,,,,,,,,,
1455041.0,0.09375,,,,,,,,,,
1459842.0,0.09306,,,,,,,,,,
1464642.0,0.09337,,,,,,,,,,
1469442.0,0.09415,,,,,,,,,,
1474242.0,0.09415,,,,,,,,,,
1479042.0,0.09494,,,,,,,,,,
1483842.0,0.09494,,,,,,,,,,
1488643.0,0.09494,,,,,,,,,,
1493443.0,0.09562,,,,,,,,,,
1498243.0,0.09656,,,,,,,,,,
1503043.0,0.09656,,,,,,,,,,
1507843.0,0.09659,,,,,,,,,,
1512643.0,0.09747,,,,,,,,,,
1517444.0,0.0975,,,,,,,,,,
1522244.0,0.0975,,,,,,,,,,
1527044.0,0.09844,,,,,,,,,,
1531844.0,0.09844,,,,,,,,,,
1536644.0,0.09881,,,,,,,,,,
1541444.0,0.09897,,,,,,,,,,
1546245.0,0.09987,,,,,,,,,,
1551045.0,0.0999,,,,,,,,,,
1555845.0,0.0999,,,,,,,,,,
1560645.0,0.10069,,,,,,,,,,
1565445.0,0.10069,,,,,,,,,,
1570245.0,0.10069,,,,,,,,,,
1575045.0,0.10162,,,,,,,,,,
1579846.0,0.1015,,,,,,,,,,
1584646.0,0.10256,,,,,,,,,,
1589446.0,0.10262,,,,,,,,,,
1594246.0,0.10341,,,,,,,,,,
1599046.0,0.10341,,,,,,,,,,
1603846.0,0.104,,,,,,,,,,
1608646.0,0.104,,,,,,,,,,
1613447.0,0.10472,,,,,,,,,,
1618247.0,0.1054,,,,,,,,,,
1623047.0,0.10544,,,,,,,,,,
1627847.0,0.1065,,,,,,,,,,
1632647.0,0.10647,,,,,,,,,,
1637447.0,0.10672,,,,,,,,,,
1642247.0,0.10672,,,,,,,,,,
1647048.0,0.10759,,,,,,,,,,
1651848.0,0.10759,,,,,,,,,,
1656648.0,0.10856,,,,,,,,,,
1661448.0,0.10856,,,,,,,,,,
1666248.0,0.10859,,,,,,,,,,
1671048.0,0.1094,,,,,,,,,,
1675848.0,0.10931,,,,,,,,,,
1680649.0,0.11056,,,,,,,,,,
1685449.0,0.11056,,,,,,,,,,
1690249.0,0.11084,,,,,,,,,,
1695049.0,0.11181,,,,,,,,,,
1699849.0,0.11181,,,,,,,,,,
1704649.0,0.112,,,,,,,,,,
1709450.0,0.11275,,,,,,,,,,
1714250.0,0.11275,,,,,,,,,,
1719050.0,0.11375,,,,,,,,,,
1723850.0,0.11375,,,,,,,,,,
1728650.0,0.11462,,,,,,,,,,
1733450.0,0.11459,,,,,,,,,,
1738250.0,0.11494,,,,,,,,,,
1743051.0,0.11562,,,,,,,,,,
1747851.0,0.11566,,,,,,,,,,
1752651.0,0.11666,,,,,,,,,,
1757451.0,0.11666,,,,,,,,,,
1762251.0,0.11684,,,,,,,,,,
1767051.0,0.11712,,,,,,,,,,
1771852.0,0.11812,,,,,,,,,,
1776652.0,0.11816,,,,,,,,,,
1781452.0,0.11887,,,,,,,,,,
1786252.0,0.11966,,,,,,,,,,
1791052.0,0.11966,,,,,,,,,,
1795852.0,0.1205,,,,,,,,,,
1800652.0,0.12053,,,,,,,,,,
1805453.0,0.12153,,,,,,,,,,
1810253.0,0.12153,,,,,,,,,,
1815053.0,0.12162,,,,,,,,,,
1819853.0,0.1225,,,,,,,,,,
1824653.0,0.1225,,,,,,,,,,
1829453.0,0.12344,,,,,,,,,,
1834253.0,0.12344,,,,,,,,,,
1839053.0,0.12362,,,,,,,,,,
1843854.0,0.12475,,,,,,,,,,
1848654.0,0.12475,,,,,,,,,,
1853454.0,0.12581,,,,,,,,,,
1858254.0,0.12584,,,,,,,,,,
1863054.0,0.12666,,,,,,,,,,
1867854.0,0.12666,,,,,,,,,,
1872655.0,0.12737,,,,,,,,,,
1877454.0,0.12797,,,,,,,,,,
1882255.0,0.12797,,,,,,,,,,
1887055.0,0.12866,,,,,,,,,,
1891855.0,0.12944,,,,,,,,,,
1896655.0,0.12947,,,,,,,,,,
1901455.0,0.13022,,,,,,,,,,
1906256.0,0.13128,,,,,,,,,,
1911056.0,0.13128,,,,,,,,,,
1915856.0,0.1315,,,,,,,,,,
1920656.0,0.13219,,,,,,,,,,
1925456.0,0.13219,,,,,,,,,,
1930256.0,0.13325,,,,,,,,,,
1935056.0,0.13331,,,,,,,,,,
1939857.0,0.134,,,,,,,,,,
1944657.0,0.13475,,,,,,,,,,
1949457.0,0.13475,,,,,,,,,,
1954257.0,0.13553,,,,,,,,,,
1959057.0,0.13631,,,,,,,,,,
1963857.0,0.13634,,,,,,,,,,
1968658.0,0.13731,,,,,,,,,,
1973458.0,0.138,,,,,,,,,,
1978258.0,0.138,,,,,,,,,,
1983058.0,0.13866,,,,,,,,,,
1987858.0,0.13931,,,,,,,,,,
1992658.0,0.13931,,,,,,,,,,
1997459.0,0.14028,,,,,,,,,,
2002259.0,0.14031,,,,,,,,,,
2007059.0,0.14103,,,,,,,,,,
2011859.0,0.14144,,,,,,,,,,
2016659.0,0.14234,,,,,,,,,,
2021459.0,0.14237,,,,,,,,,,
2026259.0,0.14303,,,,,,,,,,
2031059.0,0.14322,,,,,,,,,,
2035860.0,0.144,,,,,,,,,,
2040660.0,0.14475,,,,,,,,,,
2045460.0,0.14512,,,,,,,,,,
2050260.0,0.14584,,,,,,,,,,
2055060.0,0.14662,,,,,,,,,,
2059860.0,0.14662,,,,,,,,,,
2064660.0,0.14712,,,,,,,,,,
2069461.0,0.148,,,,,,,,,,
2074261.0,0.149,,,,,,,,,,
2079061.0,0.14906,,,,,,,,,,
2083861.0,0.15,,,,,,,,,,
2088661.0,0.15,,,,,,,,,,
2093461.0,0.15069,,,,,,,,,,
2098262.0,0.15156,,,,,,,,,,
2103062.0,0.15156,,,,,,,,,,
2107862.0,0.1524,,,,,,,,,,
2112662.0,0.15312,,,,,,,,,,
2117462.0,0.15384,,,,,,,,,,
2122262.0,0.15469,,,,,,,,,,
2127063.0,0.15472,,,,,,,,,,
2131862.0,0.15569,,,,,,,,,,
2136663.0,0.15631,,,,,,,,,,
2141463.0,0.15678,,,,,,,,,,
2146263.0,0.157,,,,,,,,,,
2151063.0,0.158,,,,,,,,,,
2155863.0,0.15869,,,,,,,,,,
2160664.0,0.15919,,,,,,,,,,
2165463.0,0.15969,,,,,,,,,,
2170264.0,0.16022,,,,,,,,,,
2175064.0,0.1605,,,,,,,,,,
2179864.0,0.1614,,,,,,,,,,
2184664.0,0.16212,,,,,,,,,,
2189464.0,0.16212,,,,,,,,,,
2194265.0,0.16344,,,,,,,,,,
2199065.0,0.1645,,,,,,,,,,
2203865.0,0.1645,,,,,,,,,,
2208665.0,0.16503,,,,,,,,,,
2213465.0,0.16612,,,,,,,,,,
2218265.0,0.16681,,,,,,,,,,
2223065.0,0.16756,,,,,,,,,,
2227865.0,0.16853,,,,,,,,,,
2232666.0,0.16853,,,,,,,,,,
2237466.0,0.16937,,,,,,,,,,
2242266.0,0.17034,,,,,,,,,,
2247066.0,0.17037,,,,,,,,,,
2251866.0,0.17106,,,,,,,,,,
2256667.0,0.17178,,,,,,,,,,
2261466.0,0.17259,,,,,,,,,,
2266267.0,0.17403,,,,,,,,,,
2271067.0,0.17503,,,,,,,,,,
2275867.0,0.17606,,,,,,,,,,
2280667.0,0.17606,,,,,,,,,,
2285467.0,0.17691,,,,,,,,,,
2290267.0,0.17772,,,,,,,,,,
2295068.0,0.17856,,,,,,,,,,
2299868.0,0.17937,,,,,,,,,,
2304668.0,0.18012,,,,,,,,,,
2309468.0,0.18119,,,,,,,,,,
2314268.0,0.18119,,,,,,,,,,
2319068.0,0.18272,,,,,,,,,,
2323869.0,0.18275,,,,,,,,,,
2328669.0,0.18347,,,,,,,,,,
2333469.0,0.18462,,,,,,,,,,
2338269.0,0.18528,,,,,,,,,,
2343069.0,0.18616,,,,,,,,,,
2347869.0,0.18694,,,,,,,,,,
2352669.0,0.18769,,,,,,,,,,
2357469.0,0.18853,,,,,,,,,,
2362270.0,0.18956,,,,,,,,,,
2367070.0,0.19031,,,,,,,,,,
2371870.0,0.19128,,,,,,,,,,
2376670.0,0.19228,,,,,,,,,,
2381470.0,0.19356,,,,,,,,,,
2386271.0,0.19425,,,,,,,,,,
2391070.0,0.19503,,,,,,,,,,
2395871.0,0.19587,,,,,,,,,,
2400671.0,0.19694,,,,,,,,,,
2405471.0,0.19737,,,,,,,,,,
2410271.0,0.19844,,,,,,,,,,
2415072.0,0.19919,,,,,,,,,,
2419872.0,0.20075,,,,,,,,,,
2424671.0,0.2014,,,,,,,,,,
2429472.0,0.20275,,,,,,,,,,
2434272.0,0.20425,,,,,,,,,,
2436672.0,0.20578,,,,,,,,,,
2439072.0,0.20519,,,,,,,,,,
2441472.0,0.20672,,,,,,,,,,
2443872.0,0.20603,,,,,,,,,,
2446272.0,0.20853,,,,,,,,,,
2448673.0,0.20662,,,,,,,,,,
2451073.0,0.20912,,,,,,,,,,
2453473.0,0.20859,,,,,,,,,,
2455873.0,0.21012,,,,,,,,,,
2458273.0,0.20941,,,,,,,,,,
2460673.0,0.21094,,,,,,,,,,
2463073.0,0.2105,,,,,,,,,,
2465473.0,0.21294,,,,,,,,,,
2467873.0,0.21147,,,,,,,,,,
2470273.0,0.21365,,,,,,,,,,
2472673.0,0.21312,,,,,,,,,,
2475073.0,0.21466,,,,,,,,,,
2477473.0,0.21397,,,,,,,,,,
2479873.0,0.21559,,,,,,,,,,
2482273.0,0.21487,,,,,,,,,,
2484674.0,0.21709,,,,,,,,,,
2487073.0,0.21622,,,,,,,,,,
2489474.0,0.21862,,,,,,,,,,
2491874.0,0.218,,,,,,,,,,
2494274.0,0.21953,,,,,,,,,,
2496674.0,0.21887,,,,,,,,,,
2499074.0,0.22112,,,,,,,,,,
2501474.0,0.22062,,,,,,,,,,
2503874.0,0.22212,,,,,,,,,,
2506274.0,0.22166,,,,,,,,,,
2508674.0,0.22356,,,,,,,,,,
2511074.0,0.22256,,,,,,,,,,
2513474.0,0.22472,,,,,,,,,,
2515875.0,0.22406,,,,,,,,,,
2518275.0,0.22647,,,,,,,,,,
2520675.0,0.22569,,,,,,,,,,
2523075.0,0.2275,,,,,,,,,,
2525475.0,0.22703,,,,,,,,,,
2527875.0,0.22884,,,,,,,,,,
2530275.0,0.2284,,,,,,,,,,
2532675.0,0.23062,,,,,,,,,,
2535075.0,0.22997,,,,,,,,,,
2537475.0,0.23237,,,,,,,,,,
2539875.0,0.23087,,,,,,,,,,
2542275.0,0.23341,,,,,,,,,,
2544675.0,0.23269,,,,,,,,,,
2547075.0,0.23537,,,,,,,,,,
2549476.0,0.23466,,,,,,,,,,
2551876.0,0.23625,,,,,,,,,,
2554276.0,0.2364,,,,,,,,,,
2556676.0,0.23794,,,,,,,,,,
2559076.0,0.23816,,,,,,,,,,
2561476.0,0.23969,,,,,,,,,,
2563876.0,0.23903,,,,,,,,,,
2566276.0,0.2415,,,,,,,,,,
2568676.0,0.24069,,,,,,,,,,
2571076.0,0.24378,,,,,,,,,,
2573476.0,0.243,,,,,,,,,,
2575876.0,0.24528,,,,,,,,,,
2578277.0,0.24444,,,,,,,,,,
2580676.0,0.24725,,,,,,,,,,
2583077.0,0.24672,,,,,,,,,,
2585477.0,0.24894,,,,,,,,,,
2587877.0,0.24884,,,,,,,,,,
2590277.0,0.25097,,,,,,,,,,
2592677.0,0.25012,,,,,,,,,,
2595077.0,0.25334,,,,,,,,,,
2597477.0,0.25259,,,,,,,,,,
2599877.0,0.25537,,,,,,,,,,
2602277.0,0.25459,,,,,,,,,,
2604677.0,0.25712,,,,,,,,,,
2607077.0,0.25687,,,,,,,,,,
2609477.0,0.25978,,,,,,,,,,
2611878.0,0.25922,,,,,,,,,,
2614278.0,0.26216,,,,,,,,,,
2616678.0,0.26169,,,,,,,,,,
2619078.0,0.26478,,,,,,,,,,
2621478.0,0.2645,,,,,,,,,,
2623878.0,0.26672,,,,,,,,,,
2626278.0,0.26725,,,,,,,,,,
2628678.0,0.26953,,,,,,,,,,
2631078.0,0.26994,,,,,,,,,,
2633478.0,0.27219,,,,,,,,,,
2635878.0,0.27262,,,,,,,,,,
2638278.0,0.275,,,,,,,,,,
2640678.0,0.27547,,,,,,,,,,
2643079.0,0.27828,,,,,,,,,,
2645478.0,0.27844,,,,,,,,,,
2647879.0,0.28253,,,,,,,,,,
2650278.0,0.28244,,,,,,,,,,
2652679.0,0.28581,,,,,,,,,,
2655079.0,0.2864,,,,,,,,,,
2657479.0,0.28981,,,,,,,,,,
2659879.0,0.2904,,,,,,,,,,
2662279.0,0.294,,,,,,,,,,
2664679.0,0.29462,,,,,,,,,,
2667079.0,0.29887,,,,,,,,,,
2669479.0,0.29997,,,,,,,,,,
2671879.0,0.30569,,,,,,,,,,
2673079.0,0.30612,,,,,,,,,,
2675480.0,0.31144,,,,,,,,,,
2676679.0,0.32247,,,,,,,,,,
