Repository: janzenchoi/phd_code

# Optimisater

The following repository contains general optimisation code implemented with the multi-objective genetic algorithm (MOGA) for the surrogate-assisted calibration of crystal plasticity finite element method (CPFEM) models.

File: opt_all/scripts/data/experimental/creep/kaeri_2/HeBase_950_30_a.csv
time,strain,temperature,stress,type,state,form,process,medium,title,youngs,poissons
0.0,0.0,950.0,30.0,creep,Ruptured,Plate,Base,He,HeBase_950_30_a,144000.0,0.3
0.0,0.0,,,,,,,,,,
92.2,0.00096,,,,,,,,,,
128.2,0.00094,,,,,,,,,,
200.2,0.00094,,,,,,,,,,
344.2,0.00094,,,,,,,,,,
632.2,0.00094,,,,,,,,,,
920.2,0.00152,,,,,,,,,,
1064.2,0.00152,,,,,,,,,,
1136.2,0.00152,,,,,,,,,,
1172.2,0.00152,,,,,,,,,,
1190.2,0.00152,,,,,,,,,,
1199.2,0.00152,,,,,,,,,,
3598.9,0.00192,,,,,,,,,,
5999.0,0.00257,,,,,,,,,,
8399.2,0.00257,,,,,,,,,,
10798.9,0.00326,,,,,,,,,,
13199.0,0.00319,,,,,,,,,,
15599.2,0.00319,,,,,,,,,,
17998.9,0.0031,,,,,,,,,,
20400.1,0.00308,,,,,,,,,,
22799.9,0.00308,,,,,,,,,,
25200.0,0.00308,,,,,,,,,,
27600.1,0.00308,,,,,,,,,,
29999.9,0.00308,,,,,,,,,,
32400.0,0.00355,,,,,,,,,,
34800.1,0.00355,,,,,,,,,,
37199.9,0.00355,,,,,,,,,,
39600.0,0.00355,,,,,,,,,,
42000.1,0.00355,,,,,,,,,,
44401.0,0.00355,,,,,,,,,,
46800.0,0.00408,,,,,,,,,,
49200.1,0.00408,,,,,,,,,,
51601.0,0.00408,,,,,,,,,,
54001.1,0.00408,,,,,,,,,,
56400.8,0.00408,,,,,,,,,,
58801.0,0.00473,,,,,,,,,,
61201.1,0.00473,,,,,,,,,,
63600.8,0.00473,,,,,,,,,,
66001.0,0.00473,,,,,,,,,,
68401.1,0.00473,,,,,,,,,,
70800.8,0.00473,,,,,,,,,,
73201.0,0.0052,,,,,,,,,,
75601.1,0.0052,,,,,,,,,,
78001.9,0.0052,,,,,,,,,,
80402.0,0.0052,,,,,,,,,,
82802.2,0.0052,,,,,,,,,,
85201.9,0.0052,,,,,,,,,,
87602.0,0.00574,,,,,,,,,,
90002.2,0.00574,,,,,,,,,,
92401.9,0.00574,,,,,,,,,,
94802.0,0.00574,,,,,,,,,,
97202.2,0.00574,,,,,,,,,,
99601.9,0.00574,,,,,,,,,,
102002.0,0.00632,,,,,,,,,,
104402.9,0.00632,,,,,,,,,,
106803.0,0.00632,,,,,,,,,,
109202.0,0.00632,,,,,,,,,,
111602.9,0.00632,,,,,,,,,,
114003.0,0.00632,,,,,,,,,,
116403.1,0.00701,,,,,,,,,,
118802.9,0.00701,,,,,,,,,,
121203.0,0.00701,,,,,,,,,,
123603.1,0.00701,,,,,,,,,,
126002.9,0.00701,,,,,,,,,,
128403.0,0.00701,,,,,,,,,,
130803.1,0.00781,,,,,,,,,,
133202.9,0.00781,,,,,,,,,,
135603.0,0.00781,,,,,,,,,,
138003.1,0.00781,,,,,,,,,,
140404.0,0.00781,,,,,,,,,,
142804.1,0.00781,,,,,,,,,,
145203.8,0.00781,,,,,,,,,,
147604.0,0.00855,,,,,,,,,,
150004.1,0.00855,,,,,,,,,,
152403.8,0.00855,,,,,,,,,,
154804.0,0.00855,,,,,,,,,,
157204.1,0.00855,,,,,,,,,,
159603.8,0.00855,,,,,,,,,,
162004.0,0.00855,,,,,,,,,,
164404.1,0.00922,,,,,,,,,,
166804.9,0.00922,,,,,,,,,,
169205.0,0.00922,,,,,,,,,,
171605.2,0.00922,,,,,,,,,,
174004.9,0.00922,,,,,,,,,,
176405.0,0.00922,,,,,,,,,,
178805.2,0.00987,,,,,,,,,,
181204.9,0.00987,,,,,,,,,,
183605.0,0.00987,,,,,,,,,,
186005.2,0.00987,,,,,,,,,,
188404.9,0.00987,,,,,,,,,,
190805.0,0.00987,,,,,,,,,,
193205.2,0.01045,,,,,,,,,,
195604.9,0.01045,,,,,,,,,,
198006.1,0.01045,,,,,,,,,,
200405.9,0.01045,,,,,,,,,,
202804.9,0.01096,,,,,,,,,,
205206.1,0.01096,,,,,,,,,,
207605.9,0.01096,,,,,,,,,,
210006.0,0.01096,,,,,,,,,,
212406.1,0.01096,,,,,,,,,,
214805.9,0.01158,,,,,,,,,,
217206.0,0.01158,,,,,,,,,,
219606.1,0.01158,,,,,,,,,,
222005.9,0.01158,,,,,,,,,,
224406.0,0.01158,,,,,,,,,,
226806.1,0.01234,,,,,,,,,,
229205.9,0.01234,,,,,,,,,,
231607.1,0.01234,,,,,,,,,,
234006.8,0.01234,,,,,,,,,,
236407.0,0.01239,,,,,,,,,,
238807.1,0.01239,,,,,,,,,,
241206.8,0.01299,,,,,,,,,,
243607.0,0.01299,,,,,,,,,,
246007.1,0.01299,,,,,,,,,,
248406.8,0.01299,,,,,,,,,,
250807.0,0.01377,,,,,,,,,,
253207.1,0.01377,,,,,,,,,,
255606.8,0.01377,,,,,,,,,,
258008.0,0.01377,,,,,,,,,,
260408.2,0.01377,,,,,,,,,,
262807.9,0.01295,,,,,,,,,,
265208.0,0.01426,,,,,,,,,,
267608.2,0.01426,,,,,,,,,,
270007.9,0.01426,,,,,,,,,,
272408.0,0.01426,,,,,,,,,,
274808.2,0.01493,,,,,,,,,,
277207.9,0.01493,,,,,,,,,,
279608.0,0.01493,,,,,,,,,,
282008.2,0.01493,,,,,,,,,,
284407.9,0.01493,,,,,,,,,,
286809.1,0.01549,,,,,,,,,,
289208.9,0.01549,,,,,,,,,,
291607.9,0.01549,,,,,,,,,,
294009.1,0.01614,,,,,,,,,,
296408.9,0.01614,,,,,,,,,,
298809.0,0.01614,,,,,,,,,,
301209.1,0.01614,,,,,,,,,,
303608.9,0.01616,,,,,,,,,,
306009.0,0.01685,,,,,,,,,,
308409.1,0.01685,,,,,,,,,,
310808.9,0.01685,,,,,,,,,,
313209.0,0.01685,,,,,,,,,,
315609.1,0.01685,,,,,,,,,,
318010.0,0.01719,,,,,,,,,,
320409.0,0.01719,,,,,,,,,,
322809.1,0.01788,,,,,,,,,,
325208.9,0.01788,,,,,,,,,,
327610.1,0.01857,,,,,,,,,,
330009.8,0.01859,,,,,,,,,,
332410.0,0.01859,,,,,,,,,,
334810.1,0.01978,,,,,,,,,,
337209.8,0.01897,,,,,,,,,,
339610.0,0.01897,,,,,,,,,,
342010.1,0.01971,,,,,,,,,,
344409.8,0.01971,,,,,,,,,,
346810.0,0.01971,,,,,,,,,,
349211.2,0.01973,,,,,,,,,,
351609.8,0.01973,,,,,,,,,,
354011.0,0.0202,,,,,,,,,,
356410.1,0.0202,,,,,,,,,,
358810.9,0.0202,,,,,,,,,,
361211.0,0.0202,,,,,,,,,,
363611.2,0.02054,,,,,,,,,,
366010.9,0.02094,,,,,,,,,,
368411.0,0.02094,,,,,,,,,,
370811.2,0.02094,,,,,,,,,,
373210.9,0.02094,,,,,,,,,,
375611.0,0.02094,,,,,,,,,,
378011.2,0.02094,,,,,,,,,,
380412.0,0.02143,,,,,,,,,,
382812.1,0.02143,,,,,,,,,,
385211.9,0.02145,,,,,,,,,,
387612.0,0.02145,,,,,,,,,,
390012.1,0.02214,,,,,,,,,,
392411.9,0.02217,,,,,,,,,,
394812.0,0.02217,,,,,,,,,,
397212.1,0.02219,,,,,,,,,,
399611.9,0.02219,,,,,,,,,,
402012.0,0.02279,,,,,,,,,,
404412.1,0.02277,,,,,,,,,,
406813.0,0.02279,,,,,,,,,,
409213.1,0.02279,,,,,,,,,,
411612.1,0.02382,,,,,,,,,,
414013.0,0.02346,,,,,,,,,,
416413.1,0.02346,,,,,,,,,,
418812.8,0.02346,,,,,,,,,,
421213.0,0.02353,,,,,,,,,,
423613.1,0.02406,,,,,,,,,,
426012.8,0.02406,,,,,,,,,,
428413.0,0.02406,,,,,,,,,,
430813.1,0.02406,,,,,,,,,,
433212.8,0.02455,,,,,,,,,,
435613.0,0.02455,,,,,,,,,,
438013.1,0.02458,,,,,,,,,,
440413.9,0.02458,,,,,,,,,,
442813.0,0.02513,,,,,,,,,,
445214.2,0.02513,,,,,,,,,,
447613.9,0.02513,,,,,,,,,,
450014.0,0.02513,,,,,,,,,,
452414.2,0.02576,,,,,,,,,,
454813.9,0.02578,,,,,,,,,,
457214.0,0.02578,,,,,,,,,,
459614.2,0.02578,,,,,,,,,,
462013.9,0.02632,,,,,,,,,,
464414.0,0.02632,,,,,,,,,,
466814.2,0.02634,,,,,,,,,,
469213.9,0.02636,,,,,,,,,,
471615.1,0.02665,,,,,,,,,,
474014.2,0.02665,,,,,,,,,,
476415.0,0.02714,,,,,,,,,,
478815.1,0.02714,,,,,,,,,,
481214.9,0.02714,,,,,,,,,,
483615.0,0.02781,,,,,,,,,,
486015.1,0.02783,,,,,,,,,,
488414.9,0.02783,,,,,,,,,,
490815.0,0.02783,,,,,,,,,,
493215.1,0.02783,,,,,,,,,,
495614.9,0.02844,,,,,,,,,,
498016.1,0.02844,,,,,,,,,,
500415.8,0.02846,,,,,,,,,,
502816.0,0.02846,,,,,,,,,,
505215.0,0.02625,,,,,,,,,,
507615.8,0.02913,,,,,,,,,,
510016.0,0.02913,,,,,,,,,,
512416.1,0.0292,,,,,,,,,,
514815.8,0.02926,,,,,,,,,,
517216.0,0.02982,,,,,,,,,,
519616.1,0.02982,,,,,,,,,,
522015.8,0.02982,,,,,,,,,,
524416.0,0.02982,,,,,,,,,,
526816.1,0.03025,,,,,,,,,,
529215.8,0.03025,,,,,,,,,,
531617.0,0.03027,,,,,,,,,,
534016.1,0.03029,,,,,,,,,,
536415.8,0.03051,,,,,,,,,,
538817.0,0.03051,,,,,,,,,,
541217.2,0.03116,,,,,,,,,,
543616.9,0.03116,,,,,,,,,,
546017.0,0.03118,,,,,,,,,,
548417.2,0.03118,,,,,,,,,,
550816.9,0.03188,,,,,,,,,,
553217.0,0.03188,,,,,,,,,,
555617.2,0.03188,,,,,,,,,,
558016.9,0.03188,,,,,,,,,,
560417.0,0.03237,,,,,,,,,,
562817.2,0.03239,,,,,,,,,,
565216.9,0.03239,,,,,,,,,,
567618.1,0.03266,,,,,,,,,,
570017.9,0.03266,,,,,,,,,,
572418.0,0.03335,,,,,,,,,,
574818.1,0.03337,,,,,,,,,,
577217.9,0.03337,,,,,,,,,,
579618.0,0.03346,,,,,,,,,,
582018.1,0.03393,,,,,,,,,,
584417.9,0.03458,,,,,,,,,,
586818.0,0.0346,,,,,,,,,,
589218.8,0.0346,,,,,,,,,,
591619.0,0.0346,,,,,,,,,,
594018.0,0.0346,,,,,,,,,,
596418.8,0.03518,,,,,,,,,,
598819.0,0.03518,,,,,,,,,,
601219.1,0.03518,,,,,,,,,,
603618.8,0.03594,,,,,,,,,,
606019.0,0.03596,,,,,,,,,,
608419.1,0.03598,,,,,,,,,,
610818.8,0.036,,,,,,,,,,
613219.0,0.03605,,,,,,,,,,
615619.1,0.03667,,,,,,,,,,
618019.9,0.03667,,,,,,,,,,
620420.0,0.0367,,,,,,,,,,
622819.1,0.03692,,,,,,,,,,
625219.9,0.03763,,,,,,,,,,
627620.0,0.03763,,,,,,,,,,
630020.2,0.03763,,,,,,,,,,
632419.9,0.03763,,,,,,,,,,
634820.0,0.03763,,,,,,,,,,
637220.2,0.03763,,,,,,,,,,
639619.9,0.03792,,,,,,,,,,
642020.0,0.03792,,,,,,,,,,
644420.2,0.03792,,,,,,,,,,
646819.9,0.03792,,,,,,,,,,
649220.0,0.03866,,,,,,,,,,
651620.9,0.03868,,,,,,,,,,
654021.0,0.03868,,,,,,,,,,
656421.1,0.03871,,,,,,,,,,
658820.9,0.03871,,,,,,,,,,
661221.0,0.03953,,,,,,,,,,
663621.1,0.03953,,,,,,,,,,
666020.9,0.03953,,,,,,,,,,
668421.0,0.03953,,,,,,,,,,
670821.1,0.03953,,,,,,,,,,
673220.9,0.03996,,,,,,,,,,
675621.0,0.03996,,,,,,,,,,
678021.1,0.04062,,,,,,,,,,
680420.9,0.04065,,,,,,,,,,
682822.1,0.04129,,,,,,,,,,
685221.8,0.04132,,,,,,,,,,
687622.0,0.04132,,,,,,,,,,
690022.1,0.04136,,,,,,,,,,
692421.8,0.04212,,,,,,,,,,
694822.0,0.04214,,,,,,,,,,
697222.1,0.04214,,,,,,,,,,
699621.8,0.04214,,,,,,,,,,
702022.0,0.04214,,,,,,,,,,
704422.1,0.04214,,,,,,,,,,
706821.8,0.04214,,,,,,,,,,
709223.0,0.04275,,,,,,,,,,
711623.2,0.04275,,,,,,,,,,
714021.8,0.04275,,,,,,,,,,
716423.0,0.04277,,,,,,,,,,
718823.2,0.04272,,,,,,,,,,
721222.9,0.04288,,,,,,,,,,
723623.0,0.04357,,,,,,,,,,
726023.2,0.04359,,,,,,,,,,
728422.9,0.04359,,,,,,,,,,
730823.0,0.04362,,,,,,,,,,
733223.2,0.04397,,,,,,,,,,
735622.9,0.04397,,,,,,,,,,
738023.0,0.04435,,,,,,,,,,
740423.2,0.04435,,,,,,,,,,
742824.0,0.04435,,,,,,,,,,
745224.1,0.04435,,,,,,,,,,
747623.9,0.04487,,,,,,,,,,
750024.0,0.04487,,,,,,,,,,
752424.1,0.04567,,,,,,,,,,
754823.9,0.04567,,,,,,,,,,
757224.0,0.04569,,,,,,,,,,
759624.1,0.04569,,,,,,,,,,
762023.9,0.04641,,,,,,,,,,
764424.0,0.04645,,,,,,,,,,
766824.1,0.04645,,,,,,,,,,
769223.9,0.04647,,,,,,,,,,
771624.0,0.04647,,,,,,,,,,
774024.1,0.04656,,,,,,,,,,
776425.0,0.04681,,,,,,,,,,
778825.1,0.04681,,,,,,,,,,
781224.8,0.04681,,,,,,,,,,
783625.0,0.04752,,,,,,,,,,
786025.1,0.04752,,,,,,,,,,
788424.8,0.04754,,,,,,,,,,
790825.0,0.04768,,,,,,,,,,
793225.1,0.04768,,,,,,,,,,
795624.8,0.04828,,,,,,,,,,
798025.0,0.0483,,,,,,,,,,
800425.1,0.0483,,,,,,,,,,
802825.9,0.04906,,,,,,,,,,
805226.0,0.04906,,,,,,,,,,
807626.2,0.04908,,,,,,,,,,
810025.9,0.04908,,,,,,,,,,
812426.0,0.04908,,,,,,,,,,
814826.2,0.04973,,,,,,,,,,
817225.9,0.04975,,,,,,,,,,
819626.0,0.04975,,,,,,,,,,
822026.2,0.04975,,,,,,,,,,
824425.9,0.0504,,,,,,,,,,
826826.0,0.05042,,,,,,,,,,
829226.2,0.05042,,,,,,,,,,
831625.9,0.05045,,,,,,,,,,
834026.0,0.05109,,,,,,,,,,
836426.9,0.05112,,,,,,,,,,
838827.0,0.05112,,,,,,,,,,
841227.1,0.05114,,,,,,,,,,
843626.9,0.05185,,,,,,,,,,
846027.0,0.05188,,,,,,,,,,
848427.1,0.0519,,,,,,,,,,
850826.9,0.0519,,,,,,,,,,
853227.0,0.0519,,,,,,,,,,
855627.1,0.05246,,,,,,,,,,
858026.9,0.05248,,,,,,,,,,
860427.0,0.05248,,,,,,,,,,
862827.8,0.05248,,,,,,,,,,
865228.0,0.05292,,,,,,,,,,
867628.1,0.05292,,,,,,,,,,
870027.8,0.05292,,,,,,,,,,
872428.0,0.05283,,,,,,,,,,
874828.1,0.05371,,,,,,,,,,
877227.8,0.05371,,,,,,,,,,
879628.0,0.05373,,,,,,,,,,
882028.1,0.05373,,,,,,,,,,
884427.8,0.05415,,,,,,,,,,
886828.0,0.05415,,,,,,,,,,
889228.1,0.05478,,,,,,,,,,
891628.9,0.0548,,,,,,,,,,
894028.0,0.0548,,,,,,,,,,
896429.2,0.05482,,,,,,,,,,
898828.9,0.05482,,,,,,,,,,
901229.0,0.05511,,,,,,,,,,
903629.2,0.05511,,,,,,,,,,
906028.9,0.05569,,,,,,,,,,
908429.0,0.05569,,,,,,,,,,
910829.2,0.05569,,,,,,,,,,
913228.9,0.05643,,,,,,,,,,
915629.0,0.05645,,,,,,,,,,
918029.2,0.05645,,,,,,,,,,
920428.9,0.05645,,,,,,,,,,
922829.0,0.05647,,,,,,,,,,
925229.9,0.05712,,,,,,,,,,
927630.0,0.05717,,,,,,,,,,
930030.1,0.05719,,,,,,,,,,
932429.9,0.05721,,,,,,,,,,
934830.0,0.05739,,,,,,,,,,
937230.1,0.05748,,,,,,,,,,
939629.9,0.05806,,,,,,,,,,
942030.0,0.05808,,,,,,,,,,
944430.1,0.05808,,,,,,,,,,
946829.9,0.05808,,,,,,,,,,
949230.0,0.05873,,,,,,,,,,
951630.1,0.05875,,,,,,,,,,
954031.0,0.05877,,,,,,,,,,
956431.1,0.05877,,,,,,,,,,
958830.8,0.059,,,,,,,,,,
961231.0,0.059,,,,,,,,,,
963631.1,0.05967,,,,,,,,,,
966030.8,0.05967,,,,,,,,,,
968431.0,0.05969,,,,,,,,,,
970831.1,0.05969,,,,,,,,,,
973230.8,0.06033,,,,,,,,,,
975631.0,0.06036,,,,,,,,,,
978031.1,0.06036,,,,,,,,,,
980430.8,0.06036,,,,,,,,,,
982831.0,0.06065,,,,,,,,,,
985231.1,0.06065,,,,,,,,,,
987631.9,0.06114,,,,,,,,,,
990032.0,0.06114,,,,,,,,,,
992432.2,0.06114,,,,,,,,,,
994831.9,0.06179,,,,,,,,,,
997232.0,0.06179,,,,,,,,,,
999632.2,0.06181,,,,,,,,,,
1002031.9,0.06181,,,,,,,,,,
1004432.0,0.06248,,,,,,,,,,
1006832.2,0.06248,,,,,,,,,,
1009231.9,0.06248,,,,,,,,,,
1011632.0,0.0625,,,,,,,,,,
1014032.2,0.06304,,,,,,,,,,
1016433.0,0.06306,,,,,,,,,,
1018833.1,0.06308,,,,,,,,,,
1021232.2,0.06308,,,,,,,,,,
1023633.0,0.06366,,,,,,,,,,
1026033.1,0.06366,,,,,,,,,,
1028432.9,0.06366,,,,,,,,,,
1030833.0,0.06435,,,,,,,,,,
1033233.1,0.06438,,,,,,,,,,
1035632.9,0.0644,,,,,,,,,,
1038033.0,0.06442,,,,,,,,,,
1040433.1,0.06442,,,,,,,,,,
1042832.9,0.06455,,,,,,,,,,
1045234.1,0.06455,,,,,,,,,,
1047633.8,0.06525,,,,,,,,,,
1050034.0,0.06525,,,,,,,,,,
1052434.1,0.06525,,,,,,,,,,
1054833.8,0.06549,,,,,,,,,,
1057234.0,0.06614,,,,,,,,,,
1059634.1,0.06616,,,,,,,,,,
1062033.8,0.06616,,,,,,,,,,
1064434.0,0.06618,,,,,,,,,,
1066834.1,0.06618,,,,,,,,,,
1069233.8,0.06672,,,,,,,,,,
1071634.0,0.06672,,,,,,,,,,
1074035.2,0.06672,,,,,,,,,,
1076434.9,0.06743,,,,,,,,,,
1078835.0,0.06743,,,,,,,,,,
1081235.2,0.06743,,,,,,,,,,
1083634.9,0.06746,,,,,,,,,,
1086035.0,0.06746,,,,,,,,,,
1088435.2,0.06819,,,,,,,,,,
1090834.9,0.06821,,,,,,,,,,
1093235.0,0.06821,,,,,,,,,,
1095635.2,0.06821,,,,,,,,,,
1098034.9,0.06891,,,,,,,,,,
1100435.0,0.06897,,,,,,,,,,
1102835.9,0.069,,,,,,,,,,
1105234.9,0.0694,,,,,,,,,,
1107635.0,0.06942,,,,,,,,,,
1110035.9,0.06971,,,,,,,,,,
1112436.0,0.06971,,,,,,,,,,
1114836.1,0.06978,,,,,,,,,,
1117235.9,0.06975,,,,,,,,,,
1119636.0,0.0704,,,,,,,,,,
1122036.1,0.0704,,,,,,,,,,
1124435.9,0.07085,,,,,,,,,,
1126836.0,0.07085,,,,,,,,,,
1129236.1,0.07087,,,,,,,,,,
1131635.9,0.07163,,,,,,,,,,
1134037.1,0.07165,,,,,,,,,,
1136436.8,0.07165,,,,,,,,,,
1138837.0,0.07237,,,,,,,,,,
1141236.0,0.07241,,,,,,,,,,
1143636.8,0.07243,,,,,,,,,,
1146037.0,0.0731,,,,,,,,,,
1148437.1,0.0731,,,,,,,,,,
1150836.8,0.0731,,,,,,,,,,
1153237.0,0.0731,,,,,,,,,,
1155637.1,0.0731,,,,,,,,,,
1158036.8,0.0731,,,,,,,,,,
1160437.0,0.07324,,,,,,,,,,
1162837.1,0.07324,,,,,,,,,,
1165236.8,0.07324,,,,,,,,,,
1167637.0,0.07375,,,,,,,,,,
1170038.2,0.07411,,,,,,,,,,
1172437.9,0.07411,,,,,,,,,,
1174838.0,0.07462,,,,,,,,,,
1177238.2,0.07464,,,,,,,,,,
1179637.9,0.07464,,,,,,,,,,
1182038.0,0.07498,,,,,,,,,,
1184438.2,0.07498,,,,,,,,,,
1186837.9,0.07562,,,,,,,,,,
1189238.0,0.07565,,,,,,,,,,
1191638.2,0.07567,,,,,,,,,,
1194037.9,0.07567,,,,,,,,,,
1196439.1,0.07589,,,,,,,,,,
1198838.2,0.07589,,,,,,,,,,
1201239.0,0.0765,,,,,,,,,,
1203639.1,0.0765,,,,,,,,,,
1206038.9,0.0765,,,,,,,,,,
1208439.0,0.07692,,,,,,,,,,
1210839.1,0.07692,,,,,,,,,,
1213238.9,0.07694,,,,,,,,,,
1215639.0,0.07763,,,,,,,,,,
1218039.1,0.07766,,,,,,,,,,
1220438.9,0.07766,,,,,,,,,,
1222839.0,0.07768,,,,,,,,,,
1225239.8,0.07837,,,,,,,,,,
1227638.9,0.07837,,,,,,,,,,
1230040.1,0.07837,,,,,,,,,,
1232439.8,0.07902,,,,,,,,,,
1234840.0,0.07904,,,,,,,,,,
1237240.1,0.07906,,,,,,,,,,
1239639.8,0.07906,,,,,,,,,,
1242040.0,0.07933,,,,,,,,,,
1244440.1,0.07998,,,,,,,,,,
1246839.8,0.08002,,,,,,,,,,
1249240.0,0.08002,,,,,,,,,,
1251640.1,0.08004,,,,,,,,,,
1254039.8,0.08018,,,,,,,,,,
1256441.0,0.08018,,,,,,,,,,
1258840.1,0.08078,,,,,,,,,,
1261240.9,0.0808,,,,,,,,,,
1263641.0,0.0808,,,,,,,,,,
1266041.2,0.08121,,,,,,,,,,
1268440.9,0.08123,,,,,,,,,,
1270841.0,0.08192,,,,,,,,,,
1273241.2,0.08194,,,,,,,,,,
1275640.9,0.08194,,,,,,,,,,
1278041.0,0.08194,,,,,,,,,,
1280441.2,0.0829,,,,,,,,,,
1282840.9,0.08295,,,,,,,,,,
1285241.0,0.08295,,,,,,,,,,
1287641.2,0.08326,,,,,,,,,,
1290042.0,0.08368,,,,,,,,,,
1292441.0,0.08371,,,,,,,,,,
1294841.9,0.08371,,,,,,,,,,
1297242.0,0.084,,,,,,,,,,
1299642.1,0.084,,,,,,,,,,
1302041.9,0.08475,,,,,,,,,,
1304442.0,0.08478,,,,,,,,,,
1306842.1,0.08478,,,,,,,,,,
1309241.9,0.08491,,,,,,,,,,
1311642.0,0.08491,,,,,,,,,,
1314042.1,0.08533,,,,,,,,,,
1316443.0,0.08585,,,,,,,,,,
1318842.0,0.08585,,,,,,,,,,
1321242.8,0.08587,,,,,,,,,,
1323643.0,0.08661,,,,,,,,,,
1326043.1,0.08663,,,,,,,,,,
1328442.8,0.08665,,,,,,,,,,
1330843.0,0.0869,,,,,,,,,,
1333243.1,0.0869,,,,,,,,,,
1335642.8,0.0869,,,,,,,,,,
1338043.0,0.08739,,,,,,,,,,
1340443.1,0.0881,,,,,,,,,,
1342842.8,0.08812,,,,,,,,,,
1345243.0,0.08812,,,,,,,,,,
1347643.1,0.08815,,,,,,,,,,
1350043.9,0.08855,,,,,,,,,,
1352444.0,0.08855,,,,,,,,,,
1354844.2,0.08908,,,,,,,,,,
1357243.9,0.08908,,,,,,,,,,
1359644.0,0.08973,,,,,,,,,,
1362044.2,0.08978,,,,,,,,,,
1364443.9,0.08978,,,,,,,,,,
1366844.0,0.0898,,,,,,,,,,
1369244.2,0.09004,,,,,,,,,,
1371643.9,0.09004,,,,,,,,,,
1374044.0,0.09087,,,,,,,,,,
1376444.2,0.09089,,,,,,,,,,
1378845.0,0.09089,,,,,,,,,,
1381245.1,0.09147,,,,,,,,,,
1383644.9,0.0915,,,,,,,,,,
1386045.0,0.09152,,,,,,,,,,
1388445.1,0.09221,,,,,,,,,,
1390844.9,0.09223,,,,,,,,,,
1393245.0,0.09223,,,,,,,,,,
1395645.1,0.09292,,,,,,,,,,
1398044.9,0.09292,,,,,,,,,,
1400445.0,0.09295,,,,,,,,,,
1402845.1,0.09319,,,,,,,,,,
1405244.9,0.09319,,,,,,,,,,
1407645.0,0.09397,,,,,,,,,,
1410045.8,0.094,,,,,,,,,,
1412446.0,0.094,,,,,,,,,,
1414846.1,0.09469,,,,,,,,,,
1417245.8,0.09471,,,,,,,,,,
1419646.0,0.09473,,,,,,,,,,
1422046.1,0.09542,,,,,,,,,,
1424445.8,0.09545,,,,,,,,,,
1426846.0,0.09545,,,,,,,,,,
1429246.1,0.09547,,,,,,,,,,
1431645.8,0.09574,,,,,,,,,,
1434046.0,0.09654,,,,,,,,,,
1436446.1,0.09658,,,,,,,,,,
1438845.8,0.09661,,,,,,,,,,
1441246.0,0.09694,,,,,,,,,,
1443647.2,0.09694,,,,,,,,,,
1446046.9,0.09694,,,,,,,,,,
1448447.0,0.0973,,,,,,,,,,
1450847.2,0.09792,,,,,,,,,,
1453246.9,0.09792,,,,,,,,,,
1455647.0,0.09792,,,,,,,,,,
1458047.2,0.09853,,,,,,,,,,
1460446.9,0.09853,,,,,,,,,,
1462847.0,0.09855,,,,,,,,,,
1465247.2,0.09882,,,,,,,,,,
1467648.0,0.09946,,,,,,,,,,
1470048.1,0.09946,,,,,,,,,,
1472447.9,0.09949,,,,,,,,,,
1474848.0,0.10016,,,,,,,,,,
1477248.1,0.1002,,,,,,,,,,
1479647.9,0.1002,,,,,,,,,,
1482048.0,0.10047,,,,,,,,,,
1484448.1,0.10105,,,,,,,,,,
1486847.9,0.10105,,,,,,,,,,
1489248.0,0.10176,,,,,,,,,,
1491648.1,0.10134,,,,,,,,,,
1494047.9,0.10196,,,,,,,,,,
1496448.0,0.10201,,,,,,,,,,
1498848.1,0.10203,,,,,,,,,,
1501247.9,0.1023,,,,,,,,,,
1503649.1,0.10313,,,,,,,,,,
1506048.8,0.10317,,,,,,,,,,
1508449.0,0.10319,,,,,,,,,,
1510849.1,0.10333,,,,,,,,,,
1513248.8,0.10404,,,,,,,,,,
1515649.0,0.10408,,,,,,,,,,
1518049.1,0.10408,,,,,,,,,,
1520448.8,0.10471,,,,,,,,,,
1522849.0,0.10475,,,,,,,,,,
1525249.1,0.10478,,,,,,,,,,
1527648.8,0.10522,,,,,,,,,,
1531995.8,0.10594,,,,,,,,,,
1534396.0,0.10596,,,,,,,,,,
1536796.1,0.10612,,,,,,,,,,
1539195.8,0.10672,,,,,,,,,,
1541596.0,0.10674,,,,,,,,,,
1543996.1,0.10681,,,,,,,,,,
1546395.8,0.10768,,,,,,,,,,
1548796.0,0.1073,,,,,,,,,,
1551196.1,0.10757,,,,,,,,,,
1553596.9,0.10801,,,,,,,,,,
1555997.0,0.10801,,,,,,,,,,
1558397.2,0.10857,,,,,,,,,,
1560796.9,0.10859,,,,,,,,,,
1563197.0,0.10922,,,,,,,,,,
1565597.2,0.10933,,,,,,,,,,
1567996.9,0.10938,,,,,,,,,,
1570397.0,0.10967,,,,,,,,,,
1572797.2,0.11045,,,,,,,,,,
1575196.9,0.11045,,,,,,,,,,
1577597.0,0.11045,,,,,,,,,,
1579997.9,0.11063,,,,,,,,,,
1582398.0,0.11116,,,,,,,,,,
1584798.1,0.11118,,,,,,,,,,
1587197.9,0.11121,,,,,,,,,,
1589598.0,0.11188,,,,,,,,,,
1591998.1,0.1119,,,,,,,,,,
1594397.9,0.1125,,,,,,,,,,
1596798.0,0.11257,,,,,,,,,,
1599198.1,0.11257,,,,,,,,,,
1601597.9,0.11297,,,,,,,,,,
1603998.0,0.11333,,,,,,,,,,
1606398.1,0.11395,,,,,,,,,,
1608797.9,0.11402,,,,,,,,,,
1611198.0,0.11404,,,,,,,,,,
1613598.8,0.11471,,,,,,,,,,
1615999.0,0.11473,,,,,,,,,,
1618399.1,0.11473,,,,,,,,,,
1620798.8,0.11507,,,,,,,,,,
1623199.0,0.1158,,,,,,,,,,
1625599.1,0.11585,,,,,,,,,,
1627998.8,0.11587,,,,,,,,,,
1630399.0,0.11629,,,,,,,,,,
1632799.1,0.11629,,,,,,,,,,
1635198.8,0.11661,,,,,,,,,,
1637599.0,0.11717,,,,,,,,,,
1640000.2,0.11721,,,,,,,,,,
1642399.9,0.11783,,,,,,,,,,
1644800.0,0.11788,,,,,,,,,,
1647200.2,0.1179,,,,,,,,,,
1649599.9,0.11864,,,,,,,,,,
1652000.0,0.11868,,,,,,,,,,
1654400.2,0.11873,,,,,,,,,,
1656799.9,0.11935,,,,,,,,,,
1659200.0,0.11938,,,,,,,,,,
1661600.2,0.11996,,,,,,,,,,
1663999.9,0.11998,,,,,,,,,,
1666400.0,0.1202,,,,,,,,,,
1668800.2,0.12087,,,,,,,,,,
1671199.9,0.12092,,,,,,,,,,
1673600.0,0.12154,,,,,,,,,,
1676000.9,0.12161,,,,,,,,,,
1678401.0,0.12163,,,,,,,,,,
1680801.1,0.12203,,,,,,,,,,
1683200.9,0.12261,,,,,,,,,,
1685601.0,0.12266,,,,,,,,,,
1688001.1,0.12308,,,,,,,,,,
1690400.9,0.1231,,,,,,,,,,
1692801.0,0.12377,,,,,,,,,,
1695201.1,0.12379,,,,,,,,,,
1697600.9,0.12429,,,,,,,,,,
1700001.0,0.12429,,,,,,,,,,
1702401.8,0.12478,,,,,,,,,,
1704802.0,0.1254,,,,,,,,,,
1707202.1,0.12545,,,,,,,,,,
1709601.8,0.12614,,,,,,,,,,
1712002.0,0.12621,,,,,,,,,,
1714402.1,0.12623,,,,,,,,,,
1716801.8,0.12652,,,,,,,,,,
1719202.0,0.12676,,,,,,,,,,
1721602.1,0.12717,,,,,,,,,,
1724001.8,0.12752,,,,,,,,,,
1726402.0,0.12754,,,,,,,,,,
1728802.1,0.12815,,,,,,,,,,
1731202.9,0.12819,,,,,,,,,,
1733603.0,0.12873,,,,,,,,,,
1736002.1,0.129,,,,,,,,,,
1738402.9,0.12964,,,,,,,,,,
1740802.0,0.12971,,,,,,,,,,
1743203.2,0.13036,,,,,,,,,,
1745602.9,0.1304,,,,,,,,,,
1748003.0,0.13103,,,,,,,,,,
1750403.2,0.13107,,,,,,,,,,
1752802.9,0.13141,,,,,,,,,,
1755203.0,0.13196,,,,,,,,,,
1757603.2,0.13199,,,,,,,,,,
1760002.9,0.1325,,,,,,,,,,
1762404.1,0.13252,,,,,,,,,,
1764803.9,0.13301,,,,,,,,,,
1767202.9,0.13373,,,,,,,,,,
1769604.1,0.13377,,,,,,,,,,
1772003.9,0.13426,,,,,,,,,,
1774404.0,0.13482,,,,,,,,,,
1776804.1,0.13484,,,,,,,,,,
1779203.9,0.1354,,,,,,,,,,
1781604.0,0.13569,,,,,,,,,,
1784004.1,0.13634,,,,,,,,,,
1786403.9,0.13641,,,,,,,,,,
1788804.0,0.13645,,,,,,,,,,
1791204.1,0.1369,,,,,,,,,,
1793605.0,0.1375,,,,,,,,,,
1796004.0,0.13752,,,,,,,,,,
1798404.8,0.13819,,,,,,,,,,
1800805.0,0.13864,,,,,,,,,,
1803205.1,0.13866,,,,,,,,,,
1805604.8,0.13915,,,,,,,,,,
1808005.0,0.13964,,,,,,,,,,
1810405.1,0.13969,,,,,,,,,,
1812804.8,0.14,,,,,,,,,,
1815205.0,0.14054,,,,,,,,,,
1817605.1,0.14092,,,,,,,,,,
1820004.8,0.14132,,,,,,,,,,
1822405.0,0.14194,,,,,,,,,,
1824805.1,0.14199,,,,,,,,,,
1827205.9,0.14234,,,,,,,,,,
1829606.0,0.1427,,,,,,,,,,
1832006.2,0.14319,,,,,,,,,,
1834405.9,0.14364,,,,,,,,,,
1836806.0,0.14388,,,,,,,,,,
1839206.2,0.14446,,,,,,,,,,
1841605.9,0.1448,,,,,,,,,,
1844006.0,0.14545,,,,,,,,,,
1846406.2,0.14549,,,,,,,,,,
1848805.9,0.14605,,,,,,,,,,
1851206.0,0.1467,,,,,,,,,,
1853606.2,0.14732,,,,,,,,,,
1856005.9,0.14748,,,,,,,,,,
1858406.0,0.14772,,,,,,,,,,
1860806.9,0.1481,,,,,,,,,,
1863207.0,0.14855,,,,,,,,,,
1865607.1,0.14897,,,,,,,,,,
1868006.9,0.14998,,,,,,,,,,
1870407.0,0.14998,,,,,,,,,,
1872807.1,0.1506,,,,,,,,,,
1875206.9,0.15089,,,,,,,,,,
1877607.0,0.15147,,,,,,,,,,
1880007.1,0.15192,,,,,,,,,,
1882406.9,0.15252,,,,,,,,,,
1884807.0,0.15292,,,,,,,,,,
1887207.8,0.15342,,,,,,,,,,
1889608.0,0.15346,,,,,,,,,,
1892007.0,0.15384,,,,,,,,,,
1894407.8,0.15462,,,,,,,,,,
1896808.0,0.1552,,,,,,,,,,
1899208.1,0.15563,,,,,,,,,,
1901607.8,0.15621,,,,,,,,,,
1904008.0,0.15676,,,,,,,,,,
1906408.1,0.15737,,,,,,,,,,
1908807.8,0.15786,,,,,,,,,,
1911208.0,0.15842,,,,,,,,,,
1913608.1,0.15884,,,,,,,,,,
1916007.8,0.15955,,,,,,,,,,
1918409.0,0.15967,,,,,,,,,,
1920809.2,0.16069,,,,,,,,,,
1923208.9,0.16123,,,,,,,,,,
1925609.0,0.16183,,,,,,,,,,
1928009.2,0.1623,,,,,,,,,,
1930408.9,0.16263,,,,,,,,,,
1932809.0,0.16328,,,,,,,,,,
1935209.2,0.16386,,,,,,,,,,
1937608.9,0.16444,,,,,,,,,,
1940009.0,0.16496,,,,,,,,,,
1942409.2,0.16547,,,,,,,,,,
1944808.9,0.16621,,,,,,,,,,
1947209.0,0.16688,,,,,,,,,,
1949609.9,0.16752,,,,,,,,,,
1952010.0,0.1681,,,,,,,,,,
1954409.0,0.16882,,,,,,,,,,
1956809.9,0.16949,,,,,,,,,,
1959210.0,0.17033,,,,,,,,,,
1961610.1,0.171,,,,,,,,,,
1964009.9,0.1715,,,,,,,,,,
1966410.0,0.17217,,,,,,,,,,
1968810.1,0.17312,,,,,,,,,,
1971209.9,0.17364,,,,,,,,,,
1973610.0,0.17431,,,,,,,,,,
1976010.1,0.17522,,,,,,,,,,
1978411.0,0.17587,,,,,,,,,,
1980811.1,0.17654,,,,,,,,,,
1983210.1,0.17734,,,,,,,,,,
1985611.0,0.17835,,,,,,,,,,
1988010.0,0.17886,,,,,,,,,,
1990410.8,0.17953,,,,,,,,,,
1992811.0,0.18049,,,,,,,,,,
1995211.1,0.18129,,,,,,,,,,
1997610.8,0.18234,,,,,,,,,,
2000011.0,0.18308,,,,,,,,,,
2002411.1,0.18373,,,,,,,,,,
2004810.8,0.18507,,,,,,,,,,
2007211.0,0.18596,,,,,,,,,,
2009611.1,0.18683,,,,,,,,,,
2012010.8,0.1879,,,,,,,,,,
2014412.0,0.18886,,,,,,,,,,
2016812.2,0.19025,,,,,,,,,,
2019211.9,0.19098,,,,,,,,,,
2021612.0,0.19371,,,,,,,,,,
2024012.2,0.19462,,,,,,,,,,
2026411.9,0.19621,,,,,,,,,,
2028812.0,0.19743,,,,,,,,,,
2031212.2,0.1994,,,,,,,,,,
2033611.9,0.20092,,,,,,,,,,
2036012.0,0.20221,,,,,,,,,,
2038412.2,0.20406,,,,,,,,,,
2040811.9,0.20554,,,,,,,,,,
2043212.0,0.20737,,,,,,,,,,
2045612.2,0.20975,,,,,,,,,,
2048013.0,0.21194,,,,,,,,,,
2050413.1,0.21493,,,,,,,,,,
2052812.9,0.21864,,,,,,,,,,
2055213.0,0.23286,,,,,,,,,,

File: opt_all/scripts/data/experimental/creep/kaeri_2/HeBase_950_35_a.csv
time,strain,temperature,stress,type,state,form,process,medium,title,youngs,poissons
0.0,0.0,950.0,35.0,creep,Ruptured,Plate,Base,He,HeBase_950_35_a,144000.0,0.3
0.0,0.0,,,,,,,,,,
56.0,0.00316,,,,,,,,,,
74.0,0.00641,,,,,,,,,,
89.0,0.00606,,,,,,,,,,
98.0,0.00825,,,,,,,,,,
116.0,0.00816,,,,,,,,,,
140.0,0.00816,,,,,,,,,,
158.0,0.00816,,,,,,,,,,
176.0,0.00812,,,,,,,,,,
212.0,0.009,,,,,,,,,,
284.0,0.00978,,,,,,,,,,
428.0,0.01097,,,,,,,,,,
865.0,0.01263,,,,,,,,,,
1105.0,0.01359,,,,,,,,,,
1165.0,0.01359,,,,,,,,,,
1183.0,0.01359,,,,,,,,,,
1192.0,0.01359,,,,,,,,,,
1198.0,0.01359,,,,,,,,,,
1198.0,0.01359,,,,,,,,,,
3598.0,0.01653,,,,,,,,,,
3598.0,0.01653,,,,,,,,,,
5998.0,0.01844,,,,,,,,,,
5998.0,0.01844,,,,,,,,,,
8398.0,0.01984,,,,,,,,,,
8398.0,0.01984,,,,,,,,,,
10798.0,0.0215,,,,,,,,,,
10798.0,0.0215,,,,,,,,,,
13198.0,0.02247,,,,,,,,,,
13198.0,0.02247,,,,,,,,,,
15598.0,0.02247,,,,,,,,,,
15598.0,0.02247,,,,,,,,,,
17999.0,0.02353,,,,,,,,,,
17999.0,0.02353,,,,,,,,,,
20399.0,0.02466,,,,,,,,,,
20399.0,0.02466,,,,,,,,,,
22799.0,0.02469,,,,,,,,,,
22799.0,0.02469,,,,,,,,,,
25199.0,0.02553,,,,,,,,,,
25199.0,0.02553,,,,,,,,,,
27599.0,0.02616,,,,,,,,,,
27599.0,0.02616,,,,,,,,,,
29999.0,0.02678,,,,,,,,,,
29999.0,0.02678,,,,,,,,,,
32399.0,0.02756,,,,,,,,,,
32399.0,0.02756,,,,,,,,,,
34799.0,0.02756,,,,,,,,,,
34799.0,0.02756,,,,,,,,,,
37199.0,0.02838,,,,,,,,,,
37199.0,0.02838,,,,,,,,,,
39599.0,0.02863,,,,,,,,,,
39599.0,0.02863,,,,,,,,,,
41999.0,0.02981,,,,,,,,,,
41999.0,0.02981,,,,,,,,,,
44399.0,0.02984,,,,,,,,,,
44399.0,0.02984,,,,,,,,,,
46799.0,0.03031,,,,,,,,,,
46799.0,0.03031,,,,,,,,,,
49200.0,0.03134,,,,,,,,,,
49200.0,0.03134,,,,,,,,,,
51600.0,0.03134,,,,,,,,,,
51600.0,0.03134,,,,,,,,,,
53999.0,0.03228,,,,,,,,,,
53999.0,0.03228,,,,,,,,,,
56400.0,0.03284,,,,,,,,,,
56400.0,0.03284,,,,,,,,,,
58800.0,0.03288,,,,,,,,,,
58800.0,0.03288,,,,,,,,,,
61200.0,0.03384,,,,,,,,,,
61200.0,0.03384,,,,,,,,,,
63600.0,0.03453,,,,,,,,,,
63600.0,0.03453,,,,,,,,,,
66000.0,0.03453,,,,,,,,,,
66000.0,0.03453,,,,,,,,,,
68400.0,0.03544,,,,,,,,,,
68400.0,0.03544,,,,,,,,,,
70800.0,0.03622,,,,,,,,,,
70800.0,0.03622,,,,,,,,,,
73200.0,0.03644,,,,,,,,,,
73200.0,0.03644,,,,,,,,,,
75600.0,0.03709,,,,,,,,,,
75600.0,0.03709,,,,,,,,,,
78000.0,0.03709,,,,,,,,,,
78000.0,0.03709,,,,,,,,,,
80400.0,0.03819,,,,,,,,,,
80400.0,0.03819,,,,,,,,,,
82801.0,0.03853,,,,,,,,,,
82801.0,0.03853,,,,,,,,,,
85200.0,0.03872,,,,,,,,,,
85200.0,0.03872,,,,,,,,,,
87601.0,0.03969,,,,,,,,,,
87601.0,0.03969,,,,,,,,,,
90001.0,0.04047,,,,,,,,,,
90001.0,0.04047,,,,,,,,,,
92401.0,0.04088,,,,,,,,,,
92401.0,0.04088,,,,,,,,,,
94801.0,0.04153,,,,,,,,,,
94801.0,0.04153,,,,,,,,,,
97201.0,0.04259,,,,,,,,,,
97201.0,0.04259,,,,,,,,,,
99601.0,0.04259,,,,,,,,,,
99601.0,0.04259,,,,,,,,,,
102001.0,0.04362,,,,,,,,,,
102001.0,0.04362,,,,,,,,,,
104401.0,0.04366,,,,,,,,,,
104401.0,0.04366,,,,,,,,,,
106801.0,0.04506,,,,,,,,,,
106801.0,0.04506,,,,,,,,,,
109201.0,0.04509,,,,,,,,,,
109201.0,0.04509,,,,,,,,,,
111601.0,0.04597,,,,,,,,,,
111601.0,0.04597,,,,,,,,,,
114001.0,0.04644,,,,,,,,,,
114001.0,0.04644,,,,,,,,,,
116402.0,0.04644,,,,,,,,,,
116402.0,0.04644,,,,,,,,,,
118801.0,0.04691,,,,,,,,,,
118801.0,0.04691,,,,,,,,,,
121202.0,0.04753,,,,,,,,,,
121202.0,0.04753,,,,,,,,,,
123602.0,0.04784,,,,,,,,,,
123602.0,0.04784,,,,,,,,,,
126002.0,0.049,,,,,,,,,,
126002.0,0.049,,,,,,,,,,
128402.0,0.04988,,,,,,,,,,
128402.0,0.04988,,,,,,,,,,
130802.0,0.04991,,,,,,,,,,
130802.0,0.04991,,,,,,,,,,
133202.0,0.05081,,,,,,,,,,
133202.0,0.05081,,,,,,,,,,
135602.0,0.05184,,,,,,,,,,
135602.0,0.05184,,,,,,,,,,
138002.0,0.05184,,,,,,,,,,
138002.0,0.05184,,,,,,,,,,
140402.0,0.05278,,,,,,,,,,
140402.0,0.05278,,,,,,,,,,
142802.0,0.05278,,,,,,,,,,
142802.0,0.05278,,,,,,,,,,
145202.0,0.05372,,,,,,,,,,
145202.0,0.05372,,,,,,,,,,
147602.0,0.05472,,,,,,,,,,
147602.0,0.05472,,,,,,,,,,
150003.0,0.05475,,,,,,,,,,
150003.0,0.05475,,,,,,,,,,
152403.0,0.05559,,,,,,,,,,
152403.0,0.05559,,,,,,,,,,
154803.0,0.05559,,,,,,,,,,
154803.0,0.05559,,,,,,,,,,
157203.0,0.05656,,,,,,,,,,
157203.0,0.05656,,,,,,,,,,
159603.0,0.05666,,,,,,,,,,
159603.0,0.05666,,,,,,,,,,
162003.0,0.05756,,,,,,,,,,
162003.0,0.05756,,,,,,,,,,
164403.0,0.05809,,,,,,,,,,
164403.0,0.05809,,,,,,,,,,
166803.0,0.05912,,,,,,,,,,
166803.0,0.05912,,,,,,,,,,
169203.0,0.05912,,,,,,,,,,
169203.0,0.05912,,,,,,,,,,
171603.0,0.0595,,,,,,,,,,
171603.0,0.0595,,,,,,,,,,
174003.0,0.06066,,,,,,,,,,
174003.0,0.06066,,,,,,,,,,
176403.0,0.06066,,,,,,,,,,
176403.0,0.06066,,,,,,,,,,
178803.0,0.06159,,,,,,,,,,
178803.0,0.06159,,,,,,,,,,
181204.0,0.06259,,,,,,,,,,
181204.0,0.06259,,,,,,,,,,
183604.0,0.06259,,,,,,,,,,
183604.0,0.06259,,,,,,,,,,
186004.0,0.06347,,,,,,,,,,
186004.0,0.06347,,,,,,,,,,
188403.0,0.06347,,,,,,,,,,
188403.0,0.06347,,,,,,,,,,
190804.0,0.06372,,,,,,,,,,
190804.0,0.06372,,,,,,,,,,
193204.0,0.06431,,,,,,,,,,
193204.0,0.06431,,,,,,,,,,
195604.0,0.06503,,,,,,,,,,
195604.0,0.06503,,,,,,,,,,
198004.0,0.06553,,,,,,,,,,
198004.0,0.06553,,,,,,,,,,
200404.0,0.06647,,,,,,,,,,
200404.0,0.06647,,,,,,,,,,
202804.0,0.06647,,,,,,,,,,
202804.0,0.06647,,,,,,,,,,
205204.0,0.06744,,,,,,,,,,
205204.0,0.06744,,,,,,,,,,
207604.0,0.06747,,,,,,,,,,
207604.0,0.06747,,,,,,,,,,
210004.0,0.06856,,,,,,,,,,
210004.0,0.06856,,,,,,,,,,
212404.0,0.06856,,,,,,,,,,
212404.0,0.06856,,,,,,,,,,
214805.0,0.069,,,,,,,,,,
214805.0,0.069,,,,,,,,,,
217205.0,0.06997,,,,,,,,,,
217205.0,0.06997,,,,,,,,,,
219605.0,0.07081,,,,,,,,,,
219605.0,0.07081,,,,,,,,,,
222004.0,0.07084,,,,,,,,,,
222004.0,0.07084,,,,,,,,,,
224405.0,0.07172,,,,,,,,,,
224405.0,0.07172,,,,,,,,,,
226805.0,0.0725,,,,,,,,,,
226805.0,0.0725,,,,,,,,,,
229205.0,0.07341,,,,,,,,,,
229205.0,0.07341,,,,,,,,,,
231605.0,0.07341,,,,,,,,,,
231605.0,0.07341,,,,,,,,,,
234005.0,0.07375,,,,,,,,,,
234005.0,0.07375,,,,,,,,,,
236405.0,0.07441,,,,,,,,,,
236405.0,0.07441,,,,,,,,,,
238805.0,0.07509,,,,,,,,,,
238805.0,0.07509,,,,,,,,,,
241205.0,0.07597,,,,,,,,,,
241205.0,0.07597,,,,,,,,,,
243605.0,0.07597,,,,,,,,,,
243605.0,0.07597,,,,,,,,,,
246006.0,0.07647,,,,,,,,,,
246006.0,0.07647,,,,,,,,,,
248405.0,0.07738,,,,,,,,,,
248405.0,0.07738,,,,,,,,,,
250806.0,0.07847,,,,,,,,,,
250806.0,0.07847,,,,,,,,,,
253206.0,0.07847,,,,,,,,,,
253206.0,0.07847,,,,,,,,,,
255606.0,0.07825,,,,,,,,,,
255606.0,0.07825,,,,,,,,,,
258006.0,0.07988,,,,,,,,,,
258006.0,0.07988,,,,,,,,,,
260406.0,0.07988,,,,,,,,,,
260406.0,0.07988,,,,,,,,,,
262806.0,0.08062,,,,,,,,,,
262806.0,0.08062,,,,,,,,,,
265206.0,0.08044,,,,,,,,,,
265206.0,0.08044,,,,,,,,,,
267606.0,0.08131,,,,,,,,,,
267606.0,0.08131,,,,,,,,,,
270006.0,0.08216,,,,,,,,,,
270006.0,0.08216,,,,,,,,,,
272406.0,0.08209,,,,,,,,,,
272406.0,0.08209,,,,,,,,,,
274806.0,0.08281,,,,,,,,,,
274806.0,0.08281,,,,,,,,,,
277206.0,0.08384,,,,,,,,,,
277206.0,0.08384,,,,,,,,,,
279607.0,0.08384,,,,,,,,,,
279607.0,0.08384,,,,,,,,,,
282007.0,0.085,,,,,,,,,,
282007.0,0.085,,,,,,,,,,
284406.0,0.08503,,,,,,,,,,
284406.0,0.08503,,,,,,,,,,
286807.0,0.08591,,,,,,,,,,
286807.0,0.08591,,,,,,,,,,
289207.0,0.08675,,,,,,,,,,
289207.0,0.08675,,,,,,,,,,
291607.0,0.08675,,,,,,,,,,
291607.0,0.08675,,,,,,,,,,
294007.0,0.08694,,,,,,,,,,
294007.0,0.08694,,,,,,,,,,
296407.0,0.08819,,,,,,,,,,
296407.0,0.08819,,,,,,,,,,
298807.0,0.08819,,,,,,,,,,
298807.0,0.08819,,,,,,,,,,
301207.0,0.08903,,,,,,,,,,
301207.0,0.08903,,,,,,,,,,
303607.0,0.08897,,,,,,,,,,
303607.0,0.08897,,,,,,,,,,
306007.0,0.08969,,,,,,,,,,
306007.0,0.08969,,,,,,,,,,
308407.0,0.09097,,,,,,,,,,
308407.0,0.09097,,,,,,,,,,
310807.0,0.09097,,,,,,,,,,
310807.0,0.09097,,,,,,,,,,
313208.0,0.09188,,,,,,,,,,
313208.0,0.09188,,,,,,,,,,
315607.0,0.09281,,,,,,,,,,
315607.0,0.09281,,,,,,,,,,
318008.0,0.09284,,,,,,,,,,
318008.0,0.09284,,,,,,,,,,
320407.0,0.09362,,,,,,,,,,
320407.0,0.09362,,,,,,,,,,
322808.0,0.09362,,,,,,,,,,
322808.0,0.09362,,,,,,,,,,
325208.0,0.09434,,,,,,,,,,
325208.0,0.09434,,,,,,,,,,
327608.0,0.09522,,,,,,,,,,
327608.0,0.09522,,,,,,,,,,
330008.0,0.09622,,,,,,,,,,
330008.0,0.09622,,,,,,,,,,
332408.0,0.09622,,,,,,,,,,
332408.0,0.09622,,,,,,,,,,
334808.0,0.097,,,,,,,,,,
334808.0,0.097,,,,,,,,,,
337208.0,0.097,,,,,,,,,,
337208.0,0.097,,,,,,,,,,
339608.0,0.09694,,,,,,,,,,
339608.0,0.09694,,,,,,,,,,
342008.0,0.09822,,,,,,,,,,
342008.0,0.09822,,,,,,,,,,
344409.0,0.09856,,,,,,,,,,
344409.0,0.09856,,,,,,,,,,
346808.0,0.09869,,,,,,,,,,
346808.0,0.09869,,,,,,,,,,
349209.0,0.09972,,,,,,,,,,
349209.0,0.09972,,,,,,,,,,
351609.0,0.09994,,,,,,,,,,
351609.0,0.09994,,,,,,,,,,
354009.0,0.10081,,,,,,,,,,
354009.0,0.10081,,,,,,,,,,
356409.0,0.10078,,,,,,,,,,
356409.0,0.10078,,,,,,,,,,
358809.0,0.10203,,,,,,,,,,
358809.0,0.10203,,,,,,,,,,
361209.0,0.10203,,,,,,,,,,
361209.0,0.10203,,,,,,,,,,
363609.0,0.10325,,,,,,,,,,
363609.0,0.10325,,,,,,,,,,
366009.0,0.10328,,,,,,,,,,
366009.0,0.10328,,,,,,,,,,
368409.0,0.10416,,,,,,,,,,
368409.0,0.10416,,,,,,,,,,
370809.0,0.10503,,,,,,,,,,
370809.0,0.10503,,,,,,,,,,
373209.0,0.10503,,,,,,,,,,
373209.0,0.10503,,,,,,,,,,
375609.0,0.10588,,,,,,,,,,
375609.0,0.10588,,,,,,,,,,
378010.0,0.10591,,,,,,,,,,
378010.0,0.10591,,,,,,,,,,
380410.0,0.10603,,,,,,,,,,
380410.0,0.10603,,,,,,,,,,
382810.0,0.10722,,,,,,,,,,
382810.0,0.10722,,,,,,,,,,
385210.0,0.10806,,,,,,,,,,
385210.0,0.10806,,,,,,,,,,
387610.0,0.10806,,,,,,,,,,
387610.0,0.10806,,,,,,,,,,
390010.0,0.10894,,,,,,,,,,
390010.0,0.10894,,,,,,,,,,
392410.0,0.10894,,,,,,,,,,
392410.0,0.10894,,,,,,,,,,
394810.0,0.10941,,,,,,,,,,
394810.0,0.10941,,,,,,,,,,
397210.0,0.10997,,,,,,,,,,
397210.0,0.10997,,,,,,,,,,
399610.0,0.11091,,,,,,,,,,
399610.0,0.11091,,,,,,,,,,
402010.0,0.11175,,,,,,,,,,
402010.0,0.11175,,,,,,,,,,
404410.0,0.11178,,,,,,,,,,
404410.0,0.11178,,,,,,,,,,
406810.0,0.112,,,,,,,,,,
406810.0,0.112,,,,,,,,,,
409211.0,0.11316,,,,,,,,,,
409211.0,0.11316,,,,,,,,,,
411611.0,0.11372,,,,,,,,,,
411611.0,0.11372,,,,,,,,,,
414011.0,0.11372,,,,,,,,,,
414011.0,0.11372,,,,,,,,,,
416410.0,0.11462,,,,,,,,,,
416410.0,0.11462,,,,,,,,,,
418810.0,0.11562,,,,,,,,,,
418810.0,0.11562,,,,,,,,,,
421211.0,0.11562,,,,,,,,,,
421211.0,0.11562,,,,,,,,,,
423611.0,0.1165,,,,,,,,,,
423611.0,0.1165,,,,,,,,,,
426011.0,0.1165,,,,,,,,,,
426011.0,0.1165,,,,,,,,,,
428411.0,0.11684,,,,,,,,,,
428411.0,0.11684,,,,,,,,,,
430811.0,0.11747,,,,,,,,,,
430811.0,0.11747,,,,,,,,,,
433211.0,0.11853,,,,,,,,,,
433211.0,0.11853,,,,,,,,,,
435611.0,0.11922,,,,,,,,,,
435611.0,0.11922,,,,,,,,,,
438011.0,0.11922,,,,,,,,,,
438011.0,0.11922,,,,,,,,,,
440411.0,0.12022,,,,,,,,,,
440411.0,0.12022,,,,,,,,,,
442811.0,0.12053,,,,,,,,,,
442811.0,0.12053,,,,,,,,,,
445212.0,0.12141,,,,,,,,,,
445212.0,0.12141,,,,,,,,,,
447612.0,0.12144,,,,,,,,,,
447612.0,0.12144,,,,,,,,,,
450012.0,0.12247,,,,,,,,,,
450012.0,0.12247,,,,,,,,,,
452411.0,0.1225,,,,,,,,,,
452411.0,0.1225,,,,,,,,,,
454812.0,0.12338,,,,,,,,,,
454812.0,0.12338,,,,,,,,,,
457212.0,0.12425,,,,,,,,,,
457212.0,0.12425,,,,,,,,,,
459612.0,0.12428,,,,,,,,,,
459612.0,0.12428,,,,,,,,,,
462012.0,0.12531,,,,,,,,,,
462012.0,0.12531,,,,,,,,,,
464412.0,0.12534,,,,,,,,,,
464412.0,0.12534,,,,,,,,,,
466812.0,0.12631,,,,,,,,,,
466812.0,0.12631,,,,,,,,,,
469212.0,0.12634,,,,,,,,,,
469212.0,0.12634,,,,,,,,,,
471612.0,0.12684,,,,,,,,,,
471612.0,0.12684,,,,,,,,,,
474012.0,0.12788,,,,,,,,,,
474012.0,0.12788,,,,,,,,,,
476412.0,0.12872,,,,,,,,,,
476412.0,0.12872,,,,,,,,,,
478813.0,0.12875,,,,,,,,,,
478813.0,0.12875,,,,,,,,,,
481213.0,0.12884,,,,,,,,,,
481213.0,0.12884,,,,,,,,,,
483613.0,0.12984,,,,,,,,,,
483613.0,0.12984,,,,,,,,,,
486013.0,0.131,,,,,,,,,,
486013.0,0.131,,,,,,,,,,
488413.0,0.131,,,,,,,,,,
488413.0,0.131,,,,,,,,,,
490813.0,0.13144,,,,,,,,,,
490813.0,0.13144,,,,,,,,,,
493213.0,0.13272,,,,,,,,,,
493213.0,0.13272,,,,,,,,,,
495613.0,0.13272,,,,,,,,,,
495613.0,0.13272,,,,,,,,,,
498013.0,0.13337,,,,,,,,,,
498013.0,0.13337,,,,,,,,,,
500413.0,0.13428,,,,,,,,,,
500413.0,0.13428,,,,,,,,,,
502813.0,0.13431,,,,,,,,,,
502813.0,0.13431,,,,,,,,,,
505213.0,0.13519,,,,,,,,,,
505213.0,0.13519,,,,,,,,,,
507613.0,0.13538,,,,,,,,,,
507613.0,0.13538,,,,,,,,,,
510014.0,0.13609,,,,,,,,,,
510014.0,0.13609,,,,,,,,,,
512414.0,0.13706,,,,,,,,,,
512414.0,0.13706,,,,,,,,,,
514814.0,0.13731,,,,,,,,,,
514814.0,0.13731,,,,,,,,,,
517214.0,0.13831,,,,,,,,,,
517214.0,0.13831,,,,,,,,,,
519614.0,0.13881,,,,,,,,,,
519614.0,0.13881,,,,,,,,,,
522014.0,0.13975,,,,,,,,,,
522014.0,0.13975,,,,,,,,,,
524414.0,0.14066,,,,,,,,,,
524414.0,0.14066,,,,,,,,,,
526814.0,0.14066,,,,,,,,,,
526814.0,0.14066,,,,,,,,,,
529214.0,0.14159,,,,,,,,,,
529214.0,0.14159,,,,,,,,,,
531614.0,0.14238,,,,,,,,,,
531614.0,0.14238,,,,,,,,,,
534014.0,0.14241,,,,,,,,,,
534014.0,0.14241,,,,,,,,,,
536414.0,0.14328,,,,,,,,,,
536414.0,0.14328,,,,,,,,,,
538814.0,0.14412,,,,,,,,,,
538814.0,0.14412,,,,,,,,,,
541215.0,0.14416,,,,,,,,,,
541215.0,0.14416,,,,,,,,,,
543614.0,0.14503,,,,,,,,,,
543614.0,0.14503,,,,,,,,,,
546015.0,0.14594,,,,,,,,,,
546015.0,0.14594,,,,,,,,,,
548415.0,0.14597,,,,,,,,,,
548415.0,0.14597,,,,,,,,,,
550815.0,0.14734,,,,,,,,,,
550815.0,0.14734,,,,,,,,,,
553215.0,0.14734,,,,,,,,,,
553215.0,0.14734,,,,,,,,,,
555615.0,0.14781,,,,,,,,,,
555615.0,0.14781,,,,,,,,,,
558015.0,0.14834,,,,,,,,,,
558015.0,0.14834,,,,,,,,,,
560415.0,0.14922,,,,,,,,,,
560415.0,0.14922,,,,,,,,,,
562815.0,0.15,,,,,,,,,,
562815.0,0.15,,,,,,,,,,
565215.0,0.15084,,,,,,,,,,
565215.0,0.15084,,,,,,,,,,
567615.0,0.15097,,,,,,,,,,
567615.0,0.15097,,,,,,,,,,
570015.0,0.15184,,,,,,,,,,
570015.0,0.15184,,,,,,,,,,
572415.0,0.15234,,,,,,,,,,
572415.0,0.15234,,,,,,,,,,
574815.0,0.15316,,,,,,,,,,
574815.0,0.15316,,,,,,,,,,
577216.0,0.15359,,,,,,,,,,
577216.0,0.15359,,,,,,,,,,
579616.0,0.15481,,,,,,,,,,
579616.0,0.15481,,,,,,,,,,
582015.0,0.15481,,,,,,,,,,
582015.0,0.15481,,,,,,,,,,
584416.0,0.15606,,,,,,,,,,
584416.0,0.15606,,,,,,,,,,
586816.0,0.15706,,,,,,,,,,
586816.0,0.15706,,,,,,,,,,
589216.0,0.15706,,,,,,,,,,
589216.0,0.15706,,,,,,,,,,
591616.0,0.15797,,,,,,,,,,
591616.0,0.15797,,,,,,,,,,
594016.0,0.15797,,,,,,,,,,
594016.0,0.15797,,,,,,,,,,
596416.0,0.15856,,,,,,,,,,
596416.0,0.15856,,,,,,,,,,
598816.0,0.15941,,,,,,,,,,
598816.0,0.15941,,,,,,,,,,
601216.0,0.15984,,,,,,,,,,
601216.0,0.15984,,,,,,,,,,
603616.0,0.16034,,,,,,,,,,
603616.0,0.16034,,,,,,,,,,
606016.0,0.16156,,,,,,,,,,
606016.0,0.16156,,,,,,,,,,
608416.0,0.16147,,,,,,,,,,
608416.0,0.16147,,,,,,,,,,
610817.0,0.16256,,,,,,,,,,
610817.0,0.16256,,,,,,,,,,
613217.0,0.16297,,,,,,,,,,
613217.0,0.16297,,,,,,,,,,
615617.0,0.164,,,,,,,,,,
615617.0,0.164,,,,,,,,,,
618017.0,0.1645,,,,,,,,,,
618017.0,0.1645,,,,,,,,,,
620417.0,0.16544,,,,,,,,,,
620417.0,0.16544,,,,,,,,,,
622817.0,0.16603,,,,,,,,,,
622817.0,0.16603,,,,,,,,,,
625217.0,0.16694,,,,,,,,,,
625217.0,0.16694,,,,,,,,,,
627617.0,0.16753,,,,,,,,,,
627617.0,0.16753,,,,,,,,,,
630017.0,0.16834,,,,,,,,,,
630017.0,0.16834,,,,,,,,,,
632417.0,0.16931,,,,,,,,,,
632417.0,0.16931,,,,,,,,,,
634817.0,0.17006,,,,,,,,,,
634817.0,0.17006,,,,,,,,,,
637217.0,0.17009,,,,,,,,,,
637217.0,0.17009,,,,,,,,,,
639617.0,0.171,,,,,,,,,,
639617.0,0.171,,,,,,,,,,
642017.0,0.17184,,,,,,,,,,
642017.0,0.17184,,,,,,,,,,
644417.0,0.17206,,,,,,,,,,
644417.0,0.17206,,,,,,,,,,
646818.0,0.17362,,,,,,,,,,
646818.0,0.17362,,,,,,,,,,
649218.0,0.17366,,,,,,,,,,
649218.0,0.17366,,,,,,,,,,
651618.0,0.1745,,,,,,,,,,
651618.0,0.1745,,,,,,,,,,
654018.0,0.17519,,,,,,,,,,
654018.0,0.17519,,,,,,,,,,
656418.0,0.17572,,,,,,,,,,
656418.0,0.17572,,,,,,,,,,
658818.0,0.1765,,,,,,,,,,
658818.0,0.1765,,,,,,,,,,
661218.0,0.17756,,,,,,,,,,
661218.0,0.17756,,,,,,,,,,
663618.0,0.17859,,,,,,,,,,
663618.0,0.17859,,,,,,,,,,
666018.0,0.17859,,,,,,,,,,
666018.0,0.17859,,,,,,,,,,
668418.0,0.17956,,,,,,,,,,
668418.0,0.17956,,,,,,,,,,
670818.0,0.18012,,,,,,,,,,
670818.0,0.18012,,,,,,,,,,
673219.0,0.18081,,,,,,,,,,
673219.0,0.18081,,,,,,,,,,
675619.0,0.18188,,,,,,,,,,
675619.0,0.18188,,,,,,,,,,
678019.0,0.18238,,,,,,,,,,
678019.0,0.18238,,,,,,,,,,
680419.0,0.18312,,,,,,,,,,
680419.0,0.18312,,,,,,,,,,
682819.0,0.18378,,,,,,,,,,
682819.0,0.18378,,,,,,,,,,
685219.0,0.18463,,,,,,,,,,
685219.0,0.18463,,,,,,,,,,
687619.0,0.1855,,,,,,,,,,
687619.0,0.1855,,,,,,,,,,
690019.0,0.18569,,,,,,,,,,
690019.0,0.18569,,,,,,,,,,
692419.0,0.18716,,,,,,,,,,
692419.0,0.18716,,,,,,,,,,
694819.0,0.18716,,,,,,,,,,
694819.0,0.18716,,,,,,,,,,
697219.0,0.18859,,,,,,,,,,
697219.0,0.18859,,,,,,,,,,
699619.0,0.18875,,,,,,,,,,
699619.0,0.18875,,,,,,,,,,
702019.0,0.18997,,,,,,,,,,
702019.0,0.18997,,,,,,,,,,
704419.0,0.19094,,,,,,,,,,
704419.0,0.19094,,,,,,,,,,
706819.0,0.19188,,,,,,,,,,
706819.0,0.19188,,,,,,,,,,
709220.0,0.19247,,,,,,,,,,
709220.0,0.19247,,,,,,,,,,
711619.0,0.1935,,,,,,,,,,
711619.0,0.1935,,,,,,,,,,
714020.0,0.19344,,,,,,,,,,
714020.0,0.19344,,,,,,,,,,
716420.0,0.19516,,,,,,,,,,
716420.0,0.19516,,,,,,,,,,
718820.0,0.19566,,,,,,,,,,
718820.0,0.19566,,,,,,,,,,
721220.0,0.19684,,,,,,,,,,
721220.0,0.19684,,,,,,,,,,
723620.0,0.19769,,,,,,,,,,
723620.0,0.19769,,,,,,,,,,
726020.0,0.1985,,,,,,,,,,
726020.0,0.1985,,,,,,,,,,
728420.0,0.19941,,,,,,,,,,
728420.0,0.19941,,,,,,,,,,
730820.0,0.19969,,,,,,,,,,
730820.0,0.19969,,,,,,,,,,
733220.0,0.20059,,,,,,,,,,
733220.0,0.20059,,,,,,,,,,
735620.0,0.20184,,,,,,,,,,
735620.0,0.20184,,,,,,,,,,
738020.0,0.20253,,,,,,,,,,
738020.0,0.20253,,,,,,,,,,
740421.0,0.20366,,,,,,,,,,
740421.0,0.20366,,,,,,,,,,
742821.0,0.20459,,,,,,,,,,
742821.0,0.20459,,,,,,,,,,
745221.0,0.20566,,,,,,,,,,
745221.0,0.20566,,,,,,,,,,
747621.0,0.20622,,,,,,,,,,
747621.0,0.20622,,,,,,,,,,
750021.0,0.20756,,,,,,,,,,
750021.0,0.20756,,,,,,,,,,
752421.0,0.20853,,,,,,,,,,
752421.0,0.20853,,,,,,,,,,
754821.0,0.20994,,,,,,,,,,
754821.0,0.20994,,,,,,,,,,
757221.0,0.21019,,,,,,,,,,
757221.0,0.21019,,,,,,,,,,
759621.0,0.21181,,,,,,,,,,
759621.0,0.21181,,,,,,,,,,
762021.0,0.21275,,,,,,,,,,
762021.0,0.21275,,,,,,,,,,
764421.0,0.21369,,,,,,,,,,
764421.0,0.21369,,,,,,,,,,
766821.0,0.21459,,,,,,,,,,
766821.0,0.21459,,,,,,,,,,
769221.0,0.21488,,,,,,,,,,
769221.0,0.21488,,,,,,,,,,
771621.0,0.21556,,,,,,,,,,
771621.0,0.21556,,,,,,,,,,
774021.0,0.21669,,,,,,,,,,
774021.0,0.21669,,,,,,,,,,
776422.0,0.21791,,,,,,,,,,
776422.0,0.21791,,,,,,,,,,
778822.0,0.21847,,,,,,,,,,
778822.0,0.21847,,,,,,,,,,
781222.0,0.22025,,,,,,,,,,
781222.0,0.22025,,,,,,,,,,
783622.0,0.22072,,,,,,,,,,
783622.0,0.22072,,,,,,,,,,
786022.0,0.22197,,,,,,,,,,
786022.0,0.22197,,,,,,,,,,
788422.0,0.22281,,,,,,,,,,
788422.0,0.22281,,,,,,,,,,
790822.0,0.22369,,,,,,,,,,
790822.0,0.22369,,,,,,,,,,
793222.0,0.22497,,,,,,,,,,
793222.0,0.22497,,,,,,,,,,
795622.0,0.22594,,,,,,,,,,
795622.0,0.22594,,,,,,,,,,
798022.0,0.22809,,,,,,,,,,
798022.0,0.22809,,,,,,,,,,
800422.0,0.22862,,,,,,,,,,
800422.0,0.22862,,,,,,,,,,
802822.0,0.22981,,,,,,,,,,
802822.0,0.22981,,,,,,,,,,
805223.0,0.23106,,,,,,,,,,
805223.0,0.23106,,,,,,,,,,
807623.0,0.23219,,,,,,,,,,
807623.0,0.23219,,,,,,,,,,
810022.0,0.23338,,,,,,,,,,
810022.0,0.23338,,,,,,,,,,
812423.0,0.23416,,,,,,,,,,
812423.0,0.23416,,,,,,,,,,
814822.0,0.23541,,,,,,,,,,
814822.0,0.23541,,,,,,,,,,
817223.0,0.23694,,,,,,,,,,
817223.0,0.23694,,,,,,,,,,
819623.0,0.23884,,,,,,,,,,
819623.0,0.23884,,,,,,,,,,
822023.0,0.23941,,,,,,,,,,
822023.0,0.23941,,,,,,,,,,
824423.0,0.24062,,,,,,,,,,
824423.0,0.24062,,,,,,,,,,
826823.0,0.24181,,,,,,,,,,
826823.0,0.24181,,,,,,,,,,
829223.0,0.24347,,,,,,,,,,
829223.0,0.24347,,,,,,,,,,
831623.0,0.24525,,,,,,,,,,
831623.0,0.24525,,,,,,,,,,
834023.0,0.24644,,,,,,,,,,
834023.0,0.24644,,,,,,,,,,
836423.0,0.2475,,,,,,,,,,
836423.0,0.2475,,,,,,,,,,
838824.0,0.24894,,,,,,,,,,
838824.0,0.24894,,,,,,,,,,
841224.0,0.25072,,,,,,,,,,
841224.0,0.25072,,,,,,,,,,
843624.0,0.25184,,,,,,,,,,
843624.0,0.25184,,,,,,,,,,
846023.0,0.25369,,,,,,,,,,
846023.0,0.25369,,,,,,,,,,
848424.0,0.25478,,,,,,,,,,
848424.0,0.25478,,,,,,,,,,
850824.0,0.25681,,,,,,,,,,
850824.0,0.25681,,,,,,,,,,
853224.0,0.25856,,,,,,,,,,
853224.0,0.25856,,,,,,,,,,
855624.0,0.25941,,,,,,,,,,
855624.0,0.25941,,,,,,,,,,
858024.0,0.26162,,,,,,,,,,
858024.0,0.26162,,,,,,,,,,
860424.0,0.26331,,,,,,,,,,
860424.0,0.26331,,,,,,,,,,
862824.0,0.26431,,,,,,,,,,
862824.0,0.26431,,,,,,,,,,
865224.0,0.26625,,,,,,,,,,
865224.0,0.26625,,,,,,,,,,
867624.0,0.26778,,,,,,,,,,
867624.0,0.26778,,,,,,,,,,
870024.0,0.26959,,,,,,,,,,
870024.0,0.26959,,,,,,,,,,
872425.0,0.27116,,,,,,,,,,
872425.0,0.27116,,,,,,,,,,
874825.0,0.27391,,,,,,,,,,
874825.0,0.27391,,,,,,,,,,
877225.0,0.27519,,,,,,,,,,
877225.0,0.27519,,,,,,,,,,
879625.0,0.27688,,,,,,,,,,
879625.0,0.27688,,,,,,,,,,
882025.0,0.27903,,,,,,,,,,
882025.0,0.27903,,,,,,,,,,
884425.0,0.28144,,,,,,,,,,
884425.0,0.28144,,,,,,,,,,
886825.0,0.28322,,,,,,,,,,
886825.0,0.28322,,,,,,,,,,
889225.0,0.28578,,,,,,,,,,
889225.0,0.28578,,,,,,,,,,
891625.0,0.2875,,,,,,,,,,
891625.0,0.2875,,,,,,,,,,
894025.0,0.29009,,,,,,,,,,
894025.0,0.29009,,,,,,,,,,
896425.0,0.29234,,,,,,,,,,
896425.0,0.29234,,,,,,,,,,
898825.0,0.29453,,,,,,,,,,
898825.0,0.29453,,,,,,,,,,
901226.0,0.29725,,,,,,,,,,
901226.0,0.29725,,,,,,,,,,
903625.0,0.29991,,,,,,,,,,
903625.0,0.29991,,,,,,,,,,
906026.0,0.30247,,,,,,,,,,
906026.0,0.30247,,,,,,,,,,
908426.0,0.30553,,,,,,,,,,
908426.0,0.30553,,,,,,,,,,
910826.0,0.30897,,,,,,,,,,
910826.0,0.30897,,,,,,,,,,
913226.0,0.31122,,,,,,,,,,
913226.0,0.31122,,,,,,,,,,
915626.0,0.31475,,,,,,,,,,
915626.0,0.31475,,,,,,,,,,
918026.0,0.31875,,,,,,,,,,
918026.0,0.31875,,,,,,,,,,
920426.0,0.32125,,,,,,,,,,
920426.0,0.32125,,,,,,,,,,
922826.0,0.32509,,,,,,,,,,
922826.0,0.32509,,,,,,,,,,
925226.0,0.32872,,,,,,,,,,
925226.0,0.32872,,,,,,,,,,
927626.0,0.33297,,,,,,,,,,
927626.0,0.33297,,,,,,,,,,
930026.0,0.33684,,,,,,,,,,
930026.0,0.33684,,,,,,,,,,
932426.0,0.34122,,,,,,,,,,
932426.0,0.34122,,,,,,,,,,
934827.0,0.34566,,,,,,,,,,
934827.0,0.34566,,,,,,,,,,
937227.0,0.35062,,,,,,,,,,
937227.0,0.35062,,,,,,,,,,
939627.0,0.35628,,,,,,,,,,
939627.0,0.35628,,,,,,,,,,
942027.0,0.36209,,,,,,,,,,
942027.0,0.36209,,,,,,,,,,
944427.0,0.36897,,,,,,,,,,
944427.0,0.36897,,,,,,,,,,
946827.0,0.37572,,,,,,,,,,
946827.0,0.37572,,,,,,,,,,
949227.0,0.38434,,,,,,,,,,
949227.0,0.38434,,,,,,,,,,
951627.0,0.393,,,,,,,,,,
951627.0,0.393,,,,,,,,,,
954027.0,0.40497,,,,,,,,,,
954027.0,0.40497,,,,,,,,,,
956427.0,0.41972,,,,,,,,,,
957627.0,0.43094,,,,,,,,,,
