Repository: janzenchoi/phd_code

# Optimisater

The following repository contains general optimisation code implemented with the multi-objective genetic algorithm (MOGA) for the surrogate-assisted calibration of crystal plasticity finite element method (CPFEM) models.

File: opt_all/scripts/data/experimental/tensile/ansto/AirBase_1E-3_B.csv
time,strain,stress,temperature,type,medium,strain_rate,youngs,poissons
2.123,7.34E-05,3.865091581,25,tensile,air,0.001,211000,0.3
3.584,2.22E-05,70.03786424,,,,,,
4.471,0.000112192,104.1296623,,,,,,
5.431,0.000187236,138.8940604,,,,,,
6.319,0.000332398,170.6728263,,,,,,
7.222,0.000493111,201.7750302,,,,,,
8.184,0.000756286,232.485755,,,,,,
9.096,0.001013031,261.4920108,,,,,,
10.056,0.00131095,290.771587,,,,,,
10.936,0.001593802,316.670345,,,,,,
11.848,0.00195073,341.3754659,,,,,,
12.807,0.002364187,365.6629621,,,,,,
13.704,0.002766293,386.4209998,,,,,,
14.583,0.003246658,403.675981,,,,,,
15.552,0.003814963,421.1534409,,,,,,
16.44,0.004409613,433.3396029,,,,,,
17.398,0.005081122,446.2273213,,,,,,
18.288,0.005744649,455.3799156,,,,,,
19.174,0.006440627,463.0260201,,,,,,
20.133,0.007212207,471.4129246,,,,,,
21.029,0.007949336,477.1857406,,,,,,
21.923,0.008683809,483.1082088,,,,,,
22.894,0.009604325,488.7970318,,,,,,
23.797,0.010332857,492.9151301,,,,,,
24.767,0.011189625,497.3197637,,,,,,
25.653,0.011973673,500.9182377,,,,,,
26.543,0.01279315,504.9257726,,,,,,
27.477,0.013626292,508.2863029,,,,,,
28.4,0.014426896,511.0584328,,,,,,
29.367,0.015312854,514.0003548,,,,,,
30.263,0.016108672,516.9381509,,,,,,
31.162,0.016908895,519.6033593,,,,,,
32.122,0.017762358,521.9420473,,,,,,
33.007,0.018559899,524.6771756,,,,,,
33.893,0.019369672,526.8685787,,,,,,
34.856,0.020312204,529.1261282,,,,,,
35.731,0.021071559,531.4832745,,,,,,
36.699,0.022025121,533.1618253,,,,,,
37.594,0.022865207,535.893129,,,,,,
38.487,0.023775729,537.4323573,,,,,,
39.445,0.024714036,539.7096396,,,,,,
40.342,0.025561229,542.0144481,,,,,,
41.242,0.026425696,543.4809003,,,,,,
42.18,0.027317563,545.7056641,,,,,,
43.11,0.028261947,547.5543881,,,,,,
44.1,0.029205242,549.4149935,,,,,,
44.995,0.03010543,551.1861753,,,,,,
45.876,0.030918514,552.8202667,,,,,,
46.86,0.031847585,555.2425178,,,,,,
47.751,0.032701772,556.9542734,,,,,,
48.7,0.033580498,557.469055,,,,,,
49.585,0.034419238,559.8481363,,,,,,
50.471,0.035235877,561.1102291,,,,,,
51.43,0.036080145,563.2115595,,,,,,
52.324,0.036979803,564.6848803,,,,,,
53.22,0.037790947,566.1614962,,,,,,
54.186,0.038719829,568.3100732,,,,,,
55.072,0.039568099,570.0417511,,,,,,
56.031,0.040470243,571.2525158,,,,,,
56.908,0.041371464,572.5166278,,,,,,
57.805,0.042169544,574.4613914,,,,,,
58.753,0.043099238,576.3870513,,,,,,
59.641,0.04387767,577.06375,,,,,,
60.528,0.044720848,578.8423008,,,,,,
61.491,0.045653333,580.5234135,,,,,,
62.365,0.046454055,582.1373704,,,,,,
63.321,0.047345702,583.6176122,,,,,,
64.197,0.048162377,584.4365608,,,,,,
65.088,0.048993863,586.6207779,,,,,,
66.036,0.049885953,587.9263827,,,,,,
66.947,0.05068545,589.490577,,,,,,
67.845,0.051523349,591.2635595,,,,,,
68.794,0.05242148,592.2124691,,,,,,
69.679,0.053177352,593.6565556,,,,,,
70.639,0.054101375,595.3869943,,,,,,
71.524,0.054858933,596.6881367,,,,,,
72.409,0.055656489,598.1620887,,,,,,
73.359,0.056550111,599.109241,,,,,,
74.245,0.057344167,600.6931911,,,,,,
75.183,0.058225434,602.1834145,,,,,,
76.062,0.058942515,603.2131815,,,,,,
76.947,0.059732852,604.8931143,,,,,,
77.897,0.060574502,606.120246,,,,,,
78.772,0.061362486,607.8092996,,,,,,
79.647,0.062162055,608.9345938,,,,,,
80.585,0.06303428,610.7241615,,,,,,
81.46,0.063869758,612.1283949,,,,,,
82.397,0.064757818,612.9987651,,,,,,
83.273,0.065545924,614.5717454,,,,,,
84.165,0.06642669,615.738411,,,,,,
85.103,0.067298253,617.3822397,,,,,,
85.989,0.068168949,618.9854009,,,,,,
86.866,0.069015882,619.6448284,,,,,,
87.815,0.069883483,621.3326524,,,,,,
88.701,0.070768269,622.1533592,,,,,,
89.644,0.071591679,623.8586692,,,,,,
90.54,0.072455326,625.6401445,,,,,,
91.425,0.07329268,626.5614832,,,,,,
92.385,0.074160805,628.0887545,,,,,,
93.282,0.075030034,629.4735227,,,,,,
94.242,0.075857605,630.8404502,,,,,,
95.137,0.076644118,632.0181273,,,,,,
96.015,0.077438023,632.8302916,,,,,,
96.984,0.078295383,634.6888101,,,,,,
97.832,0.079084589,635.6790652,,,,,,
98.707,0.079863411,637.1785035,,,,,,
99.66,0.080720639,638.9412225,,,,,,
100.546,0.08155306,639.7702927,,,,,,
101.505,0.082458756,641.1677167,,,,,,
102.392,0.083325209,642.3840974,,,,,,
103.288,0.084112458,643.2263248,,,,,,
104.269,0.085046353,645.2721193,,,,,,
105.166,0.085824006,646.5997992,,,,,,
106.061,0.086646642,647.7269881,,,,,,
107,0.087512925,648.7180279,,,,,,
107.899,0.088320525,650.5701221,,,,,,
108.869,0.089195314,651.0842698,,,,,,
109.755,0.089965443,652.5974689,,,,,,
110.652,0.090774577,654.3169506,,,,,,
111.608,0.091628716,655.7705727,,,,,,
112.497,0.092410818,656.5985028,,,,,,
113.375,0.093220501,658.1384699,,,,,,
114.34,0.094087066,658.818463,,,,,,
115.238,0.094846953,660.7375943,,,,,,
116.189,0.095745801,661.8824762,,,,,,
117.071,0.096468036,663.4886172,,,,,,
117.986,0.097276563,664.9217253,,,,,,
118.944,0.098092832,665.9027509,,,,,,
119.829,0.098861496,667.1917932,,,,,,
120.771,0.099681074,667.9251328,,,,,,
121.651,0.100396699,669.7430853,,,,,,
122.526,0.101130664,670.5383123,,,,,,
123.503,0.102014218,672.2179912,,,,,,
124.383,0.102739962,673.4482033,,,,,,
125.27,0.103554831,674.2692172,,,,,,
126.215,0.104351132,676.0701994,,,,,,
127.098,0.105204119,676.979051,,,,,,
128.055,0.106092075,678.227693,,,,,,
128.933,0.106848801,679.8481144,,,,,,
129.825,0.107700909,680.7409065,,,,,,
130.763,0.108577476,682.4992244,,,,,,
131.662,0.109386932,683.3631302,,,,,,
132.553,0.110187287,684.6950045,,,,,,
133.509,0.111074138,685.7673935,,,,,,
134.405,0.111870032,687.2744332,,,,,,
135.354,0.112701144,689.0525422,,,,,,
136.255,0.113547937,689.9707984,,,,,,
137.151,0.114355198,690.7381093,,,,,,
138.088,0.11514251,692.5845578,,,,,,
138.992,0.11594689,693.4427394,,,,,,
139.942,0.116743339,694.7099694,,,,,,
140.831,0.117536172,696.1457838,,,,,,
141.713,0.118299125,696.952034,,,,,,
142.676,0.119119792,699.0815048,,,,,,
143.581,0.119890836,699.3141514,,,,,,
144.478,0.120677658,700.9536745,,,,,,
145.426,0.121550131,702.3291789,,,,,,
146.312,0.122297848,703.8298814,,,,,,
147.262,0.123172994,704.9760757,,,,,,
148.157,0.123966822,706.0766016,,,,,,
149.053,0.124720629,707.1312846,,,,,,
150.003,0.125587252,708.6458976,,,,,,
150.895,0.126374646,710.00768,,,,,,
151.8,0.127158421,711.5425379,,,,,,
152.759,0.127959131,712.0724078,,,,,,
153.655,0.128745018,713.416986,,,,,,
154.614,0.129577958,714.3736039,,,,,,
155.511,0.130325071,715.5260795,,,,,,
156.422,0.131099511,717.4274123,,,,,,
157.37,0.131931657,718.3195096,,,,,,
158.25,0.132669058,719.9357669,,,,,,
159.152,0.133468168,720.3580999,,,,,,
160.11,0.13424686,721.8776088,,,,,,
161.006,0.135020351,723.6659103,,,,,,
161.968,0.135851783,724.3623982,,,,,,
162.855,0.136552767,725.6232839,,,,,,
163.777,0.137379507,726.572096,,,,,,
164.742,0.138149437,728.4330421,,,,,,
165.628,0.138925536,729.899603,,,,,,
166.576,0.139703771,731.2067905,,,,,,
167.463,0.14037351,731.8244459,,,,,,
168.374,0.141187968,733.3151501,,,,,,
169.336,0.141963118,734.7036609,,,,,,
170.211,0.142706099,735.5733167,,,,,,
171.107,0.143480074,736.9639582,,,,,,
172.063,0.144290467,738.5510136,,,,,,
172.938,0.14507767,739.0864869,,,,,,
173.922,0.145919534,741.0685853,,,,,,
174.809,0.146738668,742.0218091,,,,,,
175.705,0.147511896,743.2772856,,,,,,
176.672,0.148362646,744.6115798,,,,,,
177.557,0.149140033,745.5452918,,,,,,
178.453,0.149909328,746.9282841,,,,,,
179.419,0.15079754,748.2466349,,,,,,
180.314,0.15152986,749.4249348,,,,,,
181.272,0.152375771,750.8507636,,,,,,
182.158,0.153155835,751.4392043,,,,,,
183.035,0.153882069,752.8834935,,,,,,
184.015,0.154727914,754.1964149,,,,,,
184.914,0.155486944,755.9498153,,,,,,
185.873,0.156291372,757.2795671,,,,,,
186.767,0.156992228,757.7142837,,,,,,
187.663,0.157748555,759.5844415,,,,,,
188.633,0.158594133,760.7205483,,,,,,
189.51,0.159286025,761.6051997,,,,,,
190.397,0.16004644,763.0712819,,,,,,
191.35,0.160855537,763.8971362,,,,,,
192.236,0.1616492,765.683048,,,,,,
193.169,0.162456364,766.5495563,,,,,,
194.052,0.163184638,767.4688702,,,,,,
194.923,0.163937032,769.2526713,,,,,,
195.893,0.164705801,769.9925356,,,,,,
196.798,0.165499232,771.6113051,,,,,,
197.675,0.166224645,772.5208246,,,,,,
198.634,0.166984806,773.7402434,,,,,,
199.531,0.167740525,775.14746,,,,,,
200.48,0.168501291,776.2065091,,,,,,
201.375,0.169256563,777.5724508,,,,,,
202.288,0.170055503,778.577304,,,,,,
203.248,0.170809846,779.9301955,,,,,,
204.16,0.171565056,781.2476869,,,,,,
205.055,0.172286922,782.1103364,,,,,,
206.015,0.17307446,783.7356311,,,,,,
206.967,0.173869957,784.7696284,,,,,,
207.926,0.174621257,786.1386684,,,,,,
208.88,0.175414328,787.3033315,,,,,,
209.823,0.176162498,788.7990369,,,,,,
210.938,0.177068079,790.0676165,,,,,,
212.004,0.177896276,791.3029121,,,,,,
213.105,0.178754884,792.9837057,,,,,,
214.07,0.17954798,793.9438735,,,,,,
215.061,0.18032959,795.542283,,,,,,
216.093,0.181195794,796.6636821,,,,,,
217.06,0.181977502,798.1763507,,,,,,
217.992,0.182763714,799.4169854,,,,,,
218.996,0.183587799,800.6217555,,,,,,
219.95,0.18440736,802.0743352,,,,,,
220.953,0.185235488,802.933988,,,,,,
221.902,0.186048762,804.706887,,,,,,
222.836,0.186833519,805.8404542,,,,,,
223.82,0.187614307,807.1373459,,,,,,
224.763,0.188432919,808.4441295,,,,,,
225.66,0.189181517,809.3048693,,,,,,
226.643,0.18999425,810.9119376,,,,,,
227.549,0.19073977,811.8982166,,,,,,
228.509,0.191514763,813.4336828,,,,,,
229.42,0.192295886,814.4769749,,,,,,
230.317,0.193002018,815.4730062,,,,,,
231.286,0.193773429,817.1316633,,,,,,
232.187,0.19447916,818.0327336,,,,,,
233.151,0.195253268,819.4422855,,,,,,
234.051,0.196032391,820.4293754,,,,,,
234.963,0.19673167,821.7067902,,,,,,
235.934,0.197540284,823.1947971,,,,,,
236.852,0.198315911,824.2975695,,,,,,
237.76,0.19908425,825.8980073,,,,,,
238.728,0.199897256,826.9731054,,,,,,
239.626,0.200633483,828.0983659,,,,,,
240.591,0.201442101,829.3828011,,,,,,
241.51,0.20217809,830.4499822,,,,,,
242.387,0.202870135,831.9318028,,,,,,
243.335,0.203681982,832.8831863,,,,,,
244.231,0.204375918,834.1161948,,,,,,
245.117,0.205070858,835.3058715,,,,,,
246.064,0.205842222,836.3677079,,,,,,
246.944,0.20653009,837.91012,,,,,,
247.898,0.207301352,838.9048917,,,,,,
248.784,0.20795785,840.0030823,,,,,,
249.677,0.208686878,841.2241525,,,,,,
250.63,0.209454053,842.3846621,,,,,,
251.559,0.210177964,843.8797127,,,,,,
252.444,0.210908639,844.8826258,,,,,,
253.369,0.211597885,846.1038107,,,,,,
254.275,0.212327269,847.1809407,,,,,,
255.223,0.21305032,848.5975997,,,,,,
256.118,0.213738161,849.8167224,,,,,,
257.026,0.214431418,850.6908904,,,,,,
257.984,0.215115669,852.1476416,,,,,,
258.859,0.215840067,853.3386171,,,,,,
259.825,0.216565328,854.4355115,,,,,,
260.722,0.217286589,855.7713424,,,,,,
261.607,0.218012799,856.7326001,,,,,,
262.556,0.218767536,858.2136493,,,,,,
263.433,0.219526116,859.4479721,,,,,,
264.315,0.220248778,860.5439962,,,,,,
265.254,0.221003292,861.983388,,,,,,
266.141,0.221768518,862.587292,,,,,,
267.103,0.222518176,864.285641,,,,,,
267.999,0.223312338,865.386663,,,,,,
268.892,0.223994175,866.5471991,,,,,,
269.856,0.224781766,868.0256465,,,,,,
270.743,0.225506151,868.7429673,,,,,,
271.659,0.226254431,870.3483967,,,,,,
272.628,0.227043974,871.569228,,,,,,
273.517,0.227726253,872.5816287,,,,,,
274.494,0.22851181,874.0021572,,,,,,
275.37,0.229193682,874.9177266,,,,,,
276.258,0.229869723,876.2676846,,,,,,
277.221,0.230620593,877.4116811,,,,,,
278.107,0.231264787,878.3923363,,,,,,
279.08,0.232045793,879.9431363,,,,,,
279.968,0.232725754,880.8268766,,,,,,
280.874,0.233434678,882.2384253,,,,,,
281.832,0.234220163,883.3547751,,,,,,
282.729,0.234929751,884.6460401,,,,,,
283.614,0.235639388,885.9558105,,,,,,
284.616,0.236425414,886.9128291,,,,,,
285.512,0.237129806,888.4658875,,,,,,
286.481,0.237915185,889.3868129,,,,,,
287.378,0.238584967,890.7188327,,,,,,
288.255,0.23929456,891.793733,,,,,,
289.204,0.240002162,892.9759763,,,,,,
290.089,0.240671277,894.3155313,,,,,,
290.965,0.241345915,895.22649,,,,,,
291.922,0.242086723,896.4905016,,,,,,
292.797,0.242756281,897.7002136,,,,,,
293.753,0.243497358,898.8711827,,,,,,
294.654,0.244199563,900.2913893,,,,,,
295.539,0.244872172,901.122758,,,,,,
296.498,0.245572608,902.5456934,,,,,,
297.398,0.246278606,903.529863,,,,,,
298.284,0.246945262,904.7517575,,,,,,
299.238,0.247643956,906.1988162,,,,,,
300.137,0.248349269,907.1284317,,,,,,
301.084,0.249011734,908.5582908,,,,,,
301.983,0.249714147,909.6307003,,,,,,
302.859,0.250346127,910.5738828,,,,,,
303.817,0.25104067,912.156118,,,,,,
304.715,0.25171107,912.8762704,,,,,,
305.681,0.252439,914.5382894,,,,,,
306.567,0.253141233,915.4505479,,,,,,
307.453,0.253803053,916.7009487,,,,,,
308.412,0.254568596,918.1423678,,,,,,
309.312,0.255307042,918.9355148,,,,,,
310.216,0.255997648,920.5622946,,,,,,
311.164,0.256764554,921.7811054,,,,,,
312.069,0.25746138,922.8734747,,,,,,
313.007,0.25822326,924.3843638,,,,,,
313.893,0.258924086,925.1044433,,,,,,
314.787,0.259612702,926.6992652,,,,,,
315.752,0.260413639,927.7958353,,,,,,
316.635,0.261073034,928.8773763,,,,,,
317.511,0.261762685,930.2872097,,,,,,
318.449,0.262493862,931.2336511,,,,,,
319.346,0.263182845,932.6218597,,,,,,
320.3,0.263944539,933.8276366,,,,,,
321.175,0.264568432,934.7196949,,,,,,
322.084,0.265253784,936.2768948,,,,,,
323.034,0.265949369,937.0263974,,,,,,
323.921,0.266634349,938.5420524,,,,,,
324.869,0.267362185,939.4765722,,,,,,
325.767,0.26801521,940.6430609,,,,,,
326.654,0.268699298,942.1809294,,,,,,
327.601,0.269426447,942.9963888,,,,,,
328.503,0.270107749,944.6161258,,,,,,
329.416,0.270831717,945.6561731,,,,,,
330.374,0.271553762,946.744765,,,,,,
331.272,0.272237214,948.0924412,,,,,,
332.227,0.272926366,948.9684789,,,,,,
333.126,0.273606906,950.528356,,,,,,
334.013,0.274296863,951.2711773,,,,,,
334.964,0.274977403,952.7021666,,,,,,
335.856,0.275626419,953.8041391,,,,,,
336.745,0.276276431,954.8566185,,,,,,
337.693,0.276990265,956.3412096,,,,,,
338.572,0.277675727,957.2536297,,,,,,
339.52,0.278355108,958.6011128,,,,,,
340.439,0.279035874,959.8063545,,,,,,
341.337,0.279719846,960.7272746,,,,,,
342.297,0.28039317,962.4405494,,,,,,
343.183,0.281077457,963.2660186,,,,,,
344.072,0.281686343,964.5156758,,,,,,
345.072,0.282434209,965.7313838,,,,,,
345.99,0.283077592,966.9640019,,,,,,
346.972,0.283785946,968.4486467,,,,,,
347.843,0.284433819,969.2627929,,,,,,
348.735,0.285039914,970.5753656,,,,,,
349.685,0.285715671,971.8254192,,,,,,
350.585,0.286360863,972.7536152,,,,,,
351.548,0.287067125,974.2846386,,,,,,
352.443,0.287780232,975.1770978,,,,,,
353.328,0.288417175,976.6537152,,,,,,
354.277,0.289159076,977.9521049,,,,,,
355.163,0.28983429,979.0297421,,,,,,
356.058,0.290505973,980.3521209,,,,,,
357.021,0.291286074,981.1990927,,,,,,
357.906,0.291953189,982.8090441,,,,,,
358.839,0.292695315,983.8847993,,,,,,
359.717,0.293333263,985.0386312,,,,,,
360.598,0.294002063,986.4080581,,,,,,
361.548,0.294746682,987.1645269,,,,,,
362.425,0.29541231,988.7139533,,,,,,
363.3,0.29608306,989.8179086,,,,,,
364.237,0.296754156,990.8585502,,,,,,
365.113,0.297385809,992.3151448,,,,,,
366.056,0.298092222,993.2255539,,,,,,
366.951,0.298759399,994.4754881,,,,,,
367.828,0.299391401,995.7437347,,,,,,
368.789,0.300061426,996.694764,,,,,,
369.675,0.30072434,998.2465546,,,,,,
370.63,0.301428237,999.1120172,,,,,,
371.535,0.302058515,1000.447235,,,,,,
372.434,0.302756458,1001.721528,,,,,,
373.372,0.303457306,1002.781116,,,,,,
374.258,0.304082981,1004.329254,,,,,,
375.153,0.304786618,1005.086574,,,,,,
376.121,0.30548098,1006.562127,,,,,,
377.012,0.306145897,1007.603358,,,,,,
377.97,0.306842523,1008.756694,,,,,,
378.852,0.307502213,1010.153961,,,,,,
379.738,0.308133981,1011.06034,,,,,,
380.706,0.308824823,1012.577987,,,,,,
381.602,0.309490267,1013.456995,,,,,,
382.491,0.310084294,1014.55807,,,,,,
383.451,0.3108071,1016.145476,,,,,,
384.326,0.31143525,1017.120077,,,,,,
385.285,0.312091315,1018.573128,,,,,,
386.192,0.312755085,1019.4135,,,,,,
387.077,0.313346406,1020.581774,,,,,,
388.016,0.314000698,1022.080595,,,,,,
388.91,0.314627986,1022.962995,,,,,,
389.796,0.315249326,1024.370505,,,,,,
390.751,0.315942427,1025.362232,,,,,,
391.637,0.316529675,1026.717177,,,,,,
392.6,0.317217743,1027.995448,,,,,,
393.475,0.317844415,1028.824707,,,,,,
394.36,0.318429477,1030.271832,,,,,,
395.298,0.319120774,1031.232928,,,,,,
396.195,0.31973805,1032.692083,,,,,,
397.133,0.320456913,1034.040948,,,,,,
398.034,0.321148895,1034.827794,,,,,,
398.91,0.321764756,1036.365387,,,,,,
399.847,0.322486224,1037.373122,,,,,,
400.759,0.323136803,1038.694791,,,,,,
401.634,0.323818606,1040.127572,,,,,,
402.599,0.324541788,1040.865588,,,,,,
403.474,0.32518637,1042.586089,,,,,,
404.433,0.32593836,1043.649536,,,,,,
405.344,0.326587451,1044.91092,,,,,,
406.244,0.327267519,1046.295677,,,,,,
407.196,0.327987808,1047.070152,,,,,,
408.083,0.328629934,1048.816425,,,,,,
408.968,0.329283548,1049.605771,,,,,,
409.925,0.329962625,1050.921448,,,,,,
410.816,0.330607885,1052.292533,,,,,,
411.762,0.331258745,1053.146428,,,,,,
412.66,0.331870473,1054.520294,,,,,,
413.556,0.332552077,1055.469528,,,,,,
414.504,0.333196591,1056.826526,,,,,,
415.387,0.333842014,1058.007075,,,,,,
416.361,0.334519907,1059.162941,,,,,,
417.259,0.335127806,1060.700315,,,,,,
418.129,0.335776731,1061.470477,,,,,,
419.067,0.336449477,1062.96217,,,,,,
419.964,0.337126506,1064.105133,,,,,,
420.85,0.3377415,1064.889227,,,,,,
421.823,0.33840959,1066.674662,,,,,,
422.72,0.339057254,1067.371103,,,,,,
423.668,0.339728427,1068.874886,,,,,,
424.543,0.340339528,1069.798669,,,,,,
425.429,0.340948564,1070.934455,,,,,,
426.379,0.34158462,1072.508063,,,,,,
427.289,0.342229268,1073.290947,,,,,,
428.186,0.342866838,1074.661188,,,,,,
429.143,0.343537928,1075.952261,,,,,,
430.029,0.344145081,1077.085857,,,,,,
430.998,0.344812837,1078.534109,,,,,,
431.874,0.345424412,1079.208881,,,,,,
432.759,0.346025522,1080.715058,,,,,,
433.718,0.34672755,1081.933843,,,,,,
434.593,0.347300982,1083.03569,,,,,,
435.468,0.347870456,1084.39769,,,,,,
436.447,0.348575541,1085.230613,,,,,,
437.322,0.349141323,1086.858732,,,,,,
438.271,0.349779224,1087.815655,,,,,,
439.156,0.350383923,1088.837025,,,,,,
440.051,0.350951096,1090.251848,,,,,,
441.001,0.35165587,1090.92012,,,,,,
441.891,0.352218106,1092.714974,,,,,,
442.849,0.352918551,1093.692967,,,,,,
443.736,0.353551929,1094.843403,,,,,,
444.633,0.354181806,1096.273995,,,,,,
445.6,0.354915849,1097.043363,,,,,,
446.505,0.355540727,1098.849625,,,,,,
447.391,0.356205307,1099.91531,,,,,,
448.354,0.356869401,1101.049653,,,,,,
449.24,0.357526997,1102.670002,,,,,,
450.177,0.358227308,1103.327314,,,,,,
451.063,0.358851876,1104.97921,,,,,,
451.955,0.359482642,1106.096548,,,,,,
452.924,0.360176899,1107.182102,,,,,,
453.799,0.36080304,1108.582144,,,,,,
454.685,0.361435733,1109.348043,,,,,,
455.632,0.362059337,1110.909689,,,,,,
456.55,0.362719272,1112.010955,,,,,,
457.499,0.363349026,1112.936412,,,,,,
458.38,0.363971461,1114.563204,,,,,,
459.286,0.364604058,1115.155543,,,,,,
460.234,0.36522507,1116.77855,,,,,,
461.12,0.36585371,1117.663314,,,,,,
462.087,0.366509072,1118.959273,,,,,,
462.972,0.367130123,1120.472136,,,,,,
463.858,0.367761398,1121.068249,,,,,,
464.816,0.368409087,1122.961936,,,,,,
465.766,0.369098924,1123.892762,,,,,,
466.662,0.369691558,1124.976436,,,,,,
467.62,0.370375015,1126.419658,,,,,,
468.516,0.370969603,1127.186795,,,,,,
469.475,0.371617231,1128.963081,,,,,,
470.361,0.372244406,1129.614831,,,,,,
471.246,0.372833617,1130.84723,,,,,,
472.237,0.373514852,1132.301575,,,,,,
473.139,0.374107486,1133.078868,,,,,,
474.015,0.374690635,1134.779491,,,,,,
474.958,0.375345134,1135.624238,,,,,,
475.859,0.37593152,1136.954205,,,,,,
476.827,0.376581823,1138.184154,,,,,,
477.722,0.377172305,1138.995035,,,,,,
478.62,0.377784463,1140.739776,,,,,,
479.567,0.378436788,1141.666481,,,,,,
480.464,0.379022994,1142.845508,,,,,,
481.36,0.379608549,1143.988724,,,,,,
482.355,0.380286105,1145.364124,,,,,,
483.242,0.380838714,1146.612515,,,,,,
484.2,0.381489905,1147.459969,,,,,,
485.095,0.382069832,1149.070175,,,,,,
485.966,0.382654749,1150.107332,,,,,,
486.954,0.383302112,1151.208763,,,,,,
487.85,0.383913582,1152.671165,,,,,,
488.808,0.384594872,1153.415162,,,,,,
489.704,0.38517062,1155.192029,,,,,,
490.589,0.385785704,1156.266449,,,,,,
491.546,0.386462013,1157.367865,,,,,,
492.435,0.387102884,1158.794667,,,,,,
493.31,0.387752766,1159.380316,,,,,,
494.272,0.388388844,1161.191238,,,,,,
495.168,0.389033487,1162.202873,,,,,,
496.126,0.389675129,1163.398863,,,,,,
497.03,0.390314289,1164.862372,,,,,,
497.916,0.390961587,1165.431272,,,,,,
498.865,0.391595826,1167.294223,,,,,,
499.744,0.392207672,1168.239217,,,,,,
500.64,0.392785805,1169.437204,,,,,,
501.608,0.393423047,1170.831452,,,,,,
502.514,0.394036463,1171.515419,,,,,,
503.462,0.39467332,1172.93731,,,,,,
504.348,0.395281407,1174.068208,,,,,,
505.253,0.395891858,1174.931764,,,,,,
506.21,0.396523161,1176.784701,,,,,,
507.149,0.397160377,1177.952392,,,,,,
508.098,0.397799005,1179.008739,,,,,,
509.005,0.398404924,1180.169004,,,,,,
509.924,0.399040126,1181.418712,,,,,,
510.908,0.399701151,1183.161044,,,,,,
511.808,0.400312646,1183.658345,,,,,,
512.71,0.400914162,1185.106033,,,,,,
513.678,0.401551876,1186.01873,,,,,,
514.564,0.402152144,1187.517871,,,,,,
515.513,0.402791242,1188.215528,,,,,,
516.398,0.403332732,1189.370098,,,,,,
517.314,0.403925414,1191.520285,,,,,,
518.27,0.404568099,1191.681308,,,,,,
519.166,0.405135551,1193.248358,,,,,,
520.051,0.405729851,1195.133806,,,,,,
521.016,0.406369879,1195.512094,,,,,,
521.913,0.406962503,1197.493988,,,,,,
522.886,0.407571605,1197.789713,,,,,,
523.783,0.408140013,1199.093989,,,,,,
524.679,0.408739077,1200.32631,,,,,,
525.643,0.409336421,1201.69626,,,,,,
526.561,0.409935928,1202.813089,,,,,,
527.529,0.410569494,1203.504797,,,,,,
528.488,0.411158602,1205.598107,,,,,,
529.395,0.411730355,1206.362603,,,,,,
530.344,0.412329452,1207.377856,,,,,,
531.248,0.41289506,1208.697792,,,,,,
532.173,0.413499774,1209.073194,,,,,,
533.122,0.414118792,1211.015209,,,,,,
534.019,0.41472069,1211.669983,,,,,,
534.968,0.415342576,1213.245088,,,,,,
535.854,0.415969774,1214.30814,,,,,,
536.749,0.416583208,1216.668715,,,,,,
537.704,0.417245684,1217.114039,,,,,,
538.612,0.417873736,1217.969226,,,,,,
539.488,0.418459804,1219.948227,,,,,,
540.436,0.41911718,1220.789437,,,,,,
541.331,0.419714833,1221.505677,,,,,,
542.3,0.420363968,1223.110149,,,,,,
543.196,0.420981142,1224.81774,,,,,,
544.094,0.42157595,1225.782075,,,,,,
545.043,0.422199343,1226.772158,,,,,,
545.94,0.422787169,1228.315498,,,,,,
546.837,0.423344964,1229.846494,,,,,,
547.836,0.4240109,1229.471737,,,,,,
548.711,0.424590112,1231.800138,,,,,,
549.67,0.425212342,1232.718424,,,,,,
550.562,0.425798655,1234.307788,,,,,,
551.463,0.42635745,1235.495157,,,,,,
552.414,0.426984811,1235.834026,,,,,,
553.32,0.427546117,1236.690836,,,,,,
554.268,0.428182848,1239.072462,,,,,,
555.153,0.428775936,1239.706281,,,,,,
556.038,0.429327459,1241.552839,,,,,,
556.987,0.429982018,1241.950518,,,,,,
557.87,0.430540642,1242.983475,,,,,,
558.768,0.431124807,1244.40891,,,,,,
559.725,0.431741341,1245.504086,,,,,,
560.61,0.432326323,1246.770907,,,,,,
561.558,0.432909138,1248.300242,,,,,,
562.463,0.433495311,1249.370635,,,,,,
563.358,0.434059956,1249.49359,,,,,,
564.306,0.434639956,1251.1464,,,,,,
565.182,0.435191274,1252.682113,,,,,,
566.068,0.435778763,1253.472851,,,,,,
567.036,0.436417697,1255.083328,,,,,,
567.958,0.436975268,1255.852389,,,,,,
568.909,0.437553532,1257.514519,,,,,,
569.805,0.438139943,1258.273774,,,,,,
570.69,0.438694328,1259.281079,,,,,,
571.638,0.439272538,1260.845286,,,,,,
572.55,0.439826954,1261.713522,,,,,,
573.446,0.440379345,1262.83566,,,,,,
574.404,0.440961435,1263.881899,,,,,,
575.302,0.441543679,1264.875615,,,,,,
576.26,0.442115001,1267.006717,,,,,,
577.156,0.442644737,1267.216987,,,,,,
578.063,0.44319117,1268.815527,,,,,,
579.023,0.443825506,1270.423028,,,,,,
579.92,0.444436747,1271.330276,,,,,,
580.868,0.445016693,1272.356743,,,,,,
581.763,0.445622442,1273.709897,,,,,,
582.669,0.4462297,1274.930619,,,,,,
583.617,0.446860719,1276.693074,,,,,,
584.512,0.447445512,1277.042831,,,,,,
585.409,0.448048259,1278.564937,,,,,,
586.39,0.448689447,1279.098205,,,,,,
587.3,0.449289427,1280.911917,,,,,,
588.255,0.449920223,1282.492614,,,,,,
589.142,0.450497607,1283.45662,,,,,,
590.039,0.451074886,1284.395971,,,,,,
590.988,0.451711683,1285.198344,,,,,,
591.874,0.452250427,1287.111062,,,,,,
592.782,0.452824794,1288.26017,,,,,,
593.73,0.453406764,1288.538114,,,,,,
594.616,0.453973259,1290.480822,,,,,,
595.575,0.454584472,1290.717339,,,,,,
596.462,0.455120479,1292.695142,,,,,,
597.359,0.455700601,1293.029657,,,,,,
598.313,0.456300181,1294.43457,,,,,,
599.203,0.456869666,1295.870053,,,,,,
600.152,0.457501058,1296.866352,,,,,,
601.037,0.458066161,1298.713353,,,,,,
601.923,0.458647645,1298.707248,,,,,,
602.892,0.459242394,1300.456266,,,,,,
603.777,0.459811758,1301.722266,,,,,,
604.684,0.460383616,1302.674964,,,,,,
605.634,0.460980237,1304.031585,,,,,,
606.519,0.461549825,1305.163922,,,,,,
607.476,0.462125478,1305.653561,,,,,,
608.383,0.462686311,1307.693605,,,,,,
609.282,0.463253809,1308.95285,,,,,,
610.23,0.463851009,1310.055792,,,,,,
611.116,0.464417386,1311.367969,,,,,,
612.003,0.46498646,1312.341315,,,,,,
612.971,0.465579384,1313.88213,,,,,,
613.858,0.466126217,1314.069659,,,,,,
614.816,0.4666857,1316.016378,,,,,,
615.702,0.467222611,1317.184711,,,,,,
616.587,0.46776594,1317.666738,,,,,,
617.561,0.46835824,1319.095014,,,,,,
618.464,0.468901892,1319.398895,,,,,,
619.351,0.469433082,1321.154545,,,,,,
620.299,0.470000432,1322.003469,,,,,,
621.185,0.470537535,1323.022154,,,,,,
622.156,0.471131902,1323.959485,,,,,,
623.075,0.47169161,1325.570068,,,,,,
623.973,0.472221177,1327.346332,,,,,,
624.912,0.472816344,1328.079655,,,,,,
625.797,0.473377386,1329.432546,,,,,,
626.745,0.473999701,1330.295293,,,,,,
627.653,0.474589597,1331.584006,,,,,,
628.58,0.475170354,1333.882299,,,,,,
629.53,0.475798914,1333.900726,,,,,,
630.428,0.476357415,1335.356623,,,,,,
631.325,0.476947733,1336.366758,,,,,,
632.285,0.477535911,1337.656171,,,,,,
633.192,0.47812308,1338.950384,,,,,,
634.136,0.478747039,1339.284797,,,,,,
635.012,0.479294345,1341.848933,,,,,,
635.908,0.479859115,1342.357262,,,,,,
636.867,0.48044839,1343.32388,,,,,,
637.742,0.480949797,1344.50681,,,,,,
638.668,0.481540517,1345.231423,,,,,,
639.605,0.482093184,1347.000426,,,,,,
640.492,0.482651524,1348.074066,,,,,,
641.449,0.483232455,1349.751064,,,,,,
642.338,0.483765056,1350.480977,,,,,,
643.232,0.484326577,1351.075028,,,,,,
644.189,0.484908965,1352.542638,,,,,,
645.076,0.485468662,1353.27539,,,,,,
646.014,0.486052871,1354.379628,,,,,,
646.929,0.48663072,1356.264066,,,,,,
647.839,0.487163531,1356.758014,,,,,,
648.792,0.487742485,1358.365554,,,,,,
649.677,0.488302681,1358.853967,,,,,,
650.563,0.488827256,1360.214131,,,,,,
651.511,0.489408569,1361.431534,,,,,,
652.427,0.489963134,1362.475401,,,,,,
653.388,0.490541826,1363.999251,,,,,,
654.284,0.491068772,1364.942037,,,,,,
655.171,0.491620845,1366.173537,,,,,,
656.119,0.492201711,1367.254106,,,,,,
657.014,0.492751058,1368.736309,,,,,,
657.915,0.493279497,1369.364518,,,,,,
658.886,0.493863501,1370.031179,,,,,,
659.782,0.494381333,1371.780392,,,,,,
660.729,0.49495994,1373.014943,,,,,,
661.614,0.49545579,1374.011517,,,,,,
662.512,0.495975967,1375.458004,,,,,,
663.456,0.496531087,1376.00547,,,,,,
664.352,0.497082561,1376.953035,,,,,,
665.24,0.497606957,1377.719416,,,,,,
666.207,0.498182113,1379.147215,,,,,,
667.083,0.498674263,1380.398741,,,,,,
668.031,0.499250557,1381.616933,,,,,,
668.923,0.499797626,1382.916554,,,,,,
669.808,0.500347625,1383.827061,,,,,,
670.746,0.500927943,1384.369943,,,,,,
671.621,0.501444304,1385.940251,,,,,,
672.57,0.502072056,1387.407812,,,,,,
673.451,0.502620966,1388.374104,,,,,,
674.327,0.503167538,1389.51364,,,,,,
675.287,0.503795441,1390.833405,,,,,,
676.192,0.50433995,1392.146722,,,,,,
677.078,0.504917027,1392.877874,,,,,,
678.05,0.505514971,1394.371079,,,,,,
678.929,0.506064946,1394.904704,,,,,,
679.893,0.506633115,1396.528525,,,,,,
680.789,0.5072024,1398.051794,,,,,,
681.712,0.507750133,1398.746758,,,,,,
682.673,0.508319633,1400.16689,,,,,,
683.566,0.508859852,1401.709398,,,,,,
684.463,0.509379638,1402.293113,,,,,,
685.418,0.509950562,1403.425794,,,,,,
686.315,0.510497644,1404.016642,,,,,,
687.261,0.511060519,1405.988675,,,,,,
688.158,0.51160594,1406.784852,,,,,,
689.06,0.512126577,1407.087534,,,,,,
690.019,0.512716552,1409.042592,,,,,,
690.906,0.513264318,1409.362006,,,,,,
691.85,0.513851393,1411.595077,,,,,,
692.75,0.514398936,1411.86523,,,,,,
693.67,0.514937557,1413.206094,,,,,,
694.639,0.515508241,1413.978812,,,,,,
695.553,0.515937351,1415.203,,,,,,
696.472,0.51658467,1416.579465,,,,,,
697.451,0.517184639,1416.966737,,,,,,
698.382,0.517723438,1418.10043,,,,,,
699.348,0.51828359,1419.992437,,,,,,
700.238,0.518797403,1420.715016,,,,,,
701.136,0.519328875,1422.734957,,,,,,
702.089,0.519901352,1422.895424,,,,,,
702.985,0.520411709,1424.023625,,,,,,
703.874,0.520948242,1425.226629,,,,,,
704.817,0.52148965,1425.780165,,,,,,
705.718,0.52199343,1427.635991,,,,,,
706.696,0.522560229,1428.319448,,,,,,
707.598,0.523092598,1429.904521,,,,,,
708.51,0.523602723,1430.859051,,,,,,
709.472,0.524165208,1431.973471,,,,,,
710.358,0.524674019,1433.025702,,,,,,
711.243,0.525191437,1432.95416,,,,,,
712.202,0.525715517,1435.416418,,,,,,
713.103,0.526228358,1435.781646,,,,,,
714.073,0.526790497,1436.830029,,,,,,
714.96,0.527326246,1437.703296,,,,,,
715.845,0.527860659,1438.710423,,,,,,
716.802,0.528416644,1440.427909,,,,,,
717.716,0.528974258,1441.822743,,,,,,
718.671,0.529565889,1442.330892,,,,,,
719.567,0.530097473,1443.54844,,,,,,
720.454,0.530637087,1443.701038,,,,,,
721.407,0.531213545,1446.029437,,,,,,
722.305,0.531750486,1446.447931,,,,,,
723.19,0.53228066,1447.77563,,,,,,
724.147,0.532885465,1449.77419,,,,,,
725.043,0.533396586,1449.964946,,,,,,
725.991,0.533972261,1452.194889,,,,,,
726.897,0.534509618,1452.368741,,,,,,
727.805,0.535016414,1452.934208,,,,,,
728.791,0.535598512,1454.214617,,,,,,
729.687,0.536099265,1455.568398,,,,,,
730.577,0.536625255,1457.067774,,,,,,
731.521,0.537161695,1457.174944,,,,,,
732.419,0.537686451,1458.762906,,,,,,
733.382,0.538268818,1459.808588,,,,,,
734.288,0.538770716,1460.841821,,,,,,
735.174,0.539294601,1462.435442,,,,,,
736.149,0.539884402,1462.389461,,,,,,
737.046,0.540406115,1464.191589,,,,,,
737.994,0.540990047,1464.82707,,,,,,
738.899,0.541491235,1465.775992,,,,,,
739.795,0.542018789,1466.70465,,,,,,
740.752,0.542569913,1467.97454,,,,,,
741.644,0.543066963,1469.363984,,,,,,
742.53,0.543568581,1470.120949,,,,,,
743.478,0.54409726,1470.758298,,,,,,
744.374,0.544621499,1471.944101,,,,,,
745.344,0.545197825,1473.259236,,,,,,
746.24,0.545694137,1474.498991,,,,,,
747.125,0.546191786,1475.60732,,,,,,
748.097,0.54674571,1476.283819,,,,,,
749.015,0.547266866,1477.696297,,,,,,
749.943,0.547795683,1478.057296,,,,,,
750.906,0.548338099,1480.066346,,,,,,
751.797,0.548838915,1480.580991,,,,,,
752.772,0.549358231,1482.095279,,,,,,
753.663,0.54988016,1483.226502,,,,,,
754.588,0.550413013,1482.865155,,,,,,
755.547,0.550926473,1485.053257,,,,,,
756.443,0.551423916,1485.845678,,,,,,
757.345,0.551921733,1486.555039,,,,,,
758.294,0.552491176,1488.236295,,,,,,
759.203,0.552991367,1488.478673,,,,,,
760.161,0.553507328,1490.158539,,,,,,
761.057,0.554030467,1490.83956,,,,,,
761.965,0.55454917,1492.158206,,,,,,
762.931,0.555123477,1492.986808,,,,,,
763.827,0.55567592,1493.122284,,,,,,
764.775,0.55624202,1494.970483,,,,,,
765.671,0.556794618,1495.079303,,,,,,
766.557,0.55730886,1496.730721,,,,,,
767.558,0.557902275,1498.283696,,,,,,
768.443,0.558447503,1499.266297,,,,,,
769.327,0.558967462,1500.029522,,,,,,
770.276,0.559539437,1500.831781,,,,,,
771.171,0.560052929,1502.396964,,,,,,
772.118,0.560602005,1502.618823,,,,,,
772.997,0.561117369,1503.934149,,,,,,
773.883,0.561607591,1504.947436,,,,,,
774.854,0.562151116,1505.88856,,,,,,
775.75,0.562637492,1507.358668,,,,,,
776.647,0.563182266,1508.052956,,,,,,
777.617,0.563723653,1509.091624,,,,,,
778.503,0.564241478,1509.852179,,,,,,
779.455,0.564759837,1510.423823,,,,,,
780.34,0.565269155,1512.200135,,,,,,
781.215,0.565780747,1513.629167,,,,,,
782.164,0.566348684,1514.454486,,,,,,
783.049,0.566864722,1515.195917,,,,,,
783.987,0.567386114,1515.162185,,,,,,
784.868,0.567892484,1517.164136,,,,,,
785.743,0.568386173,1517.323517,,,,,,
786.702,0.568948362,1518.73941,,,,,,
787.584,0.569437795,1519.336237,,,,,,
788.483,0.569950322,1520.343824,,,,,,
789.466,0.570485585,1521.807597,,,,,,
790.362,0.570998256,1522.721397,,,,,,
791.326,0.571538008,1523.484167,,,,,,
792.211,0.572048759,1524.590332,,,,,,
793.121,0.572536301,1525.239761,,,,,,
794.071,0.573071804,1526.479464,,,,,,
794.981,0.573588552,1526.639728,,,,,,
795.867,0.57404559,1527.866725,,,,,,
796.825,0.574601209,1529.762533,,,,,,
797.711,0.575092289,1529.822382,,,,,,
798.68,0.575623263,1531.427258,,,,,,
799.597,0.576115815,1531.209651,,,,,,
800.494,0.576620291,1532.871668,,,,,,
801.451,0.577159613,1533.269915,,,,,,
802.337,0.577618791,1533.96883,,,,,,
803.242,0.578123896,1535.437058,,,,,,
804.201,0.578666405,1535.191048,,,,,,
805.12,0.579166888,1537.317818,,,,,,
806.069,0.57967841,1537.770165,,,,,,
806.967,0.580189131,1538.298564,,,,,,
807.883,0.580719386,1539.627465,,,,,,
808.836,0.581274904,1541.021439,,,,,,
809.72,0.581759353,1541.555073,,,,,,
810.742,0.582367933,1542.628443,,,,,,
811.669,0.582896963,1543.969131,,,,,,
812.556,0.58340372,1544.828235,,,,,,
813.508,0.583941967,1544.858228,,,,,,
814.405,0.584467242,1546.697039,,,,,,
815.277,0.584952213,1546.855002,,,,,,
816.237,0.585477853,1548.567193,,,,,,
817.122,0.586010173,1549.203984,,,,,,
818.097,0.586546568,1549.296797,,,,,,
818.989,0.587024341,1550.341184,,,,,,
819.899,0.587508854,1550.466054,,,,,,
820.857,0.588038221,1551.451902,,,,,,
821.746,0.588537539,1553.007674,,,,,,
822.657,0.58904491,1553.368652,,,,,,
823.615,0.589576233,1553.875048,,,,,,
824.502,0.590058374,1554.162411,,,,,,
825.473,0.590607611,1555.723042,,,,,,
826.373,0.59114181,1555.774193,,,,,,
827.273,0.591643969,1556.697007,,,,,,
828.25,0.592167674,1558.106457,,,,,,
829.147,0.592699428,1558.390203,,,,,,
830.117,0.593203048,1558.987737,,,,,,
831.013,0.593735663,1558.984434,,,,,,
831.899,0.594210677,1560.015078,,,,,,
832.866,0.594761288,1561.046944,,,,,,
833.754,0.595268697,1560.940218,,,,,,
834.64,0.595742769,1562.002448,,,,,,
835.631,0.596320466,1562.613755,,,,,,
836.516,0.596775346,1562.667158,,,,,,
837.486,0.597327861,1563.213631,,,,,,
838.382,0.597810539,1562.872242,,,,,,
839.267,0.59831437,1563.059619,,,,,,
840.233,0.598844741,1563.062675,,,,,,
841.121,0.599316356,1564.155321,,,,,,
842.002,0.599795482,1564.192202,,,,,,
842.968,0.600304775,1563.426394,,,,,,
843.855,0.600806441,1563.744938,,,,,,
844.826,0.601335594,1563.72941,,,,,,
845.701,0.601816498,1563.276175,,,,,,
846.608,0.602323346,1562.714735,,,,,,
847.569,0.602855838,1562.08331,,,,,,
848.451,0.603312171,1561.473813,,,,,,
849.358,0.603823182,1560.178944,,,,,,
850.33,0.604356755,1559.264,,,,,,
851.215,0.604845897,1557.363639,,,,,,
852.164,0.605384813,1555.568988,,,,,,
853.06,0.605898904,1553.649543,,,,,,
853.936,0.606422843,1550.220226,,,,,,
854.891,0.606997993,1546.580741,,,,,,
855.776,0.60755653,1541.669954,,,,,,
856.714,0.608147216,1535.599576,,,,,,
857.598,0.608694678,1528.453925,,,,,,
858.475,0.609231145,1519.117483,,,,,,
859.413,0.609898615,1501.356701,,,,,,
860.295,0.610476873,1489.412725,,,,,,
861.17,0.611018126,1479.261485,,,,,,
862.108,0.611588631,1468.363269,,,,,,
862.998,0.612194173,1455.919554,,,,,,
863.946,0.612837461,1437.631247,,,,,,
864.853,0.613434709,1422.499467,,,,,,
865.746,0.613992681,1409.520244,,,,,,
866.696,0.614605698,1395.667699,,,,,,
867.607,0.615221393,1381.255111,,,,,,
868.493,0.615783469,1367.462012,,,,,,
869.442,0.616447087,1349.437319,,,,,,
870.345,0.617058839,1331.682052,,,,,,
871.303,0.617758704,1307.973518,,,,,,
872.188,0.618429485,1281.063147,,,,,,
873.082,0.619160683,1248.56711,,,,,,
874.043,0.620035185,1201.685055,,,,,,
874.929,0.620838748,1150.408952,,,,,,
875.893,0.621841375,1083.488171,,,,,,
876.778,0.623638485,890.6597007,,,,,,
877.683,0.625216708,730.8152979,,,,,,
878.647,0.625940071,702.1856688,,,,,,
879.523,0.626604375,671.2951334,,,,,,
880.43,0.627835496,564.0104414,,,,,,
881.388,0.628680392,512.3421774,,,,,,
882.269,0.629513596,458.5961724,,,,,,
883.226,0.630130502,445.7804033,,,,,,
884.123,0.630718281,426.1444409,,,,,,
885.012,0.631236679,420.9511237,,,,,,
886.001,0.631796211,413.1258395,,,,,,
886.898,0.632311087,408.3821155,,,,,,
887.82,0.63284717,400.2861374,,,,,,
888.77,0.63336094,395.6196254,,,,,,
889.659,0.633882513,389.6881827,,,,,,
890.638,0.634467453,381.3629192,,,,,,
891.524,0.63498919,371.560176,,,,,,
892.421,0.635571316,355.9857383,,,,,,
893.359,0.63628785,323.0000508,,,,,,
894.234,0.637032743,281.6996766,,,,,,
895.11,0.637585754,270.4507708,,,,,,
896.066,0.638144851,262.0164069,,,,,,
896.942,0.638722475,246.771006,,,,,,
897.889,0.639311874,233.4354393,,,,,,
898.774,0.639896735,220.6649269,,,,,,
899.671,0.640487435,206.9875211,,,,,,
900.625,0.641487211,135.9876748,,,,,,
901.51,0.642044756,127.3604262,,,,,,
902.458,0.642547991,127.2097787,,,,,,
903.349,0.643050171,127.2698922,,,,,,
904.247,0.643528611,127.2186191,,,,,,
905.194,0.644053658,127.3251795,,,,,,
906.108,0.644554778,127.3501996,,,,,,
906.996,0.645008185,127.4079088,,,,,,
907.966,0.64553285,127.4517141,,,,,,
908.852,0.645985898,127.4960436,,,,,,
909.812,0.646486087,127.5150637,,,,,,
910.701,0.646938386,127.6102108,,,,,,
911.599,0.64741454,127.6272539,,,,,,
912.558,0.647913614,127.7104899,,,,,,
913.474,0.648389743,127.7409492,,,,,,
914.361,0.648864905,127.8064449,,,,,,
915.324,0.649387686,127.8283773,,,,,,
916.236,0.649862095,127.9386922,,,,,,
917.194,0.650384506,127.9361404,,,,,,
918.095,0.650858804,127.9881829,,,,,,
918.983,0.651332869,128.041559,,,,,,
919.945,0.651854015,128.1192895,,,,,,
922.645,0.652446117,128.1415097,,,,,,
