Repository: janzenchoi/phd_code

# Optimisater

The following repository contains general optimisation code implemented with the multi-objective genetic algorithm (MOGA) for the surrogate-assisted calibration of crystal plasticity finite element method (CPFEM) models.

File: opt_all/scripts/data/experimental/tensile/ansto/AirBase_1E-3_C.csv
time,strain,stress,temperature,type,medium,strain_rate,youngs,poissons
1.767,9.11E-05,3.34170341,25,tensile,air,0.001,211000,0.3
2.599,0.000259325,43.71857098,,,,,,
3.506,0.000431593,79.28089673,,,,,,
4.403,0.000634595,113.2705655,,,,,,
5.278,0.000855539,146.4441724,,,,,,
6.092,0.001094029,174.0661433,,,,,,
6.968,0.001359179,205.0078013,,,,,,
7.851,0.001660162,234.1992906,,,,,,
8.726,0.001968861,260.6503453,,,,,,
9.585,0.002327296,286.9533134,,,,,,
10.405,0.002652261,310.2442029,,,,,,
11.302,0.00306532,333.7837037,,,,,,
12.189,0.003523459,355.0111703,,,,,,
13.014,0.003970516,372.0375942,,,,,,
13.899,0.004530712,387.9916019,,,,,,
14.784,0.00519543,400.8554397,,,,,,
15.672,0.005828087,410.6285975,,,,,,
16.495,0.006489985,418.8654697,,,,,,
17.391,0.007270338,425.7091895,,,,,,
18.277,0.008018453,431.757025,,,,,,
19.183,0.008795627,436.3091591,,,,,,
20.004,0.009572026,440.8247751,,,,,,
20.912,0.010354311,445.0577568,,,,,,
21.808,0.011149427,448.5866621,,,,,,
22.704,0.011943583,452.0855242,,,,,,
23.626,0.012791485,455.1349924,,,,,,
24.45,0.013556389,457.8032857,,,,,,
25.32,0.014321823,460.3630798,,,,,,
26.216,0.015173537,463.1150342,,,,,,
27.113,0.015899377,465.3450827,,,,,,
27.962,0.016659849,468.0848664,,,,,,
28.859,0.017487515,469.5880356,,,,,,
29.796,0.018333771,472.5561051,,,,,,
30.704,0.019201975,474.2576517,,,,,,
31.563,0.020013485,476.5244096,,,,,,
32.459,0.020875877,478.4657629,,,,,,
33.376,0.021784058,480.3490798,,,,,,
34.291,0.022676418,482.9932032,,,,,,
35.139,0.023503328,484.3386994,,,,,,
36.05,0.024363456,486.2507385,,,,,,
36.944,0.025259089,488.6554585,,,,,,
37.85,0.026131624,489.8149158,,,,,,
38.704,0.026988697,491.7782127,,,,,,
39.621,0.027897034,493.3152533,,,,,,
40.534,0.028743615,495.8293414,,,,,,
41.45,0.029649481,497.4194754,,,,,,
42.292,0.030474734,498.5561022,,,,,,
43.21,0.0312871,500.3122827,,,,,,
44.116,0.032189246,502.040529,,,,,,
45.041,0.033002557,503.726019,,,,,,
45.958,0.033905358,505.2830363,,,,,,
46.797,0.034678052,506.6616157,,,,,,
47.704,0.035535389,508.2296389,,,,,,
48.61,0.03643159,510.0867042,,,,,,
49.527,0.037241737,511.7671194,,,,,,
50.389,0.038097812,513.2893009,,,,,,
51.302,0.038963734,514.2218076,,,,,,
52.208,0.039849466,516.4479878,,,,,,
53.126,0.040793917,517.839033,,,,,,
53.961,0.041526958,518.713606,,,,,,
54.883,0.042418734,520.5336859,,,,,,
55.816,0.043315379,521.9822248,,,,,,
56.745,0.044167454,523.4503809,,,,,,
57.589,0.044972875,525.0625812,,,,,,
58.505,0.045870048,526.3569311,,,,,,
59.421,0.046679438,527.6695554,,,,,,
60.339,0.047535692,528.7440614,,,,,,
61.183,0.04833576,530.5139498,,,,,,
62.108,0.049227726,531.939759,,,,,,
63.006,0.050029832,533.5199057,,,,,,
63.924,0.050874782,535.0835026,,,,,,
64.758,0.051682032,536.2966276,,,,,,
65.681,0.05249162,537.2841996,,,,,,
66.572,0.053292725,538.7782641,,,,,,
67.45,0.054096093,540.1067007,,,,,,
68.331,0.054893621,541.6813174,,,,,,
69.184,0.055694748,543.0681578,,,,,,
70.116,0.056500844,544.0762329,,,,,,
71.033,0.057337442,545.8768949,,,,,,
71.921,0.058144935,546.7293538,,,,,,
72.757,0.058858439,548.0304487,,,,,,
73.674,0.059660537,549.1830687,,,,,,
74.589,0.060502848,550.447699,,,,,,
75.498,0.061342451,551.8306359,,,,,,
76.34,0.062102718,552.7648272,,,,,,
77.248,0.062936723,554.4002803,,,,,,
78.15,0.063812062,556.1277558,,,,,,
79.04,0.064653618,557.2386975,,,,,,
79.878,0.065487701,558.7498197,,,,,,
80.807,0.066377385,559.4478984,,,,,,
81.745,0.06724969,561.1841106,,,,,,
82.652,0.068134359,562.088334,,,,,,
83.511,0.068955806,564.1839865,,,,,,
84.443,0.069839623,565.1077988,,,,,,
85.371,0.070715535,566.4569422,,,,,,
86.307,0.071591609,567.6960852,,,,,,
87.152,0.072377488,569.2311832,,,,,,
88.068,0.073215625,570.1296783,,,,,,
88.986,0.074076465,572.1556403,,,,,,
89.901,0.074916537,572.8546436,,,,,,
90.827,0.075698603,574.4685387,,,,,,
91.671,0.076452561,575.148479,,,,,,
92.565,0.07724098,576.3091161,,,,,,
93.454,0.078108203,577.7494003,,,,,,
94.363,0.078940205,578.7928254,,,,,,
95.23,0.079718437,580.3999054,,,,,,
96.136,0.080587133,581.6814161,,,,,,
97.054,0.081404233,583.4538539,,,,,,
97.963,0.08227572,584.4222964,,,,,,
98.808,0.083108083,585.1814698,,,,,,
99.698,0.08388786,586.5606621,,,,,,
100.636,0.084750688,587.9869467,,,,,,
101.562,0.085580545,588.7761229,,,,,,
102.401,0.086356661,590.2091562,,,,,,
103.319,0.087220063,591.4732348,,,,,,
104.227,0.088034159,593.1112448,,,,,,
105.119,0.088852887,594.4239582,,,,,,
105.972,0.089638041,595.2036793,,,,,,
106.864,0.090410519,596.6745955,,,,,,
107.77,0.091236868,597.3969557,,,,,,
108.676,0.092053563,598.7352268,,,,,,
109.513,0.092787521,599.9144947,,,,,,
110.426,0.093608044,600.8801188,,,,,,
111.358,0.09440963,602.9882095,,,,,,
112.264,0.095229501,603.9138879,,,,,,
113.181,0.096003647,605.0775488,,,,,,
114.001,0.096735831,606.1924124,,,,,,
114.88,0.097513298,607.0184644,,,,,,
115.773,0.098237332,608.6365845,,,,,,
116.687,0.099045151,610.1295331,,,,,,
117.511,0.099738728,610.8919942,,,,,,
118.401,0.100502012,612.5290479,,,,,,
119.279,0.101242899,612.8907204,,,,,,
120.179,0.102003856,614.6052967,,,,,,
121.045,0.102775992,615.5744257,,,,,,
121.974,0.10362532,616.8075662,,,,,,
122.859,0.104386679,618.3859625,,,,,,
123.74,0.105200167,619.2115949,,,,,,
124.568,0.105962339,620.6060932,,,,,,
125.461,0.106809176,621.8888046,,,,,,
126.352,0.107615768,623.033184,,,,,,
127.233,0.108422548,624.124748,,,,,,
128.066,0.10919855,624.5344369,,,,,,
128.948,0.109993772,626.2904768,,,,,,
129.862,0.110832262,627.8397147,,,,,,
130.757,0.111644979,628.4421361,,,,,,
131.582,0.112367828,629.4464359,,,,,,
132.47,0.113203029,631.0840082,,,,,,
133.356,0.11396137,632.4040072,,,,,,
134.26,0.114762585,633.5338239,,,,,,
135.176,0.115526423,634.4207182,,,,,,
136.031,0.116283136,635.676811,,,,,,
136.948,0.117080885,636.9147387,,,,,,
137.864,0.11783816,638.1181482,,,,,,
138.781,0.118638837,639.0849716,,,,,,
139.625,0.119397476,640.1233504,,,,,,
140.542,0.120148643,641.5575643,,,,,,
141.486,0.12106047,643.1573368,,,,,,
142.394,0.121854908,644.3699837,,,,,,
143.248,0.122615959,645.092,,,,,,
144.163,0.123452161,646.1183563,,,,,,
145.066,0.124243848,647.3904498,,,,,,
145.978,0.125073784,648.8040325,,,,,,
146.806,0.125749029,649.6251871,,,,,,
147.708,0.126571551,651.4522366,,,,,,
148.617,0.127363113,652.5731102,,,,,,
149.507,0.128113995,653.7004433,,,,,,
150.354,0.128863237,654.8414544,,,,,,
151.278,0.129659005,655.5615696,,,,,,
152.191,0.130403413,657.0108387,,,,,,
153.108,0.131232591,658.1426171,,,,,,
153.948,0.131938304,659.3803149,,,,,,
154.836,0.132728145,660.3382153,,,,,,
155.735,0.133473065,661.6037408,,,,,,
156.673,0.134254639,663.0410266,,,,,,
157.593,0.135075398,664.4730252,,,,,,
158.437,0.1357465,665.1891386,,,,,,
159.355,0.136526374,666.6251232,,,,,,
160.271,0.137279309,667.158182,,,,,,
161.197,0.13801727,668.6140757,,,,,,
162.043,0.138755402,670.082601,,,,,,
162.963,0.139499973,671.0748118,,,,,,
163.878,0.140275381,672.6227609,,,,,,
164.788,0.14102382,673.2136065,,,,,,
165.612,0.141688043,674.133807,,,,,,
166.53,0.142467477,675.2915322,,,,,,
167.422,0.143245198,676.5265162,,,,,,
168.34,0.14405902,678.0049922,,,,,,
169.172,0.144802902,678.7180026,,,,,,
170.072,0.145579307,679.9215852,,,,,,
170.994,0.146429663,681.4605122,,,,,,
171.898,0.147205835,682.6556273,,,,,,
172.743,0.147942748,683.6934973,,,,,,
173.628,0.148754326,685.0702483,,,,,,
174.504,0.14948944,686.156025,,,,,,
175.38,0.150299333,687.5653197,,,,,,
176.214,0.151002075,688.1047218,,,,,,
177.099,0.151766746,689.8030031,,,,,,
177.976,0.152503385,690.691046,,,,,,
178.851,0.153278525,691.5752994,,,,,,
179.742,0.154008526,692.85365,,,,,,
180.555,0.154701805,693.8791285,,,,,,
181.452,0.155433171,694.9287438,,,,,,
182.315,0.156194635,696.6228691,,,,,,
183.215,0.156893176,697.2323179,,,,,,
184.057,0.157580678,698.5291992,,,,,,
184.963,0.158387698,699.6302744,,,,,,
185.88,0.159154247,700.8082044,,,,,,
186.817,0.159955193,702.3149039,,,,,,
187.672,0.160725388,703.149118,,,,,,
188.568,0.161483069,704.8361317,,,,,,
189.457,0.16225945,705.144758,,,,,,
190.356,0.162978896,706.7243738,,,,,,
191.181,0.1637043,707.8405704,,,,,,
192.071,0.164469032,708.8637713,,,,,,
192.947,0.16515436,709.9542361,,,,,,
193.841,0.165954869,711.0948982,,,,,,
194.68,0.166640837,712.129138,,,,,,
195.591,0.167396228,713.6690463,,,,,,
196.499,0.168165489,714.1641829,,,,,,
197.401,0.168881239,715.6527127,,,,,,
198.246,0.169596396,717.2104547,,,,,,
199.164,0.170363975,717.7064011,,,,,,
200.067,0.171079059,719.1944699,,,,,,
200.972,0.171836814,720.325181,,,,,,
201.91,0.172593198,721.5150771,,,,,,
202.766,0.173273437,722.5818498,,,,,,
203.779,0.174102569,724.0210863,,,,,,
204.726,0.174855305,725.3562339,,,,,,
205.636,0.17557461,726.3058679,,,,,,
206.506,0.176251686,727.4600696,,,,,,
207.404,0.177003259,728.7649124,,,,,,
208.322,0.177726844,729.2866872,,,,,,
209.217,0.178433499,730.9595536,,,,,,
210.045,0.179084661,731.0799333,,,,,,
210.956,0.179828974,732.7689773,,,,,,
211.874,0.180579259,733.9750267,,,,,,
212.78,0.181333614,734.8373731,,,,,,
213.62,0.181997482,736.7553533,,,,,,
214.522,0.182754807,737.3181062,,,,,,
215.441,0.183539604,738.6114274,,,,,,
216.344,0.184323713,739.9741024,,,,,,
217.19,0.185046224,740.1222589,,,,,,
218.092,0.185780256,742.26135,,,,,,
218.976,0.186528113,743.3861157,,,,,,
219.864,0.187233402,744.7114144,,,,,,
220.692,0.187983249,745.5430203,,,,,,
221.605,0.188735844,746.1251133,,,,,,
222.496,0.189435038,747.8594625,,,,,,
223.382,0.190186973,748.4098259,,,,,,
224.271,0.190896852,749.259684,,,,,,
225.096,0.191560208,750.6921514,,,,,,
225.984,0.192338556,751.9645133,,,,,,
226.891,0.193041875,753.1998808,,,,,,
227.775,0.193778793,754.6911943,,,,,,
228.6,0.194414262,755.25537,,,,,,
229.481,0.195114451,756.621254,,,,,,
230.369,0.195826183,757.0032337,,,,,,
231.251,0.196555241,758.9441015,,,,,,
232.105,0.197289444,760.4510659,,,,,,
232.996,0.197999098,760.9388807,,,,,,
233.877,0.198765244,762.83898,,,,,,
234.761,0.199507716,763.5867124,,,,,,
235.591,0.200211992,764.3056253,,,,,,
236.472,0.20090703,765.7650383,,,,,,
237.379,0.201680523,766.8653692,,,,,,
238.293,0.202419053,767.8172422,,,,,,
239.152,0.20315374,768.9619155,,,,,,
240.043,0.203849824,770.1213723,,,,,,
240.96,0.204581815,771.3960665,,,,,,
241.939,0.205391793,772.3837879,,,,,,
242.849,0.206086063,773.6303643,,,,,,
243.756,0.206850225,775.2184002,,,,,,
244.635,0.207513935,775.8245647,,,,,,
245.511,0.208202898,777.3105764,,,,,,
246.4,0.208939261,777.9975435,,,,,,
247.246,0.20959208,779.4174245,,,,,,
248.133,0.210284908,780.489467,,,,,,
249.008,0.21098075,781.3509161,,,,,,
249.898,0.211669009,782.7740569,,,,,,
250.723,0.212288878,783.6273703,,,,,,
251.632,0.212978145,784.901305,,,,,,
252.546,0.213705866,785.9992427,,,,,,
253.497,0.214434988,786.9445376,,,,,,
254.314,0.215044508,788.5524072,,,,,,
255.211,0.215742329,788.9325983,,,,,,
256.126,0.216463183,790.4860669,,,,,,
257.024,0.217152706,791.4507398,,,,,,
257.85,0.217845764,792.1600676,,,,,,
258.736,0.21856207,793.894836,,,,,,
259.614,0.219316633,795.4485996,,,,,,
260.492,0.220041575,796.4729227,,,,,,
261.318,0.22069322,797.3587309,,,,,,
262.255,0.221492952,798.1458088,,,,,,
263.179,0.222245759,799.6673278,,,,,,
264.085,0.223004315,800.7449355,,,,,,
264.963,0.223727575,801.6274935,,,,,,
265.85,0.224441102,803.257373,,,,,,
266.763,0.225198299,804.3127011,,,,,,
267.679,0.225922284,805.0093951,,,,,,
268.586,0.22667157,806.5533657,,,,,,
269.44,0.227356643,807.3853816,,,,,,
270.318,0.227994512,809.0144683,,,,,,
271.177,0.228716908,809.677902,,,,,,
272.066,0.229356202,811.121549,,,,,,
272.906,0.230005722,811.6944542,,,,,,
273.815,0.230720483,812.9324125,,,,,,
274.703,0.231397784,814.113326,,,,,,
275.604,0.23211264,815.1975625,,,,,,
276.447,0.232759841,815.815575,,,,,,
277.357,0.233500678,817.7121955,,,,,,
278.274,0.234256311,818.3418245,,,,,,
279.185,0.234997438,820.0594693,,,,,,
280.016,0.235678848,820.7312348,,,,,,
280.906,0.236387746,822.0611623,,,,,,
281.801,0.237060196,823.3338621,,,,,,
282.728,0.237805529,824.5998975,,,,,,
283.549,0.238448496,825.2682966,,,,,,
284.444,0.239158818,826.3192507,,,,,,
285.361,0.239870903,827.1813205,,,,,,
286.258,0.240533471,829.1563632,,,,,,
287.108,0.24121153,829.7974388,,,,,,
287.998,0.241883451,830.8489973,,,,,,
288.894,0.242587039,832.2649925,,,,,,
289.781,0.243297554,833.0572323,,,,,,
290.683,0.243963467,834.5660912,,,,,,
291.54,0.244600063,835.4432061,,,,,,
292.464,0.245304141,836.6603871,,,,,,
293.371,0.245975148,837.6281989,,,,,,
294.277,0.246681067,838.6089303,,,,,,
295.11,0.247276834,839.7951349,,,,,,
296.014,0.247949284,840.4627288,,,,,,
296.915,0.248609916,842.1648903,,,,,,
297.845,0.249314516,843.1023636,,,,,,
298.663,0.249912255,843.98978,,,,,,
299.582,0.250576444,845.2808289,,,,,,
300.489,0.251238372,846.6613997,,,,,,
301.405,0.251940495,847.6552537,,,,,,
302.252,0.252606371,848.6889365,,,,,,
303.142,0.253305746,849.8376328,,,,,,
304.058,0.253967189,851.1758196,,,,,,
304.975,0.2547409,851.9766284,,,,,,
305.808,0.255409857,852.5189662,,,,,,
306.73,0.256099905,854.3069797,,,,,,
307.665,0.256900446,855.7536775,,,,,,
308.56,0.257566719,856.4048114,,,,,,
309.404,0.258292526,858.0780811,,,,,,
310.322,0.258990645,858.9977928,,,,,,
311.228,0.25972369,859.9538474,,,,,,
312.154,0.260453073,861.1148972,,,,,,
313.085,0.261179681,862.5403955,,,,,,
313.918,0.261835579,863.8520744,,,,,,
314.815,0.262500857,864.3743622,,,,,,
315.72,0.263153232,865.9884137,,,,,,
316.629,0.263887628,866.4945402,,,,,,
317.495,0.264505865,867.8980776,,,,,,
318.412,0.265229577,869.3255491,,,,,,
319.31,0.265888484,870.2120587,,,,,,
320.226,0.266580099,871.2459976,,,,,,
321.07,0.267238197,872.0580246,,,,,,
321.975,0.267925267,873.412544,,,,,,
322.892,0.26864807,874.7063585,,,,,,
323.803,0.269339771,875.5662092,,,,,,
324.658,0.269989536,877.0278968,,,,,,
325.602,0.270748924,878.0207221,,,,,,
326.496,0.271405795,878.7013519,,,,,,
327.415,0.272122594,880.3106941,,,,,,
328.25,0.272741303,881.2305985,,,,,,
329.148,0.273422757,882.7573866,,,,,,
330.066,0.274113736,883.3908724,,,,,,
330.962,0.274766567,884.3067398,,,,,,
331.81,0.275377502,885.78,,,,,,
332.732,0.276100824,886.5538424,,,,,,
333.636,0.276747722,887.8199632,,,,,,
334.541,0.277434803,888.5995828,,,,,,
335.463,0.278120486,889.463193,,,,,,
336.316,0.278758047,891.5265918,,,,,,
337.236,0.279442526,892.4186146,,,,,,
338.166,0.280121022,893.8108562,,,,,,
339.055,0.280771358,894.6037708,,,,,,
339.881,0.281389298,895.1168393,,,,,,
340.768,0.282025958,897.0795493,,,,,,
341.643,0.282644271,897.4889181,,,,,,
342.518,0.283248748,899.1251858,,,,,,
343.341,0.283829807,899.7439068,,,,,,
344.23,0.284510945,900.6288759,,,,,,
345.13,0.285114647,902.2358502,,,,,,
346.028,0.285763015,902.9159141,,,,,,
346.858,0.286371889,903.9809531,,,,,,
347.787,0.287072871,906.0193468,,,,,,
348.707,0.287794279,906.2041255,,,,,,
349.593,0.288426365,908.2262498,,,,,,
350.423,0.289076493,908.4786603,,,,,,
351.311,0.289751114,909.6406792,,,,,,
352.221,0.290486111,911.5339189,,,,,,
353.16,0.291205514,911.6769911,,,,,,
354.019,0.291871082,913.5480424,,,,,,
354.908,0.292545401,914.5665143,,,,,,
355.812,0.293255805,915.4090405,,,,,,
356.742,0.2939604,916.6761288,,,,,,
357.638,0.294669553,917.5425544,,,,,,
358.492,0.295305074,918.7820326,,,,,,
359.39,0.295974796,920.0171893,,,,,,
360.3,0.296648015,920.8835713,,,,,,
361.197,0.29727946,922.4602743,,,,,,
362.054,0.297956604,922.8767237,,,,,,
362.955,0.298584541,924.7075714,,,,,,
363.842,0.299252977,925.8613263,,,,,,
364.746,0.29988985,926.7755565,,,,,,
365.592,0.30049292,927.5964422,,,,,,
366.484,0.30116682,928.1150301,,,,,,
367.372,0.301823677,930.203848,,,,,,
368.265,0.302493631,931.0122959,,,,,,
369.084,0.303134556,931.3489358,,,,,,
369.958,0.303760468,933.0020064,,,,,,
370.845,0.304461312,934.0085607,,,,,,
371.777,0.305153267,935.7449175,,,,,,
372.62,0.305753719,936.5883341,,,,,,
373.536,0.306422285,937.2810987,,,,,,
374.443,0.307085387,938.4538345,,,,,,
375.353,0.307774093,940.3320283,,,,,,
376.206,0.308406493,941.1640327,,,,,,
377.108,0.30903523,942.3098621,,,,,,
378.012,0.309704398,942.7360087,,,,,,
378.902,0.310326032,944.4168142,,,,,,
379.82,0.310988985,945.3594337,,,,,,
380.663,0.311589068,945.9054524,,,,,,
381.566,0.312242574,947.6808147,,,,,,
382.481,0.312875134,948.1561828,,,,,,
383.407,0.313492376,950.1484091,,,,,,
384.24,0.314091829,950.5398291,,,,,,
385.122,0.314716709,951.7198367,,,,,,
386.035,0.315338713,953.0705683,,,,,,
386.924,0.315965247,954.0152457,,,,,,
387.738,0.316521967,955.2011687,,,,,,
388.634,0.317145034,956.3412537,,,,,,
389.51,0.317804673,957.173231,,,,,,
390.43,0.318394601,958.3172472,,,,,,
391.271,0.318984374,959.371166,,,,,,
392.181,0.319670692,960.7061328,,,,,,
393.1,0.320327403,961.6641512,,,,,,
394.002,0.321018864,962.4762185,,,,,,
394.82,0.321602172,964.0169179,,,,,,
395.696,0.322295642,964.5450139,,,,,,
396.588,0.322976596,966.1892281,,,,,,
397.481,0.323627177,967.5418163,,,,,,
398.305,0.324252949,968.0569645,,,,,,
399.193,0.324935946,969.4421249,,,,,,
400.074,0.325585591,970.7634702,,,,,,
400.971,0.32624239,971.3327787,,,,,,
401.852,0.326889874,972.7860652,,,,,,
402.671,0.327509485,973.6406515,,,,,,
403.581,0.328195678,974.489371,,,,,,
404.499,0.328870109,976.4666578,,,,,,
405.417,0.329525114,977.0013484,,,,,,
406.259,0.330103613,978.5410005,,,,,,
407.169,0.330782322,979.8914582,,,,,,
408.066,0.331402304,980.5429335,,,,,,
409.012,0.332078355,982.1463931,,,,,,
409.855,0.332666024,982.6182412,,,,,,
410.771,0.333310959,983.9193759,,,,,,
411.687,0.333988827,985.1390946,,,,,,
412.588,0.334632354,986.4980265,,,,,,
413.442,0.335244705,987.6825946,,,,,,
414.349,0.335896135,988.160604,,,,,,
415.25,0.336539667,989.3967392,,,,,,
416.146,0.33721605,990.6220321,,,,,,
417.001,0.33780244,990.9192732,,,,,,
417.909,0.338440727,992.5665342,,,,,,
418.823,0.33912094,993.2721534,,,,,,
419.721,0.339757552,995.0065531,,,,,,
420.567,0.340365921,996.2100364,,,,,,
421.469,0.340952441,996.3793081,,,,,,
422.378,0.341587648,998.1412026,,,,,,
423.286,0.342235859,998.5286927,,,,,,
424.195,0.342873611,999.9473745,,,,,,
425.039,0.34348087,1001.073359,,,,,,
425.928,0.344061262,1001.685699,,,,,,
426.85,0.34472774,1003.343638,,,,,,
427.735,0.345340021,1003.910586,,,,,,
428.571,0.345907239,1005.700267,,,,,,
429.458,0.346481133,1006.767105,,,,,,
430.381,0.347121573,1007.633138,,,,,,
431.299,0.347759057,1008.763811,,,,,,
432.151,0.348332361,1009.857261,,,,,,
433.048,0.348938808,1010.72945,,,,,,
433.955,0.349543776,1011.79187,,,,,,
434.872,0.350179944,1012.901152,,,,,,
435.717,0.350749135,1014.207327,,,,,,
436.625,0.351353999,1015.168137,,,,,,
437.542,0.351989091,1016.271455,,,,,,
438.472,0.352621267,1017.638742,,,,,,
439.333,0.353258095,1018.477067,,,,,,
440.229,0.353888492,1019.948496,,,,,,
441.114,0.354526169,1020.613524,,,,,,
441.989,0.355188181,1022.101818,,,,,,
442.812,0.355752591,1023.618263,,,,,,
443.716,0.356421828,1024.185693,,,,,,
444.602,0.357052386,1025.508606,,,,,,
445.501,0.357716036,1026.575612,,,,,,
446.407,0.358382778,1027.343586,,,,,,
447.239,0.358976127,1028.969355,,,,,,
448.125,0.359641829,1029.759443,,,,,,
449.039,0.360299074,1031.327401,,,,,,
449.935,0.360930982,1032.176315,,,,,,
450.748,0.361497038,1033.25537,,,,,,
451.643,0.362070602,1033.424236,,,,,,
452.547,0.362727372,1034.875469,,,,,,
453.433,0.363321818,1036.189976,,,,,,
454.279,0.363882834,1037.591198,,,,,,
455.173,0.364511765,1038.519369,,,,,,
456.06,0.365110186,1039.295275,,,,,,
456.962,0.365736214,1040.453368,,,,,,
457.785,0.366330511,1041.595184,,,,,,
458.672,0.366956593,1042.66636,,,,,,
459.563,0.367586775,1043.253113,,,,,,
460.47,0.368235163,1045.226993,,,,,,
461.293,0.368797064,1046.316805,,,,,,
462.181,0.369429264,1046.560434,,,,,,
463.088,0.370048774,1048.136878,,,,,,
463.997,0.370676063,1048.8278,,,,,,
464.843,0.371236573,1049.846029,,,,,,
465.759,0.371887924,1051.322465,,,,,,
466.655,0.372483249,1051.885132,,,,,,
467.572,0.373099521,1053.612943,,,,,,
468.488,0.373726548,1054.125367,,,,,,
469.338,0.374315868,1055.301775,,,,,,
470.245,0.374934874,1056.609474,,,,,,
471.153,0.375526779,1057.425669,,,,,,
472.049,0.376143727,1058.878454,,,,,,
472.905,0.376704626,1059.522747,,,,,,
473.83,0.377353682,1060.867797,,,,,,
474.736,0.377939798,1062.089657,,,,,,
475.652,0.37853609,1062.227917,,,,,,
476.495,0.379081225,1064.466038,,,,,,
477.415,0.379731288,1065.532584,,,,,,
478.333,0.380350077,1066.500532,,,,,,
479.238,0.380904299,1067.626136,,,,,,
480.089,0.381491228,1068.531068,,,,,,
480.994,0.382075985,1069.716137,,,,,,
481.906,0.382695678,1070.424085,,,,,,
482.824,0.383282274,1071.326835,,,,,,
483.668,0.383829722,1073.029453,,,,,,
484.572,0.384479189,1073.822803,,,,,,
485.489,0.385120195,1075.438363,,,,,,
486.384,0.38574206,1075.694083,,,,,,
487.217,0.386322703,1077.066083,,,,,,
488.134,0.386965231,1078.380953,,,,,,
489.04,0.387610643,1079.403094,,,,,,
489.96,0.38825111,1080.858254,,,,,,
490.87,0.38892311,1082.261633,,,,,,
491.713,0.389482646,1082.339848,,,,,,
492.631,0.390116946,1084.358062,,,,,,
493.539,0.390762647,1085.120811,,,,,,
494.464,0.391401796,1086.500837,,,,,,
495.307,0.391981247,1087.643678,,,,,,
496.222,0.392597397,1088.065721,,,,,,
497.136,0.39321082,1088.754162,,,,,,
498.055,0.393817252,1090.195193,,,,,,
498.901,0.39439203,1091.712872,,,,,,
499.807,0.394999388,1092.968696,,,,,,
500.714,0.395617125,1092.998131,,,,,,
501.632,0.39621941,1094.749482,,,,,,
502.476,0.396796842,1095.808949,,,,,,
503.382,0.397407282,1096.546868,,,,,,
504.317,0.398040506,1098.128362,,,,,,
505.212,0.398652291,1098.625283,,,,,,
506.09,0.399252066,1100.538072,,,,,,
507.008,0.399896075,1100.746325,,,,,,
507.912,0.40049745,1102.312744,,,,,,
508.828,0.401102778,1103.382279,,,,,,
509.675,0.401682866,1103.813813,,,,,,
510.581,0.402282092,1105.506962,,,,,,
511.477,0.402916916,1106.631324,,,,,,
512.379,0.403491576,1107.492591,,,,,,
513.265,0.404037048,1108.183705,,,,,,
514.099,0.404608979,1109.366214,,,,,,
515.023,0.405213406,1110.254801,,,,,,
515.908,0.405778341,1112.175149,,,,,,
516.804,0.406384131,1112.823554,,,,,,
517.638,0.406925684,1113.789732,,,,,,
518.535,0.407499921,1114.51282,,,,,,
519.452,0.408097695,1115.97769,,,,,,
520.348,0.408662905,1117.601767,,,,,,
521.172,0.409209791,1117.878533,,,,,,
522.078,0.409775014,1119.428739,,,,,,
522.969,0.410349219,1119.965105,,,,,,
523.866,0.410921564,1120.602848,,,,,,
524.697,0.411425165,1122.208319,,,,,,
525.593,0.411970788,1122.377168,,,,,,
526.479,0.412563496,1124.13078,,,,,,
527.383,0.413133337,1124.994804,,,,,,
528.206,0.413669231,1126.20482,,,,,,
529.092,0.414238809,1127.026109,,,,,,
529.978,0.414837431,1127.922638,,,,,,
530.874,0.415427908,1129.744342,,,,,,
531.708,0.416023721,1130.891352,,,,,,
532.595,0.416621964,1131.707431,,,,,,
533.48,0.417216449,1132.929063,,,,,,
534.388,0.417874858,1133.698631,,,,,,
535.284,0.418470769,1134.661858,,,,,,
536.139,0.419061247,1136.312422,,,,,,
537.024,0.419663751,1136.402547,,,,,,
537.91,0.420248787,1138.543174,,,,,,
538.805,0.4208483,1138.906342,,,,,,
539.656,0.421440496,1140.105575,,,,,,
540.537,0.42203036,1141.54389,,,,,,
541.423,0.422599148,1141.893965,,,,,,
542.335,0.423188845,1143.271203,,,,,,
543.241,0.423779629,1144.476016,,,,,,
544.13,0.424346428,1144.866665,,,,,,
545.015,0.424900291,1146.863843,,,,,,
545.923,0.42549459,1147.522132,,,,,,
546.746,0.426025847,1148.508157,,,,,,
547.645,0.42661713,1149.451862,,,,,,
548.531,0.427178022,1150.445805,,,,,,
549.416,0.427764346,1151.910892,,,,,,
550.269,0.428330222,1152.220171,,,,,,
551.164,0.428920879,1153.075437,,,,,,
552.071,0.429534875,1154.64849,,,,,,
552.969,0.430124213,1155.659287,,,,,,
553.793,0.430683265,1156.560222,,,,,,
554.686,0.431242857,1157.437468,,,,,,
555.572,0.431829509,1158.575058,,,,,,
556.458,0.432382633,1160.168811,,,,,,
557.328,0.432944173,1160.610454,,,,,,
558.151,0.43349717,1162.145424,,,,,,
559.038,0.434055575,1162.896542,,,,,,
559.942,0.434638991,1164.31351,,,,,,
560.828,0.435193082,1165.519474,,,,,,
561.66,0.43572652,1165.609042,,,,,,
562.55,0.436282712,1166.561716,,,,,,
563.436,0.436863207,1168.101302,,,,,,
564.321,0.437422085,1168.643236,,,,,,
565.163,0.437943484,1170.08015,,,,,,
566.034,0.43850171,1170.628406,,,,,,
566.955,0.439055428,1171.618034,,,,,,
567.849,0.439627595,1173.999002,,,,,,
568.682,0.440102662,1173.777982,,,,,,
569.568,0.440648546,1175.636769,,,,,,
570.468,0.441208352,1175.800027,,,,,,
571.351,0.441759616,1176.911675,,,,,,
572.183,0.442250969,1178.178824,,,,,,
573.078,0.442808136,1178.560303,,,,,,
573.978,0.443358253,1179.70654,,,,,,
574.907,0.443965463,1181.126456,,,,,,
575.73,0.444487328,1182.084717,,,,,,
576.617,0.445061079,1183.887144,,,,,,
577.512,0.445643526,1184.552269,,,,,,
578.407,0.446252807,1185.538428,,,,,,
579.284,0.446827765,1187.063055,,,,,,
580.127,0.447412223,1187.344136,,,,,,
581.022,0.447990835,1188.322303,,,,,,
581.928,0.448593447,1189.974893,,,,,,
582.814,0.449171955,1190.880714,,,,,,
583.637,0.449719817,1191.875759,,,,,,
584.533,0.45030166,1192.356503,,,,,,
585.437,0.450904304,1193.748667,,,,,,
586.332,0.45150968,1194.828612,,,,,,
587.164,0.452027569,1195.798825,,,,,,
588.065,0.452570143,1197.272411,,,,,,
588.951,0.453150553,1197.725204,,,,,,
589.868,0.453700519,1198.174268,,,,,,
590.691,0.454211338,1199.907495,,,,,,
591.587,0.454785647,1200.939698,,,,,,
592.497,0.455357872,1202.280181,,,,,,
593.382,0.455934239,1202.963438,,,,,,
594.201,0.456422278,1203.698552,,,,,,
595.103,0.457051474,1204.989647,,,,,,
596.001,0.457628301,1205.487944,,,,,,
596.886,0.458197651,1206.992718,,,,,,
597.72,0.458770771,1207.885754,,,,,,
598.611,0.45931871,1208.198807,,,,,,
599.498,0.459881417,1210.360152,,,,,,
600.436,0.460487149,1210.697766,,,,,,
601.333,0.461026174,1212.130909,,,,,,
602.154,0.461571472,1212.627395,,,,,,
603.052,0.462139896,1213.882596,,,,,,
603.958,0.462678472,1215.260079,,,,,,
604.833,0.463253903,1215.518973,,,,,,
605.676,0.463763681,1216.766972,,,,,,
606.574,0.464331527,1217.936962,,,,,,
607.46,0.464899627,1219.031966,,,,,,
608.357,0.465464659,1220.487849,,,,,,
609.183,0.465979251,1221.041217,,,,,,
610.085,0.466517606,1222.09734,,,,,,
610.976,0.467082739,1223.421548,,,,,,
611.861,0.467596539,1223.970054,,,,,,
612.695,0.468102855,1225.387726,,,,,,
613.582,0.46863919,1226.561688,,,,,,
614.478,0.46918173,1226.961142,,,,,,
615.399,0.469718716,1228.05658,,,,,,
616.212,0.470228938,1228.817071,,,,,,
617.098,0.470760493,1230.47548,,,,,,
617.985,0.47129476,1231.820955,,,,,,
618.871,0.47183705,1232.062843,,,,,,
619.687,0.472316435,1232.932312,,,,,,
620.603,0.472910295,1233.854025,,,,,,
621.489,0.473472239,1235.12961,,,,,,
622.376,0.474036375,1236.071072,,,,,,
623.262,0.474604185,1236.479175,,,,,,
624.085,0.475133486,1238.218286,,,,,,
624.981,0.475725155,1239.127542,,,,,,
625.887,0.47629194,1239.628732,,,,,,
626.788,0.476879206,1241.037369,,,,,,
627.613,0.477387188,1241.612912,,,,,,
628.499,0.477974821,1242.97104,,,,,,
629.375,0.478532825,1244.39959,,,,,,
630.296,0.479125338,1244.926024,,,,,,
631.13,0.479655464,1246.237787,,,,,,
632.027,0.480217324,1247.020499,,,,,,
632.922,0.480749549,1247.971157,,,,,,
633.82,0.481305916,1249.415009,,,,,,
634.654,0.481786729,1249.568198,,,,,,
635.54,0.482315113,1250.843207,,,,,,
636.438,0.482876838,1251.442335,,,,,,
637.338,0.483433105,1252.741071,,,,,,
638.173,0.483958916,1254.334441,,,,,,
639.069,0.484497835,1254.104104,,,,,,
639.971,0.485051348,1255.657078,,,,,,
640.87,0.48563161,1257.332092,,,,,,
641.695,0.486136277,1257.842843,,,,,,
642.603,0.486715825,1259.531036,,,,,,
643.488,0.487248819,1259.90808,,,,,,
644.375,0.48780635,1260.704689,,,,,,
645.274,0.488333496,1261.719862,,,,,,
646.102,0.488832828,1262.777204,,,,,,
646.99,0.489386706,1263.955862,,,,,,
647.87,0.489941763,1264.930345,,,,,,
648.745,0.490468611,1265.83305,,,,,,
649.568,0.490941538,1266.468117,,,,,,
650.47,0.491524228,1267.429357,,,,,,
651.366,0.492049191,1268.47835,,,,,,
652.248,0.492607615,1268.783321,,,,,,
653.083,0.493102011,1270.232518,,,,,,
653.984,0.493625738,1271.339335,,,,,,
654.881,0.49417907,1272.229575,,,,,,
655.78,0.494703964,1273.181964,,,,,,
656.613,0.495224077,1274.762189,,,,,,
657.489,0.49569826,1274.825334,,,,,,
658.387,0.496220537,1276.032448,,,,,,
659.262,0.496748419,1276.419142,,,,,,
660.096,0.497244145,1277.315543,,,,,,
660.979,0.497762461,1278.879577,,,,,,
661.864,0.498292283,1278.880511,,,,,,
662.786,0.498808427,1280.76006,,,,,,
663.619,0.499327798,1282.064311,,,,,,
664.515,0.499877392,1283.040965,,,,,,
665.412,0.500399337,1283.992233,,,,,,
666.295,0.500929421,1283.758876,,,,,,
667.214,0.50150182,1285.273802,,,,,,
668.048,0.502045628,1286.899576,,,,,,
668.924,0.502601233,1286.817297,,,,,,
669.809,0.503141217,1288.987098,,,,,,
670.708,0.503719955,1289.428004,,,,,,
671.541,0.504242155,1290.061311,,,,,,
672.428,0.504814689,1291.29203,,,,,,
673.323,0.505366358,1291.549194,,,,,,
674.219,0.505931542,1293.821409,,,,,,
675.053,0.506428936,1293.840215,,,,,,
675.949,0.507001015,1295.045871,,,,,,
676.834,0.507544884,1296.243968,,,,,,
677.734,0.508066665,1296.566429,,,,,,
678.546,0.508554599,1297.8721,,,,,,
679.452,0.509099843,1298.753689,,,,,,
680.337,0.509618728,1299.374728,,,,,,
681.242,0.510158718,1300.927332,,,,,,
682.065,0.510653708,1301.075261,,,,,,
682.968,0.511194913,1302.374024,,,,,,
683.846,0.511739217,1303.185046,,,,,,
684.742,0.512255721,1303.952448,,,,,,
685.577,0.512769323,1305.187269,,,,,,
686.472,0.513314662,1305.725953,,,,,,
687.387,0.513881086,1307.186619,,,,,,
688.284,0.514453879,1307.592847,,,,,,
689.17,0.514971577,1308.072497,,,,,,
690.006,0.515453354,1309.702802,,,,,,
690.899,0.515999085,1309.972429,,,,,,
691.796,0.516537646,1311.240354,,,,,,
692.692,0.517075188,1312.614955,,,,,,
693.515,0.517540342,1312.581309,,,,,,
694.4,0.518077003,1314.006416,,,,,,
695.276,0.518614453,1315.275195,,,,,,
696.167,0.519105333,1315.324835,,,,,,
696.989,0.519589728,1316.374645,,,,,,
697.877,0.520131816,1316.846745,,,,,,
698.782,0.520641876,1317.928347,,,,,,
699.675,0.521179156,1319.021908,,,,,,
700.498,0.521636337,1319.876885,,,,,,
701.425,0.52217338,1320.927712,,,,,,
702.316,0.522686658,1321.472376,,,,,,
703.213,0.523223049,1322.536609,,,,,,
704.048,0.523678478,1323.513211,,,,,,
704.955,0.52421418,1324.601404,,,,,,
705.842,0.524726265,1325.079766,,,,,,
706.758,0.52523763,1325.713969,,,,,,
707.607,0.52572139,1326.334814,,,,,,
708.503,0.526231116,1327.136511,,,,,,
709.388,0.526743389,1327.433607,,,,,,
710.273,0.527271733,1329.460421,,,,,,
711.2,0.527835484,1330.076591,,,,,,
712.033,0.528323453,1329.884931,,,,,,
712.934,0.528851584,1331.733062,,,,,,
713.842,0.529415711,1332.248941,,,,,,
714.727,0.529951818,1332.822184,,,,,,
715.539,0.530460931,1333.395026,,,,,,
716.443,0.53099851,1333.663982,,,,,,
717.345,0.531554659,1335.103719,,,,,,
718.23,0.532086009,1336.218114,,,,,,
719.064,0.532596278,1336.454621,,,,,,
719.988,0.533150534,1338.135801,,,,,,
720.873,0.533667448,1337.202393,,,,,,
721.798,0.534219452,1339.133796,,,,,,
722.645,0.534726048,1339.670062,,,,,,
723.52,0.53525639,1340.684367,,,,,,
724.415,0.53576273,1341.269153,,,,,,
725.312,0.536272577,1341.285026,,,,,,
726.14,0.536722189,1342.164927,,,,,,
727.026,0.537255998,1342.583682,,,,,,
727.911,0.537760543,1343.197331,,,,,,
728.806,0.538289458,1344.185004,,,,,,
729.637,0.538773135,1343.866254,,,,,,
730.529,0.539306005,1344.260324,,,,,,
731.454,0.539861385,1345.122434,,,,,,
732.36,0.540423688,1344.972138,,,,,,
733.235,0.540924247,1345.949375,,,,,,
734.067,0.541454921,1346.413478,,,,,,
734.953,0.541961892,1346.421725,,,,,,
735.839,0.54246446,1347.063963,,,,,,
736.753,0.543002567,1346.263306,,,,,,
737.6,0.543500893,1347.385165,,,,,,
738.486,0.544008614,1347.11718,,,,,,
739.371,0.544515022,1347.010495,,,,,,
740.267,0.545016302,1347.562211,,,,,,
741.091,0.545526379,1346.81082,,,,,,
741.997,0.546029186,1347.138452,,,,,,
742.882,0.546563359,1346.641757,,,,,,
743.779,0.547069866,1346.226172,,,,,,
744.614,0.54754517,1346.535394,,,,,,
745.501,0.548059506,1344.920161,,,,,,
746.389,0.548560807,1345.280553,,,,,,
747.301,0.549118732,1344.949891,,,,,,
748.143,0.549581124,1343.043905,,,,,,
749.048,0.550086191,1342.698451,,,,,,
749.944,0.550594714,1341.684519,,,,,,
750.839,0.551103764,1340.637212,,,,,,
751.702,0.551617365,1338.838741,,,,,,
752.597,0.552128552,1337.282663,,,,,,
753.505,0.552663462,1336.147356,,,,,,
754.392,0.553174164,1334.670031,,,,,,
755.283,0.5536845,1333.206886,,,,,,
756.105,0.554144774,1331.193269,,,,,,
757.017,0.554686383,1328.831023,,,,,,
757.914,0.555222889,1327.220454,,,,,,
758.799,0.555792606,1324.524794,,,,,,
759.634,0.556314093,1321.086439,,,,,,
760.52,0.556884002,1318.16435,,,,,,
761.411,0.557430744,1314.743086,,,,,,
762.301,0.558029115,1311.41017,,,,,,
763.145,0.558553367,1307.334524,,,,,,
764.04,0.559113252,1301.678122,,,,,,
764.938,0.559695432,1296.630685,,,,,,
765.834,0.560291661,1289.20567,,,,,,
766.667,0.560842515,1280.700153,,,,,,
767.568,0.56145766,1266.03594,,,,,,
768.464,0.562124319,1247.215343,,,,,,
769.361,0.562749114,1226.743714,,,,,,
770.173,0.563408564,1204.779573,,,,,,
771.06,0.563982355,1188.068811,,,,,,
771.964,0.564628583,1168.044356,,,,,,
772.866,0.565353459,1139.564054,,,,,,
773.7,0.566126915,1090.649956,,,,,,
774.57,0.567073761,1026.332904,,,,,,
775.466,0.567827855,992.6634106,,,,,,
776.362,0.56844392,976.9340562,,,,,,
777.265,0.569093458,959.955268,,,,,,
778.101,0.569678951,948.9917719,,,,,,
778.998,0.570264699,937.9202794,,,,,,
779.901,0.570861224,929.2622389,,,,,,
780.787,0.571399272,921.5439066,,,,,,
781.614,0.571947454,912.2229015,,,,,,
782.523,0.572536551,904.4855692,,,,,,
783.409,0.573054909,899.8808766,,,,,,
784.305,0.57359771,895.3988419,,,,,,
785.128,0.574082123,891.9780395,,,,,,
786.025,0.574617654,888.5785472,,,,,,
786.93,0.575147069,886.1242284,,,,,,
787.815,0.575653513,883.218641,,,,,,
788.648,0.576135796,879.9691631,,,,,,
789.545,0.576667546,876.9932594,,,,,,
790.448,0.577229408,873.2895341,,,,,,
791.334,0.577692603,868.8745924,,,,,,
792.19,0.578203726,864.8821738,,,,,,
793.081,0.578745385,860.086241,,,,,,
793.977,0.579254796,856.3698791,,,,,,
794.874,0.579768005,851.9829546,,,,,,
795.696,0.580265021,845.9551834,,,,,,
796.581,0.580809245,836.2752394,,,,,,
797.486,0.581372225,831.9653776,,,,,,
798.383,0.581886856,827.1429551,,,,,,
799.258,0.582374484,822.4671205,,,,,,
800.07,0.582855348,818.8650432,,,,,,
800.946,0.583386677,815.3146595,,,,,,
801.841,0.583877412,809.990089,,,,,,
802.719,0.584409231,806.2598067,,,,,,
803.537,0.584887748,802.9622518,,,,,,
804.412,0.585415974,799.7317079,,,,,,
805.288,0.585944957,796.3251573,,,,,,
806.163,0.586475192,792.6598224,,,,,,
806.986,0.586961054,787.8670288,,,,,,
807.92,0.58755251,782.3664511,,,,,,
808.808,0.588124266,775.8979989,,,,,,
809.714,0.58864079,770.0247648,,,,,,
810.54,0.589150398,765.3514474,,,,,,
811.438,0.589699674,758.1842447,,,,,,
812.334,0.590249463,750.8729137,,,,,,
813.24,0.590810933,741.542855,,,,,,
814.063,0.591353153,731.1808859,,,,,,
814.949,0.591881381,718.8141057,,,,,,
815.844,0.592496422,704.4875495,,,,,,
816.73,0.593045938,688.5003494,,,,,,
817.543,0.593546934,680.5387394,,,,,,
818.428,0.594100343,672.1938486,,,,,,
819.325,0.594669063,661.2002902,,,,,,
820.231,0.595357371,634.211105,,,,,,
821.127,0.595930853,617.9484329,,,,,,
821.97,0.596449549,610.9996329,,,,,,
822.9,0.597027411,606.7084238,,,,,,
823.785,0.597548848,603.4067089,,,,,,
824.673,0.598068774,600.3121475,,,,,,
825.496,0.598536213,597.5596836,,,,,,
826.392,0.59905816,594.0266947,,,,,,
827.304,0.599588177,589.0665142,,,,,,
828.2,0.600121292,583.5240644,,,,,,
829.023,0.60062611,578.5311899,,,,,,
829.909,0.601136348,572.5621667,,,,,,
830.805,0.601695275,566.677125,,,,,,
831.691,0.602186947,563.7866959,,,,,,
832.531,0.602675807,561.3342938,,,,,,
833.438,0.603186174,559.3868791,,,,,,
834.337,0.603676059,556.5749191,,,,,,
835.233,0.604187735,554.3094094,,,,,,
836.056,0.604652159,551.6400018,,,,,,
836.943,0.605139957,549.0559957,,,,,,
837.853,0.605655162,546.044266,,,,,,
838.75,0.606147878,542.6147549,,,,,,
839.589,0.606613064,539.5504311,,,,,,
840.467,0.607107702,535.6997796,,,,,,
841.388,0.607607507,530.8127277,,,,,,
842.363,0.60818557,525.2778638,,,,,,
843.299,0.608744519,518.7337512,,,,,,
844.155,0.609227875,512.2812651,,,,,,
845.042,0.609769306,504.307436,,,,,,
845.939,0.610296816,494.4289479,,,,,,
846.836,0.610840449,481.5860365,,,,,,
847.67,0.611396495,466.6070456,,,,,,
848.565,0.611994572,452.8609183,,,,,,
849.462,0.612606188,436.5737722,,,,,,
850.355,0.613204892,418.1864456,,,,,,
851.178,0.613770312,401.2734261,,,,,,
852.063,0.614413385,379.2226158,,,,,,
852.969,0.615046317,354.6696516,,,,,,
853.855,0.615790644,314.6120213,,,,,,
854.68,0.61634901,298.6016718,,,,,,
855.575,0.616872694,288.5412191,,,,,,
856.461,0.617403984,281.4661063,,,,,,
857.351,0.617933141,274.8064602,,,,,,
858.186,0.618413579,267.9272503,,,,,,
859.083,0.618953903,259.0875972,,,,,,
859.968,0.619494409,245.7621613,,,,,,
860.854,0.620056986,232.9477652,,,,,,
861.688,0.62055423,222.8718306,,,,,,
862.605,0.621104838,211.9600858,,,,,,
863.49,0.621674964,197.5109568,,,,,,
864.361,0.622197946,187.0799844,,,,,,
865.266,0.622784315,173.9060476,,,,,,
866.09,0.623315665,161.8568243,,,,,,
866.976,0.623823306,153.8859133,,,,,,
867.902,0.624370491,147.6090041,,,,,,
868.799,0.624900063,140.0132917,,,,,,
869.624,0.625383999,136.2200353,,,,,,
870.511,0.625881031,134.3518082,,,,,,
871.396,0.626350409,132.9846178,,,,,,
872.3,0.626841676,132.062767,,,,,,
873.128,0.627281852,131.6351065,,,,,,
874.003,0.62774263,131.6946,,,,,,
874.878,0.628203858,131.7308772,,,,,,
875.753,0.628688613,131.8171125,,,,,,
876.566,0.62910092,131.8429009,,,,,,
877.441,0.629560945,131.8869846,,,,,,
878.346,0.630045115,131.9601028,,,,,,
879.253,0.630553571,132.0303414,,,,,,
880.076,0.630988964,132.0753207,,,,,,
880.972,0.631448675,132.1155784,,,,,,
881.865,0.631907616,132.1607396,,,,,,
882.78,0.632366641,132.2490926,,,,,,
883.604,0.632801244,132.2942665,,,,,,
884.503,0.633260186,132.3231182,,,,,,
885.399,0.633718675,132.396042,,,,,,
888.139,0.634610292,132.5047213,,,,,,
