Repository: janzenchoi/phd_code

# Optimisater

The following repository contains general optimisation code implemented with the multi-objective genetic algorithm (MOGA) for the surrogate-assisted calibration of crystal plasticity finite element method (CPFEM) models.

File: opt_all/scripts/data/experimental/tensile/ansto/AirBase_1E-4_A.csv
time,strain,stress,temperature,type,medium,strain_rate,youngs,poissons
45.051,4.44E-05,4.468886091,25,tensile,air,0.0001,211000,0.3
68.472,0.000128855,103.8403422,,,,,,
75.589,0.000362697,132.9539448,,,,,,
82.52,0.000652278,156.1606133,,,,,,
89.506,0.00103075,176.8675164,,,,,,
96.426,0.001423354,193.9778304,,,,,,
103.416,0.00188189,207.2607421,,,,,,
110.314,0.002423383,218.304107,,,,,,
117.289,0.002940508,228.1198099,,,,,,
124.215,0.003488191,236.1181947,,,,,,
131.27,0.004137816,243.4586849,,,,,,
138.195,0.00467325,249.4314722,,,,,,
145.173,0.005307596,254.9174479,,,,,,
152.065,0.005906875,259.7983996,,,,,,
159.046,0.006562732,264.0261151,,,,,,
165.957,0.007171127,268.26924,,,,,,
172.946,0.007794685,271.6467777,,,,,,
179.888,0.008414392,275.236306,,,,,,
186.949,0.009038022,278.5717396,,,,,,
194.023,0.00967716,280.954961,,,,,,
200.994,0.010387307,284.4300422,,,,,,
207.936,0.011031373,286.4708697,,,,,,
214.996,0.011667646,288.9598217,,,,,,
221.982,0.012306358,291.2799212,,,,,,
228.967,0.013031699,293.7980158,,,,,,
235.856,0.013722705,295.6047733,,,,,,
242.878,0.014405213,297.9011163,,,,,,
250.012,0.015143902,299.5241998,,,,,,
257.177,0.015826647,301.7526162,,,,,,
264.144,0.016521415,303.2219183,,,,,,
271.176,0.017254536,305.096398,,,,,,
278.132,0.017946048,306.7082044,,,,,,
285.148,0.018681174,308.4006823,,,,,,
292.125,0.019369311,310.1631668,,,,,,
299.126,0.02006545,311.4676201,,,,,,
306.109,0.020806207,312.6634617,,,,,,
312.886,0.021495454,314.3340856,,,,,,
319.65,0.022141212,315.8099117,,,,,,
326.299,0.02279421,316.8750125,,,,,,
333.222,0.023480903,318.6244602,,,,,,
340.278,0.024171391,320.0509972,,,,,,
347.202,0.02486952,320.9754339,,,,,,
354.232,0.025564571,322.0619496,,,,,,
361.158,0.026206409,323.6889823,,,,,,
367.969,0.02685942,324.596207,,,,,,
374.928,0.027546141,326.1200479,,,,,,
381.994,0.028240303,327.2124116,,,,,,
388.93,0.028931951,328.3720857,,,,,,
395.901,0.029619383,329.767197,,,,,,
402.763,0.030305284,331.230451,,,,,,
409.674,0.031000929,332.1148937,,,,,,
416.616,0.031647218,333.1951905,,,,,,
423.525,0.032382287,334.2983367,,,,,,
430.491,0.033068201,335.6473083,,,,,,
437.507,0.033722147,336.224687,,,,,,
444.446,0.034414419,337.1774437,,,,,,
451.5,0.035093476,338.8764594,,,,,,
458.414,0.035744386,339.5649275,,,,,,
465.387,0.036472828,340.8438412,,,,,,
472.317,0.03711383,342.1070406,,,,,,
479.321,0.037763134,342.8167265,,,,,,
486.31,0.038495225,343.834975,,,,,,
493.394,0.039134176,345.1500954,,,,,,
500.31,0.039780298,345.9202529,,,,,,
507.334,0.040509124,347.0564914,,,,,,
514.289,0.041148234,348.2828655,,,,,,
521.17,0.041792369,349.1617815,,,,,,
528.138,0.04247784,350.1451289,,,,,,
535.141,0.043161257,351.2315717,,,,,,
542.088,0.043802298,352.2292162,,,,,,
549.05,0.044445644,353.0525558,,,,,,
556.064,0.045124828,354.3289137,,,,,,
563.086,0.045806884,355.3910909,,,,,,
569.962,0.046414683,355.6382429,,,,,,
576.915,0.047132004,357.2198128,,,,,,
583.863,0.047770683,358.1496418,,,,,,
590.872,0.04841407,358.8099457,,,,,,
597.797,0.049051285,359.8458853,,,,,,
604.798,0.04972897,361.0249295,,,,,,
611.742,0.050373114,361.5557619,,,,,,
618.76,0.05100869,362.6202341,,,,,,
625.675,0.051641142,363.8640108,,,,,,
632.666,0.05228485,364.3447416,,,,,,
639.607,0.052962119,365.4128197,,,,,,
646.581,0.053595128,366.5420942,,,,,,
653.523,0.054276887,367.2585084,,,,,,
660.513,0.054913367,368.1062652,,,,,,
667.422,0.055585142,369.423765,,,,,,
674.491,0.056306622,370.3176016,,,,,,
681.413,0.056986357,371.0489711,,,,,,
688.433,0.057705128,372.057101,,,,,,
695.36,0.058425647,372.8531117,,,,,,
702.346,0.059103794,373.6595751,,,,,,
709.278,0.059772334,375.01275,,,,,,
716.234,0.06049573,375.5835324,,,,,,
723.215,0.061127373,376.4985273,,,,,,
730.238,0.061836363,377.9047519,,,,,,
737.209,0.062559455,378.398229,,,,,,
744.241,0.063230904,379.4080316,,,,,,
751.243,0.063906852,380.149924,,,,,,
758.275,0.064574313,381.3688873,,,,,,
765.32,0.065250701,381.9582927,,,,,,
772.536,0.065959269,383.2673943,,,,,,
779.58,0.066596822,383.5587101,,,,,,
786.579,0.067302383,384.9451879,,,,,,
793.609,0.067931174,385.772296,,,,,,
800.673,0.068563566,386.3294034,,,,,,
807.632,0.069229158,387.4723172,,,,,,
814.619,0.069860804,388.0255516,,,,,,
821.562,0.070526151,389.1284139,,,,,,
828.58,0.071195028,390.0255786,,,,,,
835.515,0.071822385,390.7246981,,,,,,
842.491,0.072534341,391.4967939,,,,,,
849.42,0.073159247,392.3712009,,,,,,
856.491,0.073825908,393.2389539,,,,,,
863.413,0.074526427,394.6999295,,,,,,
870.407,0.0751998,395.0463606,,,,,,
877.33,0.075865388,395.9610843,,,,,,
884.335,0.076534987,396.5059055,,,,,,
891.266,0.077148976,397.9655818,,,,,,
898.265,0.077823804,398.0915958,,,,,,
905.229,0.078485738,399.0771377,,,,,,
912.216,0.07913901,400.6327727,,,,,,
919.202,0.079804835,401.3550753,,,,,,
926.215,0.080433303,401.6772697,,,,,,
933.17,0.081088562,403.0103954,,,,,,
940.124,0.08175573,403.4865436,,,,,,
947.112,0.08241443,404.5218841,,,,,,
954.058,0.08303491,405.2885716,,,,,,
961.034,0.083693231,406.2934008,,,,,,
967.96,0.084312552,407.0870883,,,,,,
975.022,0.085020683,407.5228157,,,,,,
981.946,0.085629507,408.9961014,,,,,,
988.945,0.086250857,409.5655507,,,,,,
995.842,0.086908558,410.469765,,,,,,
1002.853,0.087563909,411.5098602,,,,,,
1009.775,0.088182716,412.175635,,,,,,
1016.771,0.088841647,412.9059852,,,,,,
1023.696,0.089494586,414.0946163,,,,,,
1030.701,0.090112139,414.7015547,,,,,,
1037.668,0.090769619,415.5118628,,,,,,
1044.649,0.091385667,416.1707063,,,,,,
1051.578,0.091998227,417.1160274,,,,,,
1058.558,0.092615886,417.6729509,,,,,,
1065.471,0.093223944,418.8865862,,,,,,
1072.465,0.093837076,419.7133935,,,,,,
1079.409,0.094450074,420.523688,,,,,,
1086.4,0.095067036,420.9591921,,,,,,
1093.34,0.095756067,422.2279486,,,,,,
1100.373,0.096370493,422.8539078,,,,,,
1107.336,0.097019613,423.9113096,,,,,,
1114.321,0.097710952,424.9211615,,,,,,
1121.314,0.098367581,425.3778784,,,,,,
1128.325,0.099059051,426.3128451,,,,,,
1135.238,0.099709913,427.1225754,,,,,,
1142.206,0.10036022,427.942428,,,,,,
1149.166,0.101012144,428.6813589,,,,,,
1156.26,0.1016936,430.1466356,,,,,,
1164.203,0.102434697,430.3496395,,,,,,
1171.705,0.103165163,431.2188847,,,,,,
1178.857,0.103855581,431.9954474,,,,,,
1186.107,0.104540146,433.0982234,,,,,,
1193.482,0.105227935,433.9989122,,,,,,
1200.772,0.105911407,435.1811614,,,,,,
1208.318,0.106603296,435.6488648,,,,,,
1216.491,0.107409193,436.8638304,,,,,,
1223.554,0.108011909,437.7706373,,,,,,
1230.63,0.108661337,438.3357557,,,,,,
1237.657,0.109305171,439.2153438,,,,,,
1244.966,0.109950809,439.9323311,,,,,,
1252.159,0.110596033,440.649684,,,,,,
1259.532,0.111282688,441.3346912,,,,,,
1266.716,0.111875438,442.8764921,,,,,,
1274.058,0.112567131,443.1252879,,,,,,
1281.442,0.113247463,444.1140547,,,,,,
1289.558,0.113964786,445.4550645,,,,,,
1297.654,0.114735864,445.6972931,,,,,,
1304.745,0.115410768,447.049622,,,,,,
1311.753,0.116054235,447.6416188,,,,,,
1318.776,0.116692888,448.6290851,,,,,,
1325.731,0.117338436,449.0050813,,,,,,
1332.757,0.117971355,450.2947457,,,,,,
1339.724,0.118574025,450.8098201,,,,,,
1346.723,0.119211416,451.7076138,,,,,,
1353.691,0.119882657,453.116248,,,,,,
1360.747,0.120494098,452.8869227,,,,,,
1367.717,0.121087649,453.9757321,,,,,,
1374.699,0.121682781,454.8526373,,,,,,
1381.64,0.12231842,455.8041818,,,,,,
1388.697,0.122959,456.2853885,,,,,,
1395.595,0.123593886,457.1666274,,,,,,
1402.638,0.124187354,458.1268852,,,,,,
1409.608,0.124828067,458.508623,,,,,,
1416.588,0.125459652,459.6199392,,,,,,
1423.551,0.12609442,460.3925034,,,,,,
1430.527,0.126690397,461.0518889,,,,,,
1437.466,0.127280001,462.1029182,,,,,,
1444.446,0.127915303,462.8160968,,,,,,
1451.408,0.128549054,463.5499875,,,,,,
1458.475,0.129180319,464.4438664,,,,,,
1465.416,0.129768552,465.5586217,,,,,,
1472.396,0.130365069,466.0124982,,,,,,
1479.325,0.131001804,466.4005627,,,,,,
1486.316,0.131586709,467.6910216,,,,,,
1493.24,0.132181887,468.1656487,,,,,,
1500.264,0.132772169,468.9905339,,,,,,
1507.23,0.13335954,469.9459294,,,,,,
1514.33,0.133992801,470.5251406,,,,,,
1521.361,0.134586313,471.0195727,,,,,,
1528.5,0.135247142,472.3989618,,,,,,
1535.454,0.135838701,472.9881305,,,,,,
1542.479,0.136469487,473.5716083,,,,,,
1549.482,0.137130281,474.9283817,,,,,,
1556.496,0.137759647,475.5602087,,,,,,
1563.431,0.138430459,476.0720854,,,,,,
1570.447,0.13905735,476.8340912,,,,,,
1577.448,0.139716901,478.1586957,,,,,,
1584.521,0.140388843,478.4809871,,,,,,
1591.497,0.141011167,479.5065704,,,,,,
1598.525,0.141672828,480.5677768,,,,,,
1605.496,0.142340768,481.1023744,,,,,,
1612.488,0.142968228,481.6310198,,,,,,
1619.433,0.143632438,482.3918474,,,,,,
1626.411,0.144252482,483.4421765,,,,,,
1633.377,0.144913524,484.3872563,,,,,,
1640.432,0.145574326,485.2487909,,,,,,
1647.36,0.146198681,485.9341223,,,,,,
1654.361,0.14678175,486.6250975,,,,,,
1661.303,0.147402052,487.5731994,,,,,,
1668.315,0.148024666,488.2389203,,,,,,
1675.198,0.14864562,489.0062729,,,,,,
1682.192,0.149232523,489.3495642,,,,,,
1689.114,0.149848575,490.4490067,,,,,,
1696.082,0.15043028,491.1515777,,,,,,
1703.054,0.151049434,491.9458238,,,,,,
1710.053,0.151666407,492.9537986,,,,,,
1717.029,0.152289417,493.379064,,,,,,
1724.041,0.152904859,494.3806985,,,,,,
1730.99,0.153517544,495.5741698,,,,,,
1737.98,0.154142282,495.8384719,,,,,,
1744.887,0.154792531,497.0708983,,,,,,
1751.926,0.155414726,497.4765906,,,,,,
1758.926,0.156073221,497.9781465,,,,,,
1765.941,0.156684062,499.237802,,,,,,
1772.866,0.157261578,499.9647087,,,,,,
1779.937,0.15787895,500.5685605,,,,,,
1787.404,0.158530858,501.5445908,,,,,,
1794.381,0.159104773,502.4094213,,,,,,
1801.359,0.15972512,502.7501108,,,,,,
1808.419,0.160297989,503.6454014,,,,,,
1815.437,0.160944839,504.908227,,,,,,
1822.392,0.161524737,505.2441972,,,,,,
1829.39,0.162136882,506.0639362,,,,,,
1836.345,0.162747517,507.0471641,,,,,,
1843.356,0.163324947,507.4306329,,,,,,
1850.234,0.163902429,507.852573,,,,,,
1857.213,0.164505253,509.3205551,,,,,,
1864.152,0.165116883,510.1060398,,,,,,
1871.136,0.165692916,510.5635345,,,,,,
1878.08,0.166301475,511.4730875,,,,,,
1885.165,0.166911501,512.2317756,,,,,,
1892.153,0.167488392,512.5340476,,,,,,
1899.228,0.168093731,513.6213933,,,,,,
1906.221,0.168696746,514.8718561,,,,,,
1913.288,0.169314639,514.9300609,,,,,,
1920.327,0.169921528,515.7993696,,,,,,
1927.315,0.170522138,517.1606844,,,,,,
1934.258,0.171100286,517.1871259,,,,,,
1941.319,0.171665084,518.2976929,,,,,,
1948.289,0.172275043,518.7946891,,,,,,
1955.252,0.172879086,519.7550124,,,,,,
1962.182,0.173412291,520.2425924,,,,,,
1969.185,0.174051174,521.485852,,,,,,
1976.181,0.174660163,521.9440414,,,,,,
1983.227,0.175262586,522.9222063,,,,,,
1990.309,0.175865843,523.8007196,,,,,,
1997.363,0.176477057,524.0508867,,,,,,
2004.379,0.177109711,525.5873975,,,,,,
2011.696,0.17774781,526.7035559,,,,,,
2018.991,0.178399146,526.6685974,,,,,,
2026.055,0.178998854,527.6904745,,,,,,
2033.018,0.179607243,527.948013,,,,,,
2040.072,0.180281339,529.1568221,,,,,,
2047.073,0.180846579,529.7322625,,,,,,
2054.162,0.181482132,530.8669219,,,,,,
2061.148,0.182120303,531.7455005,,,,,,
2068.206,0.182727451,531.9484946,,,,,,
2075.199,0.183323128,533.0981822,,,,,,
2082.233,0.183957209,534.2275511,,,,,,
2089.161,0.184532008,533.882938,,,,,,
2096.224,0.185158138,535.6284136,,,,,,
2103.237,0.185754074,536.6354541,,,,,,
2110.308,0.186360534,536.7099583,,,,,,
2117.315,0.18695382,537.8843005,,,,,,
2124.354,0.187552895,538.6031595,,,,,,
2131.333,0.188153644,539.0757865,,,,,,
2138.474,0.188782507,540.3976312,,,,,,
2145.54,0.189387543,540.4373145,,,,,,
2152.694,0.190017814,541.572189,,,,,,
2159.705,0.190616663,542.0826074,,,,,,
2166.733,0.191245007,543.3189844,,,,,,
2173.757,0.191844539,543.7073226,,,,,,
2180.812,0.192472309,544.9283122,,,,,,
2187.796,0.193101143,545.9514677,,,,,,
2194.845,0.193737465,546.3612556,,,,,,
2201.776,0.194332207,547.0382964,,,,,,
2208.864,0.194928535,547.6186765,,,,,,
2215.833,0.195517746,548.7179472,,,,,,
2222.947,0.196152235,549.1548553,,,,,,
2229.931,0.196743036,550.0531873,,,,,,
2236.968,0.197330919,551.1776218,,,,,,
2243.961,0.197884877,551.9892918,,,,,,
2250.994,0.198476392,552.7370855,,,,,,
2257.941,0.199073215,553.0601105,,,,,,
2264.945,0.199661058,554.0703095,,,,,,
2271.913,0.200213096,554.9397701,,,,,,
2278.959,0.200808882,555.1909302,,,,,,
2285.937,0.201355899,556.4492469,,,,,,
2293.016,0.201950133,556.7779578,,,,,,
2299.991,0.202535961,557.8203699,,,,,,
2307.046,0.203087939,558.5574152,,,,,,
2314.012,0.203680417,558.9514659,,,,,,
2321.03,0.204265582,560.0377066,,,,,,
2328.004,0.204819851,560.4873178,,,,,,
2335.018,0.205440222,561.591101,,,,,,
2342.046,0.205990308,562.3566758,,,,,,
2349.156,0.206578987,562.9381892,,,,,,
2356.112,0.207165991,563.7121285,,,,,,
2363.162,0.20771281,564.6134519,,,,,,
2370.15,0.208301712,565.1586587,,,,,,
2377.152,0.208851966,565.7704431,,,,,,
2384.13,0.209434511,566.7538402,,,,,,
2391.174,0.209982631,567.5024392,,,,,,
2398.135,0.210529876,568.2297859,,,,,,
2405.182,0.211111771,569.2592676,,,,,,
2412.215,0.211734215,569.8327665,,,,,,
2419.281,0.212324342,570.0563561,,,,,,
2426.258,0.212932711,571.8355975,,,,,,
2433.258,0.213520637,572.1951782,,,,,,
2440.28,0.214136109,573.2668512,,,,,,
2447.374,0.214757598,573.8323143,,,,,,
2454.351,0.215377231,574.5317006,,,,,,
2461.374,0.215961197,575.0480636,,,,,,
2468.374,0.216579793,575.7747798,,,,,,
2475.37,0.217192842,576.9733295,,,,,,
2482.294,0.217779339,577.162911,,,,,,
2489.368,0.218392702,578.2669527,,,,,,
2496.333,0.218970637,579.1764073,,,,,,
2503.392,0.219552799,579.6684648,,,,,,
2510.357,0.220160639,581.1820039,,,,,,
2517.406,0.220749532,580.9926748,,,,,,
2524.364,0.221328919,581.6455583,,,,,,
2531.517,0.221909314,582.2492807,,,,,,
2538.572,0.222474493,584.151387,,,,,,
2545.623,0.223060727,584.0816736,,,,,,
2552.584,0.223635432,585.1199585,,,,,,
2559.608,0.224211412,585.9359445,,,,,,
2566.522,0.224754877,586.3834276,,,,,,
2573.494,0.225329447,587.2713981,,,,,,
2580.481,0.225873017,587.653276,,,,,,
2587.509,0.226483188,588.5295761,,,,,,
2594.585,0.227054209,589.7318137,,,,,,
2601.646,0.227627155,590.650618,,,,,,
2608.659,0.228207512,590.8480814,,,,,,
2615.69,0.228814841,591.9339889,,,,,,
2622.712,0.229388473,592.6961574,,,,,,
2629.773,0.229998198,593.4921979,,,,,,
2636.775,0.230570104,594.3535796,,,,,,
2643.815,0.23114641,594.8468288,,,,,,
2650.864,0.231716507,595.8174051,,,,,,
2657.948,0.232294244,596.0395751,,,,,,
2664.923,0.232859371,597.4176964,,,,,,
2671.971,0.233431416,598.1897486,,,,,,
2678.921,0.233970863,598.4755332,,,,,,
2686.008,0.234538281,599.6255664,,,,,,
2693.061,0.235107976,600.4553793,,,,,,
2700.045,0.235685714,600.4933056,,,,,,
2707.223,0.23628469,601.9509803,,,,,,
2714.315,0.236817997,602.7500719,,,,,,
2721.492,0.237392207,603.0296924,,,,,,
2728.519,0.237960279,603.8618599,,,,,,
2735.545,0.238559691,605.1521812,,,,,,
2742.545,0.239097964,605.3642644,,,,,,
2749.597,0.239667761,605.9409173,,,,,,
2756.542,0.240225344,607.6541496,,,,,,
2763.57,0.240801768,607.6122501,,,,,,
2770.567,0.241366766,608.5567803,,,,,,
2777.609,0.24189667,609.4273728,,,,,,
2784.634,0.242429429,609.9974812,,,,,,
2791.655,0.242993707,610.9246885,,,,,,
2798.645,0.243559473,611.6788618,,,,,,
2805.657,0.2441249,612.435275,,,,,,
2812.644,0.244657359,612.9214211,,,,,,
2819.672,0.245185366,613.8101955,,,,,,
2826.567,0.245748174,614.7321981,,,,,,
2833.605,0.246280823,615.1175122,,,,,,
2840.531,0.246837458,616.5786739,,,,,,
2847.617,0.247441497,616.9194929,,,,,,
2854.582,0.247974139,617.2187288,,,,,,
2861.603,0.248567611,618.5195963,,,,,,
2868.574,0.249134274,618.8852978,,,,,,
2875.582,0.249729548,619.945329,,,,,,
2882.524,0.250288581,620.9912399,,,,,,
2889.576,0.250889763,621.4091745,,,,,,
2896.537,0.251451197,622.1583341,,,,,,
2903.601,0.2520447,623.2595925,,,,,,
2910.619,0.25263931,624.1422528,,,,,,
2917.668,0.253272338,624.8238983,,,,,,
2924.64,0.253828673,625.9446998,,,,,,
2931.715,0.254428596,626.2793335,,,,,,
2938.705,0.255025591,626.7900354,,,,,,
2945.7,0.255618989,627.697053,,,,,,
2952.668,0.256174444,628.778611,,,,,,
2959.743,0.256771511,629.2573352,,,,,,
2966.764,0.257327549,630.2192719,,,,,,
2973.804,0.257883702,631.2168497,,,,,,
2980.795,0.258449895,631.1124467,,,,,,
2987.826,0.259004551,632.1205161,,,,,,
2994.807,0.259522118,633.3128579,,,,,,
3001.829,0.26008683,633.2633962,,,,,,
3008.845,0.260638127,634.5944882,,,,,,
3015.923,0.261193354,635.4274743,,,,,,
3022.912,0.261785587,636.0929183,,,,,,
3030.023,0.262342422,636.7025899,,,,,,
3037.01,0.262894584,637.7489258,,,,,,
3044.07,0.263452156,638.2239152,,,,,,
3051.083,0.264039142,639.2828039,,,,,,
3058.199,0.264594092,639.9575427,,,,,,
3065.229,0.26518408,640.6489707,,,,,,
3072.369,0.265772004,641.5133707,,,,,,
3079.366,0.266323594,642.4308346,,,,,,
3086.456,0.266844275,642.9383468,,,,,,
3093.448,0.267396417,643.7414892,,,,,,
3100.489,0.267981807,644.7326825,,,,,,
3107.494,0.268499304,645.4759124,,,,,,
3114.55,0.269057282,645.5972733,,,,,,
3121.534,0.269569114,646.8587562,,,,,,
3128.601,0.270123047,647.3301518,,,,,,
3135.558,0.270674661,648.0061608,,,,,,
3142.572,0.271222794,649.0835402,,,,,,
3149.561,0.271769851,650.1625921,,,,,,
3156.547,0.272291024,650.3349136,,,,,,
3163.52,0.272872117,651.3999333,,,,,,
3170.565,0.273418834,652.5017221,,,,,,
3177.598,0.273938479,652.7428896,,,,,,
3184.728,0.274485179,653.7097066,,,,,,
3191.759,0.275036182,654.2056802,,,,,,
3198.784,0.275554766,654.4697333,,,,,,
3205.787,0.276098692,655.63203,,,,,,
3212.825,0.276608278,656.7646708,,,,,,
3219.79,0.277153733,657.7125405,,,,,,
3226.844,0.277670301,658.0722147,,,,,,
3233.807,0.278217951,658.734979,,,,,,
3240.818,0.278728746,659.634132,,,,,,
3247.829,0.279238809,660.5824317,,,,,,
3254.897,0.279792862,660.4954154,,,,,,
3261.848,0.280335264,661.6613211,,,,,,
3268.864,0.280815283,662.0169141,,,,,,
3275.794,0.281358238,662.9905302,,,,,,
3282.844,0.281929736,664.5965892,,,,,,
3289.812,0.282449117,664.4098174,,,,,,
3296.856,0.283024139,665.5069255,,,,,,
3303.843,0.283565353,666.6185126,,,,,,
3310.935,0.284147777,666.8780269,,,,,,
3317.893,0.284723769,667.8528649,,,,,,
3324.954,0.285296323,669.1533042,,,,,,
3331.946,0.285880923,669.1592315,,,,,,
3338.935,0.286420212,670.2346887,,,,,,
3345.826,0.286994277,671.2771157,,,,,,
3352.854,0.287539503,671.6673021,,,,,,
3359.82,0.288142307,673.1914049,,,,,,
3366.827,0.288720613,673.6852491,,,,,,
3373.775,0.289264391,674.1298653,,,,,,
3380.76,0.289808121,674.5482818,,,,,,
3387.78,0.290409102,676.2035691,,,,,,
3394.796,0.290918181,676.5616658,,,,,,
3401.763,0.291491611,677.4034136,,,,,,
3408.808,0.291997185,678.1546537,,,,,,
3415.789,0.292571757,678.8105278,,,,,,
3422.922,0.293111645,679.4479753,,,,,,
3429.862,0.293644876,680.762726,,,,,,
3436.921,0.294187633,681.0340465,,,,,,
3443.897,0.294725866,681.8359905,,,,,,
3450.958,0.29522733,682.853992,,,,,,
3457.947,0.295800623,683.3710006,,,,,,
3464.965,0.296337406,684.2365996,,,,,,
3471.929,0.296877673,684.6188937,,,,,,
3478.973,0.297448092,685.4232095,,,,,,
3485.926,0.297954068,685.7336942,,,,,,
3492.958,0.298516855,687.2924403,,,,,,
3499.932,0.299085598,688.1781526,,,,,,
3506.975,0.299627216,688.2566465,,,,,,
3514.016,0.30015517,689.7755015,,,,,,
3521.069,0.300690449,690.5557362,,,,,,
3528.046,0.301230085,690.7546865,,,,,,
3535.161,0.301757636,692.2283398,,,,,,
3542.133,0.302295593,692.5470377,,,,,,
3549.147,0.302828971,693.4108631,,,,,,
3556.089,0.303329486,694.1015763,,,,,,
3563.13,0.303861447,694.9797692,,,,,,
3570.235,0.304398441,695.2808731,,,,,,
3577.218,0.304932878,695.828714,,,,,,
3584.25,0.305462102,696.9940192,,,,,,
3591.242,0.306022751,698.2585472,,,,,,
3598.264,0.306528634,698.1918402,,,,,,
3605.289,0.307047332,700.3358443,,,,,,
3612.369,0.307555664,699.944965,,,,,,
3619.383,0.308088526,700.5636599,,,,,,
3626.416,0.308578499,702.0444112,,,,,,
3633.426,0.309110856,702.6598234,,,,,,
3640.507,0.30963931,703.5917739,,,,,,
3647.565,0.310167917,704.4768338,,,,,,
3654.675,0.310696839,705.2971082,,,,,,
3661.69,0.311201319,705.1250382,,,,,,
3668.675,0.31172317,706.7464255,,,,,,
3675.913,0.31225747,706.883519,,,,,,
3682.945,0.312784832,707.7556866,,,,,,
3689.917,0.313308302,709.0280363,,,,,,
3696.95,0.313835741,709.9129463,,,,,,
3703.937,0.314370646,709.8584887,,,,,,
3710.967,0.314925781,711.2762599,,,,,,
3717.958,0.315484513,712.1797998,,,,,,
3725.022,0.316019897,712.0555157,,,,,,
3732.03,0.31657135,713.702028,,,,,,
3739.056,0.317100302,714.2297973,,,,,,
3746.024,0.317661186,714.7596601,,,,,,
3753.085,0.318184852,715.8138042,,,,,,
3760.079,0.318776489,716.6010789,,,,,,
3767.14,0.319304211,717.0553241,,,,,,
3774.1,0.31985851,718.2677853,,,,,,
3781.149,0.320387999,718.4601707,,,,,,
3788.182,0.320944771,719.3287457,,,,,,
3795.201,0.321503426,719.9512291,,,,,,
3802.205,0.322056777,721.0537275,,,,,,
3809.263,0.322582587,721.6122524,,,,,,
3816.284,0.323106451,722.2769946,,,,,,
3823.315,0.323660855,723.24462,,,,,,
3830.242,0.324213832,724.2571385,,,,,,
3837.323,0.324734802,725.2363368,,,,,,
3844.292,0.325225834,725.7064759,,,,,,
3851.353,0.325780669,726.4942781,,,,,,
3858.329,0.326301861,727.2749263,,,,,,
3865.383,0.326820869,728.3556254,,,,,,
3872.352,0.327348194,728.3778721,,,,,,
3879.348,0.327865806,729.4741834,,,,,,
3886.279,0.328383649,730.5144225,,,,,,
3893.323,0.328907783,730.8893936,,,,,,
3900.278,0.329400392,731.0302277,,,,,,
3907.28,0.329945935,732.5367129,,,,,,
3914.344,0.330463697,733.547911,,,,,,
3921.405,0.330986042,733.9211923,,,,,,
3928.344,0.33153077,735.5075549,,,,,,
3935.431,0.332055387,735.5564916,,,,,,
3942.464,0.332575392,736.1035604,,,,,,
3949.489,0.333124993,737.0320527,,,,,,
3956.453,0.333611379,737.6515513,,,,,,
3963.493,0.334097088,738.2391666,,,,,,
3970.428,0.334613851,739.122247,,,,,,
3977.486,0.335127925,740.2024955,,,,,,
3984.456,0.335615615,740.5600682,,,,,,
3991.512,0.336162785,741.5795801,,,,,,
3998.469,0.336614654,742.1989465,,,,,,
4005.502,0.337132017,742.7806632,,,,,,
4012.484,0.337681809,743.400981,,,,,,
4019.508,0.338161652,744.5268372,,,,,,
4026.499,0.338678911,745.0286077,,,,,,
4033.603,0.33919299,745.8697508,,,,,,
4040.582,0.339672696,746.928947,,,,,,
4047.661,0.340188461,747.5147361,,,,,,
4054.685,0.340705053,748.0567113,,,,,,
4061.689,0.341213356,749.4535516,,,,,,
4068.638,0.341703368,749.1951848,,,,,,
4075.764,0.342180471,750.4208388,,,,,,
4082.756,0.342691799,751.377101,,,,,,
4089.845,0.343201765,752.4630299,,,,,,
4096.813,0.343688954,752.4216898,,,,,,
4103.833,0.34419813,753.5416286,,,,,,
4110.749,0.344706228,754.7589066,,,,,,
4117.783,0.345228548,754.3536778,,,,,,
4124.762,0.345700511,755.9922157,,,,,,
4131.8,0.346213736,756.5155837,,,,,,
4138.838,0.346726498,757.0627331,,,,,,
4145.917,0.347266646,758.2093643,,,,,,
4152.91,0.347774945,759.2220838,,,,,,
4159.987,0.348321798,759.5076664,,,,,,
4167.001,0.348830049,760.4633059,,,,,,
4174.086,0.349370753,761.4114731,,,,,,
4181.002,0.349883421,761.7793233,,,,,,
4188.004,0.350425143,762.5392431,,,,,,
4194.974,0.350962377,763.7998496,,,,,,
4202.009,0.351506146,764.1621209,,,,,,
4209.021,0.352044169,765.2604249,,,,,,
4216.034,0.352582436,766.2955606,,,,,,
4223.053,0.3530955,766.420214,,,,,,
4230.061,0.353665218,767.4299501,,,,,,
4237.056,0.354202455,768.4856988,,,,,,
4244.088,0.354745421,768.8189982,,,,,,
4251.088,0.355251026,769.7075142,,,,,,
4258.134,0.355788969,770.5772292,,,,,,
4265.403,0.356358153,771.4693523,,,,,,
4272.98,0.356926706,772.3990601,,,,,,
4280.698,0.357464011,773.2386785,,,,,,
4288.451,0.358035147,773.7809096,,,,,,
4296.078,0.358601574,774.8540654,,,,,,
4303.522,0.359104146,775.8779523,,,,,,
4311.111,0.359675195,776.4034557,,,,,,
4318.227,0.360183008,776.7260107,,,,,,
4325.406,0.36071538,777.955566,,,,,,
4332.561,0.361221952,778.3653756,,,,,,
4339.671,0.36178333,779.8375003,,,,,,
4346.859,0.362286801,780.5602642,,,,,,
4353.964,0.362825404,780.895027,,,,,,
4361.15,0.363358104,781.9160302,,,,,,
4368.128,0.363859292,782.8221185,,,,,,
4375.212,0.364396614,783.210694,,,,,,
4382.278,0.364929246,784.0533735,,,,,,
4389.481,0.365433382,784.587908,,,,,,
4396.635,0.365934502,785.3763435,,,,,,
4403.789,0.366464828,786.4889811,,,,,,
4411.003,0.366991801,787.8948362,,,,,,
4418.242,0.367499686,787.8406651,,,,,,
4425.241,0.368000601,788.5283495,,,,,,
4432.317,0.368465602,789.751891,,,,,,
4439.34,0.368938105,790.0219377,,,,,,
4446.497,0.369467467,790.9743348,,,,,,
4453.698,0.369997266,791.9245643,,,,,,
4460.819,0.37049812,792.4667604,,,,,,
4467.949,0.371025379,793.6654209,,,,,,
4474.987,0.37149335,794.3493357,,,,,,
4482.084,0.371994839,794.7201208,,,,,,
4489.143,0.372524752,795.4919355,,,,,,
4496.178,0.372990149,796.4099657,,,,,,
4503.293,0.373487076,797.2569292,,,,,,
4510.422,0.374017739,797.8376459,,,,,,
4517.488,0.374483607,798.6114443,,,,,,
4524.655,0.375010278,799.5393802,,,,,,
4531.791,0.375508692,800.1627294,,,,,,
4539.006,0.376003738,801.0908121,,,,,,
4546.16,0.376497203,802.1871201,,,,,,
4553.364,0.376967043,802.3190716,,,,,,
4560.515,0.377493306,803.223053,,,,,,
4567.793,0.378019136,804.0604233,,,,,,
4574.906,0.378483634,804.7754647,,,,,,
4582.108,0.379007058,805.938476,,,,,,
4589.179,0.379535119,806.4821105,,,,,,
4596.327,0.380030982,807.0592043,,,,,,
4603.416,0.380554943,808.0534875,,,,,,
4610.533,0.381081078,808.6512462,,,,,,
4617.579,0.381577067,809.2030996,,,,,,
4624.792,0.382100574,810.0665393,,,,,,
4631.883,0.382653799,811.2186889,,,,,,
4638.978,0.383180366,811.6221984,,,,,,
4645.979,0.383675914,812.098852,,,,,,
4653.088,0.384192815,813.6658871,,,,,,
4660.232,0.384719427,814.0485422,,,,,,
4667.415,0.385241517,814.9732127,,,,,,
4674.512,0.385762583,815.9070698,,,,,,
4681.68,0.386287662,816.3805994,,,,,,
4688.747,0.386783854,816.4914959,,,,,,
4695.784,0.387298917,818.180808,,,,,,
4702.779,0.387791154,818.7352625,,,,,,
4709.824,0.388312972,819.4918872,,,,,,
4717.04,0.388799227,820.7520213,,,,,,
4724.297,0.389324013,821.0596347,,,,,,
4731.421,0.389815362,821.6011149,,,,,,
4738.65,0.390301782,822.8354817,,,,,,
4745.797,0.390825419,823.1021428,,,,,,
4753.014,0.391310069,824.5029845,,,,,,
4760.07,0.391801831,824.8660695,,,,,,
4767.108,0.392288031,825.9183096,,,,,,
4774.146,0.39281099,826.2266993,,,,,,
4781.175,0.393294201,827.6041534,,,,,,
4788.152,0.39381729,827.8276822,,,,,,
4795.209,0.394331151,829.215773,,,,,,
4802.173,0.394821816,829.5294344,,,,,,
4809.206,0.395312015,829.8724772,,,,,,
4816.528,0.395828634,830.8025377,,,,,,
4823.626,0.396315381,831.5320872,,,,,,
4830.631,0.396772204,832.1618468,,,,,,
4837.683,0.397288221,833.0732508,,,,,,
4844.662,0.397744869,833.6683429,,,,,,
4851.683,0.398255499,835.1325425,,,,,,
4858.679,0.398686134,835.0955797,,,,,,
4865.709,0.39916757,836.3421285,,,,,,
4872.701,0.399624799,836.7493872,,,,,,
4879.806,0.400112543,837.1077308,,,,,,
4886.807,0.400591642,838.573399,,,,,,
4893.829,0.401076863,839.291562,,,,,,
4900.828,0.401566574,839.2974729,,,,,,
4907.88,0.402046697,840.5379427,,,,,,
4914.885,0.4025291,841.4472244,,,,,,
4921.955,0.402985614,841.7472424,,,,,,
4928.973,0.403470842,842.3121593,,,,,,
4936.058,0.403949198,843.6680713,,,,,,
4943.025,0.404374747,843.8918223,,,,,,
4950.103,0.404858198,844.5148099,,,,,,
4957.169,0.4053367,845.8542963,,,,,,
4964.188,0.405791143,846.2602879,,,,,,
4971.176,0.406273448,846.9455674,,,,,,
4978.216,0.406755469,847.6381757,,,,,,
4985.2,0.407205208,848.586254,,,,,,
4992.277,0.407657945,849.1074463,,,,,,
4999.276,0.408137508,850.0402542,,,,,,
5006.31,0.408588132,850.7882157,,,,,,
5013.314,0.409040844,851.2296006,,,,,,
5020.367,0.409548953,852.278833,,,,,,
5027.334,0.410029627,853.0324045,,,,,,
5034.379,0.410485593,852.8598644,,,,,,
5041.377,0.411019373,854.5760774,,,,,,
5048.341,0.411500613,855.0697238,,,,,,
5055.304,0.411982778,855.4075766,,,,,,
5062.373,0.412488087,856.7256544,,,,,,
5069.318,0.412998009,857.3873431,,,,,,
5076.358,0.413509528,857.7083047,,,,,,
5083.329,0.414016172,858.7432427,,,,,,
5090.342,0.414521477,859.9255751,,,,,,
5097.345,0.415002724,860.1915275,,,,,,
5104.366,0.415538276,861.2584017,,,,,,
5111.351,0.416013998,862.2988034,,,,,,
5118.38,0.416495151,862.4803016,,,,,,
5125.316,0.41700212,863.2685,,,,,,
5132.328,0.41747704,864.2342878,,,,,,
5139.324,0.417957533,864.4099561,,,,,,
5146.397,0.418461378,865.5244194,,,,,,
5153.395,0.418903544,866.8024142,,,,,,
5160.437,0.419385455,866.6907987,,,,,,
5167.431,0.419859411,867.6357716,,,,,,
5174.558,0.420331953,868.7442619,,,,,,
5181.538,0.420808742,869.3310355,,,,,,
5188.577,0.421317892,869.4327256,,,,,,
5195.579,0.421757704,870.8641403,,,,,,
5202.624,0.422233256,871.5283281,,,,,,
5209.622,0.42270582,872.4820521,,,,,,
5216.648,0.423213167,872.7901737,,,,,,
5223.638,0.423685846,873.6651017,,,,,,
5230.683,0.424162111,874.0144388,,,,,,
5237.656,0.424661096,875.3761557,,,,,,
5244.729,0.425132628,876.3162965,,,,,,
5251.68,0.425608946,876.5636084,,,,,,
5258.877,0.426081771,877.354365,,,,,,
5265.809,0.426552671,878.2905341,,,,,,
5272.821,0.427024556,879.0596213,,,,,,
5279.821,0.427499069,879.4328693,,,,,,
5286.847,0.427968536,880.5678521,,,,,,
5293.871,0.428442878,880.902903,,,,,,
5300.915,0.428915381,881.4627126,,,,,,
5307.884,0.429381662,882.9510681,,,,,,
5314.86,0.429828128,882.8800347,,,,,,
5321.913,0.430295681,884.1324679,,,,,,
5328.974,0.430793858,885.096939,,,,,,
5336.024,0.431269391,885.170149,,,,,,
5342.991,0.431738841,885.9722203,,,,,,
5350.263,0.432205431,887.1450673,,,,,,
5357.799,0.432711406,886.9744815,,,,,,
5364.944,0.433206688,888.2703068,,,,,,
5371.906,0.433645441,889.0439427,,,,,,
5379.029,0.43411666,889.5336488,,,,,,
5386.037,0.434581124,890.8525466,,,,,,
5393.072,0.435051263,891.3411287,,,,,,
5400.089,0.435491604,891.869637,,,,,,
5407.101,0.435956508,893.0379124,,,,,,
5414.119,0.436394891,893.7875298,,,,,,
5421.173,0.436832161,894.6678813,,,,,,
5428.148,0.437302439,894.987897,,,,,,
5435.199,0.437740182,895.7456054,,,,,,
5442.191,0.438208469,896.2877314,,,,,,
5449.273,0.438676537,896.9223335,,,,,,
5456.237,0.439141776,897.8361006,,,,,,
5463.246,0.439606711,898.7627602,,,,,,
5470.209,0.440078304,898.7101915,,,,,,
5477.282,0.440568193,900.2658809,,,,,,
5484.259,0.441064007,900.942394,,,,,,
5491.298,0.441533593,901.0782452,,,,,,
5498.292,0.442029735,901.6395676,,,,,,
5505.341,0.442547954,903.1700197,,,,,,
5512.323,0.443045261,903.4928946,,,,,,
5519.487,0.443504932,904.9181369,,,,,,
5526.6,0.444001846,905.2293888,,,,,,
5533.71,0.444498644,905.5217717,,,,,,
5540.686,0.444958125,906.8800753,,,,,,
5547.723,0.445482417,907.3218094,,,,,,
5554.718,0.44594484,908.1919916,,,,,,
5561.812,0.446440205,908.5524125,,,,,,
5568.783,0.446929009,909.8251368,,,,,,
5575.832,0.447394206,910.1987224,,,,,,
5582.823,0.447882739,911.4445564,,,,,,
5589.936,0.448314906,912.3495337,,,,,,
5596.965,0.448781321,912.4536686,,,,,,
5603.991,0.449270385,913.5256665,,,,,,
5611.014,0.449729473,914.629477,,,,,,
5618.159,0.450196742,914.5135161,,,,,,
5625.213,0.450657789,915.2710503,,,,,,
5632.249,0.451089725,916.0372409,,,,,,
5639.181,0.451579604,916.8280987,,,,,,
5646.276,0.452041678,917.3436381,,,,,,
5653.369,0.452499342,918.4723743,,,,,,
5660.42,0.452985847,919.6569662,,,,,,
5667.4,0.453477143,920.1060985,,,,,,
5674.449,0.453936495,920.8930601,,,,,,
5681.457,0.454429624,921.0050598,,,,,,
5688.489,0.454858584,921.9719886,,,,,,
5695.482,0.455318062,922.6480146,,,,,,
5702.555,0.455774668,923.7155862,,,,,,
5709.602,0.456239544,923.6296303,,,,,,
5716.655,0.456719102,925.4799303,,,,,,
5723.624,0.457152055,925.7155247,,,,,,
5730.785,0.457640542,926.2790893,,,,,,
5737.808,0.458070477,926.9014957,,,,,,
5744.889,0.458526132,927.9267412,,,,,,
5751.833,0.458985317,928.3993571,,,,,,
5758.905,0.459470621,929.302624,,,,,,
5765.842,0.459923571,930.6358448,,,,,,
5772.913,0.460413834,930.736558,,,,,,
5779.912,0.460872153,931.2097494,,,,,,
5786.952,0.461302995,931.492699,,,,,,
5793.953,0.461759153,932.2269587,,,,,,
5801.046,0.462216405,932.8620375,,,,,,
5808.002,0.46266828,934.1733237,,,,,,
5815.066,0.463130598,933.8964672,,,,,,
5822.05,0.463550176,935.7167319,,,,,,
5829.114,0.46400547,936.4288463,,,,,,
5836.111,0.46443544,936.6412287,,,,,,
5843.166,0.464890063,937.3938221,,,,,,
5850.149,0.465287774,938.1225784,,,,,,
5857.214,0.465740495,939.1029105,,,,,,
5864.283,0.466168275,939.5323994,,,,,,
5871.257,0.466591985,940.5459563,,,,,,
5878.19,0.46704314,941.6744664,,,,,,
5885.242,0.467504703,941.2060383,,,,,,
5892.29,0.467954295,942.5085484,,,,,,
5899.392,0.468438412,942.9442182,,,,,,
5906.356,0.468891985,943.5835353,,,,,,
5913.38,0.469345405,944.3101998,,,,,,
5920.437,0.469821377,945.7811757,,,,,,
5927.47,0.470309917,945.4112215,,,,,,
5934.418,0.470758665,946.6538971,,,,,,
5941.492,0.471234931,948.0755123,,,,,,
5948.438,0.471722465,947.7528432,,,,,,
5955.527,0.472170257,949.0462522,,,,,,
5962.51,0.472649439,949.9240444,,,,,,
5969.501,0.473104362,950.0699641,,,,,,
5976.448,0.473580474,951.3479433,,,,,,
5983.531,0.474060473,951.9991474,,,,,,
5990.51,0.474515458,952.0375614,,,,,,
5997.529,0.474991877,953.167522,,,,,,
6004.497,0.475466892,954.3823949,,,,,,
6011.576,0.475921926,954.411234,,,,,,
6018.553,0.476369034,955.5267215,,,,,,
6025.564,0.476817512,956.4022113,,,,,,
6032.597,0.477269328,956.7346592,,,,,,
6039.654,0.477691469,957.2804522,,,,,,
6046.738,0.47813839,958.3050173,,,,,,
6053.785,0.47859079,958.5519695,,,,,,
6060.785,0.479013603,958.9087607,,,,,,
6067.833,0.479484659,960.4442048,,,,,,
6074.757,0.479934621,960.973724,,,,,,
6081.807,0.480387635,960.9044166,,,,,,
6088.758,0.480830056,962.4406733,,,,,,
6095.854,0.481307271,962.9896523,,,,,,
6102.935,0.481758176,963.1505006,,,,,,
6110.029,0.482255435,964.8573133,,,,,,
6117.168,0.482705945,965.1097563,,,,,,
6124.341,0.483157024,965.1455547,,,,,,
6131.457,0.483629556,966.2506271,,,,,,
6138.556,0.484073167,967.383576,,,,,,
6145.539,0.484493816,967.7187166,,,,,,
6152.58,0.484938346,968.6495655,,,,,,
6159.562,0.485383139,969.5090156,,,,,,
6166.644,0.485834995,969.235002,,,,,,
6173.638,0.486277637,970.4653071,,,,,,
6180.733,0.4866975,970.7788863,,,,,,
6187.811,0.487142403,971.499596,,,,,,
6194.913,0.487587312,972.1888137,,,,,,
6201.906,0.488026831,973.6924421,,,,,,
6208.948,0.48850549,973.4803404,,,,,,
6216.007,0.488946958,974.6155583,,,,,,
6223.114,0.489364941,975.0490951,,,,,,
6230.149,0.489836169,975.9051923,,,,,,
6237.156,0.490253267,976.4199328,,,,,,
6244.209,0.490694682,977.4437595,,,,,,
6251.19,0.491111977,977.8712712,,,,,,
6258.245,0.49155682,978.2945439,,,,,,
6265.217,0.491970131,979.2951897,,,,,,
6272.254,0.492411808,980.1593472,,,,,,
6279.21,0.492827239,980.769123,,,,,,
6286.289,0.493270441,981.3323222,,,,,,
6293.288,0.493711642,982.2792554,,,,,,
6300.29,0.494132736,981.8074116,,,,,,
6307.236,0.494542562,983.1947645,,,,,,
6314.305,0.495008489,984.5104234,,,,,,
6321.283,0.495428988,984.1432802,,,,,,
6328.342,0.495865269,985.6263585,,,,,,
6335.324,0.496310299,985.6849532,,,,,,
6342.394,0.496780113,986.2506726,,,,,,
6349.453,0.497214946,987.8728828,,,,,,
6356.499,0.497690184,987.5041405,,,,,,
6363.475,0.498157375,988.3864781,,,,,,
6370.493,0.49859614,989.2847276,,,,,,
6377.444,0.499062633,990.2120163,,,,,,
6384.469,0.499533921,990.2372562,,,,,,
6391.462,0.500000187,991.1311281,,,,,,
6398.516,0.500441005,991.5706729,,,,,,
6405.615,0.500937015,992.1237929,,,,,,
6412.624,0.501372902,993.2913226,,,,,,
6419.626,0.501808663,994.4491425,,,,,,
6426.7,0.50230839,994.1956335,,,,,,
6433.657,0.502746581,994.9941281,,,,,,
6440.697,0.503185482,995.5487743,,,,,,
6447.667,0.503649807,996.484184,,,,,,
6454.712,0.504088223,997.053606,,,,,,
6461.69,0.504523743,998.0613469,,,,,,
6468.749,0.504959122,999.0617989,,,,,,
6475.82,0.505372294,999.202762,,,,,,
6482.944,0.505811345,999.6455767,,,,,,
6489.967,0.506272686,1000.771764,,,,,,
6497.055,0.506713959,1000.788718,,,,,,
6504.028,0.507147978,1001.857123,,,,,,
6511.098,0.507581014,1003.055628,,,,,,
6518.087,0.508021999,1002.926632,,,,,,
6525.165,0.508457517,1003.757471,,,,,,
6532.181,0.508922773,1004.046377,,,,,,
6539.201,0.509358853,1004.721527,,,,,,
6546.204,0.509819527,1005.692242,,,,,,
6553.283,0.510253241,1006.691795,,,,,,
6560.274,0.510716917,1007.103321,,,,,,
6567.337,0.51112405,1007.84612,,,,,,
6574.312,0.51155805,1008.607528,,,,,,
6581.326,0.512001215,1007.929501,,,,,,
6588.311,0.512403314,1009.415507,,,,,,
6595.382,0.512836729,1010.182393,,,,,,
6602.343,0.513269175,1011.078686,,,,,,
6609.492,0.513706297,1011.172382,,,,,,
6616.505,0.514137897,1012.246111,,,,,,
6623.567,0.51457459,1012.347788,,,,,,
6630.558,0.514983696,1012.506306,,,,,,
6637.602,0.515388888,1013.285362,,,,,,
6644.615,0.515847988,1014.062314,,,,,,
6651.624,0.516281885,1014.603344,,,,,,
6658.593,0.516686318,1015.32219,,,,,,
6665.666,0.51712361,1015.23875,,,,,,
6672.636,0.517528514,1015.822841,,,,,,
6679.728,0.517932825,1016.578302,,,,,,
6686.757,0.518390308,1017.531482,,,,,,
6693.793,0.518799688,1017.384,,,,,,
6700.706,0.519209131,1017.197746,,,,,,
6707.801,0.519642522,1017.480281,,,,,,
6714.77,0.520077803,1017.415433,,,,,,
6721.832,0.520488669,1016.902207,,,,,,
6728.861,0.520896441,1016.878176,,,,,,
6735.922,0.521333507,1016.42114,,,,,,
6742.937,0.521742832,1016.078016,,,,,,
6749.959,0.522177181,1016.013561,,,,,,
6756.957,0.522599085,1013.497318,,,,,,
6764.066,0.523038971,1012.437308,,,,,,
6771.048,0.523482066,1010.903654,,,,,,
6777.992,0.523940711,1006.61456,,,,,,
6784.916,0.524367978,1003.059303,,,,,,
6792.018,0.524832007,1002.305767,,,,,,
6799.002,0.525301063,1000.766005,,,,,,
6806.051,0.525742596,999.2162632,,,,,,
6812.983,0.526182292,998.0435872,,,,,,
6820.032,0.526648887,996.7075996,,,,,,
6827.058,0.527126836,993.5089518,,,,,,
6834.08,0.527588177,988.4538294,,,,,,
6841.048,0.528040842,984.9323881,,,,,,
6848.067,0.528485245,982.6765377,,,,,,
6855.059,0.528930078,980.3115089,,,,,,
6862.114,0.529431501,977.4526189,,,,,,
6869.088,0.52988546,973.556152,,,,,,
6876.129,0.530337485,969.8497089,,,,,,
6883.139,0.53081753,965.9660712,,,,,,
6890.205,0.531278377,960.6726405,,,,,,
6897.212,0.531735115,956.0411233,,,,,,
6904.234,0.532175995,949.5344386,,,,,,
6911.213,0.532657241,940.6234461,,,,,,
6918.232,0.533163561,927.4650292,,,,,,
6925.267,0.533673315,908.9040057,,,,,,
6932.317,0.534280871,887.4473779,,,,,,
6939.312,0.534822538,863.2655904,,,,,,
6946.429,0.535421713,833.8716932,,,,,,
6953.404,0.536047622,804.2405506,,,,,,
6960.45,0.536749277,756.982121,,,,,,
6967.412,0.537659239,678.0607756,,,,,,
6974.446,0.538465893,616.9043153,,,,,,
6981.42,0.539155663,575.8306269,,,,,,
6988.486,0.539787168,544.7424014,,,,,,
6995.472,0.540385818,519.15967,,,,,,
7002.5,0.541021426,487.1697883,,,,,,
7009.469,0.541701607,438.0907013,,,,,,
7016.478,0.544140037,100.7170383,,,,,,
7023.49,0.544771928,68.729223,,,,,,
7030.528,0.545333291,48.9763329,,,,,,
7037.479,0.545845787,28.47454514,,,,,,
7044.53,0.546310108,20.91522553,,,,,,
7051.537,0.546776737,12.90713659,,,,,,
7058.573,0.547190063,9.639020694,,,,,,
7065.572,0.547628358,6.523748279,,,,,,
7072.641,0.548066807,3.446859542,,,,,,
7079.671,0.548506119,0.079942921,,,,,,
7093.819,0.549269022,-9.465374238,,,,,,
