Repository: janzenchoi/phd_code

# OSFEM (Optimisation Scripts for Empirical Models)

Not for finite element method, sorry.

Please note that this repository does not contain extensible or generalised code.

Everything is pretty much spaghetti'ed up to get quick results just for me.

If you want to use a more general optimisation Python wrapper, please head to:
`https://www.github.com/ACME-MG/opt_all`.

File: osfem/scripts/data/inl_1/AirBase_800_80_G34.csv (part 1 of 7)
time,strain,temperature,stress,type,title,youngs,poissons
0.0,0.0,800.0,80.0,creep,G34,157000.0,0.3
0.0,0.000397,,,,,,
108.0,0.000448,,,,,,
144.0,0.000482,,,,,,
180.0,0.000505,,,,,,
216.0,0.000522,,,,,,
396.0,0.0006,,,,,,
540.0,0.0006410000000000001,,,,,,
828.0,0.000686,,,,,,
1080.0,0.000726,,,,,,
1332.0,0.000745,,,,,,
2412.0,0.0008129999999999999,,,,,,
2700.0,0.00084,,,,,,
3312.0,0.0008719999999999999,,,,,,
3492.0,0.000883,,,,,,
3708.0,0.0009170000000000001,,,,,,
4320.0,0.000959,,,,,,
4680.0,0.000984,,,,,,
5328.0,0.001047,,,,,,
6012.0,0.001109,,,,,,
6300.0,0.001132,,,,,,
6552.0,0.001156,,,,,,
6732.0,0.0011690000000000001,,,,,,
7200.0,0.001227,,,,,,
7560.0,0.001266,,,,,,
7812.0,0.0012870000000000002,,,,,,
8172.0,0.001334,,,,,,
8352.0,0.001353,,,,,,
8604.0,0.001387,,,,,,
8892.0,0.0014119999999999998,,,,,,
9144.0,0.0014449999999999999,,,,,,
9540.0,0.001495,,,,,,
9720.0,0.0015210000000000002,,,,,,
9900.0,0.001554,,,,,,
10332.0,0.001594,,,,,,
10800.0,0.001655,,,,,,
11160.0,0.0016950000000000001,,,,,,
11592.0,0.0017469999999999999,,,,,,
11700.0,0.001773,,,,,,
12060.0,0.001812,,,,,,
12240.0,0.001837,,,,,,
12600.0,0.0018709999999999998,,,,,,
12780.0,0.001894,,,,,,
12960.0,0.001919,,,,,,
13212.0,0.001964,,,,,,
13500.0,0.001992,,,,,,
13752.0,0.0020210000000000002,,,,,,
14004.0,0.002056,,,,,,
14292.0,0.002099,,,,,,
14652.0,0.0021449999999999998,,,,,,
14904.0,0.002179,,,,,,
15444.0,0.002242,,,,,,
15840.0,0.002304,,,,,,
16200.0,0.002347,,,,,,
16560.0,0.002393,,,,,,
16812.0,0.002431,,,,,,
17172.0,0.0024690000000000003,,,,,,
17604.0,0.0025269999999999997,,,,,,
17964.0,0.002555,,,,,,
18216.0,0.002601,,,,,,
18396.0,0.002624,,,,,,
18756.0,0.002674,,,,,,
19044.0,0.0027150000000000004,,,,,,
19332.0,0.002753,,,,,,
19584.0,0.002783,,,,,,
19944.0,0.002837,,,,,,
20196.0,0.002866,,,,,,
20844.0,0.0029370000000000004,,,,,,
20952.0,0.0029620000000000002,,,,,,
21492.0,0.003033,,,,,,
21852.0,0.0030719999999999996,,,,,,
22104.0,0.003107,,,,,,
22392.0,0.003134,,,,,,
22824.0,0.0031940000000000002,,,,,,
23184.0,0.003243,,,,,,
23436.0,0.0032779999999999997,,,,,,
23724.0,0.003311,,,,,,
24156.0,0.0033629999999999997,,,,,,
24444.0,0.003392,,,,,,
24732.0,0.0034360000000000003,,,,,,
25056.0,0.003467,,,,,,
25272.0,0.003503,,,,,,
25884.0,0.003568,,,,,,
26352.0,0.003628,,,,,,
26604.0,0.003656,,,,,,
26892.0,0.003691,,,,,,
27396.0,0.003744,,,,,,
27612.0,0.003781,,,,,,
27936.0,0.0038150000000000002,,,,,,
28512.0,0.0038829999999999997,,,,,,
29052.0,0.00394,,,,,,
29808.0,0.0040160000000000005,,,,,,
29988.0,0.00404,,,,,,
30276.0,0.004077,,,,,,
30528.0,0.004096,,,,,,
30636.0,0.004117,,,,,,
31104.0,0.004171,,,,,,
31428.0,0.004207,,,,,,
31716.0,0.004248,,,,,,
32076.0,0.004292000000000001,,,,,,
32904.0,0.004372,,,,,,
33156.0,0.004404,,,,,,
33516.0,0.004433,,,,,,
33948.0,0.004477,,,,,,
34308.0,0.004524,,,,,,
35064.0,0.004608999999999999,,,,,,
35676.0,0.004654,,,,,,
36144.0,0.004717,,,,,,
36396.0,0.004732,,,,,,
36648.0,0.0047539999999999995,,,,,,
36936.0,0.004803,,,,,,
37368.0,0.004846,,,,,,
37548.0,0.0048709999999999995,,,,,,
37908.0,0.004897,,,,,,
38268.0,0.004937,,,,,,
38628.0,0.004974,,,,,,
38916.0,0.005003,,,,,,
39348.0,0.005055,,,,,,
39744.0,0.005089,,,,,,
40248.0,0.005138,,,,,,
40608.0,0.0051719999999999995,,,,,,
40824.0,0.00521,,,,,,
41436.0,0.005262,,,,,,
41760.0,0.005286,,,,,,
41976.0,0.005314,,,,,,
42660.0,0.005381,,,,,,
43056.0,0.005417999999999999,,,,,,
43236.0,0.005437999999999999,,,,,,
43668.0,0.005484,,,,,,
44100.0,0.005528999999999999,,,,,,
44676.0,0.0055769999999999995,,,,,,
44928.0,0.005602,,,,,,
45180.0,0.0056289999999999995,,,,,,
45720.0,0.00569,,,,,,
46260.0,0.005726,,,,,,
46476.0,0.005761,,,,,,
46836.0,0.005786,,,,,,
47268.0,0.005828,,,,,,
47448.0,0.0058579999999999995,,,,,,
47808.0,0.005888,,,,,,
48348.0,0.005941999999999999,,,,,,
48960.0,0.005991,,,,,,
49608.0,0.006057,,,,,,
49788.0,0.0060750000000000005,,,,,,
50040.0,0.006111999999999999,,,,,,
50580.0,0.006153,,,,,,
51048.0,0.006198,,,,,,
51336.0,0.00623,,,,,,
51768.0,0.006267,,,,,,
52128.0,0.006285,,,,,,
52488.0,0.006318000000000001,,,,,,
52668.0,0.006353999999999999,,,,,,
53100.0,0.0063880000000000004,,,,,,
53460.0,0.006419,,,,,,
54108.0,0.006483,,,,,,
54288.0,0.006511,,,,,,
55512.0,0.00661,,,,,,
55728.0,0.006639000000000001,,,,,,
56160.0,0.006673,,,,,,
56448.0,0.006710000000000001,,,,,,
56952.0,0.006754,,,,,,
57420.0,0.006797,,,,,,
57672.0,0.006815,,,,,,
58248.0,0.006865,,,,,,
58680.0,0.006907,,,,,,
58932.0,0.006938,,,,,,
59148.0,0.006958,,,,,,
59508.0,0.006973,,,,,,
60120.0,0.007030999999999999,,,,,,
60372.0,0.0070550000000000005,,,,,,
60732.0,0.0070940000000000005,,,,,,
60948.0,0.007107,,,,,,
61308.0,0.007149,,,,,,
61668.0,0.00718,,,,,,
61920.0,0.007208,,,,,,
62208.0,0.007231,,,,,,
62820.0,0.0072840000000000005,,,,,,
63000.0,0.007305000000000001,,,,,,
63288.0,0.007332999999999999,,,,,,
63972.0,0.007399,,,,,,
64512.0,0.007439,,,,,,
64944.0,0.007478,,,,,,
65232.0,0.0075049999999999995,,,,,,
65700.0,0.007553,,,,,,
66060.0,0.00759,,,,,,
66744.0,0.007639,,,,,,
67140.0,0.007671,,,,,,
67752.0,0.007719,,,,,,
68112.0,0.007772,,,,,,
68760.0,0.007816,,,,,,
69264.0,0.007866,,,,,,
69480.0,0.007895,,,,,,
70092.0,0.007952,,,,,,
70524.0,0.007984,,,,,,
70812.0,0.008020000000000001,,,,,,
71640.0,0.008076,,,,,,
72252.0,0.008138,,,,,,
72540.0,0.008178,,,,,,
72900.0,0.008199,,,,,,
73332.0,0.00823,,,,,,
73764.0,0.008279,,,,,,
74340.0,0.008323,,,,,,
74664.0,0.008362000000000001,,,,,,
75240.0,0.008415,,,,,,
75744.0,0.008447,,,,,,
76104.0,0.008495,,,,,,
76536.0,0.008509,,,,,,
76752.0,0.008554,,,,,,
77076.0,0.008577,,,,,,
77292.0,0.008602,,,,,,
77796.0,0.008631,,,,,,
78192.0,0.008669,,,,,,
78372.0,0.008693,,,,,,
78876.0,0.008731,,,,,,
79092.0,0.008757000000000001,,,,,,
79596.0,0.008807,,,,,,
79884.0,0.008838,,,,,,
80532.0,0.008892,,,,,,
81144.0,0.008945,,,,,,
81792.0,0.008998,,,,,,
82296.0,0.009049,,,,,,
82764.0,0.009088,,,,,,
83304.0,0.009141,,,,,,
83664.0,0.009174999999999999,,,,,,
84312.0,0.009229000000000001,,,,,,
84672.0,0.009254,,,,,,
84852.0,0.009283,,,,,,
85392.0,0.009328999999999999,,,,,,
85752.0,0.009363,,,,,,
86004.0,0.009389,,,,,,
86256.0,0.00941,,,,,,
86616.0,0.009434,,,,,,
87084.0,0.009488,,,,,,
87876.0,0.009548,,,,,,
88488.0,0.009609,,,,,,
89064.0,0.009661999999999999,,,,,,
89604.0,0.0097,,,,,,
90144.0,0.009747,,,,,,
90576.0,0.009784000000000001,,,,,,
90936.0,0.009819,,,,,,
91296.0,0.009852,,,,,,
91764.0,0.009906,,,,,,
92448.0,0.009946,,,,,,
92628.0,0.009973,,,,,,
93276.0,0.010029999999999999,,,,,,
93888.0,0.010073,,,,,,
94356.0,0.010115,,,,,,
94788.0,0.010158,,,,,,
95148.0,0.010182,,,,,,
95904.0,0.010249999999999999,,,,,,
96156.0,0.010270999999999999,,,,,,
96444.0,0.010287,,,,,,
96984.0,0.01035,,,,,,
97308.0,0.010383,,,,,,
98028.0,0.010428,,,,,,
98568.0,0.010482,,,,,,
99216.0,0.010542000000000001,,,,,,
99756.0,0.010575000000000001,,,,,,
100188.0,0.010627,,,,,,
100728.0,0.010674,,,,,,
101160.0,0.010702,,,,,,
101736.0,0.010758,,,,,,
102276.0,0.010803,,,,,,
102888.0,0.010851999999999999,,,,,,
103248.0,0.010888,,,,,,
103608.0,0.010925,,,,,,
104076.0,0.010955,,,,,,
104796.0,0.011022,,,,,,
105336.0,0.01107,,,,,,
105696.0,0.011096,,,,,,
105948.0,0.011119,,,,,,
106416.0,0.011152,,,,,,
106740.0,0.011186,,,,,,
107280.0,0.011231,,,,,,
107928.0,0.011288,,,,,,
108180.0,0.011319999999999998,,,,,,
108648.0,0.011351,,,,,,
109008.0,0.011382000000000001,,,,,,
109440.0,0.011423,,,,,,
109800.0,0.011451,,,,,,
110340.0,0.011503000000000001,,,,,,
110700.0,0.011535,,,,,,
111420.0,0.011578,,,,,,
111780.0,0.011625000000000002,,,,,,
112500.0,0.011687000000000001,,,,,,
112860.0,0.01172,,,,,,
113292.0,0.011742999999999998,,,,,,
113688.0,0.011779,,,,,,
114012.0,0.011810000000000001,,,,,,
114372.0,0.011840999999999999,,,,,,
114732.0,0.011881,,,,,,
115632.0,0.011944999999999999,,,,,,
116208.0,0.011997,,,,,,
116460.0,0.012041999999999999,,,,,,
117540.0,0.012121,,,,,,
117720.0,0.012145999999999999,,,,,,
118692.0,0.012223999999999999,,,,,,
118980.0,0.012248000000000002,,,,,,
119592.0,0.0123,,,,,,
119952.0,0.012322,,,,,,
120312.0,0.01236,,,,,,
120492.0,0.012390000000000002,,,,,,
121320.0,0.012455,,,,,,
121860.0,0.012491,,,,,,
122184.0,0.012528999999999998,,,,,,
122832.0,0.012591000000000001,,,,,,
123264.0,0.012624999999999999,,,,,,
123660.0,0.012657,,,,,,
124020.0,0.01269,,,,,,
124632.0,0.01275,,,,,,
125172.0,0.012789,,,,,,
125820.0,0.012848,,,,,,
126540.0,0.012914000000000002,,,,,,
127152.0,0.012958,,,,,,
127332.0,0.012984,,,,,,
127944.0,0.01303,,,,,,
128304.0,0.013058,,,,,,
128592.0,0.013090999999999998,,,,,,
129564.0,0.013166,,,,,,
129780.0,0.013194999999999998,,,,,,
130284.0,0.013238000000000002,,,,,,
130752.0,0.013258,,,,,,
131364.0,0.01333,,,,,,
131652.0,0.013347,,,,,,
132012.0,0.013392,,,,,,
132552.0,0.013431,,,,,,
133344.0,0.013491999999999999,,,,,,
133956.0,0.013541000000000001,,,,,,
134532.0,0.013589,,,,,,
134856.0,0.013621000000000001,,,,,,
135252.0,0.013659,,,,,,
136116.0,0.013726,,,,,,
136476.0,0.013758999999999999,,,,,,
136836.0,0.013786,,,,,,
137412.0,0.013842,,,,,,
137916.0,0.013887,,,,,,
138744.0,0.013953,,,,,,
139176.0,0.013992,,,,,,
139716.0,0.014046000000000001,,,,,,
140256.0,0.014086000000000001,,,,,,
140832.0,0.01414,,,,,,
141192.0,0.014175,,,,,,
141552.0,0.014199999999999999,,,,,,
142092.0,0.014245,,,,,,
142524.0,0.01428,,,,,,
142956.0,0.014319,,,,,,
143856.0,0.014395,,,,,,
144216.0,0.014433,,,,,,
145368.0,0.014518,,,,,,
145944.0,0.014581,,,,,,
146556.0,0.014624,,,,,,
147024.0,0.014674,,,,,,
147636.0,0.014708,,,,,,
147996.0,0.014745,,,,,,
148284.0,0.014771000000000001,,,,,,
148968.0,0.014817,,,,,,
149364.0,0.014868,,,,,,
150084.0,0.014934000000000001,,,,,,
150876.0,0.014993000000000001,,,,,,
151164.0,0.015018,,,,,,
151524.0,0.01505,,,,,,
152568.0,0.015122,,,,,,
153324.0,0.015201,,,,,,
153684.0,0.015237,,,,,,
154368.0,0.015288,,,,,,
154728.0,0.015318,,,,,,
154944.0,0.015335000000000001,,,,,,
155448.0,0.015379,,,,,,
156168.0,0.015448,,,,,,
156816.0,0.015489999999999999,,,,,,
157140.0,0.01552,,,,,,
157680.0,0.015569,,,,,,
158220.0,0.015625,,,,,,
158688.0,0.015667,,,,,,
159300.0,0.015722,,,,,,
159696.0,0.015739,,,,,,
159876.0,0.015848,,,,,,
159912.0,0.015875999999999998,,,,,,
160416.0,0.015803,,,,,,
160956.0,0.015875999999999998,,,,,,
161496.0,0.01591,,,,,,
161748.0,0.01594,,,,,,
162216.0,0.015978000000000003,,,,,,
163008.0,0.016054,,,,,,
163476.0,0.016082,,,,,,
163764.0,0.016115,,,,,,
164304.0,0.01617,,,,,,
164808.0,0.016215999999999998,,,,,,
165204.0,0.016245,,,,,,
165888.0,0.016298,,,,,,
166788.0,0.016374,,,,,,
167508.0,0.016437,,,,,,
168048.0,0.016485,,,,,,
168624.0,0.016528,,,,,,
168984.0,0.016565,,,,,,
169236.0,0.016579,,,,,,
169704.0,0.016623000000000002,,,,,,
170244.0,0.016667,,,,,,
170964.0,0.016723,,,,,,
171576.0,0.016776,,,,,,
171864.0,0.016810000000000002,,,,,,
172728.0,0.016863,,,,,,
173340.0,0.016919,,,,,,
173700.0,0.016958,,,,,,
174456.0,0.017016,,,,,,
174996.0,0.017062,,,,,,
175428.0,0.017102,,,,,,
175896.0,0.017145999999999998,,,,,,
176580.0,0.017189,,,,,,
176976.0,0.017224,,,,,,
177696.0,0.01729,,,,,,
178056.0,0.017321,,,,,,
178668.0,0.017371,,,,,,
179208.0,0.017418,,,,,,
179676.0,0.017453,,,,,,
180180.0,0.017491,,,,,,
180360.0,0.017512,,,,,,
181188.0,0.017584,,,,,,
181656.0,0.017626,,,,,,
182088.0,0.01766,,,,,,
182628.0,0.017688,,,,,,
183060.0,0.017728,,,,,,
183420.0,0.017761,,,,,,
183600.0,0.017786,,,,,,
184248.0,0.017827,,,,,,
184536.0,0.017857,,,,,,
185148.0,0.017911999999999997,,,,,,
185760.0,0.017956,,,,,,
186228.0,0.017993,,,,,,
186840.0,0.018043,,,,,,
187092.0,0.01807,,,,,,
187452.0,0.018089,,,,,,
187668.0,0.018117,,,,,,
188568.0,0.018187,,,,,,
189252.0,0.018238,,,,,,
189612.0,0.01828,,,,,,
189972.0,0.018302,,,,,,
190692.0,0.018365,,,,,,
190908.0,0.018389,,,,,,
191268.0,0.018421,,,,,,
191808.0,0.018461,,,,,,
192132.0,0.018486,,,,,,
192492.0,0.018521,,,,,,
193140.0,0.018574,,,,,,
193500.0,0.01861,,,,,,
193932.0,0.018637,,,,,,
194472.0,0.018685,,,,,,
195372.0,0.018763000000000002,,,,,,
195912.0,0.018802,,,,,,
196704.0,0.018871,,,,,,
197172.0,0.018921,,,,,,
198000.0,0.018973,,,,,,
198360.0,0.019011,,,,,,
198900.0,0.019056,,,,,,
199332.0,0.019096,,,,,,
199872.0,0.019137,,,,,,
200232.0,0.019174,,,,,,
201204.0,0.019240999999999998,,,,,,
202032.0,0.019306,,,,,,
202464.0,0.019357,,,,,,
202860.0,0.019384,,,,,,
203760.0,0.019448,,,,,,
204120.0,0.019482,,,,,,
204264.0,0.01951,,,,,,
205200.0,0.01959,,,,,,
205560.0,0.019615,,,,,,
206532.0,0.019699,,,,,,
206892.0,0.01973,,,,,,
207612.0,0.019766,,,,,,
208332.0,0.019846,,,,,,
208872.0,0.019879,,,,,,
209412.0,0.01994,,,,,,
209916.0,0.019977,,,,,,
210384.0,0.020016,,,,,,
211032.0,0.020061,,,,,,
211212.0,0.020085000000000002,,,,,,
211752.0,0.02013,,,,,,
212184.0,0.020164,,,,,,
212544.0,0.020198999999999998,,,,,,
213156.0,0.020229,,,,,,
213444.0,0.020257999999999998,,,,,,
213804.0,0.0203,,,,,,
214272.0,0.020327,,,,,,
214776.0,0.020371,,,,,,
215604.0,0.020432000000000002,,,,,,
216072.0,0.020475,,,,,,
216504.0,0.020510999999999998,,,,,,
216792.0,0.020545,,,,,,
217296.0,0.020577,,,,,,
217944.0,0.02062,,,,,,
218196.0,0.020649999999999998,,,,,,
218484.0,0.020672000000000003,,,,,,
218808.0,0.020701999999999998,,,,,,
219384.0,0.020739999999999998,,,,,,
219708.0,0.020765,,,,,,
219996.0,0.020794,,,,,,
220464.0,0.020839,,,,,,
221076.0,0.020880999999999997,,,,,,
221796.0,0.020945000000000002,,,,,,
222336.0,0.020985,,,,,,
223128.0,0.021052,,,,,,
223668.0,0.021086,,,,,,
224028.0,0.021122000000000002,,,,,,
225684.0,0.021259,,,,,,
226224.0,0.021305,,,,,,
226836.0,0.021351,,,,,,
227376.0,0.021391,,,,,,
227628.0,0.02141,,,,,,
228384.0,0.021475,,,,,,
228564.0,0.021492,,,,,,
229176.0,0.021542,,,,,,
230004.0,0.021609,,,,,,
230400.0,0.021642,,,,,,
231120.0,0.02169,,,,,,
231408.0,0.021722,,,,,,
232200.0,0.021789,,,,,,
232416.0,0.021809,,,,,,
233280.0,0.021862,,,,,,
233820.0,0.021913000000000002,,,,,,
234360.0,0.021957,,,,,,
235260.0,0.022035,,,,,,
235908.0,0.022084000000000003,,,,,,
236520.0,0.022134,,,,,,
237168.0,0.022191000000000002,,,,,,
238176.0,0.022269999999999998,,,,,,
238896.0,0.022324,,,,,,
239220.0,0.022363,,,,,,
239436.0,0.022382,,,,,,
239868.0,0.022412,,,,,,
240336.0,0.022444000000000002,,,,,,
241236.0,0.022513000000000002,,,,,,
241632.0,0.022553,,,,,,
242388.0,0.022608000000000003,,,,,,
242640.0,0.022632,,,,,,
243108.0,0.022669,,,,,,
243468.0,0.022698,,,,,,
244332.0,0.022768999999999998,,,,,,
245052.0,0.022818,,,,,,
245592.0,0.022866,,,,,,
246528.0,0.022949,,,,,,
246960.0,0.02298,,,,,,
247248.0,0.022999000000000002,,,,,,
247860.0,0.023052000000000003,,,,,,
248508.0,0.023107000000000003,,,,,,
248940.0,0.023141,,,,,,
249372.0,0.023180999999999997,,,,,,
250020.0,0.023233,,,,,,
250920.0,0.023305,,,,,,
251748.0,0.023372,,,,,,
251928.0,0.023393,,,,,,
252468.0,0.023434,,,,,,
253080.0,0.023476,,,,,,
253584.0,0.023516,,,,,,
254484.0,0.023586,,,,,,
255132.0,0.023642,,,,,,
256104.0,0.023716,,,,,,
256392.0,0.023748000000000002,,,,,,
256824.0,0.023776000000000002,,,,,,
257472.0,0.023832,,,,,,
258300.0,0.023889999999999998,,,,,,
258552.0,0.023908,,,,,,
258912.0,0.023948999999999998,,,,,,
259272.0,0.023969999999999998,,,,,,
259632.0,0.024007,,,,,,
260100.0,0.024032,,,,,,
260424.0,0.024068999999999997,,,,,,
260892.0,0.024104,,,,,,
261144.0,0.024124,,,,,,
261540.0,0.024165000000000002,,,,,,
262044.0,0.024195,,,,,,
262404.0,0.024228,,,,,,
262764.0,0.024259,,,,,,
263520.0,0.024314,,,,,,
263880.0,0.02435,,,,,,
264492.0,0.024398,,,,,,
265104.0,0.024446,,,,,,
265896.0,0.024512,,,,,,
266472.0,0.024554,,,,,,
266832.0,0.024583,,,,,,
267336.0,0.024628999999999998,,,,,,
267732.0,0.024662000000000003,,,,,,
268092.0,0.024697,,,,,,
268956.0,0.024746999999999998,,,,,,
269244.0,0.024786000000000002,,,,,,
269604.0,0.024814,,,,,,
270396.0,0.024874999999999998,,,,,,
270972.0,0.024916,,,,,,
271404.0,0.024956999999999997,,,,,,
271872.0,0.025001000000000002,,,,,,
272736.0,0.025062,,,,,,
273096.0,0.025097,,,,,,
273492.0,0.025129000000000002,,,,,,
274176.0,0.025183,,,,,,
274644.0,0.025211,,,,,,
275076.0,0.025248,,,,,,
275436.0,0.025274,,,,,,
276156.0,0.025341,,,,,,
276768.0,0.025388,,,,,,
277488.0,0.025442,,,,,,
277848.0,0.025465,,,,,,
278208.0,0.025498,,,,,,
278568.0,0.025531,,,,,,
279144.0,0.02558,,,,,,
279576.0,0.025617,,,,,,
280116.0,0.025644999999999998,,,,,,
280368.0,0.025678,,,,,,
281376.0,0.025756,,,,,,
281808.0,0.025785999999999996,,,,,,
282096.0,0.025816,,,,,,
282636.0,0.025859,,,,,,
283356.0,0.025910000000000002,,,,,,
284004.0,0.025964,,,,,,
284364.0,0.025988,,,,,,
284724.0,0.026022,,,,,,
284976.0,0.026052,,,,,,
285408.0,0.026081,,,,,,
285768.0,0.026101,,,,,,
286344.0,0.026152,,,,,,
286848.0,0.026201,,,,,,
287568.0,0.026247,,,,,,
288216.0,0.026298,,,,,,
288540.0,0.026333000000000002,,,,,,
288756.0,0.026353,,,,,,
289260.0,0.026383,,,,,,
289980.0,0.026442,,,,,,
290196.0,0.026463999999999998,,,,,,
290700.0,0.026497000000000003,,,,,,
291240.0,0.026537,,,,,,
291528.0,0.026568,,,,,,
292140.0,0.026619999999999998,,,,,,
292716.0,0.026661,,,,,,
293616.0,0.02674,,,,,,
294516.0,0.026801,,,,,,
294876.0,0.026835,,,,,,
295560.0,0.026886,,,,,,
295848.0,0.02691,,,,,,
296316.0,0.026943,,,,,,
296640.0,0.026964000000000002,,,,,,
296748.0,0.02699,,,,,,
297396.0,0.027027000000000002,,,,,,
297828.0,0.027061,,,,,,
298656.0,0.027128,,,,,,
299160.0,0.027162000000000002,,,,,,
299628.0,0.027205,,,,,,
300312.0,0.027244,,,,,,
300852.0,0.027297,,,,,,
301248.0,0.027326000000000003,,,,,,
301680.0,0.027362,,,,,,
302112.0,0.027395,,,,,,
302580.0,0.027416999999999997,,,,,,
303048.0,0.027469,,,,,,
303552.0,0.027498,,,,,,
304308.0,0.027559,,,,,,
304812.0,0.027597,,,,,,
305568.0,0.027663000000000004,,,,,,
305928.0,0.027692,,,,,,
306360.0,0.027726999999999998,,,,,,
306792.0,0.027767,,,,,,
307260.0,0.027797000000000002,,,,,,
307692.0,0.027833999999999998,,,,,,
308232.0,0.027879,,,,,,
308520.0,0.027896999999999998,,,,,,
308952.0,0.027938,,,,,,
309672.0,0.027991000000000002,,,,,,
309960.0,0.028016,,,,,,
310248.0,0.028048000000000003,,,,,,
311040.0,0.028100999999999998,,,,,,
311220.0,0.028127,,,,,,
312084.0,0.028178,,,,,,
312624.0,0.028226,,,,,,
313020.0,0.028272,,,,,,
313452.0,0.028294,,,,,,
313884.0,0.028325,,,,,,
314604.0,0.028374999999999997,,,,,,
314964.0,0.028415,,,,,,
315180.0,0.028434,,,,,,
316152.0,0.028502,,,,,,
316692.0,0.028542,,,,,,
317520.0,0.028614999999999998,,,,,,
318204.0,0.028643000000000002,,,,,,
318780.0,0.028706999999999996,,,,,,
319140.0,0.028738,,,,,,
319500.0,0.028767,,,,,,
320184.0,0.028797000000000003,,,,,,
320544.0,0.028839,,,,,,
320940.0,0.02887,,,,,,
321264.0,0.028906,,,,,,
322164.0,0.028957,,,,,,
323136.0,0.029041,,,,,,
323964.0,0.029096,,,,,,
324216.0,0.029137,,,,,,
324576.0,0.029158,,,,,,
325224.0,0.029203,,,,,,
325836.0,0.029255,,,,,,
326664.0,0.029312,,,,,,
326916.0,0.029338000000000003,,,,,,
327132.0,0.029361,,,,,,
327744.0,0.029401999999999998,,,,,,
328176.0,0.029437,,,,,,
328536.0,0.029464999999999998,,,,,,
328932.0,0.029484,,,,,,
329364.0,0.029523,,,,,,
329652.0,0.029557000000000003,,,,,,
330264.0,0.029606,,,,,,
330984.0,0.029655,,,,,,
331956.0,0.029725,,,,,,
332316.0,0.029761000000000003,,,,,,
332676.0,0.029777,,,,,,
333144.0,0.029811999999999998,,,,,,
333432.0,0.029842,,,,,,
333864.0,0.029876,,,,,,
334404.0,0.029916,,,,,,
334944.0,0.029966,,,,,,
335376.0,0.030002,,,,,,
335736.0,0.030031,,,,,,
336384.0,0.030078,,,,,,
336816.0,0.030118999999999996,,,,,,
337536.0,0.030177,,,,,,
338148.0,0.030217,,,,,,
338868.0,0.030277,,,,,,
339336.0,0.030318,,,,,,
339804.0,0.030344000000000003,,,,,,
340164.0,0.030372,,,,,,
340524.0,0.030411,,,,,,
341136.0,0.030453,,,,,,
341496.0,0.03047,,,,,,
342036.0,0.030522,,,,,,
342468.0,0.030556999999999997,,,,,,
343044.0,0.030600000000000002,,,,,,
343368.0,0.030628000000000002,,,,,,
343584.0,0.030647,,,,,,
344016.0,0.030676000000000002,,,,,,
344484.0,0.030711,,,,,,
345240.0,0.030775,,,,,,
345636.0,0.030801,,,,,,
345960.0,0.030832000000000002,,,,,,
346680.0,0.03087,,,,,,
347256.0,0.030935,,,,,,
347616.0,0.030959,,,,,,
347976.0,0.030986,,,,,,
348480.0,0.031019,,,,,,
349020.0,0.031065,,,,,,
349560.0,0.031096,,,,,,
349956.0,0.031132,,,,,,
350568.0,0.031190000000000002,,,,,,
350928.0,0.031219,,,,,,
351648.0,0.03128,,,,,,
352260.0,0.03132,,,,,,
352800.0,0.031375,,,,,,
353196.0,0.031392,,,,,,
353628.0,0.031427000000000004,,,,,,
353988.0,0.031462,,,,,,
354600.0,0.031498,,,,,,
355680.0,0.031597,,,,,,
356256.0,0.03164,,,,,,
356652.0,0.031664,,,,,,
357048.0,0.031708,,,,,,
357660.0,0.031751,,,,,,
358092.0,0.031772,,,,,,
358272.0,0.031799,,,,,,
358668.0,0.031825,,,,,,
359100.0,0.031877,,,,,,
359820.0,0.031923,,,,,,
360360.0,0.031963,,,,,,
360900.0,0.032006,,,,,,
361800.0,0.032067,,,,,,
362160.0,0.032105,,,,,,
363168.0,0.032172,,,,,,
363600.0,0.032208,,,,,,
363888.0,0.032239,,,,,,
364320.0,0.032271,,,,,,
364932.0,0.032315,,,,,,
365328.0,0.032347,,,,,,
365580.0,0.032378,,,,,,
366120.0,0.032413,,,,,,
366768.0,0.032452999999999996,,,,,,
367308.0,0.032505,,,,,,
367668.0,0.032526,,,,,,
368712.0,0.032597999999999995,,,,,,
369180.0,0.032653,,,,,,
369900.0,0.032705000000000005,,,,,,
370692.0,0.032775,,,,,,
371340.0,0.032823000000000005,,,,,,
372060.0,0.032867,,,,,,
372240.0,0.032895,,,,,,
373104.0,0.032957,,,,,,
373680.0,0.033,,,,,,
374004.0,0.033026,,,,,,
375084.0,0.033115,,,,,,
375804.0,0.033161,,,,,,
376164.0,0.033183,,,,,,
377244.0,0.033271,,,,,,
377712.0,0.033316,,,,,,
378540.0,0.033376,,,,,,
378792.0,0.033398,,,,,,
379656.0,0.033444,,,,,,
380052.0,0.0335,,,,,,
380592.0,0.033527999999999995,,,,,,
381492.0,0.033612,,,,,,
382176.0,0.033653,,,,,,
382536.0,0.033691,,,,,,
383184.0,0.033735,,,,,,
383436.0,0.033754,,,,,,
384012.0,0.033803,,,,,,
384624.0,0.033851,,,,,,
385092.0,0.033889,,,,,,
385596.0,0.033923,,,,,,
385812.0,0.033954,,,,,,
386712.0,0.034015,,,,,,
387216.0,0.034044,,,,,,
387576.0,0.03407,,,,,,
388152.0,0.034106,,,,,,
388512.0,0.034157,,,,,,
389052.0,0.034188,,,,,,
389412.0,0.034222999999999996,,,,,,
390132.0,0.034274,,,,,,
390636.0,0.034312999999999996,,,,,,
391284.0,0.034364,,,,,,
391824.0,0.034399,,,,,,
392508.0,0.034443,,,,,,
392904.0,0.034483,,,,,,
393624.0,0.034532,,,,,,
394056.0,0.034561,,,,,,
394416.0,0.034594,,,,,,
394848.0,0.034622,,,,,,
395136.0,0.034645,,,,,,
395928.0,0.034693999999999996,,,,,,
396504.0,0.034748,,,,,,
396756.0,0.034774,,,,,,
397188.0,0.034806,,,,,,
397908.0,0.034852,,,,,,
398124.0,0.034877,,,,,,
398736.0,0.034928,,,,,,
399528.0,0.034977999999999995,,,,,,
400176.0,0.035032,,,,,,
400824.0,0.035084,,,,,,
401328.0,0.035126,,,,,,
401976.0,0.035167000000000004,,,,,,
402300.0,0.035191,,,,,,
402696.0,0.035234,,,,,,
403488.0,0.035285000000000004,,,,,,
403920.0,0.035324,,,,,,
404640.0,0.035382,,,,,,
405468.0,0.03544,,,,,,
405720.0,0.035455,,,,,,
405936.0,0.035491999999999996,,,,,,
406908.0,0.035552,,,,,,
407556.0,0.035596,,,,,,
408276.0,0.035653000000000004,,,,,,
409140.0,0.035737,,,,,,
409536.0,0.035762999999999996,,,,,,
409968.0,0.035794,,,,,,
410796.0,0.035853,,,,,,
410976.0,0.035883,,,,,,
411840.0,0.035929,,,,,,
412236.0,0.035964,,,,,,
412668.0,0.036011,,,,,,
413316.0,0.036046999999999996,,,,,,
413640.0,0.036071,,,,,,
413928.0,0.036089,,,,,,
414540.0,0.036146,,,,,,
415332.0,0.036199,,,,,,
416088.0,0.03626,,,,,,
416340.0,0.036284000000000004,,,,,,
417168.0,0.036338,,,,,,
417672.0,0.036386,,,,,,
418968.0,0.036467,,,,,,
419508.0,0.036502,,,,,,
420372.0,0.036568,,,,,,
420840.0,0.036617000000000004,,,,,,
421308.0,0.036650999999999996,,,,,,
421848.0,0.036692999999999996,,,,,,
422388.0,0.036738,,,,,,
423000.0,0.036784,,,,,,
423432.0,0.036815,,,,,,
424080.0,0.036865999999999996,,,,,,
424440.0,0.036896,,,,,,
425340.0,0.036944,,,,,,
425880.0,0.036997,,,,,,
426384.0,0.037041,,,,,,
426744.0,0.037069,,,,,,
427680.0,0.037128,,,,,,
428004.0,0.037166000000000005,,,,,,
428544.0,0.037195,,,,,,
429192.0,0.037239,,,,,,
429624.0,0.037281,,,,,,
429840.0,0.037311000000000004,,,,,,
430524.0,0.037355,,,,,,
431244.0,0.037404,,,,,,
431712.0,0.03744,,,,,,
432072.0,0.037469,,,,,,
433080.0,0.03754,,,,,,
433692.0,0.037587999999999996,,,,,,
434520.0,0.037656,,,,,,
435060.0,0.037698999999999996,,,,,,
435600.0,0.037744,,,,,,
436104.0,0.037772,,,,,,
436680.0,0.037812,,,,,,
436932.0,0.037856,,,,,,
437616.0,0.037891,,,,,,
438264.0,0.037939,,,,,,
438516.0,0.037967,,,,,,
439164.0,0.038014,,,,,,
439596.0,0.038045,,,,,,
440172.0,0.038074,,,,,,
440676.0,0.038133,,,,,,
441504.0,0.038181,,,,,,
441936.0,0.038215,,,,,,
442152.0,0.038247,,,,,,
442764.0,0.038290000000000005,,,,,,
443376.0,0.038327,,,,,,
444204.0,0.038392,,,,,,
444564.0,0.038419,,,,,,
444996.0,0.038453,,,,,,
445464.0,0.038502999999999996,,,,,,
446472.0,0.038572,,,,,,
447012.0,0.038616000000000004,,,,,,
447444.0,0.038647999999999995,,,,,,
448164.0,0.038694,,,,,,
448344.0,0.03872,,,,,,
448848.0,0.038759,,,,,,
449748.0,0.038815,,,,,,
450396.0,0.038876,,,,,,
450828.0,0.038904,,,,,,
451404.0,0.038952,,,,,,
452088.0,0.039002,,,,,,
452484.0,0.039037,,,,,,
452844.0,0.039073000000000004,,,,,,
453456.0,0.039099,,,,,,
454176.0,0.039148999999999996,,,,,,
454824.0,0.039211,,,,,,
455184.0,0.03924,,,,,,
455688.0,0.039269,,,,,,
456048.0,0.03929,,,,,,
456768.0,0.039361,,,,,,
457416.0,0.039409,,,,,,
457848.0,0.039439,,,,,,
458316.0,0.039476,,,,,,
458748.0,0.039498000000000005,,,,,,
459288.0,0.039534,,,,,,
459756.0,0.039583,,,,,,
460656.0,0.039656,,,,,,
461088.0,0.039678,,,,,,
461340.0,0.0397,,,,,,
462096.0,0.039756,,,,,,
463176.0,0.039833,,,,,,
463428.0,0.039858,,,,,,
463788.0,0.039889,,,,,,
464328.0,0.039922,,,,,,
464760.0,0.039954,,,,,,
465048.0,0.039986,,,,,,
465768.0,0.040029,,,,,,
466200.0,0.040063,,,,,,
466848.0,0.040111999999999995,,,,,,
467316.0,0.040143000000000005,,,,,,
467820.0,0.040182999999999996,,,,,,
468288.0,0.040220000000000006,,,,,,
469008.0,0.040277,,,,,,
469728.0,0.040324,,,,,,
470016.0,0.040357000000000004,,,,,,
470520.0,0.04038,,,,,,
470808.0,0.040416999999999995,,,,,,
471600.0,0.040468000000000004,,,,,,
472140.0,0.040504,,,,,,
472500.0,0.040534,,,,,,
472788.0,0.040559000000000005,,,,,,
473148.0,0.04059,,,,,,
473580.0,0.040628000000000004,,,,,,
474228.0,0.04066,,,,,,
474552.0,0.040683,,,,,,
474912.0,0.040721999999999994,,,,,,
475452.0,0.04075,,,,,,
475848.0,0.040799,,,,,,
476280.0,0.04082499999999999,,,,,,
476748.0,0.040863,,,,,,
477540.0,0.040918,,,,,,
477828.0,0.040947,,,,,,
478368.0,0.040972999999999996,,,,,,
478800.0,0.04101,,,,,,
479088.0,0.041046,,,,,,
479772.0,0.041072,,,,,,
480168.0,0.041102999999999994,,,,,,
481248.0,0.041197,,,,,,
481752.0,0.041218000000000005,,,,,,
482400.0,0.041283,,,,,,
483120.0,0.04133200000000001,,,,,,
483552.0,0.041351000000000006,,,,,,
484020.0,0.041392,,,,,,
484452.0,0.041427,,,,,,
484992.0,0.041467000000000004,,,,,,
485532.0,0.041519,,,,,,
486072.0,0.041548999999999996,,,,,,
486972.0,0.041615,,,,,,
487440.0,0.041646,,,,,,
487764.0,0.04167099999999999,,,,,,
488412.0,0.041722,,,,,,
489132.0,0.041776999999999995,,,,,,
489564.0,0.041825,,,,,,
490284.0,0.041864,,,,,,
490932.0,0.041917,,,,,,
491184.0,0.041931,,,,,,
491652.0,0.041966,,,,,,
492372.0,0.042024,,,,,,
493020.0,0.042064000000000004,,,,,,
493380.0,0.042104,,,,,,
494064.0,0.042143,,,,,,
494496.0,0.042177,,,,,,
495216.0,0.04223,,,,,,
495756.0,0.04228,,,,,,
496512.0,0.042335000000000005,,,,,,
496872.0,0.042367,,,,,,
497124.0,0.042385,,,,,,
497592.0,0.042416999999999996,,,,,,
498132.0,0.042458,,,,,,
499284.0,0.042548,,,,,,
499644.0,0.042572,,,,,,
500184.0,0.042610999999999996,,,,,,
501192.0,0.042689000000000005,,,,,,
501876.0,0.042731000000000005,,,,,,
502596.0,0.042789,,,,,,
502992.0,0.04282,,,,,,
503784.0,0.04288,,,,,,
504396.0,0.042929,,,,,,
504972.0,0.042974,,,,,,
505764.0,0.043026,,,,,,
506196.0,0.04306,,,,,,
506628.0,0.043091,,,,,,
507096.0,0.043121,,,,,,
507276.0,0.043144999999999996,,,,,,
507924.0,0.043189000000000005,,,,,,
508104.0,0.04321,,,,,,
508896.0,0.043266,,,,,,
509184.0,0.043282999999999995,,,,,,
509616.0,0.043319,,,,,,
509868.0,0.043337,,,,,,
510696.0,0.043402,,,,,,
511128.0,0.043427,,,,,,
511524.0,0.043466,,,,,,
512028.0,0.043502,,,,,,
512676.0,0.043552999999999994,,,,,,
513216.0,0.043596,,,,,,
513648.0,0.043627,,,,,,
514188.0,0.043663,,,,,,
514476.0,0.043697,,,,,,
515088.0,0.043727999999999996,,,,,,
515376.0,0.043753,,,,,,
515808.0,0.043793,,,,,,
516204.0,0.043818,,,,,,
516528.0,0.043838999999999996,,,,,,
517680.0,0.043917000000000005,,,,,,
518328.0,0.043973000000000005,,,,,,
518868.0,0.044013,,,,,,
519408.0,0.044046,,,,,,
519876.0,0.044086999999999994,,,,,,
520128.0,0.044112,,,,,,
521028.0,0.04417,,,,,,
521856.0,0.044234,,,,,,
522180.0,0.044256000000000004,,,,,,
522648.0,0.044287,,,,,,
523080.0,0.044315,,,,,,
523836.0,0.044378,,,,,,
524700.0,0.044436,,,,,,
524916.0,0.044458000000000004,,,,,,
525708.0,0.044512,,,,,,
526608.0,0.044577,,,,,,
527220.0,0.044614,,,,,,
527616.0,0.044642,,,,,,
528120.0,0.044686000000000003,,,,,,
528480.0,0.044717,,,,,,
529380.0,0.044784,,,,,,
530280.0,0.044844,,,,,,
531000.0,0.044892,,,,,,
531360.0,0.04492,,,,,,
531792.0,0.044951,,,,,,
532080.0,0.04498,,,,,,
532800.0,0.045034,,,,,,
533772.0,0.045101,,,,,,
534420.0,0.045154,,,,,,
534852.0,0.045183999999999995,,,,,,
535068.0,0.045203,,,,,,
535680.0,0.045250000000000005,,,,,,
536112.0,0.045277000000000005,,,,,,
536688.0,0.045325,,,,,,
537552.0,0.045378,,,,,,
537840.0,0.045412,,,,,,
538560.0,0.045457,,,,,,
538848.0,0.045488999999999995,,,,,,
539100.0,0.045510999999999996,,,,,,
540000.0,0.045566,,,,,,
540504.0,0.045603,,,,,,
541044.0,0.045646000000000006,,,,,,
541404.0,0.045667,,,,,,
541872.0,0.045711,,,,,,
542664.0,0.045766,,,,,,
543492.0,0.04583,,,,,,
544212.0,0.045881,,,,,,
544824.0,0.045925,,,,,,
545724.0,0.045989,,,,,,
546192.0,0.046026,,,,,,
546480.0,0.046052,,,,,,
547020.0,0.046082,,,,,,
547200.0,0.046106,,,,,,
547920.0,0.046158000000000005,,,,,,
548172.0,0.046185000000000004,,,,,,
549144.0,0.046236,,,,,,
549540.0,0.046287,,,,,,
550080.0,0.046322999999999996,,,,,,
550620.0,0.046369999999999995,,,,,,
550872.0,0.04638899999999999,,,,,,
551664.0,0.046442,,,,,,
552276.0,0.046481,,,,,,
553032.0,0.046534000000000006,,,,,,
553212.0,0.046561000000000005,,,,,,
554364.0,0.046638,,,,,,
554904.0,0.046684,,,,,,
555336.0,0.046708999999999994,,,,,,
555804.0,0.046741000000000005,,,,,,
556452.0,0.046787999999999996,,,,,,
556776.0,0.046813,,,,,,
557064.0,0.046831,,,,,,
558072.0,0.046909,,,,,,
558432.0,0.04694,,,,,,
559332.0,0.04699,,,,,,
559656.0,0.047013,,,,,,
560016.0,0.047058,,,,,,
560736.0,0.047097,,,,,,
561312.0,0.047145,,,,,,
562176.0,0.047205000000000004,,,,,,
562644.0,0.047245999999999996,,,,,,
563328.0,0.047289000000000005,,,,,,
563904.0,0.047333,,,,,,
564984.0,0.047407000000000005,,,,,,
565884.0,0.047476000000000004,,,,,,
566424.0,0.047514,,,,,,
567324.0,0.047595,,,,,,
567864.0,0.04762400000000001,,,,,,
568908.0,0.047691,,,,,,
569664.0,0.047739000000000004,,,,,,
570096.0,0.047771,,,,,,
570708.0,0.047821999999999996,,,,,,
571788.0,0.047903,,,,,,
572076.0,0.047925,,,,,,
572508.0,0.047950999999999994,,,,,,
573228.0,0.047997,,,,,,
573984.0,0.048055,,,,,,
574524.0,0.048096,,,,,,
574920.0,0.048118,,,,,,
575640.0,0.048172,,,,,,
576000.0,0.048201,,,,,,
576288.0,0.048218,,,,,,
576576.0,0.048257,,,,,,
577116.0,0.048285,,,,,,
577476.0,0.048316,,,,,,
577836.0,0.048349,,,,,,
578196.0,0.048378,,,,,,
578700.0,0.048405,,,,,,
579600.0,0.048463000000000006,,,,,,
579996.0,0.048498,,,,,,
580356.0,0.048524000000000005,,,,,,
580788.0,0.048548999999999995,,,,,,
581508.0,0.048605,,,,,,
582156.0,0.048651,,,,,,
582876.0,0.048707,,,,,,
583776.0,0.048767,,,,,,
584316.0,0.048804,,,,,,
584568.0,0.048826999999999995,,,,,,
585108.0,0.04886599999999999,,,,,,
585648.0,0.048903999999999996,,,,,,
586188.0,0.048942,,,,,,
587232.0,0.048997,,,,,,
587520.0,0.049035999999999996,,,,,,
588132.0,0.049084,,,,,,
588708.0,0.049121,,,,,,
589212.0,0.04916,,,,,,
589788.0,0.049195,,,,,,
590472.0,0.049246,,,,,,
591120.0,0.049296,,,,,,
591552.0,0.049325,,,,,,
592092.0,0.049365,,,,,,
593172.0,0.049444,,,,,,
593820.0,0.04949,,,,,,
594360.0,0.049543,,,,,,
594972.0,0.049573,,,,,,
595188.0,0.049594,,,,,,
595692.0,0.049625,,,,,,
596052.0,0.049663000000000006,,,,,,
596952.0,0.04972000000000001,,,,,,
597600.0,0.049763,,,,,,
597852.0,0.049787,,,,,,
598644.0,0.049831,,,,,,
599544.0,0.049911000000000004,,,,,,
600264.0,0.049962,,,,,,
600552.0,0.049995000000000005,,,,,,
600912.0,0.050017,,,,,,
601344.0,0.050038,,,,,,
601560.0,0.050073999999999994,,,,,,
602460.0,0.050134,,,,,,
602892.0,0.050163,,,,,,
603720.0,0.05021899999999999,,,,,,
604080.0,0.050243,,,,,,
604404.0,0.05027,,,,,,
605232.0,0.050332,,,,,,
605664.0,0.050356,,,,,,
606744.0,0.050447,,,,,,
607212.0,0.050479,,,,,,
607644.0,0.050508,,,,,,
608184.0,0.050548,,,,,,
608832.0,0.050585000000000005,,,,,,
609372.0,0.050635000000000006,,,,,,
610164.0,0.050682,,,,,,
610596.0,0.050720999999999995,,,,,,
610992.0,0.050751,,,,,,
611604.0,0.050787000000000006,,,,,,
612072.0,0.050827,,,,,,
612396.0,0.050862,,,,,,
613404.0,0.050922999999999996,,,,,,
613836.0,0.050955,,,,,,
614196.0,0.050984999999999996,,,,,,
614592.0,0.051009,,,,,,
614916.0,0.051040999999999996,,,,,,
615744.0,0.051096,,,,,,
616536.0,0.051146000000000004,,,,,,
616932.0,0.051189,,,,,,
618084.0,0.051274,,,,,,
618696.0,0.05131,,,,,,
618912.0,0.051338999999999996,,,,,,
619776.0,0.05138499999999999,,,,,,
620172.0,0.051414999999999995,,,,,,
620568.0,0.05144,,,,,,
621108.0,0.051485,,,,,,
621504.0,0.051516,,,,,,
621828.0,0.051532,,,,,,
622476.0,0.051585,,,,,,
622764.0,0.051609999999999996,,,,,,
623304.0,0.051645,,,,,,
624024.0,0.051695000000000005,,,,,,
624528.0,0.051719,,,,,,
624996.0,0.051763,,,,,,
625968.0,0.051836,,,,,,
626508.0,0.051872,,,,,,
626976.0,0.051913999999999995,,,,,,
627408.0,0.051953,,,,,,
627984.0,0.051989,,,,,,
628308.0,0.052018,,,,,,
628704.0,0.052038,,,,,,
629136.0,0.05207,,,,,,
629964.0,0.05213,,,,,,
630468.0,0.052163,,,,,,
631188.0,0.052217,,,,,,
632268.0,0.052282,,,,,,
632700.0,0.052317,,,,,,
633168.0,0.052363,,,,,,
633780.0,0.052404,,,,,,
634320.0,0.052445000000000006,,,,,,
634896.0,0.052486,,,,,,
635436.0,0.05252,,,,,,
635688.0,0.052539999999999996,,,,,,
636120.0,0.05257,,,,,,
636516.0,0.052584,,,,,,
637056.0,0.052629,,,,,,
637380.0,0.052657999999999996,,,,,,
638208.0,0.052718999999999995,,,,,,
638640.0,0.052745,,,,,,
639540.0,0.052814,,,,,,
640116.0,0.052846000000000004,,,,,,
640476.0,0.052885,,,,,,
640980.0,0.052916,,,,,,
641340.0,0.052934999999999996,,,,,,
641988.0,0.052988,,,,,,
642348.0,0.05301,,,,,,
642888.0,0.053051,,,,,,
642996.0,0.053068,,,,,,
643860.0,0.053121,,,,,,
644292.0,0.053151000000000004,,,,,,
645120.0,0.053211,,,,,,
645660.0,0.053246,,,,,,
646452.0,0.053303,,,,,,
646848.0,0.053328,,,,,,
647208.0,0.053362999999999994,,,,,,
647568.0,0.053389,,,,,,
648648.0,0.053461,,,,,,
649260.0,0.05350799999999999,,,,,,
649728.0,0.053548,,,,,,
650772.0,0.053611000000000006,,,,,,
650988.0,0.053639,,,,,,
651708.0,0.053676,,,,,,
651960.0,0.0537,,,,,,
652392.0,0.05373700000000001,,,,,,
652860.0,0.05377,,,,,,
653868.0,0.053842,,,,,,
654768.0,0.053903999999999994,,,,,,
655344.0,0.053937,,,,,,
655632.0,0.053964,,,,,,
655920.0,0.054002,,,,,,
656424.0,0.054026,,,,,,
656820.0,0.054061000000000005,,,,,,
657144.0,0.054088000000000004,,,,,,
657612.0,0.054119,,,,,,
658512.0,0.054181999999999994,,,,,,
658980.0,0.054218999999999996,,,,,,
659412.0,0.054245,,,,,,
659844.0,0.054272,,,,,,
660852.0,0.054341,,,,,,
661104.0,0.054372,,,,,,
661680.0,0.054415,,,,,,
662472.0,0.054458,,,,,,
663012.0,0.054497,,,,,,
664020.0,0.054577999999999995,,,,,,
665100.0,0.054661,,,,,,
665784.0,0.054695,,,,,,
666792.0,0.054763,,,,,,
667332.0,0.054806999999999995,,,,,,
667836.0,0.054838,,,,,,
668196.0,0.054856999999999996,,,,,,
668412.0,0.05489,,,,,,
669096.0,0.054928,,,,,,
669492.0,0.054955,,,,,,
669744.0,0.054985,,,,,,
670356.0,0.055015,,,,,,
670536.0,0.055033000000000006,,,,,,
671364.0,0.055096,,,,,,
671796.0,0.055121,,,,,,
672084.0,0.055153,,,,,,
672696.0,0.055183,,,,,,
673236.0,0.055221,,,,,,
673884.0,0.05526,,,,,,
674244.0,0.055296000000000005,,,,,,
674784.0,0.055337,,,,,,
675936.0,0.055416,,,,,,
676224.0,0.055446999999999996,,,,,,
677304.0,0.055517000000000004,,,,,,
678024.0,0.055569,,,,,,
678456.0,0.055594000000000005,,,,,,
679104.0,0.05563799999999999,,,,,,
679356.0,0.055652,,,,,,
679968.0,0.055709999999999996,,,,,,
680364.0,0.055739000000000004,,,,,,
680904.0,0.055777,,,,,,
681588.0,0.05582,,,,,,
682344.0,0.055874,,,,,,
682848.0,0.055896,,,,,,
683136.0,0.055938,,,,,,
683424.0,0.05596,,,,,,
683964.0,0.055998,,,,,,
684756.0,0.05605,,,,,,
685296.0,0.056089,,,,,,
686088.0,0.056140999999999996,,,,,,
686304.0,0.056163,,,,,,
686988.0,0.05621400000000001,,,,,,
687888.0,0.056276,,,,,,
688896.0,0.056337,,,,,,
689364.0,0.056382,,,,,,
690120.0,0.056417,,,,,,
690588.0,0.056458,,,,,,
690768.0,0.056484,,,,,,
691416.0,0.056521999999999996,,,,,,
691668.0,0.056557,,,,,,
692568.0,0.056604,,,,,,
693036.0,0.056639,,,,,,
693540.0,0.056677,,,,,,
694116.0,0.056722,,,,,,
695016.0,0.056783,,,,,,
695376.0,0.056811999999999994,,,,,,
696276.0,0.056872,,,,,,
696888.0,0.056917999999999996,,,,,,
697356.0,0.056955,,,,,,
697716.0,0.056985,,,,,,
698256.0,0.057007,,,,,,
698868.0,0.057058,,,,,,
699696.0,0.057116,,,,,,
700056.0,0.05714,,,,,,
700776.0,0.057194,,,,,,
701280.0,0.057221,,,,,,
702000.0,0.057281000000000006,,,,,,
702252.0,0.057304,,,,,,
702792.0,0.057332,,,,,,
703260.0,0.057373,,,,,,
703908.0,0.05740700000000001,,,,,,
704340.0,0.057446000000000004,,,,,,
704952.0,0.057492999999999995,,,,,,
705420.0,0.057524,,,,,,
705852.0,0.057549,,,,,,
706212.0,0.057588,,,,,,
706608.0,0.057613000000000004,,,,,,
707400.0,0.057672,,,,,,
707760.0,0.057696,,,,,,
708372.0,0.057752,,,,,,
709488.0,0.057824999999999994,,,,,,
709668.0,0.057843,,,,,,
710028.0,0.057868,,,,,,
710820.0,0.057925000000000004,,,,,,
711612.0,0.057979,,,,,,
711900.0,0.058003,,,,,,
712512.0,0.058041999999999996,,,,,,
713232.0,0.0581,,,,,,
713952.0,0.058144,,,,,,
714204.0,0.058171,,,,,,
714744.0,0.058201,,,,,,
715320.0,0.058228999999999996,,,,,,
715680.0,0.058262999999999995,,,,,,
716040.0,0.058292000000000004,,,,,,
716544.0,0.058334000000000004,,,,,,
717192.0,0.058375,,,,,,
717480.0,0.058400999999999995,,,,,,
718092.0,0.058437,,,,,,
718452.0,0.058468,,,,,,
719100.0,0.058505,,,,,,
719640.0,0.058545,,,,,,
720540.0,0.058613,,,,,,
720972.0,0.058648,,,,,,
721584.0,0.058682,,,,,,
722124.0,0.058728999999999996,,,,,,
722700.0,0.058775,,,,,,
723600.0,0.058832,,,,,,
724212.0,0.058872999999999995,,,,,,
725112.0,0.058936999999999996,,,,,,
725544.0,0.058963999999999996,,,,,,
725904.0,0.058993000000000004,,,,,,
726444.0,0.059029,,,,,,
726804.0,0.059054,,,,,,
727776.0,0.059119000000000005,,,,,,
728352.0,0.059161,,,,,,
728712.0,0.059187000000000003,,,,,,
729144.0,0.059212,,,,,,
729864.0,0.059271000000000004,,,,,,
730872.0,0.059334,,,,,,
731484.0,0.059377000000000006,,,,,,
732132.0,0.059424000000000005,,,,,,
732492.0,0.059438000000000005,,,,,,
732816.0,0.05947,,,,,,
733392.0,0.059516,,,,,,
733572.0,0.059521,,,,,,
734796.0,0.059604,,,,,,
735264.0,0.059642,,,,,,
735696.0,0.059671,,,,,,
736308.0,0.059711999999999994,,,,,,
736776.0,0.059743000000000004,,,,,,
737316.0,0.059781,,,,,,
737856.0,0.059824,,,,,,
738468.0,0.059863,,,,,,
739368.0,0.059928,,,,,,
740016.0,0.059968,,,,,,
740628.0,0.060015,,,,,,
740988.0,0.060035,,,,,,
741348.0,0.060063000000000005,,,,,,
741996.0,0.060114,,,,,,
742428.0,0.060134999999999994,,,,,,
742788.0,0.060169,,,,,,
743436.0,0.06022,,,,,,
743904.0,0.06024,,,,,,
744336.0,0.060274999999999995,,,,,,
744768.0,0.060308,,,,,,
745488.0,0.060361000000000005,,,,,,
746244.0,0.060417,,,,,,
746784.0,0.060456,,,,,,
747756.0,0.06053,,,,,,
748368.0,0.060564,,,,,,
748656.0,0.060586,,,,,,
749268.0,0.060625,,,,,,
750708.0,0.060729,,,,,,
750996.0,0.060759999999999995,,,,,,
751536.0,0.060792,,,,,,
751968.0,0.060816,,,,,,
752256.0,0.060846,,,,,,
752580.0,0.060869,,,,,,
752976.0,0.060898,,,,,,
753480.0,0.060926,,,,,,
753840.0,0.060951000000000005,,,,,,
754308.0,0.060991,,,,,,
754596.0,0.061017,,,,,,
755388.0,0.061058,,,,,,
756396.0,0.061135999999999996,,,,,,
757008.0,0.061179,,,,,,
757188.0,0.061203,,,,,,
757620.0,0.06122,,,,,,
758412.0,0.06128,,,,,,
758772.0,0.061308999999999995,,,,,,
759168.0,0.061337,,,,,,
759672.0,0.061369999999999994,,,,,,
760212.0,0.061396,,,,,,
760788.0,0.061444,,,,,,
761040.0,0.061466,,,,,,
761652.0,0.061505000000000004,,,,,,
762372.0,0.06156,,,,,,
762912.0,0.061592,,,,,,
763812.0,0.061658,,,,,,
764208.0,0.061693,,,,,,
765000.0,0.061733,,,,,,
765972.0,0.061801,,,,,,
766908.0,0.061877,,,,,,
