Repository: janzenchoi/phd_code

# Symbolic

The following repository acts as a wrapper for the `pysr` codebase which was developed for symbolic regression (SR) analysis. This wrapping has been performed to facilitate the quick and easy prediction of the high-temperature creep and tensile behaviour of Alloy 617.

File: symbolic/scripts/data/creep/inl_1/AirBase_800_65_G43.csv (part 1 of 7)
time,strain,temperature,stress,type,title,youngs,poissons
0.0,0.0,800.0,65.0,creep,G43,157000.0,0.3
0.0,3.5000000000000004e-05,,,,,,
2088.0,0.0005,,,,,,
3132.0,0.000526,,,,,,
4032.0,0.000554,,,,,,
5580.0,0.000608,,,,,,
6912.0,0.00066,,,,,,
8244.0,0.000721,,,,,,
9432.0,0.0007620000000000001,,,,,,
11664.0,0.0008640000000000001,,,,,,
13500.0,0.000946,,,,,,
15912.0,0.0010739999999999999,,,,,,
17064.0,0.001134,,,,,,
20844.0,0.001336,,,,,,
22572.0,0.001431,,,,,,
25884.0,0.001604,,,,,,
27504.0,0.001682,,,,,,
28404.0,0.001727,,,,,,
30456.0,0.00184,,,,,,
32904.0,0.001966,,,,,,
34488.0,0.002041,,,,,,
35604.0,0.002098,,,,,,
36828.0,0.0021479999999999997,,,,,,
38016.0,0.002213,,,,,,
39096.0,0.002272,,,,,,
40104.0,0.00232,,,,,,
42120.0,0.002419,,,,,,
43416.0,0.0024790000000000003,,,,,,
45216.0,0.002546,,,,,,
46548.0,0.00262,,,,,,
49068.0,0.002724,,,,,,
50328.0,0.002781,,,,,,
51408.0,0.0028199999999999996,,,,,,
52308.0,0.002872,,,,,,
53388.0,0.002909,,,,,,
54432.0,0.002952,,,,,,
56088.0,0.003015,,,,,,
58248.0,0.003108,,,,,,
59652.0,0.0031609999999999997,,,,,,
60912.0,0.003217,,,,,,
62748.0,0.0032619999999999997,,,,,,
65664.0,0.003398,,,,,,
66600.0,0.0034389999999999998,,,,,,
68580.0,0.003509,,,,,,
69804.0,0.0035510000000000003,,,,,,
70884.0,0.0035970000000000004,,,,,,
72432.0,0.003653,,,,,,
74232.0,0.003719,,,,,,
75852.0,0.00378,,,,,,
77436.0,0.003826,,,,,,
78804.0,0.003886,,,,,,
80496.0,0.003951,,,,,,
82872.0,0.004033,,,,,,
84852.0,0.004104,,,,,,
85932.0,0.004143,,,,,,
87336.0,0.004195,,,,,,
89028.0,0.004237,,,,,,
90828.0,0.004301,,,,,,
91908.0,0.004354,,,,,,
93204.0,0.004396,,,,,,
94356.0,0.004429,,,,,,
95976.0,0.00449,,,,,,
98568.0,0.004578,,,,,,
99648.0,0.004614,,,,,,
100620.0,0.004648,,,,,,
102096.0,0.004706,,,,,,
103896.0,0.004752,,,,,,
106668.0,0.0048449999999999995,,,,,,
108216.0,0.004899,,,,,,
109260.0,0.0049499999999999995,,,,,,
110268.0,0.004941999999999999,,,,,,
111168.0,0.005001,,,,,,
113220.0,0.005072,,,,,,
115380.0,0.005139,,,,,,
117648.0,0.005215999999999999,,,,,,
120312.0,0.005302,,,,,,
123084.0,0.005385999999999999,,,,,,
124272.0,0.005430000000000001,,,,,,
125280.0,0.0054659999999999995,,,,,,
127044.0,0.005519,,,,,,
128052.0,0.0055569999999999994,,,,,,
129492.0,0.005576,,,,,,
130572.0,0.005631000000000001,,,,,,
132732.0,0.005694,,,,,,
135864.0,0.005797,,,,,,
138456.0,0.005873000000000001,,,,,,
140616.0,0.005940999999999999,,,,,,
142596.0,0.005998,,,,,,
144396.0,0.006062,,,,,,
145764.0,0.006102,,,,,,
148968.0,0.006195000000000001,,,,,,
150768.0,0.006265,,,,,,
152748.0,0.006325,,,,,,
154944.0,0.006383,,,,,,
156276.0,0.006419,,,,,,
157968.0,0.006479,,,,,,
159768.0,0.006511,,,,,,
161280.0,0.00658,,,,,,
162648.0,0.006625,,,,,,
166356.0,0.006742000000000001,,,,,,
167652.0,0.0067789999999999994,,,,,,
169128.0,0.006825,,,,,,
170712.0,0.006865,,,,,,
172620.0,0.006927,,,,,,
173772.0,0.006956,,,,,,
174708.0,0.006998,,,,,,
176832.0,0.007047,,,,,,
178200.0,0.00709,,,,,,
179280.0,0.007121,,,,,,
181980.0,0.007201,,,,,,
183852.0,0.007251,,,,,,
186084.0,0.007320999999999999,,,,,,
188244.0,0.0073880000000000005,,,,,,
190332.0,0.007443,,,,,,
191916.0,0.00749,,,,,,
192996.0,0.007528,,,,,,
196452.0,0.007625999999999999,,,,,,
197532.0,0.007659,,,,,,
200052.0,0.007739,,,,,,
201276.0,0.007779,,,,,,
202356.0,0.007814999999999999,,,,,,
203868.0,0.007855,,,,,,
206136.0,0.007924,,,,,,
209196.0,0.008013,,,,,,
211428.0,0.008088999999999999,,,,,,
212364.0,0.00812,,,,,,
214848.0,0.008194,,,,,,
217008.0,0.008254000000000001,,,,,,
220356.0,0.008354,,,,,,
222696.0,0.008421,,,,,,
224280.0,0.008474,,,,,,
226440.0,0.00853,,,,,,
227808.0,0.008579,,,,,,
229500.0,0.008608,,,,,,
231228.0,0.008677,,,,,,
232848.0,0.008723,,,,,,
236124.0,0.008823,,,,,,
237204.0,0.008857,,,,,,
239760.0,0.008924,,,,,,
240660.0,0.008957,,,,,,
243144.0,0.009001,,,,,,
244152.0,0.009047,,,,,,
246420.0,0.009122,,,,,,
247824.0,0.009157,,,,,,
249012.0,0.009192,,,,,,
251136.0,0.009261,,,,,,
253152.0,0.009318,,,,,,
254412.0,0.009356999999999999,,,,,,
255816.0,0.009396,,,,,,
257364.0,0.009443,,,,,,
259956.0,0.009522000000000001,,,,,,
260928.0,0.009557,,,,,,
262116.0,0.009585,,,,,,
263484.0,0.009626000000000001,,,,,,
264708.0,0.009651999999999999,,,,,,
265716.0,0.009687,,,,,,
266724.0,0.00972,,,,,,
267984.0,0.009754,,,,,,
269928.0,0.009814,,,,,,
272088.0,0.009873,,,,,,
273060.0,0.009904,,,,,,
274248.0,0.009932999999999999,,,,,,
276840.0,0.010008,,,,,,
278316.0,0.010056,,,,,,
279648.0,0.010084,,,,,,
281268.0,0.010137,,,,,,
283392.0,0.01018,,,,,,
285588.0,0.010262,,,,,,
286668.0,0.010295,,,,,,
290160.0,0.010388999999999999,,,,,,
292212.0,0.010446,,,,,,
293544.0,0.010466,,,,,,
294804.0,0.01053,,,,,,
296244.0,0.010562,,,,,,
300564.0,0.010683,,,,,,
301500.0,0.010709,,,,,,
302472.0,0.010746,,,,,,
304560.0,0.010799000000000001,,,,,,
306144.0,0.010825,,,,,,
307404.0,0.010881,,,,,,
308844.0,0.010912,,,,,,
310716.0,0.010965,,,,,,
311616.0,0.010995999999999999,,,,,,
312912.0,0.011032,,,,,,
314784.0,0.011081,,,,,,
315756.0,0.011111,,,,,,
318168.0,0.011158999999999999,,,,,,
319608.0,0.011217999999999999,,,,,,
321048.0,0.011257,,,,,,
322704.0,0.011311,,,,,,
323748.0,0.01134,,,,,,
325224.0,0.01139,,,,,,
327708.0,0.011443000000000002,,,,,,
329508.0,0.011519999999999999,,,,,,
331236.0,0.01157,,,,,,
333756.0,0.011639,,,,,,
334980.0,0.011669,,,,,,
336096.0,0.011701999999999999,,,,,,
337680.0,0.011748000000000001,,,,,,
340740.0,0.011837,,,,,,
343368.0,0.01191,,,,,,
345672.0,0.011982999999999999,,,,,,
347040.0,0.012007,,,,,,
348012.0,0.012043,,,,,,
350100.0,0.012089,,,,,,
352620.0,0.012178,,,,,,
354024.0,0.012217,,,,,,
356220.0,0.012272,,,,,,
357552.0,0.01232,,,,,,
359424.0,0.012364,,,,,,
361152.0,0.012408999999999998,,,,,,
362052.0,0.012442,,,,,,
364464.0,0.012504,,,,,,
365904.0,0.01253,,,,,,
367812.0,0.0126,,,,,,
369432.0,0.012646,,,,,,
370332.0,0.012676,,,,,,
372924.0,0.012735000000000002,,,,,,
374148.0,0.012773000000000001,,,,,,
375696.0,0.012814,,,,,,
376884.0,0.012841,,,,,,
379728.0,0.012917000000000001,,,,,,
381168.0,0.012957000000000002,,,,,,
383328.0,0.01302,,,,,,
384444.0,0.013049999999999999,,,,,,
385596.0,0.013082,,,,,,
388008.0,0.013145,,,,,,
389988.0,0.01319,,,,,,
392616.0,0.013269,,,,,,
394920.0,0.013330999999999999,,,,,,
396360.0,0.013368999999999999,,,,,,
398052.0,0.013412,,,,,,
399132.0,0.013446,,,,,,
401400.0,0.013509,,,,,,
402552.0,0.013536999999999999,,,,,,
403848.0,0.013574999999999999,,,,,,
406080.0,0.013641,,,,,,
408924.0,0.013713999999999999,,,,,,
410760.0,0.013767,,,,,,
413820.0,0.013845000000000001,,,,,,
416052.0,0.013900999999999998,,,,,,
419040.0,0.013982000000000001,,,,,,
420084.0,0.014015,,,,,,
421272.0,0.014053,,,,,,
422676.0,0.014081999999999999,,,,,,
424656.0,0.014123000000000002,,,,,,
427572.0,0.014209000000000001,,,,,,
429264.0,0.014236,,,,,,
431316.0,0.014294,,,,,,
432684.0,0.014328,,,,,,
434088.0,0.014383,,,,,,
436788.0,0.014452,,,,,,
437904.0,0.014485,,,,,,
439308.0,0.014525999999999999,,,,,,
441864.0,0.014589000000000001,,,,,,
443520.0,0.014614,,,,,,
445068.0,0.014668,,,,,,
446688.0,0.01472,,,,,,
448560.0,0.014774,,,,,,
450288.0,0.014806,,,,,,
452880.0,0.01489,,,,,,
455112.0,0.014942,,,,,,
456372.0,0.014978,,,,,,
457560.0,0.015009,,,,,,
458820.0,0.015041,,,,,,
460548.0,0.015059,,,,,,
462492.0,0.015134000000000002,,,,,,
465552.0,0.015197,,,,,,
466452.0,0.015248999999999999,,,,,,
468684.0,0.015304,,,,,,
470304.0,0.015366,,,,,,
471924.0,0.0154,,,,,,
473004.0,0.015427,,,,,,
475524.0,0.015493,,,,,,
478296.0,0.015564,,,,,,
481176.0,0.015636,,,,,,
482796.0,0.015691,,,,,,
484092.0,0.015714,,,,,,
485136.0,0.015749,,,,,,
486684.0,0.015783000000000002,,,,,,
488196.0,0.015829,,,,,,
489456.0,0.015862,,,,,,
492876.0,0.015937,,,,,,
494136.0,0.015983,,,,,,
495576.0,0.016024,,,,,,
497124.0,0.016056,,,,,,
498168.0,0.016101,,,,,,
499896.0,0.016127,,,,,,
501228.0,0.016163,,,,,,
503136.0,0.016215999999999998,,,,,,
504288.0,0.01625,,,,,,
506016.0,0.016295,,,,,,
508608.0,0.016348,,,,,,
511128.0,0.016423,,,,,,
512352.0,0.016467,,,,,,
513792.0,0.016498,,,,,,
516348.0,0.016565,,,,,,
518040.0,0.016612000000000002,,,,,,
519300.0,0.016644000000000003,,,,,,
522288.0,0.016715999999999998,,,,,,
523584.0,0.016739999999999998,,,,,,
526824.0,0.016835,,,,,,
528012.0,0.016866000000000003,,,,,,
529992.0,0.016921,,,,,,
531180.0,0.016949000000000002,,,,,,
533592.0,0.01701,,,,,,
535896.0,0.017067000000000002,,,,,,
537156.0,0.017097,,,,,,
539424.0,0.017159999999999998,,,,,,
541044.0,0.017202,,,,,,
543312.0,0.017259,,,,,,
546624.0,0.017346999999999998,,,,,,
549684.0,0.017426999999999998,,,,,,
552888.0,0.017497,,,,,,
554256.0,0.017529,,,,,,
557568.0,0.017615000000000002,,,,,,
559008.0,0.017630999999999997,,,,,,
560160.0,0.017673,,,,,,
561708.0,0.01771,,,,,,
563076.0,0.017745999999999998,,,,,,
568296.0,0.017874,,,,,,
569340.0,0.017908,,,,,,
571428.0,0.017962,,,,,,
573588.0,0.018005,,,,,,
575352.0,0.018045,,,,,,
577080.0,0.018071999999999998,,,,,,
578628.0,0.018118000000000002,,,,,,
580680.0,0.018183,,,,,,
581940.0,0.018201000000000002,,,,,,
582912.0,0.018238,,,,,,
584784.0,0.018278000000000003,,,,,,
586512.0,0.018319000000000002,,,,,,
587484.0,0.018352999999999998,,,,,,
588852.0,0.018386,,,,,,
590832.0,0.018434,,,,,,
593316.0,0.018488,,,,,,
595692.0,0.018522,,,,,,
596952.0,0.018557999999999998,,,,,,
599436.0,0.01865,,,,,,
601452.0,0.018678999999999998,,,,,,
605628.0,0.018792,,,,,,
609048.0,0.018878,,,,,,
611424.0,0.018911999999999998,,,,,,
612936.0,0.018948,,,,,,
614340.0,0.019001,,,,,,
615996.0,0.019042,,,,,,
618048.0,0.019097,,,,,,
619308.0,0.019119999999999998,,,,,,
620496.0,0.019133999999999998,,,,,,
621648.0,0.01918,,,,,,
623448.0,0.019227,,,,,,
625788.0,0.019272,,,,,,
627840.0,0.019338,,,,,,
630108.0,0.019391000000000002,,,,,,
632412.0,0.019436,,,,,,
634032.0,0.019494,,,,,,
636408.0,0.019551,,,,,,
638100.0,0.019597,,,,,,
639684.0,0.019610000000000002,,,,,,
640692.0,0.019659,,,,,,
641880.0,0.019689,,,,,,
644724.0,0.019755,,,,,,
646704.0,0.019809,,,,,,
647964.0,0.019847,,,,,,
650124.0,0.019897,,,,,,
652392.0,0.01996,,,,,,
656352.0,0.020042,,,,,,
657972.0,0.020086,,,,,,
661536.0,0.020168,,,,,,
665244.0,0.020257999999999998,,,,,,
666288.0,0.020295,,,,,,
667548.0,0.020321,,,,,,
669744.0,0.020379,,,,,,
670968.0,0.020409999999999998,,,,,,
674028.0,0.020477,,,,,,
677916.0,0.020575999999999997,,,,,,
679428.0,0.020608,,,,,,
680688.0,0.020649999999999998,,,,,,
683172.0,0.020705,,,,,,
684540.0,0.020739,,,,,,
686160.0,0.020775000000000002,,,,,,
688212.0,0.020827,,,,,,
690048.0,0.020874,,,,,,
692100.0,0.020918000000000003,,,,,,
694260.0,0.02097,,,,,,
697392.0,0.021027,,,,,,
699120.0,0.021085,,,,,,
700704.0,0.021116000000000003,,,,,,
701712.0,0.021145,,,,,,
703800.0,0.021203,,,,,,
705600.0,0.021248999999999997,,,,,,
707832.0,0.021295,,,,,,
709776.0,0.021339,,,,,,
710964.0,0.02137,,,,,,
715176.0,0.021463,,,,,,
717156.0,0.021498,,,,,,
719316.0,0.021559,,,,,,
722088.0,0.021633,,,,,,
725976.0,0.021714999999999998,,,,,,
728064.0,0.021768999999999997,,,,,,
729720.0,0.021808,,,,,,
732240.0,0.02185,,,,,,
733320.0,0.021888,,,,,,
736380.0,0.021963,,,,,,
738108.0,0.021986,,,,,,
739296.0,0.022031000000000002,,,,,,
740808.0,0.022067999999999997,,,,,,
742752.0,0.022111000000000002,,,,,,
744552.0,0.022147999999999998,,,,,,
747000.0,0.022192,,,,,,
749268.0,0.022262,,,,,,
750852.0,0.022292999999999997,,,,,,
751824.0,0.022284,,,,,,
753012.0,0.022322,,,,,,
754200.0,0.022354,,,,,,
756252.0,0.02242,,,,,,
758412.0,0.022468,,,,,,
759852.0,0.022497,,,,,,
761904.0,0.022548,,,,,,
763524.0,0.022594,,,,,,
765324.0,0.022633999999999998,,,,,,
767916.0,0.022691,,,,,,
770076.0,0.022735,,,,,,
771516.0,0.022772,,,,,,
774576.0,0.022843,,,,,,
776196.0,0.022874,,,,,,
778356.0,0.022921,,,,,,
781416.0,0.022989000000000002,,,,,,
783828.0,0.023048000000000003,,,,,,
785808.0,0.023088,,,,,,
787068.0,0.023097,,,,,,
788328.0,0.023149000000000003,,,,,,
790920.0,0.023205,,,,,,
793368.0,0.023266,,,,,,
796356.0,0.023337,,,,,,
798732.0,0.023391000000000002,,,,,,
799812.0,0.02342,,,,,,
802440.0,0.023482,,,,,,
804888.0,0.023541,,,,,,
806400.0,0.023586,,,,,,
808488.0,0.023627,,,,,,
809712.0,0.023659,,,,,,
812844.0,0.023727,,,,,,
814932.0,0.023781,,,,,,
817344.0,0.023834,,,,,,
818892.0,0.023871000000000003,,,,,,
819792.0,0.023895,,,,,,
821844.0,0.023946000000000002,,,,,,
823356.0,0.023971,,,,,,
824436.0,0.023995000000000002,,,,,,
826776.0,0.024061,,,,,,
828144.0,0.024094,,,,,,
829512.0,0.024116,,,,,,
832428.0,0.02418,,,,,,
834984.0,0.024242,,,,,,
837288.0,0.024281,,,,,,
840204.0,0.024361,,,,,,
842364.0,0.024403,,,,,,
843876.0,0.02444,,,,,,
846288.0,0.0245,,,,,,
849456.0,0.024574,,,,,,
852048.0,0.024631,,,,,,
853956.0,0.024668000000000002,,,,,,
855108.0,0.024693999999999997,,,,,,
857808.0,0.024752,,,,,,
860040.0,0.024801000000000004,,,,,,
862920.0,0.024864,,,,,,
864900.0,0.024918,,,,,,
866520.0,0.024945,,,,,,
868644.0,0.024997,,,,,,
870804.0,0.025044,,,,,,
872100.0,0.025075,,,,,,
873792.0,0.025110999999999998,,,,,,
875592.0,0.025158999999999997,,,,,,
876744.0,0.025184,,,,,,
878904.0,0.025225,,,,,,
881712.0,0.025268000000000002,,,,,,
883872.0,0.025318999999999998,,,,,,
885636.0,0.025381,,,,,,
887364.0,0.025400999999999996,,,,,,
889596.0,0.025446,,,,,,
891288.0,0.025503,,,,,,
893556.0,0.025544999999999998,,,,,,
895068.0,0.025584,,,,,,
896328.0,0.025613,,,,,,
898344.0,0.025636000000000003,,,,,,
899316.0,0.025681,,,,,,
902376.0,0.025754000000000003,,,,,,
905076.0,0.025796,,,,,,
906840.0,0.025858,,,,,,
909828.0,0.025912,,,,,,
911088.0,0.025945,,,,,,
912528.0,0.025976,,,,,,
913752.0,0.026000000000000002,,,,,,
916308.0,0.026059000000000002,,,,,,
918540.0,0.026112000000000003,,,,,,
919800.0,0.026137,,,,,,
922932.0,0.026206999999999998,,,,,,
925704.0,0.026267,,,,,,
928764.0,0.026336,,,,,,
931392.0,0.026394,,,,,,
934020.0,0.026444000000000002,,,,,,
935784.0,0.026486999999999997,,,,,,
938556.0,0.026552,,,,,,
941436.0,0.02661,,,,,,
942912.0,0.026627,,,,,,
944532.0,0.026678,,,,,,
947808.0,0.02675,,,,,,
949356.0,0.026782,,,,,,
952704.0,0.026854,,,,,,
954288.0,0.026886,,,,,,
955764.0,0.026916000000000002,,,,,,
957636.0,0.026956,,,,,,
960300.0,0.027014,,,,,,
962460.0,0.027065000000000002,,,,,,
963648.0,0.027077,,,,,,
965520.0,0.027107000000000003,,,,,,
966888.0,0.027151,,,,,,
969228.0,0.027206,,,,,,
970920.0,0.027242000000000002,,,,,,
973080.0,0.027269,,,,,,
975852.0,0.027341,,,,,,
978012.0,0.027384,,,,,,
979092.0,0.027418,,,,,,
980388.0,0.027461000000000003,,,,,,
982044.0,0.027494,,,,,,
984672.0,0.027555,,,,,,
988560.0,0.027637000000000002,,,,,,
991440.0,0.027704,,,,,,
994392.0,0.027768,,,,,,
995616.0,0.027785999999999998,,,,,,
998244.0,0.027854,,,,,,
999792.0,0.027862,,,,,,
1000944.0,0.02791,,,,,,
1002852.0,0.02796,,,,,,
1004976.0,0.027993,,,,,,
1005948.0,0.028024,,,,,,
1007244.0,0.028047,,,,,,
1009476.0,0.028096,,,,,,
1010844.0,0.028136,,,,,,
1012104.0,0.028155,,,,,,
1013508.0,0.028176999999999997,,,,,,
1016136.0,0.028243,,,,,,
1018188.0,0.028283999999999997,,,,,,
1020060.0,0.028323,,,,,,
1021320.0,0.028346,,,,,,
1022796.0,0.028369,,,,,,
1024488.0,0.028422,,,,,,
1025568.0,0.028454,,,,,,
1027332.0,0.028473000000000002,,,,,,
1028520.0,0.028496,,,,,,
1031328.0,0.028569,,,,,,
1032552.0,0.0286,,,,,,
1034532.0,0.028652,,,,,,
1037448.0,0.028702000000000002,,,,,,
1039104.0,0.02874,,,,,,
1040832.0,0.028766,,,,,,
1041984.0,0.028807999999999997,,,,,,
1043280.0,0.028831000000000002,,,,,,
1044540.0,0.028863,,,,,,
1045872.0,0.028887999999999997,,,,,,
1048500.0,0.028948,,,,,,
1049832.0,0.028972,,,,,,
1052352.0,0.029028,,,,,,
1054224.0,0.029063,,,,,,
1055196.0,0.029089999999999998,,,,,,
1056384.0,0.029114,,,,,,
1057824.0,0.029148999999999998,,,,,,
1060812.0,0.029214000000000004,,,,,,
1062036.0,0.02924,,,,,,
1063548.0,0.02927,,,,,,
1065276.0,0.029304,,,,,,
1068048.0,0.029352,,,,,,
1069668.0,0.029380000000000003,,,,,,
1071396.0,0.029436,,,,,,
1072656.0,0.029459,,,,,,
1074528.0,0.029500000000000002,,,,,,
1078020.0,0.029573000000000002,,,,,,
1079136.0,0.0296,,,,,,
1082160.0,0.029667,,,,,,
1084068.0,0.029674,,,,,,
1085688.0,0.029731999999999998,,,,,,
1087812.0,0.029781,,,,,,
1089612.0,0.029816,,,,,,
1092888.0,0.029884,,,,,,
1094760.0,0.029924,,,,,,
1096560.0,0.029959,,,,,,
1098720.0,0.030005,,,,,,
1101060.0,0.030052,,,,,,
1103112.0,0.030074,,,,,,
1104300.0,0.03011,,,,,,
1105884.0,0.030154,,,,,,
1107432.0,0.030177999999999996,,,,,,
1109664.0,0.030232000000000002,,,,,,
1110744.0,0.030257999999999997,,,,,,
1112796.0,0.030276,,,,,,
1113732.0,0.030304,,,,,,
1115676.0,0.030348,,,,,,
1118736.0,0.030408,,,,,,
1119924.0,0.030440000000000002,,,,,,
1121184.0,0.030474,,,,,,
1123164.0,0.030503,,,,,,
1124928.0,0.030543999999999998,,,,,,
1127808.0,0.030588999999999998,,,,,,
1130184.0,0.030645,,,,,,
1131588.0,0.03068,,,,,,
1133640.0,0.030716999999999998,,,,,,
1134756.0,0.030741,,,,,,
1137456.0,0.030793,,,,,,
1139436.0,0.030844,,,,,,
1142460.0,0.030893,,,,,,
1146888.0,0.030989,,,,,,
1148040.0,0.031016,,,,,,
1149480.0,0.031048,,,,,,
1151532.0,0.031083,,,,,,
1153260.0,0.031115,,,,,,
1156104.0,0.031169,,,,,,
1158732.0,0.031224,,,,,,
1160280.0,0.031246,,,,,,
1162404.0,0.031305,,,,,,
1163772.0,0.031336,,,,,,
1166544.0,0.031397,,,,,,
1168704.0,0.031443,,,,,,
1170936.0,0.031488999999999996,,,,,,
1173672.0,0.031547,,,,,,
1176984.0,0.031606999999999996,,,,,,
1178748.0,0.031647,,,,,,
1180944.0,0.031694,,,,,,
1185084.0,0.031785,,,,,,
1187856.0,0.031835,,,,,,
1189368.0,0.031869999999999996,,,,,,
1192140.0,0.03193,,,,,,
1193580.0,0.031947,,,,,,
1196100.0,0.031989000000000004,,,,,,
1197576.0,0.032032,,,,,,
1199088.0,0.032064,,,,,,
1200708.0,0.032099,,,,,,
1202472.0,0.032137,,,,,,
1203480.0,0.032165,,,,,,
1205280.0,0.032209,,,,,,
1206900.0,0.032222,,,,,,
1208700.0,0.032264,,,,,,
1209960.0,0.032294,,,,,,
1212552.0,0.032353,,,,,,
1214352.0,0.032389,,,,,,
1216260.0,0.03243,,,,,,
1218780.0,0.032472,,,,,,
1220472.0,0.032519,,,,,,
1221804.0,0.032548,,,,,,
1223604.0,0.032576999999999995,,,,,,
1225584.0,0.032621000000000004,,,,,,
1227744.0,0.032663000000000005,,,,,,
1229112.0,0.032687,,,,,,
1230444.0,0.032711000000000004,,,,,,
1231956.0,0.032746,,,,,,
1233504.0,0.032773,,,,,,
1236204.0,0.032829000000000004,,,,,,
1238796.0,0.032881999999999995,,,,,,
1240488.0,0.032911,,,,,,
1242864.0,0.032969,,,,,,
1243944.0,0.032999,,,,,,
1246320.0,0.033033,,,,,,
1249020.0,0.033075,,,,,,
1251036.0,0.033128000000000005,,,,,,
1252620.0,0.033159999999999995,,,,,,
1255248.0,0.03321,,,,,,
1256688.0,0.033241,,,,,,
1259352.0,0.033291,,,,,,
1261908.0,0.03335,,,,,,
1263348.0,0.033382,,,,,,
1265652.0,0.033416,,,,,,
1267380.0,0.033461,,,,,,
1268640.0,0.033485999999999995,,,,,,
1271232.0,0.033531,,,,,,
1272600.0,0.033557000000000003,,,,,,
1274112.0,0.033586,,,,,,
1275444.0,0.033618999999999996,,,,,,
1276740.0,0.033639999999999996,,,,,,
1279836.0,0.033703,,,,,,
1281384.0,0.033734,,,,,,
1283544.0,0.033773,,,,,,
1285596.0,0.033815,,,,,,
1287072.0,0.03385,,,,,,
1289016.0,0.033886,,,,,,
1291356.0,0.033923,,,,,,
1293444.0,0.033969,,,,,,
1295064.0,0.033998,,,,,,
1297368.0,0.034044,,,,,,
1298376.0,0.034071,,,,,,
1299744.0,0.034098,,,,,,
1302048.0,0.034148,,,,,,
1303416.0,0.034172,,,,,,
1305180.0,0.034198,,,,,,
1306476.0,0.034224000000000004,,,,,,
1307880.0,0.034252,,,,,,
1309320.0,0.034283,,,,,,
1311516.0,0.034324,,,,,,
1313100.0,0.034351,,,,,,
1314612.0,0.034372,,,,,,
1315728.0,0.034408,,,,,,
1316988.0,0.034434,,,,,,
1319652.0,0.034488,,,,,,
1323900.0,0.034566,,,,,,
1325124.0,0.034583,,,,,,
1327284.0,0.034620000000000005,,,,,,
1329624.0,0.034672999999999995,,,,,,
1331640.0,0.034713,,,,,,
1333044.0,0.034738000000000005,,,,,,
1334880.0,0.034773,,,,,,
1337724.0,0.034846,,,,,,
1339956.0,0.034877,,,,,,
1341576.0,0.034913,,,,,,
1344132.0,0.034962,,,,,,
1345032.0,0.034987,,,,,,
1348164.0,0.035041,,,,,,
1349964.0,0.035079,,,,,,
1351008.0,0.0351,,,,,,
1353168.0,0.035145,,,,,,
1355184.0,0.035186,,,,,,
1358496.0,0.035257000000000004,,,,,,
1360296.0,0.035293,,,,,,
1362636.0,0.035336,,,,,,
1364328.0,0.035351,,,,,,
1365948.0,0.035404,,,,,,
1368468.0,0.035455,,,,,,
1369728.0,0.035464999999999997,,,,,,
1370772.0,0.035497,,,,,,
1373688.0,0.035554999999999996,,,,,,
1375452.0,0.0356,,,,,,
1377108.0,0.035636,,,,,,
1378728.0,0.035639,,,,,,
1380060.0,0.035693,,,,,,
1382040.0,0.03573,,,,,,
1384200.0,0.035769999999999996,,,,,,
1387044.0,0.03583,,,,,,
1388844.0,0.035859,,,,,,
1389924.0,0.035885,,,,,,
1392120.0,0.035924,,,,,,
1394712.0,0.035983,,,,,,
1396296.0,0.036002,,,,,,
1398204.0,0.036056,,,,,,
1399572.0,0.036066,,,,,,
1400832.0,0.036105,,,,,,
1402416.0,0.036135,,,,,,
1404036.0,0.036164999999999996,,,,,,
1405656.0,0.036199,,,,,,
1410156.0,0.036282999999999996,,,,,,
1411488.0,0.036312000000000004,,,,,,
1413216.0,0.036347,,,,,,
1414404.0,0.036383,,,,,,
1416528.0,0.036416,,,,,,
1417716.0,0.036441,,,,,,
1418940.0,0.03646,,,,,,
1420128.0,0.036490999999999996,,,,,,
1421316.0,0.036506,,,,,,
1422576.0,0.036529,,,,,,
1425240.0,0.03658,,,,,,
1427436.0,0.036632,,,,,,
1430208.0,0.03669,,,,,,
1431792.0,0.036718,,,,,,
1433160.0,0.036738,,,,,,
1434960.0,0.036786,,,,,,
1436580.0,0.036804,,,,,,
1437768.0,0.036826,,,,,,
1439280.0,0.036856,,,,,,
1442772.0,0.036924,,,,,,
1445292.0,0.036972,,,,,,
1446804.0,0.036977,,,,,,
1447992.0,0.037025,,,,,,
1452132.0,0.03711,,,,,,
1453464.0,0.037127,,,,,,
1455012.0,0.03714,,,,,,
1457136.0,0.037191,,,,,,
1459512.0,0.037242000000000004,,,,,,
1462824.0,0.037302,,,,,,
1464516.0,0.037335,,,,,,
1466028.0,0.037333,,,,,,
1467684.0,0.037395,,,,,,
1468944.0,0.037409,,,,,,
1470708.0,0.037447,,,,,,
1473444.0,0.037498000000000004,,,,,,
1474740.0,0.037525,,,,,,
1477080.0,0.037565,,,,,,
1479456.0,0.037613,,,,,,
1481328.0,0.037639,,,,,,
1482480.0,0.03769,,,,,,
1484568.0,0.0377,,,,,,
1486980.0,0.037758,,,,,,
1490472.0,0.037823,,,,,,
1492020.0,0.037848,,,,,,
1495152.0,0.037911,,,,,,
1496700.0,0.037936,,,,,,
1500012.0,0.037999,,,,,,
1503144.0,0.038075,,,,,,
1504980.0,0.03809,,,,,,
1506132.0,0.03812,,,,,,
1509336.0,0.038176,,,,,,
1512396.0,0.038232,,,,,,
1513692.0,0.038254,,,,,,
1516896.0,0.038309,,,,,,
1519596.0,0.038363,,,,,,
1521576.0,0.038402,,,,,,
1523844.0,0.038428,,,,,,
1525104.0,0.038473,,,,,,
1528596.0,0.038533,,,,,,
1530324.0,0.038548,,,,,,
1531800.0,0.038601,,,,,,
1534968.0,0.038653,,,,,,
1536228.0,0.038678,,,,,,
1538208.0,0.038704999999999996,,,,,,
1539828.0,0.038740000000000004,,,,,,
1542852.0,0.038812,,,,,,
1544292.0,0.038838,,,,,,
1545840.0,0.038871,,,,,,
1547280.0,0.038901,,,,,,
1549080.0,0.038927,,,,,,
1550268.0,0.03895,,,,,,
1553292.0,0.039009,,,,,,
1554732.0,0.039033000000000005,,,,,,
1557252.0,0.039091999999999995,,,,,,
1558800.0,0.039114,,,,,,
1561140.0,0.03916,,,,,,
1562832.0,0.039194,,,,,,
1565244.0,0.039254,,,,,,
1567584.0,0.039287,,,,,,
1570572.0,0.039344000000000004,,,,,,
1571796.0,0.039368,,,,,,
1574424.0,0.039405,,,,,,
1579104.0,0.039504000000000004,,,,,,
1580328.0,0.039534,,,,,,
1581696.0,0.039555,,,,,,
1583424.0,0.039594,,,,,,
1584468.0,0.039576,,,,,,
1585584.0,0.039628000000000003,,,,,,
1587096.0,0.039659,,,,,,
1590660.0,0.039718,,,,,,
1592100.0,0.039757,,,,,,
1594440.0,0.039799,,,,,,
1597176.0,0.039845,,,,,,
1598328.0,0.039872,,,,,,
1600308.0,0.039914,,,,,,
1602072.0,0.039948000000000004,,,,,,
1603908.0,0.039963,,,,,,
1605420.0,0.04000600000000001,,,,,,
1606788.0,0.040037,,,,,,
1608300.0,0.040060000000000005,,,,,,
1609380.0,0.040089,,,,,,
1612404.0,0.040133,,,,,,
1613844.0,0.040165,,,,,,
1615500.0,0.040184,,,,,,
1616652.0,0.040213,,,,,,
1618740.0,0.040266,,,,,,
1619964.0,0.040269000000000006,,,,,,
1622232.0,0.040319,,,,,,
1623816.0,0.040358,,,,,,
1625184.0,0.040387000000000006,,,,,,
1627272.0,0.040409,,,,,,
1628892.0,0.040450999999999994,,,,,,
1630404.0,0.04047799999999999,,,,,,
1632312.0,0.040513,,,,,,
1633644.0,0.040536,,,,,,
1635264.0,0.04057,,,,,,
1637964.0,0.040627,,,,,,
1641996.0,0.040694999999999995,,,,,,
1643976.0,0.04072,,,,,,
1645236.0,0.04074900000000001,,,,,,
1646496.0,0.040775,,,,,,
1649088.0,0.040830000000000005,,,,,,
1650420.0,0.040841,,,,,,
1652328.0,0.040879000000000006,,,,,,
1654560.0,0.04093,,,,,,
1656756.0,0.040986,,,,,,
1659348.0,0.041024000000000005,,,,,,
1663452.0,0.041097,,,,,,
1665000.0,0.041123,,,,,,
1666548.0,0.041159,,,,,,
1668924.0,0.041197,,,,,,
1672272.0,0.041253000000000005,,,,,,
1673712.0,0.041284,,,,,,
1677420.0,0.041353,,,,,,
1679544.0,0.041388999999999995,,,,,,
1682604.0,0.041436,,,,,,
1683684.0,0.041471,,,,,,
1684872.0,0.041489000000000005,,,,,,
1686276.0,0.0415,,,,,,
1687644.0,0.041528,,,,,,
1689264.0,0.041567999999999994,,,,,,
1691244.0,0.041604999999999996,,,,,,
1692576.0,0.041624,,,,,,
1694844.0,0.041655,,,,,,
1696644.0,0.041703000000000004,,,,,,
1697904.0,0.041732,,,,,,
1700748.0,0.041742,,,,,,
1701864.0,0.041774,,,,,,
1704168.0,0.041837,,,,,,
1705968.0,0.041870000000000004,,,,,,
1710036.0,0.041936999999999995,,,,,,
1711296.0,0.041963,,,,,,
1713960.0,0.042017,,,,,,
1715148.0,0.042042,,,,,,
1717128.0,0.042058,,,,,,
1718028.0,0.042089999999999995,,,,,,
1720368.0,0.042123,,,,,,
1721772.0,0.042152,,,,,,
1722960.0,0.042168000000000004,,,,,,
1724400.0,0.042196,,,,,,
1725588.0,0.042205000000000006,,,,,,
1727532.0,0.042249,,,,,,
1730700.0,0.042303,,,,,,
1732464.0,0.042335000000000005,,,,,,
1734264.0,0.04238,,,,,,
1735740.0,0.042407,,,,,,
1737612.0,0.042413,,,,,,
1738584.0,0.042452,,,,,,
1742436.0,0.042510000000000006,,,,,,
1743696.0,0.042538,,,,,,
1745784.0,0.042577,,,,,,
1747476.0,0.0426,,,,,,
1748916.0,0.042634,,,,,,
1750536.0,0.042668,,,,,,
1752948.0,0.042717,,,,,,
1754496.0,0.042741,,,,,,
1757556.0,0.042797,,,,,,
1758744.0,0.042816,,,,,,
1761480.0,0.042865,,,,,,
1762776.0,0.042898,,,,,,
1764540.0,0.042924,,,,,,
1766448.0,0.042956,,,,,,
1768680.0,0.042996,,,,,,
1770300.0,0.043038999999999994,,,,,,
1773720.0,0.043097,,,,,,
1777860.0,0.043169000000000006,,,,,,
1779732.0,0.043204,,,,,,
1781028.0,0.043230000000000005,,,,,,
1783260.0,0.043272000000000005,,,,,,
1786104.0,0.04334,,,,,,
1787652.0,0.043361000000000004,,,,,,
1790604.0,0.043419,,,,,,
1791864.0,0.043442,,,,,,
1793160.0,0.043458,,,,,,
1794564.0,0.043479000000000004,,,,,,
1795824.0,0.043503,,,,,,
1797624.0,0.043532,,,,,,
1799676.0,0.043572,,,,,,
1801692.0,0.043587,,,,,,
1802736.0,0.043627,,,,,,
1804176.0,0.043667,,,,,,
1806156.0,0.04369,,,,,,
1808244.0,0.043744,,,,,,
1809936.0,0.043758,,,,,,
1812996.0,0.043808999999999994,,,,,,
1814256.0,0.043847,,,,,,
1815624.0,0.043863000000000006,,,,,,
1817496.0,0.043894,,,,,,
1819620.0,0.043936,,,,,,
1821096.0,0.043975,,,,,,
1823220.0,0.04401,,,,,,
1826856.0,0.044067999999999996,,,,,,
1829772.0,0.044116,,,,,,
1831320.0,0.044143,,,,,,
1833732.0,0.044194000000000004,,,,,,
1834920.0,0.044208,,,,,,
1836540.0,0.044234,,,,,,
1838988.0,0.044288,,,,,,
1841544.0,0.044336,,,,,,
1842912.0,0.044363,,,,,,
1844892.0,0.044386,,,,,,
1846404.0,0.04442,,,,,,
1849644.0,0.044477,,,,,,
1852416.0,0.044511,,,,,,
1854612.0,0.044563,,,,,,
1855944.0,0.04459,,,,,,
1858896.0,0.044649999999999995,,,,,,
1860084.0,0.044675,,,,,,
1863504.0,0.044716,,,,,,
1864548.0,0.044745,,,,,,
1866348.0,0.044772,,,,,,
1868436.0,0.044809999999999996,,,,,,
1870416.0,0.044844999999999996,,,,,,
1872108.0,0.044856999999999994,,,,,,
1873224.0,0.044898,,,,,,
1874808.0,0.044937,,,,,,
1876248.0,0.044941,,,,,,
1877976.0,0.044968,,,,,,
1879848.0,0.04501,,,,,,
1881468.0,0.04503599999999999,,,,,,
1882476.0,0.04506,,,,,,
1886076.0,0.045119,,,,,,
1887408.0,0.045137000000000004,,,,,,
1888920.0,0.045168999999999994,,,,,,
1890648.0,0.045194,,,,,,
1892808.0,0.045245,,,,,,
1895508.0,0.045266,,,,,,
1897488.0,0.045306,,,,,,
1899360.0,0.045343999999999995,,,,,,
1900872.0,0.045373000000000004,,,,,,
1902492.0,0.045415000000000004,,,,,,
1903932.0,0.045431,,,,,,
1905912.0,0.045468,,,,,,
1907820.0,0.045496,,,,,,
1909404.0,0.045523,,,,,,
1913112.0,0.045604,,,,,,
1915092.0,0.045644,,,,,,
1916316.0,0.045648,,,,,,
1918332.0,0.045670999999999996,,,,,,
1919664.0,0.045708,,,,,,
1920996.0,0.04573000000000001,,,,,,
1922616.0,0.045759999999999995,,,,,,
1924704.0,0.045798,,,,,,
1926288.0,0.045818000000000005,,,,,,
1927656.0,0.045846,,,,,,
1929456.0,0.045880000000000004,,,,,,
1931436.0,0.045916,,,,,,
1933128.0,0.045929000000000005,,,,,,
1934388.0,0.045945,,,,,,
1937556.0,0.04601,,,,,,
1938888.0,0.046036,,,,,,
1940256.0,0.046064,,,,,,
1942956.0,0.046103,,,,,,
1944288.0,0.046132,,,,,,
1945800.0,0.046155999999999996,,,,,,
1947168.0,0.046164,,,,,,
1948320.0,0.046196,,,,,,
1949328.0,0.04622,,,,,,
1951092.0,0.046253999999999997,,,,,,
1954188.0,0.04631300000000001,,,,,,
1956204.0,0.046342999999999995,,,,,,
1958004.0,0.046361,,,,,,
1959840.0,0.04641,,,,,,
1961244.0,0.046436000000000005,,,,,,
1963980.0,0.046487999999999995,,,,,,
1966212.0,0.046519000000000005,,,,,,
1968156.0,0.046561000000000005,,,,,,
1970352.0,0.04661,,,,,,
1971324.0,0.046595000000000004,,,,,,
1973016.0,0.046652,,,,,,
1975392.0,0.046704999999999997,,,,,,
1978056.0,0.046740000000000004,,,,,,
1982484.0,0.046817000000000004,,,,,,
1983816.0,0.046841,,,,,,
1985328.0,0.046863,,,,,,
1986624.0,0.046897,,,,,,
1988928.0,0.04693800000000001,,,,,,
1990476.0,0.046951,,,,,,
1992240.0,0.047,,,,,,
1993860.0,0.04703,,,,,,
1997136.0,0.047085999999999996,,,,,,
1999260.0,0.047106,,,,,,
2000340.0,0.047138,,,,,,
2002428.0,0.047179,,,,,,
2004480.0,0.047215,,,,,,
2007000.0,0.047259999999999996,,,,,,
2008548.0,0.047289000000000005,,,,,,
2012220.0,0.047359,,,,,,
2013552.0,0.047379,,,,,,
2014812.0,0.047394,,,,,,
2016072.0,0.047423,,,,,,
2018232.0,0.047455,,,,,,
2019492.0,0.04748,,,,,,
2022084.0,0.047527,,,,,,
2024892.0,0.047569,,,,,,
2026404.0,0.047596999999999993,,,,,,
2027736.0,0.047615,,,,,,
2028672.0,0.047642,,,,,,
2030796.0,0.047678000000000005,,,,,,
2032452.0,0.047702,,,,,,
2035224.0,0.047728,,,,,,
2036376.0,0.047765,,,,,,
2039976.0,0.047828,,,,,,
2041668.0,0.047855,,,,,,
2044656.0,0.047887000000000006,,,,,,
2047248.0,0.047936,,,,,,
2050488.0,0.048018,,,,,,
2053440.0,0.048074000000000006,,,,,,
2057076.0,0.048135000000000004,,,,,,
2058300.0,0.048147,,,,,,
2061072.0,0.048198,,,,,,
2063412.0,0.048236999999999995,,,,,,
2064960.0,0.048263999999999994,,,,,,
2066148.0,0.04829,,,,,,
2067948.0,0.048320999999999996,,,,,,
2070000.0,0.048358,,,,,,
2071152.0,0.048385,,,,,,
2072772.0,0.048411,,,,,,
2075004.0,0.048423999999999995,,,,,,
2077344.0,0.048479999999999995,,,,,,
2078784.0,0.048511,,,,,,
2080080.0,0.048523,,,,,,
2083176.0,0.048577,,,,,,
2085012.0,0.048596,,,,,,
2086704.0,0.048636,,,,,,
2088072.0,0.048657000000000006,,,,,,
2090916.0,0.0487,,,,,,
2092176.0,0.04872,,,,,,
2094516.0,0.048773,,,,,,
2095704.0,0.048768000000000006,,,,,,
2097036.0,0.048817000000000006,,,,,,
2098296.0,0.048824,,,,,,
2100024.0,0.048868999999999996,,,,,,
2101896.0,0.048895999999999995,,,,,,
2104668.0,0.048943,,,,,,
2107008.0,0.048983,,,,,,
2108196.0,0.048998,,,,,,
2109420.0,0.049031000000000005,,,,,,
2111436.0,0.049039,,,,,,
2113668.0,0.049100000000000005,,,,,,
2115036.0,0.04913,,,,,,
2119212.0,0.049176000000000004,,,,,,
2121588.0,0.049232,,,,,,
2123352.0,0.049259000000000004,,,,,,
2126520.0,0.049318,,,,,,
2128140.0,0.049318999999999995,,,,,,
2129904.0,0.049364,,,,,,
2132064.0,0.049404,,,,,,
2133720.0,0.049413,,,,,,
2135304.0,0.049456,,,,,,
2136780.0,0.049468,,,,,,
2138004.0,0.049493999999999996,,,,,,
2140272.0,0.049532999999999994,,,,,,
2143404.0,0.049594,,,,,,
2145132.0,0.049617,,,,,,
2148156.0,0.049671,,,,,,
2150748.0,0.049712,,,,,,
2153268.0,0.049759000000000005,,,,,,
2155968.0,0.049804,,,,,,
2157228.0,0.049822,,,,,,
2160576.0,0.049872,,,,,,
2162124.0,0.049904000000000004,,,,,,
2164140.0,0.049936,,,,,,
2165400.0,0.049942,,,,,,
2166336.0,0.049977999999999995,,,,,,
2167740.0,0.049995000000000005,,,,,,
2169648.0,0.050027999999999996,,,,,,
2173968.0,0.050103,,,,,,
2175408.0,0.050113000000000005,,,,,,
2176740.0,0.050147000000000004,,,,,,
2178360.0,0.050187,,,,,,
2180520.0,0.05022,,,,,,
2182932.0,0.05026099999999999,,,,,,
2184228.0,0.050279,,,,,,
2185992.0,0.050320000000000004,,,,,,
2188512.0,0.050365,,,,,,
2190672.0,0.05041,,,,,,
2192220.0,0.050417,,,,,,
2194560.0,0.050476,,,,,,
2196180.0,0.050503,,,,,,
2197764.0,0.050533,,,,,,
2199132.0,0.050560999999999995,,,,,,
2200896.0,0.050578000000000005,,,,,,
2203596.0,0.050635000000000006,,,,,,
2205036.0,0.050656,,,,,,
2206584.0,0.050682,,,,,,
2208132.0,0.050715,,,,,,
2211948.0,0.050787000000000006,,,,,,
2214144.0,0.050818,,,,,,
2216808.0,0.050861,,,,,,
2218356.0,0.050873,,,,,,
2220048.0,0.050907,,,,,,
2221380.0,0.050924,,,,,,
2223180.0,0.050966,,,,,,
2224368.0,0.050987,,,,,,
2225628.0,0.051003999999999994,,,,,,
2227716.0,0.051029,,,,,,
2230740.0,0.051109,,,,,,
2235960.0,0.051184,,,,,,
2237760.0,0.051212,,,,,,
2239488.0,0.051239,,,,,,
2241648.0,0.051279000000000005,,,,,,
2244780.0,0.051334,,,,,,
2246832.0,0.05136,,,,,,
2249172.0,0.051412000000000006,,,,,,
2250972.0,0.051446,,,,,,
2253564.0,0.051485,,,,,,
2255796.0,0.051522,,,,,,
2258316.0,0.051546,,,,,,
2261412.0,0.051612,,,,,,
2263752.0,0.051655,,,,,,
2265084.0,0.051670999999999995,,,,,,
2266524.0,0.051672,,,,,,
2267928.0,0.051726999999999995,,,,,,
2270268.0,0.051763,,,,,,
2272896.0,0.051805000000000004,,,,,,
2274408.0,0.051828000000000006,,,,,,
2275416.0,0.051855000000000005,,,,,,
2277936.0,0.051871,,,,,,
2278908.0,0.051904000000000006,,,,,,
2281176.0,0.051953,,,,,,
2282508.0,0.05196799999999999,,,,,,
2285460.0,0.052024999999999995,,,,,,
2286756.0,0.052043,,,,,,
2288520.0,0.052074999999999996,,,,,,
2289708.0,0.052083000000000004,,,,,,
2292552.0,0.052127,,,,,,
2294568.0,0.052164999999999996,,,,,,
2296728.0,0.052198,,,,,,
2297952.0,0.052224000000000007,,,,,,
2299680.0,0.052252,,,,,,
2301264.0,0.052285000000000005,,,,,,
2303244.0,0.052309,,,,,,
2304540.0,0.052335,,,,,,
2306664.0,0.052336999999999995,,,,,,
2308644.0,0.052386999999999996,,,,,,
2310192.0,0.052417,,,,,,
2313216.0,0.052476,,,,,,
2314656.0,0.052494,,,,,,
2316132.0,0.052511999999999996,,,,,,
2317572.0,0.052550999999999994,,,,,,
2319012.0,0.052565,,,,,,
2321856.0,0.052613,,,,,,
2323656.0,0.052643,,,,,,
2326104.0,0.052675,,,,,,
2327796.0,0.052709,,,,,,
2329308.0,0.052729,,,,,,
2330568.0,0.052758,,,,,,
2332368.0,0.052786,,,,,,
2333844.0,0.052813,,,,,,
2335500.0,0.052834000000000006,,,,,,
2338956.0,0.052894,,,,,,
2340900.0,0.052920999999999996,,,,,,
2342556.0,0.052953,,,,,,
2345328.0,0.052995,,,,,,
2347668.0,0.053038,,,,,,
2350008.0,0.053059,,,,,,
2352060.0,0.05311,,,,,,
2353572.0,0.053133,,,,,,
2354868.0,0.053141,,,,,,
2356308.0,0.053181000000000006,,,,,,
2357532.0,0.053207000000000004,,,,,,
2359440.0,0.053217999999999994,,,,,,
2362752.0,0.053292,,,,,,
2364444.0,0.05331,,,,,,
2366784.0,0.053335,,,,,,
2367900.0,0.053369,,,,,,
2369196.0,0.053373,,,,,,
2370384.0,0.053417000000000006,,,,,,
2372652.0,0.053453999999999995,,,,,,
2376216.0,0.053499,,,,,,
2377404.0,0.053519,,,,,,
2379024.0,0.053552,,,,,,
2381184.0,0.053596000000000005,,,,,,
2382768.0,0.053589000000000005,,,,,,
2384316.0,0.053646,,,,,,
2387448.0,0.053684,,,,,,
2391336.0,0.053739,,,,,,
2392668.0,0.053777,,,,,,
2394108.0,0.053792,,,,,,
2395728.0,0.053822,,,,,,
2398320.0,0.053857999999999996,,,,,,
2399868.0,0.053867000000000005,,,,,,
2401236.0,0.05391,,,,,,
2403000.0,0.053938,,,,,,
2405340.0,0.053982999999999996,,,,,,
2406672.0,0.054007,,,,,,
2409408.0,0.054047,,,,,,
2412792.0,0.054098,,,,,,
2414160.0,0.054127,,,,,,
2417220.0,0.054194000000000006,,,,,,
2421144.0,0.054248000000000005,,,,,,
2423664.0,0.054299,,,,,,
2428236.0,0.054375,,,,,,
2430396.0,0.054414,,,,,,
2431692.0,0.054431,,,,,,
2434176.0,0.054474999999999996,,,,,,
2437236.0,0.054533,,,,,,
2440044.0,0.054584,,,,,,
2441916.0,0.054601,,,,,,
2443824.0,0.054633,,,,,,
2446488.0,0.054676,,,,,,
2447964.0,0.054702,,,,,,
2449296.0,0.054715999999999994,,,,,,
2450808.0,0.054751,,,,,,
2454408.0,0.054809000000000004,,,,,,
2456460.0,0.054839,,,,,,
2458080.0,0.054853,,,,,,
2459916.0,0.054904,,,,,,
2462220.0,0.054936,,,,,,
2464812.0,0.054972,,,,,,
2466432.0,0.055,,,,,,
2470752.0,0.055064,,,,,,
2471760.0,0.055094000000000004,,,,,,
2473092.0,0.055102000000000005,,,,,,
2474100.0,0.055133999999999996,,,,,,
2477952.0,0.055195999999999995,,,,,,
2481552.0,0.055239,,,,,,
2482920.0,0.055256999999999994,,,,,,
2486664.0,0.055330000000000004,,,,,,
2487852.0,0.055334,,,,,,
2489292.0,0.055380000000000006,,,,,,
2491416.0,0.055416,,,,,,
2494224.0,0.055439999999999996,,,,,,
2496384.0,0.055497,,,,,,
2500416.0,0.055559000000000004,,,,,,
2501964.0,0.055587,,,,,,
2503944.0,0.055613,,,,,,
2506356.0,0.055655,,,,,,
2508300.0,0.05567999999999999,,,,,,
2509596.0,0.055709,,,,,,
2511180.0,0.055718,,,,,,
2512800.0,0.055757,,,,,,
2515896.0,0.05579,,,,,,
2517228.0,0.055830000000000005,,,,,,
2519460.0,0.055832,,,,,,
2520360.0,0.055879000000000005,,,,,,
2522052.0,0.055902,,,,,,
2523852.0,0.055933000000000004,,,,,,
2526840.0,0.055982000000000004,,,,,,
2529288.0,0.05601,,,,,,
2530980.0,0.056034,,,,,,
2533644.0,0.05609,,,,,,
2535480.0,0.056116,,,,,,
2537712.0,0.056147999999999997,,,,,,
2539440.0,0.056181,,,,,,
2542572.0,0.056226000000000005,,,,,,
2545056.0,0.056273,,,,,,
2547036.0,0.056304,,,,,,
2548044.0,0.056292999999999996,,,,,,
2549556.0,0.056336000000000004,,,,,,
2551644.0,0.056378000000000004,,,,,,
2554488.0,0.056421,,,,,,
2556684.0,0.056452,,,,,,
2558016.0,0.056463,,,,,,
2559564.0,0.056508,,,,,,
2560968.0,0.056525,,,,,,
2563956.0,0.056574,,,,,,
2566476.0,0.056597,,,,,,
2569608.0,0.056671,,,,,,
2571588.0,0.056695,,,,,,
2573028.0,0.056722999999999996,,,,,,
2576232.0,0.056766,,,,,,
2577492.0,0.056789,,,,,,
2580552.0,0.056841,,,,,,
2582208.0,0.05686,,,,,,
2583828.0,0.056879,,,,,,
2586168.0,0.056929999999999994,,,,,,
2588760.0,0.056968,,,,,,
2590380.0,0.056999,,,,,,
2592504.0,0.057020999999999995,,,,,,
2594664.0,0.057067,,,,,,
2595924.0,0.057084,,,,,,
2597364.0,0.057111,,,,,,
2599344.0,0.057137,,,,,,
2600892.0,0.057172,,,,,,
2602764.0,0.057183000000000005,,,,,,
2604204.0,0.0572,,,,,,
2605896.0,0.057233,,,,,,
2608452.0,0.057282,,,,,,
2611764.0,0.057336,,,,,,
2613276.0,0.057359,,,,,,
2614824.0,0.05738000000000001,,,,,,
2616804.0,0.057412,,,,,,
2619216.0,0.057451999999999996,,,,,,
2621268.0,0.05749,,,,,,
2623896.0,0.057529000000000004,,,,,,
2625156.0,0.05752500000000001,,,,,,
2627748.0,0.057585,,,,,,
2629908.0,0.057624,,,,,,
2631600.0,0.057654,,,,,,
2633148.0,0.057659,,,,,,
2634588.0,0.057674,,,,,,
2636748.0,0.057724000000000004,,,,,,
2639628.0,0.057756,,,,,,
2640888.0,0.057777,,,,,,
2643228.0,0.057824,,,,,,
2644488.0,0.057830000000000006,,,,,,
2645424.0,0.057857000000000006,,,,,,
2647800.0,0.057893,,,,,,
2650860.0,0.057941,,,,,,
2654460.0,0.058004,,,,,,
2657196.0,0.058041,,,,,,
2658456.0,0.05806,,,,,,
2660292.0,0.058095999999999995,,,,,,
2663784.0,0.058139,,,,,,
2665944.0,0.05818399999999999,,,,,,
2667888.0,0.05821,,,,,,
2669184.0,0.058223000000000004,,,,,,
2671704.0,0.058259,,,,,,
2672676.0,0.058291,,,,,,
2675268.0,0.058328,,,,,,
2676528.0,0.058351,,,,,,
2679768.0,0.058402,,,,,,
2683008.0,0.05845500000000001,,,,,,
2684268.0,0.058476999999999994,,,,,,
2685456.0,0.058495,,,,,,
2688660.0,0.058554,,,,,,
2691072.0,0.058582999999999996,,,,,,
2692980.0,0.058619000000000004,,,,,,
2694348.0,0.058644,,,,,,
2696112.0,0.058673,,,,,,
2697912.0,0.058693,,,,,,
2699748.0,0.058727,,,,,,
2701368.0,0.058751,,,,,,
2703780.0,0.058789,,,,,,
2705580.0,0.058825,,,,,,
2707560.0,0.058852,,,,,,
2710080.0,0.058884,,,,,,
2711412.0,0.058907,,,,,,
2713032.0,0.058931,,,,,,
2714544.0,0.058971,,,,,,
2717712.0,0.059015000000000005,,,,,,
2719044.0,0.059040999999999996,,,,,,
2720304.0,0.059047,,,,,,
2721276.0,0.059077000000000005,,,,,,
2723724.0,0.059115,,,,,,
2726136.0,0.059157,,,,,,
2728008.0,0.059183000000000006,,,,,,
2730456.0,0.059219,,,,,,
2731356.0,0.059241999999999996,,,,,,
2736036.0,0.059313000000000005,,,,,,
2738160.0,0.059344,,,,,,
2739636.0,0.059367,,,,,,
2741148.0,0.059374,,,,,,
2742336.0,0.059406,,,,,,
2743920.0,0.059431000000000005,,,,,,
2745360.0,0.059454,,,,,,
2749608.0,0.059519999999999997,,,,,,
2750940.0,0.059551999999999994,,,,,,
2753820.0,0.059592,,,,,,
2756880.0,0.059630999999999997,,,,,,
2759508.0,0.059681,,,,,,
2761380.0,0.059714,,,,,,
2764260.0,0.059748,,,,,,
2766024.0,0.059775999999999996,,,,,,
2766960.0,0.059799,,,,,,
2769840.0,0.059831,,,,,,
2771784.0,0.059867,,,,,,
2772936.0,0.059895,,,,,,
2774304.0,0.05991,,,,,,
2777256.0,0.059958,,,,,,
2780424.0,0.060004,,,,,,
2782044.0,0.060028,,,,,,
2783988.0,0.06005,,,,,,
2785356.0,0.060083000000000004,,,,,,
2786796.0,0.060106,,,,,,
2788668.0,0.060134999999999994,,,,,,
2789856.0,0.060159000000000004,,,,,,
2791728.0,0.060185,,,,,,
2793276.0,0.060207,,,,,,
2795148.0,0.060233999999999996,,,,,,
