Repository: janzenchoi/phd_code

# Symbolic

The following repository acts as a wrapper for the `pysr` codebase which was developed for symbolic regression (SR) analysis. This wrapping has been performed to facilitate the quick and easy prediction of the high-temperature creep and tensile behaviour of Alloy 617.

File: symbolic/scripts/data/creep/inl_1/AirBase_900_26_G42.csv (part 1 of 7)
time,strain,temperature,stress,type,title,youngs,poissons
0.0,0.0,900.0,26.0,creep,G42,149000.0,0.3
0.0,2.9999999999999997e-06,,,,,,
2268.0,0.000395,,,,,,
5328.0,0.00052,,,,,,
9072.0,0.0006529999999999999,,,,,,
12204.0,0.0007430000000000001,,,,,,
16200.0,0.000852,,,,,,
19044.0,0.0009220000000000001,,,,,,
22032.0,0.000994,,,,,,
24336.0,0.001043,,,,,,
27936.0,0.001118,,,,,,
30204.0,0.001163,,,,,,
36324.0,0.0012859999999999998,,,,,,
39240.0,0.00135,,,,,,
43236.0,0.001416,,,,,,
47700.0,0.0014990000000000001,,,,,,
49500.0,0.001535,,,,,,
53172.0,0.001601,,,,,,
56808.0,0.0016619999999999998,,,,,,
59652.0,0.0017100000000000001,,,,,,
64440.0,0.0018,,,,,,
68544.0,0.0018679999999999999,,,,,,
70560.0,0.001904,,,,,,
72864.0,0.001934,,,,,,
75672.0,0.0019850000000000002,,,,,,
80136.0,0.002056,,,,,,
85608.0,0.0021479999999999997,,,,,,
89676.0,0.002234,,,,,,
91764.0,0.002265,,,,,,
95148.0,0.002322,,,,,,
97380.0,0.002349,,,,,,
102096.0,0.0024360000000000002,,,,,,
103968.0,0.002473,,,,,,
109368.0,0.002567,,,,,,
112032.0,0.002611,,,,,,
114732.0,0.002656,,,,,,
116712.0,0.002692,,,,,,
120744.0,0.002755,,,,,,
122544.0,0.002775,,,,,,
124380.0,0.002821,,,,,,
127332.0,0.002864,,,,,,
130572.0,0.002924,,,,,,
133776.0,0.002973,,,,,,
136404.0,0.003029,,,,,,
138204.0,0.003037,,,,,,
141948.0,0.003124,,,,,,
143748.0,0.003158,,,,,,
147600.0,0.003218,,,,,,
151848.0,0.003301,,,,,,
153936.0,0.0033410000000000002,,,,,,
156096.0,0.00337,,,,,,
158328.0,0.0034200000000000003,,,,,,
162432.0,0.003481,,,,,,
164772.0,0.003519,,,,,,
166932.0,0.0035659999999999997,,,,,,
170532.0,0.003619,,,,,,
175392.0,0.0037080000000000004,,,,,,
178092.0,0.003764,,,,,,
180144.0,0.0037990000000000003,,,,,,
183564.0,0.003862,,,,,,
185724.0,0.0038940000000000003,,,,,,
187704.0,0.003932,,,,,,
191124.0,0.003994,,,,,,
192996.0,0.004024,,,,,,
194796.0,0.004058,,,,,,
199116.0,0.004134,,,,,,
201348.0,0.004162,,,,,,
203508.0,0.004213,,,,,,
205776.0,0.00425,,,,,,
210348.0,0.00433,,,,,,
213012.0,0.004376,,,,,,
216468.0,0.004438,,,,,,
222912.0,0.004552,,,,,,
227772.0,0.004638,,,,,,
230580.0,0.00468,,,,,,
232560.0,0.004724,,,,,,
235836.0,0.004764,,,,,,
240012.0,0.004812,,,,,,
243396.0,0.004875,,,,,,
247716.0,0.004948,,,,,,
250884.0,0.004991,,,,,,
254844.0,0.0050739999999999995,,,,,,
258588.0,0.005131,,,,,,
261756.0,0.005187000000000001,,,,,,
264780.0,0.005233,,,,,,
266940.0,0.005274999999999999,,,,,,
268992.0,0.0053159999999999995,,,,,,
272448.0,0.005375,,,,,,
274860.0,0.005425,,,,,,
281340.0,0.005524,,,,,,
283644.0,0.005566,,,,,,
287532.0,0.005614,,,,,,
293076.0,0.0057269999999999995,,,,,,
295776.0,0.005765,,,,,,
297576.0,0.005792,,,,,,
301176.0,0.005867,,,,,,
303804.0,0.005889,,,,,,
309348.0,0.005998,,,,,,
312588.0,0.006052999999999999,,,,,,
314460.0,0.0060680000000000005,,,,,,
316800.0,0.00611,,,,,,
318996.0,0.006155000000000001,,,,,,
321840.0,0.006189,,,,,,
325332.0,0.006259,,,,,,
331020.0,0.006357000000000001,,,,,,
334764.0,0.006422,,,,,,
338004.0,0.006468000000000001,,,,,,
339804.0,0.006494,,,,,,
341676.0,0.006528000000000001,,,,,,
345132.0,0.006582,,,,,,
349524.0,0.0066500000000000005,,,,,,
353628.0,0.006706,,,,,,
355428.0,0.0067410000000000005,,,,,,
357948.0,0.006777999999999999,,,,,,
359928.0,0.006795,,,,,,
364068.0,0.00688,,,,,,
366768.0,0.006919999999999999,,,,,,
370008.0,0.006955,,,,,,
375048.0,0.007044,,,,,,
376920.0,0.0070750000000000006,,,,,,
380268.0,0.007126,,,,,,
383688.0,0.0071860000000000005,,,,,,
386064.0,0.007204,,,,,,
390312.0,0.0072829999999999995,,,,,,
393912.0,0.007332999999999999,,,,,,
400212.0,0.007442,,,,,,
402912.0,0.007483,,,,,,
405252.0,0.007509,,,,,,
408168.0,0.0075639999999999995,,,,,,
411444.0,0.007619,,,,,,
413748.0,0.0076370000000000006,,,,,,
415908.0,0.007685999999999999,,,,,,
419688.0,0.0077480000000000005,,,,,,
425376.0,0.007812,,,,,,
427428.0,0.007842,,,,,,
430992.0,0.007906999999999999,,,,,,
438624.0,0.008028,,,,,,
440820.0,0.008043,,,,,,
444384.0,0.008087,,,,,,
447660.0,0.008149,,,,,,
449604.0,0.008162,,,,,,
452952.0,0.008197,,,,,,
455544.0,0.008244,,,,,,
458244.0,0.008287,,,,,,
461124.0,0.008333,,,,,,
465408.0,0.008372000000000001,,,,,,
468108.0,0.008421999999999999,,,,,,
471096.0,0.008461999999999999,,,,,,
473220.0,0.008498,,,,,,
475236.0,0.00853,,,,,,
477648.0,0.008536,,,,,,
480240.0,0.008586,,,,,,
483408.0,0.008631999999999999,,,,,,
486468.0,0.008673,,,,,,
489708.0,0.008692,,,,,,
493524.0,0.008769,,,,,,
496620.0,0.008797000000000001,,,,,,
499140.0,0.008837000000000001,,,,,,
501624.0,0.008864,,,,,,
504072.0,0.008907,,,,,,
506736.0,0.008942,,,,,,
508536.0,0.00895,,,,,,
512532.0,0.009021,,,,,,
517824.0,0.009072,,,,,,
521748.0,0.009132,,,,,,
526248.0,0.009179,,,,,,
528048.0,0.009211,,,,,,
530460.0,0.009252,,,,,,
535572.0,0.00931,,,,,,
540108.0,0.009356,,,,,,
543780.0,0.009398,,,,,,
548784.0,0.009479,,,,,,
550944.0,0.009507999999999999,,,,,,
554580.0,0.009544,,,,,,
557352.0,0.009574000000000001,,,,,,
561492.0,0.009629,,,,,,
563544.0,0.009632,,,,,,
566712.0,0.009673000000000001,,,,,,
572256.0,0.009766,,,,,,
576216.0,0.00981,,,,,,
578916.0,0.009835,,,,,,
580968.0,0.00988,,,,,,
585108.0,0.009904,,,,,,
587088.0,0.009944,,,,,,
592020.0,0.010022,,,,,,
597168.0,0.010079,,,,,,
602280.0,0.01015,,,,,,
604764.0,0.01018,,,,,,
609624.0,0.01024,,,,,,
612324.0,0.010281,,,,,,
614664.0,0.010302,,,,,,
617436.0,0.01034,,,,,,
622404.0,0.010398000000000001,,,,,,
625968.0,0.01045,,,,,,
632700.0,0.010515000000000002,,,,,,
634896.0,0.010553,,,,,,
637488.0,0.010582000000000001,,,,,,
642636.0,0.010648,,,,,,
648108.0,0.01072,,,,,,
650772.0,0.010752,,,,,,
654444.0,0.010799000000000001,,,,,,
660024.0,0.010865,,,,,,
664956.0,0.010918,,,,,,
668016.0,0.010953999999999998,,,,,,
674172.0,0.011038,,,,,,
676764.0,0.011048,,,,,,
680544.0,0.011115,,,,,,
683388.0,0.011146,,,,,,
685404.0,0.011175999999999998,,,,,,
690228.0,0.011224000000000001,,,,,,
692208.0,0.011254,,,,,,
697608.0,0.011297999999999999,,,,,,
700200.0,0.011352,,,,,,
704088.0,0.011388,,,,,,
706032.0,0.011417,,,,,,
709452.0,0.011455,,,,,,
711540.0,0.011483,,,,,,
714240.0,0.011489000000000001,,,,,,
716220.0,0.01153,,,,,,
720072.0,0.011586,,,,,,
722664.0,0.011599,,,,,,
725976.0,0.011642999999999999,,,,,,
728856.0,0.011661999999999999,,,,,,
730656.0,0.011687000000000001,,,,,,
734148.0,0.011744000000000001,,,,,,
736668.0,0.011767000000000001,,,,,,
738936.0,0.011785,,,,,,
741816.0,0.011829000000000001,,,,,,
743760.0,0.011854,,,,,,
746388.0,0.011876,,,,,,
748476.0,0.011902999999999999,,,,,,
750528.0,0.011921999999999999,,,,,,
752472.0,0.011934,,,,,,
755748.0,0.011976,,,,,,
760248.0,0.012022999999999999,,,,,,
766404.0,0.012108,,,,,,
769824.0,0.012149,,,,,,
773532.0,0.012185,,,,,,
776592.0,0.012217,,,,,,
780912.0,0.012277,,,,,,
783216.0,0.012308,,,,,,
786096.0,0.012335,,,,,,
789984.0,0.012376,,,,,,
792504.0,0.012398,,,,,,
796356.0,0.012445,,,,,,
798300.0,0.012463,,,,,,
800820.0,0.012482,,,,,,
804528.0,0.012532000000000001,,,,,,
811152.0,0.012587999999999998,,,,,,
813708.0,0.012629,,,,,,
817812.0,0.012662,,,,,,
823104.0,0.012741,,,,,,
825084.0,0.012755,,,,,,
828432.0,0.012773000000000001,,,,,,
830304.0,0.012798,,,,,,
834984.0,0.012836,,,,,,
837324.0,0.012876,,,,,,
839808.0,0.012889999999999999,,,,,,
842508.0,0.012916,,,,,,
844308.0,0.01295,,,,,,
846756.0,0.012993,,,,,,
849276.0,0.013012,,,,,,
851256.0,0.013026,,,,,,
856656.0,0.013085,,,,,,
858456.0,0.013123000000000001,,,,,,
860508.0,0.013145,,,,,,
863172.0,0.013159,,,,,,
865692.0,0.013176,,,,,,
869220.0,0.013233,,,,,,
872460.0,0.013248,,,,,,
875160.0,0.013271,,,,,,
877572.0,0.013312,,,,,,
880956.0,0.013368,,,,,,
885816.0,0.013420000000000001,,,,,,
889812.0,0.013451999999999999,,,,,,
891648.0,0.013487,,,,,,
893808.0,0.013482000000000001,,,,,,
896796.0,0.01353,,,,,,
898776.0,0.013549,,,,,,
903168.0,0.013604,,,,,,
908496.0,0.013654,,,,,,
910728.0,0.013664,,,,,,
912708.0,0.013675999999999999,,,,,,
915912.0,0.013718,,,,,,
918000.0,0.013745,,,,,,
921312.0,0.013781000000000002,,,,,,
926244.0,0.013833,,,,,,
928260.0,0.013838999999999999,,,,,,
931284.0,0.01387,,,,,,
933552.0,0.013908,,,,,,
937296.0,0.01395,,,,,,
943596.0,0.014018,,,,,,
946044.0,0.014028,,,,,,
948708.0,0.014061999999999998,,,,,,
950976.0,0.014079,,,,,,
956016.0,0.014138999999999999,,,,,,
958248.0,0.014162999999999999,,,,,,
961560.0,0.014189,,,,,,
963396.0,0.014212,,,,,,
965736.0,0.014242,,,,,,
967788.0,0.014258999999999999,,,,,,
969948.0,0.014266000000000001,,,,,,
972072.0,0.014293,,,,,,
974880.0,0.01433,,,,,,
977508.0,0.014363999999999998,,,,,,
980460.0,0.014398,,,,,,
983340.0,0.014421999999999999,,,,,,
988704.0,0.014469000000000001,,,,,,
992196.0,0.014498,,,,,,
994464.0,0.014523,,,,,,
996624.0,0.014542999999999999,,,,,,
1000836.0,0.014595,,,,,,
1005444.0,0.014644999999999998,,,,,,
1007568.0,0.014665999999999998,,,,,,
1009584.0,0.014669000000000001,,,,,,
1012428.0,0.014713,,,,,,
1014768.0,0.01474,,,,,,
1019196.0,0.014778,,,,,,
1021212.0,0.014789000000000002,,,,,,
1024092.0,0.014816000000000001,,,,,,
1027188.0,0.014846,,,,,,
1029240.0,0.014881,,,,,,
1031652.0,0.014898,,,,,,
1034640.0,0.014915000000000001,,,,,,
1037844.0,0.014966,,,,,,
1042812.0,0.015014000000000001,,,,,,
1045296.0,0.015031000000000001,,,,,,
1048212.0,0.015052000000000001,,,,,,
1050372.0,0.01508,,,,,,
1053216.0,0.015109999999999998,,,,,,
1056168.0,0.015149999999999999,,,,,,
1059516.0,0.015184,,,,,,
1062108.0,0.015212000000000002,,,,,,
1064520.0,0.015224999999999999,,,,,,
1066860.0,0.015267999999999999,,,,,,
1069668.0,0.015288,,,,,,
1072980.0,0.015297,,,,,,
1079388.0,0.015379,,,,,,
1081548.0,0.015392,,,,,,
1084860.0,0.015424,,,,,,
1087884.0,0.015441,,,,,,
1092924.0,0.015499,,,,,,
1096524.0,0.015541000000000001,,,,,,
1099512.0,0.015569,,,,,,
1102716.0,0.015604,,,,,,
1105164.0,0.015628,,,,,,
1108548.0,0.015664,,,,,,
1112904.0,0.015700000000000002,,,,,,
1115028.0,0.015715,,,,,,
1118700.0,0.015758,,,,,,
1124208.0,0.015795999999999998,,,,,,
1127160.0,0.015824,,,,,,
1132740.0,0.015892,,,,,,
1137600.0,0.015928,,,,,,
1139652.0,0.015963,,,,,,
1141812.0,0.015975,,,,,,
1143864.0,0.015989,,,,,,
1146240.0,0.016017999999999998,,,,,,
1149732.0,0.016047,,,,,,
1153044.0,0.01609,,,,,,
1155276.0,0.016094999999999998,,,,,,
1159164.0,0.016148,,,,,,
1161324.0,0.016172,,,,,,
1163556.0,0.016169,,,,,,
1165464.0,0.016214,,,,,,
1168344.0,0.016212999999999998,,,,,,
1172484.0,0.016276,,,,,,
1174320.0,0.016282,,,,,,
1176300.0,0.016304,,,,,,
1179108.0,0.016344,,,,,,
1182420.0,0.016363000000000003,,,,,,
1184220.0,0.01635,,,,,,
1186920.0,0.016392,,,,,,
1189188.0,0.016427,,,,,,
1191600.0,0.016448,,,,,,
1194228.0,0.01647,,,,,,
1196064.0,0.01649,,,,,,
1198800.0,0.016519,,,,,,
1200744.0,0.016533,,,,,,
1202940.0,0.016537,,,,,,
1204812.0,0.016567000000000002,,,,,,
1208484.0,0.016602,,,,,,
1210464.0,0.016628,,,,,,
1213092.0,0.016653,,,,,,
1215072.0,0.016675,,,,,,
1218204.0,0.016697,,,,,,
1220076.0,0.016715999999999998,,,,,,
1224108.0,0.016756,,,,,,
1226124.0,0.016763999999999998,,,,,,
1227996.0,0.016774,,,,,,
1230048.0,0.016795,,,,,,
1231848.0,0.016822,,,,,,
1238652.0,0.016890000000000002,,,,,,
1242000.0,0.016915,,,,,,
1245528.0,0.016947,,,,,,
1250964.0,0.016982,,,,,,
1253160.0,0.016999,,,,,,
1255464.0,0.017023999999999997,,,,,,
1257264.0,0.017056,,,,,,
1259676.0,0.017075,,,,,,
1264716.0,0.017123,,,,,,
1266516.0,0.017136,,,,,,
1270404.0,0.017169,,,,,,
1273536.0,0.017189,,,,,,
1276164.0,0.017227,,,,,,
1278468.0,0.017230000000000002,,,,,,
1280268.0,0.017262,,,,,,
1282968.0,0.017284,,,,,,
1286388.0,0.017324,,,,,,
1293372.0,0.017384999999999998,,,,,,
1296360.0,0.017412,,,,,,
1298448.0,0.017419,,,,,,
1300572.0,0.017447999999999998,,,,,,
1302552.0,0.017453,,,,,,
1304640.0,0.017476000000000002,,,,,,
1307124.0,0.017506999999999998,,,,,,
1309140.0,0.01752,,,,,,
1312956.0,0.017547,,,,,,
1317204.0,0.017584,,,,,,
1319184.0,0.017598,,,,,,
1324908.0,0.017666,,,,,,
1328724.0,0.017710999999999998,,,,,,
1331064.0,0.017710999999999998,,,,,,
1333116.0,0.017739,,,,,,
1336356.0,0.017765,,,,,,
1338948.0,0.01778,,,,,,
1343268.0,0.017839,,,,,,
1345752.0,0.017869,,,,,,
1350720.0,0.01789,,,,,,
1352952.0,0.017917000000000002,,,,,,
1356264.0,0.017947,,,,,,
1359684.0,0.017987,,,,,,
1362672.0,0.018019,,,,,,
1365300.0,0.018026,,,,,,
1367532.0,0.018046,,,,,,
1369584.0,0.018079,,,,,,
1371384.0,0.018071999999999998,,,,,,
1374876.0,0.018123,,,,,,
1378908.0,0.018161,,,,,,
1380888.0,0.018181,,,,,,
1384308.0,0.018208,,,,,,
1386756.0,0.018234999999999998,,,,,,
1391076.0,0.018255,,,,,,
1393920.0,0.018296,,,,,,
1396620.0,0.018314,,,,,,
1399608.0,0.018344,,,,,,
1402560.0,0.01836,,,,,,
1405728.0,0.018394999999999998,,,,,,
1409472.0,0.018432,,,,,,
1411632.0,0.018461,,,,,,
1415952.0,0.018508,,,,,,
1420092.0,0.018547,,,,,,
1422252.0,0.018557,,,,,,
1426032.0,0.018582,,,,,,
1428984.0,0.018604,,,,,,
1432548.0,0.018643,,,,,,
1434456.0,0.018652,,,,,,
1437156.0,0.018691,,,,,,
1439928.0,0.018687,,,,,,
1442016.0,0.018742,,,,,,
1445976.0,0.018747,,,,,,
1450080.0,0.018807,,,,,,
1452708.0,0.018832,,,,,,
1457172.0,0.018854,,,,,,
1460160.0,0.018878,,,,,,
1463580.0,0.018919,,,,,,
1465920.0,0.018946,,,,,,
1467900.0,0.018962,,,,,,
1469772.0,0.018969,,,,,,
1472004.0,0.018993,,,,,,
1477152.0,0.01905,,,,,,
1481544.0,0.019085,,,,,,
1484712.0,0.019104,,,,,,
1487664.0,0.019139,,,,,,
1495188.0,0.019194,,,,,,
1499220.0,0.019229,,,,,,
1501848.0,0.019252000000000002,,,,,,
1505520.0,0.019292,,,,,,
1509228.0,0.019329,,,,,,
1512972.0,0.019376,,,,,,
1519740.0,0.019405,,,,,,
1522584.0,0.019445,,,,,,
1525140.0,0.019452,,,,,,
1529856.0,0.019506,,,,,,
1532412.0,0.019534,,,,,,
1535616.0,0.019563,,,,,,
1538892.0,0.019559,,,,,,
1542456.0,0.019613000000000002,,,,,,
1546848.0,0.019637,,,,,,
1549548.0,0.019658,,,,,,
1553760.0,0.019705,,,,,,
1556028.0,0.019713,,,,,,
1558836.0,0.019748,,,,,,
1560708.0,0.019777,,,,,,
1564632.0,0.019803,,,,,,
1570032.0,0.019855,,,,,,
1573272.0,0.019888,,,,,,
1575180.0,0.019882999999999998,,,,,,
1578060.0,0.019908,,,,,,
1584036.0,0.019961,,,,,,
1587204.0,0.019995,,,,,,
1594368.0,0.020059999999999998,,,,,,
1596384.0,0.020055,,,,,,
1600416.0,0.020092,,,,,,
1605456.0,0.020151,,,,,,
1609596.0,0.020189,,,,,,
1612620.0,0.020211,,,,,,
1615572.0,0.020241,,,,,,
1621080.0,0.020267,,,,,,
1623060.0,0.020301,,,,,,
1627740.0,0.020344,,,,,,
1630080.0,0.020365,,,,,,
1633284.0,0.020388000000000003,,,,,,
1636272.0,0.020402999999999998,,,,,,
1640232.0,0.020430999999999998,,,,,,
1643436.0,0.020472,,,,,,
1649628.0,0.020526,,,,,,
1652148.0,0.020518,,,,,,
1655604.0,0.020562999999999998,,,,,,
1658880.0,0.020599,,,,,,
1662048.0,0.020617,,,,,,
1664136.0,0.020642,,,,,,
1667088.0,0.020668000000000002,,,,,,
1671588.0,0.020695,,,,,,
1673820.0,0.020731000000000003,,,,,,
1677492.0,0.020744,,,,,,
1681164.0,0.020764,,,,,,
1684044.0,0.020797,,,,,,
1688292.0,0.020851,,,,,,
1691532.0,0.020866,,,,,,
1698732.0,0.020926,,,,,,
1702224.0,0.020948,,,,,,
1705536.0,0.02097,,,,,,
1710684.0,0.021012,,,,,,
1712520.0,0.021037,,,,,,
1716120.0,0.021069,,,,,,
1719036.0,0.021096,,,,,,
1723320.0,0.021109,,,,,,
1726560.0,0.021158999999999997,,,,,,
1730088.0,0.021171000000000002,,,,,,
1733292.0,0.02121,,,,,,
1738404.0,0.021253,,,,,,
1743192.0,0.021267,,,,,,
1746504.0,0.021312,,,,,,
1749924.0,0.021345,,,,,,
1752264.0,0.021376,,,,,,
1755576.0,0.021400000000000002,,,,,,
1760076.0,0.021433,,,,,,
1762236.0,0.021456,,,,,,
1764216.0,0.021450999999999998,,,,,,
1766520.0,0.021498,,,,,,
1771488.0,0.021539000000000003,,,,,,
1773648.0,0.021541,,,,,,
1777320.0,0.021585,,,,,,
1783980.0,0.021641,,,,,,
1786068.0,0.021642,,,,,,
1790064.0,0.021659,,,,,,
1793700.0,0.021724,,,,,,
1796184.0,0.021741999999999997,,,,,,
1798704.0,0.02174,,,,,,
1802556.0,0.021772,,,,,,
1807956.0,0.021844000000000002,,,,,,
1809756.0,0.021851,,,,,,
1813968.0,0.021882000000000002,,,,,,
1816956.0,0.021922999999999998,,,,,,
1820160.0,0.021925,,,,,,
1823328.0,0.021952,,,,,,
1826460.0,0.021993,,,,,,
1829376.0,0.022008999999999997,,,,,,
1831248.0,0.022033999999999998,,,,,,
1833768.0,0.022050999999999998,,,,,,
1836828.0,0.022073,,,,,,
1839888.0,0.022102,,,,,,
1842192.0,0.022121,,,,,,
1844604.0,0.022136,,,,,,
1847052.0,0.022158999999999998,,,,,,
1848960.0,0.022157,,,,,,
1852272.0,0.022188,,,,,,
1854396.0,0.022223000000000003,,,,,,
1857456.0,0.022241,,,,,,
1860696.0,0.022269999999999998,,,,,,
1864044.0,0.022284,,,,,,
1866096.0,0.022313999999999997,,,,,,
1869156.0,0.022313999999999997,,,,,,
1872576.0,0.022289,,,,,,
1876608.0,0.022376,,,,,,
1878408.0,0.022411,,,,,,
1880316.0,0.022435,,,,,,
1885212.0,0.022468,,,,,,
1887120.0,0.022466,,,,,,
1890072.0,0.022488,,,,,,
1894428.0,0.02253,,,,,,
1897740.0,0.02255,,,,,,
1901160.0,0.022589,,,,,,
1902960.0,0.022594,,,,,,
1905696.0,0.022628,,,,,,
1907676.0,0.022626,,,,,,
1909944.0,0.022643,,,,,,
1913184.0,0.022685,,,,,,
1915884.0,0.022692999999999998,,,,,,
1917936.0,0.022721,,,,,,
1921284.0,0.022734,,,,,,
1926036.0,0.022778,,,,,,
1928736.0,0.02282,,,,,,
1932480.0,0.022824,,,,,,
1935936.0,0.022863,,,,,,
1939212.0,0.022887,,,,,,
1945728.0,0.022940000000000002,,,,,,
1949580.0,0.022952,,,,,,
1951740.0,0.022975,,,,,,
1954224.0,0.02299,,,,,,
1956312.0,0.023003999999999997,,,,,,
1959516.0,0.023052000000000003,,,,,,
1961712.0,0.023045,,,,,,
1965924.0,0.023114,,,,,,
1968912.0,0.023118,,,,,,
1971108.0,0.023149000000000003,,,,,,
1973916.0,0.023138000000000002,,,,,,
1979028.0,0.023212999999999998,,,,,,
1983096.0,0.023228,,,,,,
1987236.0,0.023275999999999998,,,,,,
1992132.0,0.023319,,,,,,
1994292.0,0.0233,,,,,,
1998540.0,0.023361,,,,,,
2001168.0,0.02338,,,,,,
2005092.0,0.023393,,,,,,
2009232.0,0.023429000000000002,,,,,,
2012220.0,0.023469000000000004,,,,,,
2014092.0,0.023457,,,,,,
2016252.0,0.02349,,,,,,
2018952.0,0.023517999999999997,,,,,,
2020824.0,0.023538999999999997,,,,,,
2023092.0,0.023567,,,,,,
2027088.0,0.023568,,,,,,
2029464.0,0.023601,,,,,,
2033136.0,0.023611,,,,,,
2035080.0,0.023648,,,,,,
2037996.0,0.023645,,,,,,
2039940.0,0.023675,,,,,,
2042388.0,0.023694000000000003,,,,,,
2044728.0,0.023706,,,,,,
2046888.0,0.023743,,,,,,
2052612.0,0.023763999999999997,,,,,,
2056428.0,0.023805,,,,,,
2059452.0,0.023818000000000002,,,,,,
2062980.0,0.023860000000000003,,,,,,
2065284.0,0.023867,,,,,,
2067696.0,0.023889999999999998,,,,,,
2070684.0,0.023923999999999997,,,,,,
2073996.0,0.023942,,,,,,
2078424.0,0.023968,,,,,,
2080728.0,0.023973,,,,,,
2082744.0,0.024006,,,,,,
2085588.0,0.024038,,,,,,
2089080.0,0.024064000000000002,,,,,,
2093580.0,0.024097,,,,,,
2096208.0,0.024106000000000002,,,,,,
2098476.0,0.024121,,,,,,
2102040.0,0.02415,,,,,,
2106000.0,0.024196,,,,,,
2108448.0,0.024205,,,,,,
2111292.0,0.024211999999999997,,,,,,
2113344.0,0.024245000000000003,,,,,,
2120220.0,0.024279000000000002,,,,,,
2123136.0,0.024322,,,,,,
2127564.0,0.024346,,,,,,
2132496.0,0.024373,,,,,,
2136528.0,0.024424,,,,,,
2140056.0,0.024432,,,,,,
2143044.0,0.024466,,,,,,
2147580.0,0.024509,,,,,,
2150856.0,0.024541,,,,,,
2152908.0,0.024558,,,,,,
2155788.0,0.024565999999999998,,,,,,
2158740.0,0.024591,,,,,,
2161440.0,0.024607,,,,,,
2163780.0,0.024638,,,,,,
2167344.0,0.024651,,,,,,
2169180.0,0.024676999999999998,,,,,,
2171232.0,0.024697,,,,,,
2174184.0,0.024702,,,,,,
2177532.0,0.024743,,,,,,
2183112.0,0.024772,,,,,,
2186208.0,0.024820000000000002,,,,,,
2188548.0,0.024819,,,,,,
2190996.0,0.024819,,,,,,
2192868.0,0.024857,,,,,,
2195028.0,0.024853999999999998,,,,,,
2198196.0,0.024893000000000002,,,,,,
2200608.0,0.024900000000000002,,,,,,
2203236.0,0.024941,,,,,,
2207628.0,0.02497,,,,,,
2211048.0,0.024961999999999998,,,,,,
2215368.0,0.025013,,,,,,
2218320.0,0.025048,,,,,,
2222244.0,0.025081000000000003,,,,,,
2224584.0,0.025098,,,,,,
2227320.0,0.025106000000000003,,,,,,
2229804.0,0.025133000000000003,,,,,,
2232252.0,0.02514,,,,,,
2235204.0,0.025164,,,,,,
2237184.0,0.025173,,,,,,
2239596.0,0.025209000000000002,,,,,,
2242296.0,0.025217,,,,,,
2246616.0,0.025259999999999998,,,,,,
2248848.0,0.025282,,,,,,
2251728.0,0.025295,,,,,,
2253996.0,0.025308,,,,,,
2257020.0,0.025339999999999998,,,,,,
2261340.0,0.025359,,,,,,
2263572.0,0.025396000000000002,,,,,,
2265408.0,0.025408,,,,,,
2267892.0,0.025415,,,,,,
2272680.0,0.025459999999999997,,,,,,
2274732.0,0.025470000000000003,,,,,,
2278440.0,0.025485,,,,,,
2282112.0,0.025537999999999998,,,,,,
2284812.0,0.025543,,,,,,
2291472.0,0.025601,,,,,,
2293776.0,0.025619,,,,,,
2295756.0,0.025615000000000002,,,,,,
2298276.0,0.025646,,,,,,
2301984.0,0.025686,,,,,,
2304036.0,0.025697,,,,,,
2307708.0,0.025720999999999997,,,,,,
2310228.0,0.025743000000000002,,,,,,
2314116.0,0.025764,,,,,,
2316960.0,0.025772,,,,,,
2319480.0,0.025787,,,,,,
2321928.0,0.025838,,,,,,
2326392.0,0.025858,,,,,,
2330892.0,0.025882000000000002,,,,,,
2333880.0,0.025895,,,,,,
2336904.0,0.025920000000000002,,,,,,
2339136.0,0.025966999999999997,,,,,,
2341044.0,0.025974,,,,,,
2343744.0,0.02598,,,,,,
2346876.0,0.026009,,,,,,
2350368.0,0.026018,,,,,,
2353068.0,0.026055000000000002,,,,,,
2357028.0,0.026080000000000002,,,,,,
2358864.0,0.026086,,,,,,
2364768.0,0.026145,,,,,,
2368980.0,0.026181999999999997,,,,,,
2373732.0,0.026208,,,,,,
2377008.0,0.026248999999999998,,,,,,
2380140.0,0.026247,,,,,,
2383344.0,0.026277,,,,,,
2388492.0,0.026311,,,,,,
2390400.0,0.026328,,,,,,
2393892.0,0.026364000000000002,,,,,,
2397204.0,0.026371000000000002,,,,,,
2401092.0,0.02641,,,,,,
2403864.0,0.026427999999999997,,,,,,
2406384.0,0.026442999999999998,,,,,,
2408976.0,0.026457,,,,,,
2415528.0,0.026521,,,,,,
2419920.0,0.026556000000000003,,,,,,
2423016.0,0.026557,,,,,,
2428092.0,0.026625,,,,,,
2430828.0,0.026648,,,,,,
2433672.0,0.026659000000000002,,,,,,
2436192.0,0.026682,,,,,,
2441484.0,0.026723,,,,,,
2449656.0,0.026772999999999998,,,,,,
2454264.0,0.026816,,,,,,
2456244.0,0.026815000000000002,,,,,,
2459268.0,0.026846000000000002,,,,,,
2463768.0,0.026892999999999997,,,,,,
2466936.0,0.026905000000000002,,,,,,
2470680.0,0.026921,,,,,,
2472588.0,0.026954,,,,,,
2475396.0,0.026959,,,,,,
2478168.0,0.026996000000000003,,,,,,
2482308.0,0.027003,,,,,,
2487672.0,0.027067,,,,,,
2490084.0,0.027071,,,,,,
2492244.0,0.027079,,,,,,
2496744.0,0.027111999999999997,,,,,,
2499624.0,0.027138,,,,,,
2503836.0,0.027181999999999998,,,,,,
2506572.0,0.027208,,,,,,
2511108.0,0.027205,,,,,,
2513844.0,0.02726,,,,,,
2515968.0,0.02727,,,,,,
2518488.0,0.027287,,,,,,
2522196.0,0.027305000000000003,,,,,,
2527236.0,0.027361,,,,,,
2529936.0,0.027353000000000002,,,,,,
2531772.0,0.027370000000000002,,,,,,
2534328.0,0.027397,,,,,,
2537892.0,0.027427,,,,,,
2540628.0,0.027436,,,,,,
2542680.0,0.027469,,,,,,
2546424.0,0.027477,,,,,,
2548512.0,0.027506,,,,,,
2551212.0,0.027516,,,,,,
2553984.0,0.027536,,,,,,
2558412.0,0.027578000000000002,,,,,,
2561904.0,0.027607,,,,,,
2564028.0,0.027621000000000003,,,,,,
2566368.0,0.027616,,,,,,
2569968.0,0.027682000000000002,,,,,,
2573136.0,0.027688,,,,,,
2576160.0,0.027683,,,,,,
2580696.0,0.02775,,,,,,
2585448.0,0.027773,,,,,,
2587428.0,0.027801999999999997,,,,,,
2590560.0,0.027818999999999997,,,,,,
2593260.0,0.02782,,,,,,
2595600.0,0.027839999999999997,,,,,,
2598084.0,0.02786,,,,,,
2600244.0,0.027871,,,,,,
2603412.0,0.027922,,,,,,
2605860.0,0.027903999999999998,,,,,,
2608236.0,0.027930999999999997,,,,,,
2612196.0,0.027951,,,,,,
2614752.0,0.027978,,,,,,
2616732.0,0.028027000000000003,,,,,,
2619144.0,0.028034,,,,,,
2621988.0,0.028037,,,,,,
2623968.0,0.028046,,,,,,
2626704.0,0.028065000000000003,,,,,,
2630196.0,0.028096,,,,,,
2632716.0,0.028138,,,,,,
2635956.0,0.028140000000000002,,,,,,
2641572.0,0.028196,,,,,,
2645172.0,0.028232,,,,,,
2649312.0,0.028246000000000004,,,,,,
2652192.0,0.028245,,,,,,
2654172.0,0.028300000000000002,,,,,,
2660904.0,0.028347999999999998,,,,,,
2665152.0,0.028353000000000003,,,,,,
2669832.0,0.028407,,,,,,
2672424.0,0.028424,,,,,,
2674368.0,0.028437999999999998,,,,,,
2676708.0,0.028446,,,,,,
2678724.0,0.028454999999999998,,,,,,
2683548.0,0.028485999999999997,,,,,,
2685960.0,0.028496999999999998,,,,,,
2694348.0,0.028582,,,,,,
2698452.0,0.028619,,,,,,
2700648.0,0.028612000000000002,,,,,,
2702880.0,0.028644,,,,,,
2707020.0,0.02866,,,,,,
2708964.0,0.028687999999999998,,,,,,
2711520.0,0.028706,,,,,,
2717496.0,0.028718,,,,,,
2719296.0,0.028754,,,,,,
2722212.0,0.028763999999999998,,,,,,
2726208.0,0.028789,,,,,,
2730636.0,0.028826,,,,,,
2732436.0,0.028796,,,,,,
2734704.0,0.028843,,,,,,
2736504.0,0.028860999999999998,,,,,,
2740896.0,0.028876,,,,,,
2743380.0,0.028923,,,,,,
2745360.0,0.028942000000000002,,,,,,
2747376.0,0.02895,,,,,,
2750760.0,0.028949,,,,,,
2754072.0,0.028981,,,,,,
2757132.0,0.028984999999999997,,,,,,
2760624.0,0.029004,,,,,,
2764044.0,0.029064,,,,,,
2767680.0,0.029071,,,,,,
2770056.0,0.029088,,,,,,
2778372.0,0.029169,,,,,,
2783088.0,0.02918,,,,,,
2787084.0,0.02923,,,,,,
2789604.0,0.029245,,,,,,
2792808.0,0.029268000000000002,,,,,,
2794860.0,0.029289999999999997,,,,,,
2796768.0,0.029276,,,,,,
2803500.0,0.029315,,,,,,
2806380.0,0.029369999999999997,,,,,,
2809440.0,0.029367,,,,,,
2812248.0,0.029398,,,,,,
2816820.0,0.029437,,,,,,
2822832.0,0.029469,,,,,,
2828304.0,0.029523,,,,,,
2830392.0,0.029545,,,,,,
2833632.0,0.029529999999999997,,,,,,
2839716.0,0.029567999999999997,,,,,,
2841696.0,0.029628,,,,,,
2844324.0,0.02962,,,,,,
2846628.0,0.029632000000000002,,,,,,
2850876.0,0.029662,,,,,,
2853720.0,0.029706999999999997,,,,,,
2858868.0,0.029744000000000003,,,,,,
2863332.0,0.029748,,,,,,
2866212.0,0.029785,,,,,,
2870172.0,0.029806,,,,,,
2873772.0,0.029843,,,,,,
2877732.0,0.029881,,,,,,
2881944.0,0.029889000000000002,,,,,,
2883996.0,0.02993,,,,,,
2886084.0,0.029946,,,,,,
2891448.0,0.029976,,,,,,
2896668.0,0.030019,,,,,,
2899296.0,0.030028000000000003,,,,,,
2902896.0,0.030053,,,,,,
2904696.0,0.030034,,,,,,
2907720.0,0.030073,,,,,,
2909988.0,0.030082,,,,,,
2911932.0,0.030091,,,,,,
2914308.0,0.030129000000000003,,,,,,
2917260.0,0.030159,,,,,,
2920932.0,0.030181,,,,,,
2924100.0,0.030203999999999998,,,,,,
2926584.0,0.030194000000000002,,,,,,
2929752.0,0.030222000000000002,,,,,,
2932632.0,0.030255999999999998,,,,,,
2935152.0,0.030251,,,,,,
2940264.0,0.030316999999999997,,,,,,
2942172.0,0.030302,,,,,,
2944224.0,0.030318,,,,,,
2948076.0,0.030352,,,,,,
2950956.0,0.030385,,,,,,
2954808.0,0.030384,,,,,,
2960280.0,0.030457,,,,,,
2963340.0,0.030468000000000002,,,,,,
2965968.0,0.030464,,,,,,
2968092.0,0.030476999999999997,,,,,,
2970288.0,0.030529,,,,,,
2972628.0,0.030506000000000002,,,,,,
2974752.0,0.03056,,,,,,
2978100.0,0.030547,,,,,,
2982600.0,0.030613,,,,,,
2986344.0,0.030609,,,,,,
2988144.0,0.030634,,,,,,
2990772.0,0.030647,,,,,,
2992824.0,0.030646,,,,,,
2995236.0,0.030659000000000002,,,,,,
2998656.0,0.030726,,,,,,
3002004.0,0.030745,,,,,,
3005064.0,0.030743999999999997,,,,,,
3009060.0,0.030766,,,,,,
3011256.0,0.030807,,,,,,
3013956.0,0.030779,,,,,,
3016260.0,0.030809000000000003,,,,,,
3019212.0,0.030838,,,,,,
3021300.0,0.030844,,,,,,
3026880.0,0.030914,,,,,,
3029364.0,0.030926999999999996,,,,,,
3032964.0,0.030955,,,,,,
3036132.0,0.030952999999999998,,,,,,
3038220.0,0.031004,,,,,,
3041352.0,0.030982,,,,,,
3045564.0,0.031016,,,,,,
3047436.0,0.031059,,,,,,
3049272.0,0.031045,,,,,,
3054996.0,0.031114000000000003,,,,,,
3057228.0,0.031091,,,,,,
3059244.0,0.031136,,,,,,
3063060.0,0.031157,,,,,,
3067668.0,0.031197,,,,,,
3071916.0,0.031223,,,,,,
3075228.0,0.031221000000000002,,,,,,
3081852.0,0.031253,,,,,,
3084444.0,0.03127,,,,,,
3088224.0,0.031334,,,,,,
3093120.0,0.031356,,,,,,
3098556.0,0.031377999999999996,,,,,,
3103704.0,0.031418,,,,,,
3105648.0,0.031436,,,,,,
3109248.0,0.031491,,,,,,
3114288.0,0.03148,,,,,,
3117276.0,0.031499,,,,,,
3119616.0,0.031533000000000005,,,,,,
3121416.0,0.031567,,,,,,
3125988.0,0.03161,,,,,,
3130812.0,0.031603,,,,,,
3132828.0,0.031645,,,,,,
3136140.0,0.03163,,,,,,
3139524.0,0.031691,,,,,,
3142152.0,0.031715,,,,,,
3146724.0,0.031756,,,,,,
3149604.0,0.031741,,,,,,
3152844.0,0.031737,,,,,,
3154896.0,0.031793,,,,,,
3156984.0,0.03179,,,,,,
3158856.0,0.031837,,,,,,
3160656.0,0.031809,,,,,,
3164328.0,0.031865000000000004,,,,,,
3167388.0,0.031885,,,,,,
3169368.0,0.031878000000000004,,,,,,
3172716.0,0.031895,,,,,,
3175740.0,0.031923,,,,,,
3178116.0,0.031948,,,,,,
3180492.0,0.031946,,,,,,
3182940.0,0.031942,,,,,,
3188808.0,0.032027,,,,,,
3191760.0,0.032044,,,,,,
3199572.0,0.032098,,,,,,
3203856.0,0.032107000000000004,,,,,,
3206952.0,0.032164,,,,,,
3209292.0,0.032135,,,,,,
3211236.0,0.032179,,,,,,
3213036.0,0.032192,,,,,,
3215556.0,0.032223,,,,,,
3217428.0,0.032211,,,,,,
3221784.0,0.032218,,,,,,
3224340.0,0.032267000000000004,,,,,,
3228300.0,0.032279,,,,,,
3230388.0,0.032331,,,,,,
3233016.0,0.032336000000000004,,,,,,
3238020.0,0.03234,,,,,,
3239892.0,0.032382,,,,,,
3242232.0,0.032391,,,,,,
3244572.0,0.032404,,,,,,
3247200.0,0.032434,,,,,,
3249000.0,0.032447,,,,,,
3253860.0,0.032476,,,,,,
3256344.0,0.032467,,,,,,
3258756.0,0.032499,,,,,,
3262212.0,0.032538,,,,,,
3264876.0,0.032549999999999996,,,,,,
3266964.0,0.032575,,,,,,
3270636.0,0.032534,,,,,,
3272796.0,0.032570999999999996,,,,,,
3275964.0,0.032625,,,,,,
3277980.0,0.032636,,,,,,
3280608.0,0.032609,,,,,,
3284460.0,0.032687,,,,,,
3288492.0,0.032705000000000005,,,,,,
3290292.0,0.032715,,,,,,
3294828.0,0.032726000000000005,,,,,,
3298320.0,0.032745,,,,,,
3300372.0,0.032789,,,,,,
3302280.0,0.032802,,,,,,
3304872.0,0.032818,,,,,,
3308940.0,0.032822,,,,,,
3312792.0,0.03284,,,,,,
3315276.0,0.0329,,,,,,
3318444.0,0.032905000000000004,,,,,,
3320604.0,0.032884000000000004,,,,,,
3323664.0,0.032942,,,,,,
3325824.0,0.032955,,,,,,
3328884.0,0.032969,,,,,,
3331728.0,0.033004,,,,,,
3334356.0,0.033010000000000005,,,,,,
3338856.0,0.033047,,,,,,
3342096.0,0.033059,,,,,,
3345120.0,0.033072,,,,,,
3348000.0,0.033089,,,,,,
3349980.0,0.033123,,,,,,
3352500.0,0.0331,,,,,,
3354912.0,0.033149000000000005,,,,,,
3357144.0,0.033146,,,,,,
3359592.0,0.033186,,,,,,
3361644.0,0.033187,,,,,,
3364776.0,0.033205,,,,,,
3367116.0,0.033213,,,,,,
3371436.0,0.033255,,,,,,
3374928.0,0.033287,,,,,,
3379284.0,0.033319999999999995,,,,,,
3381516.0,0.033333,,,,,,
3385584.0,0.033333,,,,,,
3387780.0,0.033358,,,,,,
3393720.0,0.033407,,,,,,
3395736.0,0.033421,,,,,,
3400092.0,0.033414,,,,,,
3402972.0,0.033456,,,,,,
3405780.0,0.033466,,,,,,
3408840.0,0.033502000000000004,,,,,,
3410712.0,0.0335,,,,,,
3413160.0,0.033537,,,,,,
3416472.0,0.033555,,,,,,
3421584.0,0.033587,,,,,,
3425004.0,0.033628,,,,,,
3426876.0,0.033623,,,,,,
3428748.0,0.033638,,,,,,
3431268.0,0.033638,,,,,,
3434796.0,0.033656,,,,,,
3438576.0,0.033708999999999996,,,,,,
3444120.0,0.033742,,,,,,
3445956.0,0.033719,,,,,,
3448008.0,0.03375,,,,,,
3452148.0,0.033787,,,,,,
3456612.0,0.033824,,,,,,
3460248.0,0.033833,,,,,,
3464424.0,0.033856000000000004,,,,,,
3467412.0,0.033889999999999997,,,,,,
3471804.0,0.033902999999999996,,,,,,
3475044.0,0.033926,,,,,,
3478176.0,0.033939,,,,,,
3480732.0,0.033969,,,,,,
3482676.0,0.033985,,,,,,
3486348.0,0.034002,,,,,,
3490596.0,0.034045,,,,,,
3495276.0,0.034056,,,,,,
3497580.0,0.034088,,,,,,
3501648.0,0.034091,,,,,,
3504060.0,0.034118,,,,,,
3508128.0,0.034146,,,,,,
3513348.0,0.034162,,,,,,
3517632.0,0.034206,,,,,,
3520260.0,0.03424,,,,,,
3522600.0,0.03422,,,,,,
3524976.0,0.034273,,,,,,
3529224.0,0.034300000000000004,,,,,,
3531276.0,0.034311,,,,,,
3533616.0,0.034302,,,,,,
3535812.0,0.034323,,,,,,
3539088.0,0.034345,,,,,,
3541824.0,0.03437,,,,,,
3544956.0,0.034375,,,,,,
3547980.0,0.034416,,,,,,
3549888.0,0.034426,,,,,,
3552516.0,0.034429,,,,,,
3557376.0,0.034473,,,,,,
3561660.0,0.034502000000000005,,,,,,
3564108.0,0.034523,,,,,,
3567312.0,0.034539,,,,,,
3570552.0,0.034563,,,,,,
3575160.0,0.034553,,,,,,
3578832.0,0.034626000000000004,,,,,,
3582432.0,0.034651,,,,,,
3585312.0,0.034639,,,,,,
3587184.0,0.034681000000000003,,,,,,
3589164.0,0.034682,,,,,,
3592728.0,0.034705,,,,,,
3594924.0,0.034708,,,,,,
3597228.0,0.034749,,,,,,
3599136.0,0.034762,,,,,,
3601656.0,0.03474,,,,,,
3603780.0,0.034766,,,,,,
3606120.0,0.034794,,,,,,
3609108.0,0.034803,,,,,,
3613320.0,0.034848,,,,,,
3616668.0,0.034849,,,,,,
3618720.0,0.034881999999999996,,,,,,
3620880.0,0.034894,,,,,,
3623580.0,0.034898,,,,,,
3625560.0,0.034921,,,,,,
3628044.0,0.034928,,,,,,
3630960.0,0.034954,,,,,,
3635352.0,0.034989,,,,,,
3638484.0,0.035012,,,,,,
3640392.0,0.035023,,,,,,
3643452.0,0.035036,,,,,,
3647448.0,0.035064000000000005,,,,,,
3651408.0,0.035097,,,,,,
3654576.0,0.03511,,,,,,
3657060.0,0.035135,,,,,,
3659580.0,0.035143,,,,,,
3663396.0,0.035162,,,,,,
3668868.0,0.035199,,,,,,
3671208.0,0.035207999999999996,,,,,,
3674052.0,0.035243000000000003,,,,,,
3677904.0,0.035275,,,,,,
3680640.0,0.035281,,,,,,
3684024.0,0.035303,,,,,,
3686796.0,0.035327000000000004,,,,,,
3689496.0,0.035338,,,,,,
3694104.0,0.035377,,,,,,
3696876.0,0.035387,,,,,,
3700656.0,0.035414,,,,,,
3702816.0,0.03536,,,,,,
3705516.0,0.035346,,,,,,
3709440.0,0.035391,,,,,,
3711996.0,0.035414,,,,,,
3716676.0,0.035449,,,,,,
3723300.0,0.035488,,,,,,
3725892.0,0.035509,,,,,,
3729132.0,0.035528,,,,,,
3733452.0,0.035551,,,,,,
3735504.0,0.035577,,,,,,
3737484.0,0.035587,,,,,,
3742776.0,0.035617,,,,,,
3747204.0,0.035642,,,,,,
3751956.0,0.035676,,,,,,
3754296.0,0.035705,,,,,,
3758868.0,0.035726,,,,,,
3761316.0,0.035739,,,,,,
3765636.0,0.035769,,,,,,
3768120.0,0.035788,,,,,,
3770136.0,0.035787,,,,,,
3772620.0,0.035808,,,,,,
3774492.0,0.035838,,,,,,
3778092.0,0.035838,,,,,,
3782592.0,0.035869,,,,,,
3784932.0,0.035893,,,,,,
3787704.0,0.035918,,,,,,
3791772.0,0.035948,,,,,,
3796956.0,0.035967,,,,,,
3801636.0,0.036003,,,,,,
3803652.0,0.036028,,,,,,
3806568.0,0.036037,,,,,,
3808368.0,0.036054,,,,,,
3810384.0,0.036074,,,,,,
3813264.0,0.036078,,,,,,
3815964.0,0.036101,,,,,,
3819096.0,0.03612,,,,,,
3824568.0,0.03616,,,,,,
3826656.0,0.036172,,,,,,
3829968.0,0.036197,,,,,,
3833100.0,0.036215000000000004,,,,,,
3835368.0,0.036224,,,,,,
3838212.0,0.036243,,,,,,
3842460.0,0.03627,,,,,,
3847644.0,0.036309,,,,,,
3850992.0,0.036329,,,,,,
3853116.0,0.036347,,,,,,
3859704.0,0.036385,,,,,,
3864024.0,0.036413,,,,,,
3866436.0,0.036437,,,,,,
3869136.0,0.03645,,,,,,
3872340.0,0.036468,,,,,,
3876408.0,0.0365,,,,,,
3881952.0,0.03653,,,,,,
3885660.0,0.036556000000000005,,,,,,
3889260.0,0.036578,,,,,,
3891132.0,0.036592,,,,,,
3893220.0,0.036602,,,,,,
3896640.0,0.036626,,,,,,
3899664.0,0.036648,,,,,,
3903912.0,0.036667,,,,,,
3909456.0,0.036714000000000004,,,,,,
3911544.0,0.036719,,,,,,
3913632.0,0.036713,,,,,,
3916404.0,0.036749000000000004,,,,,,
3920184.0,0.036773,,,,,,
3922668.0,0.036789,,,,,,
3924756.0,0.036816,,,,,,
3926736.0,0.036808,,,,,,
3928680.0,0.036832,,,,,,
3930516.0,0.036841,,,,,,
3934080.0,0.036856,,,,,,
3936492.0,0.036882,,,,,,
3940992.0,0.036913,,,,,,
3944772.0,0.036937000000000005,,,,,,
3946824.0,0.03695,,,,,,
3950964.0,0.036971,,,,,,
3955392.0,0.037015,,,,,,
3957876.0,0.037022,,,,,,
3962736.0,0.03705,,,,,,
3965724.0,0.037072,,,,,,
3969504.0,0.037094999999999996,,,,,,
3973716.0,0.037131,,,,,,
3980448.0,0.037159,,,,,,
3984048.0,0.037178,,,,,,
3988800.0,0.037218,,,,,,
3991212.0,0.037238,,,,,,
3996072.0,0.037269000000000004,,,,,,
4000212.0,0.037290000000000004,,,,,,
4003344.0,0.037312,,,,,,
4006332.0,0.037338,,,,,,
4008204.0,0.037344,,,,,,
4014612.0,0.037388,,,,,,
4016592.0,0.037395,,,,,,
4019076.0,0.03741,,,,,,
4022136.0,0.037429000000000004,,,,,,
4023936.0,0.037438,,,,,,
4028076.0,0.037469,,,,,,
4030596.0,0.037474,,,,,,
4033368.0,0.037501,,,,,,
4037400.0,0.037522,,,,,,
4039596.0,0.037537,,,,,,
4041396.0,0.037548,,,,,,
4043736.0,0.03757,,,,,,
4045860.0,0.037575,,,,,,
4049352.0,0.037596,,,,,,
4056840.0,0.037642,,,,,,
4059360.0,0.037656,,,,,,
4061592.0,0.037667,,,,,,
4064760.0,0.037694,,,,,,
4068396.0,0.037714,,,,,,
4072176.0,0.037743,,,,,,
4076964.0,0.037768,,,,,,
4080456.0,0.037793,,,,,,
4083336.0,0.037818,,,,,,
4086144.0,0.037828,,,,,,
4088556.0,0.037844,,,,,,
4090428.0,0.03786,,,,,,
4092336.0,0.037871,,,,,,
4094496.0,0.037883,,,,,,
4100040.0,0.037913999999999996,,,,,,
4103388.0,0.037938,,,,,,
4109184.0,0.037974,,,,,,
4114224.0,0.038008,,,,,,
4116384.0,0.038015,,,,,,
4118184.0,0.038025,,,,,,
4121172.0,0.03805,,,,,,
4123404.0,0.038064,,,,,,
4125564.0,0.038083,,,,,,
4127832.0,0.038105,,,,,,
4130388.0,0.038103,,,,,,
4134816.0,0.038131,,,,,,
4136724.0,0.038149,,,,,,
4138668.0,0.038164,,,,,,
4143780.0,0.038202,,,,,,
4147200.0,0.038217,,,,,,
4150188.0,0.038239999999999996,,,,,,
4153392.0,0.038255,,,,,,
4159368.0,0.038284,,,,,,
4162140.0,0.038314,,,,,,
4165920.0,0.038338000000000004,,,,,,
4169952.0,0.038354,,,,,,
4174884.0,0.038384999999999996,,,,,,
4176972.0,0.038405999999999996,,,,,,
4182372.0,0.038441,,,,,,
4185468.0,0.038454999999999996,,,,,,
4187484.0,0.038467,,,,,,
4190148.0,0.038481,,,,,,
4192308.0,0.038502,,,,,,
4194396.0,0.038514,,,,,,
4196268.0,0.038523,,,,,,
4204620.0,0.038579,,,,,,
4207608.0,0.038599,,,,,,
4210020.0,0.038612,,,,,,
4212108.0,0.038626999999999995,,,,,,
4216320.0,0.038647999999999995,,,,,,
4220244.0,0.038682,,,,,,
4222224.0,0.038689,,,,,,
4225032.0,0.038707,,,,,,
4230252.0,0.038731,,,,,,
4232736.0,0.038756,,,,,,
4234716.0,0.038772,,,,,,
4238964.0,0.038806,,,,,,
4242528.0,0.038825,,,,,,
4246488.0,0.038828,,,,,,
4250016.0,0.038861,,,,,,
4254660.0,0.038898,,,,,,
4258656.0,0.038923,,,,,,
4264200.0,0.038957,,,,,,
4266432.0,0.038965,,,,,,
4268340.0,0.038985,,,,,,
4272012.0,0.039005,,,,,,
4275504.0,0.039034,,,,,,
4278024.0,0.039041,,,,,,
4280040.0,0.039058,,,,,,
4282092.0,0.039073000000000004,,,,,,
4285872.0,0.039091,,,,,,
4287744.0,0.039104,,,,,,
4291596.0,0.039124,,,,,,
4295448.0,0.039152,,,,,,
4298724.0,0.039169999999999996,,,,,,
4302396.0,0.039194,,,,,,
4307796.0,0.039224,,,,,,
4313736.0,0.039263,,,,,,
4315680.0,0.039275000000000004,,,,,,
4319460.0,0.039293,,,,,,
4322052.0,0.039316,,,,,,
4325904.0,0.039341,,,,,,
4328640.0,0.039347,,,,,,
4330584.0,0.039366,,,,,,
4333284.0,0.039386000000000004,,,,,,
4335516.0,0.039395,,,,,,
4338144.0,0.039413000000000004,,,,,,
4343112.0,0.039448,,,,,,
4345992.0,0.039458,,,,,,
4348116.0,0.039471,,,,,,
4351824.0,0.039497,,,,,,
4353948.0,0.03951,,,,,,
4356036.0,0.039527,,,,,,
4358016.0,0.03954,,,,,,
4359816.0,0.039545,,,,,,
4363596.0,0.039573,,,,,,
4365648.0,0.039587,,,,,,
4368168.0,0.039604,,,,,,
4370472.0,0.039611,,,,,,
4373172.0,0.039624,,,,,,
4375440.0,0.039643000000000005,,,,,,
4379904.0,0.039668999999999996,,,,,,
4382712.0,0.039683,,,,,,
4386024.0,0.03971,,,,,,
4388940.0,0.039728,,,,,,
4391532.0,0.039747,,,,,,
4393692.0,0.039753,,,,,,
4398696.0,0.03979,,,,,,
4402008.0,0.039815,,,,,,
4405788.0,0.039833,,,,,,
4408668.0,0.039846,,,,,,
4411728.0,0.039862,,,,,,
4415328.0,0.039891,,,,,,
4417668.0,0.039904999999999996,,,,,,
4420116.0,0.039914,,,,,,
4424112.0,0.039946,,,,,,
4427532.0,0.039966,,,,,,
4429512.0,0.039975000000000004,,,,,,
4433760.0,0.040000999999999995,,,,,,
4437000.0,0.040023,,,,,,
4439124.0,0.040035999999999995,,,,,,
4442760.0,0.04005,,,,,,
4445172.0,0.040077,,,,,,
4447764.0,0.040089,,,,,,
4450212.0,0.040108,,,,,,
4452084.0,0.040108,,,,,,
4456908.0,0.040142,,,,,,
4459248.0,0.040160999999999995,,,,,,
4461516.0,0.040171,,,,,,
4463964.0,0.040193000000000006,,,,,,
4466448.0,0.040204000000000004,,,,,,
4471848.0,0.040237999999999996,,,,,,
4474476.0,0.040253,,,,,,
4476708.0,0.040267,,,,,,
4478868.0,0.040282,,,,,,
4481100.0,0.040298999999999995,,,,,,
4485600.0,0.040327,,,,,,
4488012.0,0.040336,,,,,,
4490892.0,0.040350000000000004,,,,,,
4492980.0,0.04035999999999999,,,,,,
4496400.0,0.040396,,,,,,
4498344.0,0.040406000000000004,,,,,,
4500144.0,0.040413,,,,,,
4503672.0,0.04044,,,,,,
4506336.0,0.040452,,,,,,
4509108.0,0.040473,,,,,,
4511304.0,0.040469,,,,,,
4513248.0,0.040495,,,,,,
4517676.0,0.040532000000000006,,,,,,
4520160.0,0.040541999999999995,,,,,,
4523328.0,0.040559000000000005,,,,,,
4527900.0,0.040591,,,,,,
4530672.0,0.040606,,,,,,
4534092.0,0.040608000000000005,,,,,,
4536540.0,0.040647,,,,,,
4538880.0,0.040659,,,,,,
4541904.0,0.040673,,,,,,
4545180.0,0.040698,,,,,,
4547844.0,0.040712,,,,,,
4549752.0,0.040725,,,,,,
4554756.0,0.040753000000000004,,,,,,
4557492.0,0.040781,,,,,,
4560552.0,0.040794,,,,,,
4564404.0,0.040815000000000004,,,,,,
4569948.0,0.040852000000000006,,,,,,
4572396.0,0.040856,,,,,,
4576536.0,0.04089,,,,,,
4579956.0,0.040914,,,,,,
4583988.0,0.040942,,,,,,
4590540.0,0.040983,,,,,,
4592628.0,0.040995,,,,,,
4594500.0,0.041006999999999995,,,,,,
4596480.0,0.041019,,,,,,
4598640.0,0.041032,,,,,,
4601304.0,0.041048999999999995,,,,,,
4604364.0,0.04107,,,,,,
4609692.0,0.041096,,,,,,
4616424.0,0.041144999999999994,,,,,,
4619196.0,0.041159999999999995,,,,,,
4621896.0,0.04117899999999999,,,,,,
4624488.0,0.041183,,,,,,
4628196.0,0.041223,,,,,,
4630068.0,0.041226000000000006,,,,,,
