Repository: janzenchoi/phd_code

# PhD Code

The following contains a collection of repositories I developed during my PhD candidature. I originally maintained the code on the GitHub organisation for the material modelling group at the Australian Nuclear Science and Technology Organisation (ANSTO; https://github.com/ACME-MG). However, it has now been moved to my account for storage. Please contact me at janzenchoi@yahoo.com for any questions regarding the code.

# Summary

The table below summarises these repositories.

| Repository    | Description | Documentation | Original Link |
|:-------------:|:-----------:|:-------------:|:-------------:|
| `asmbo`         | Assembles several repositories to efficiently calibrate material models using adaptive surrogate modelling techniques | 3/5 | `https://github.com/ACME-MG/asmbo` |
| `cp_rve`        | Develops representative volume element (RVE) finite element (FE) models for crystal plasticity (CP) formulations | 3/5 | `https://github.com/ACME-MG/cp_rve` |
| `cpfe_analyser` | Contains disconnected scripts that help with analysing the multiscale results of crystal plasticity finite element method (CPFEM) simulations | 1/5 | `https://github.com/ACME-MG/cpfe_analyser` |
| `ebsd_mapper`   | Tracks individual grains across sequential microstructural electron backscatter diffraction (EBSD) maps based on centroid and orientation information | 5/5 | `https://github.com/ACME-MG/ebsd_mapper` |
| `ebsd_mesher`   | Generates a 1:1 2.5D microstructural finite element (FE) model based on an electron backscatter diffraction (EBSD) map | 5/5 | `https://github.com/ACME-MG/ebsd_mesher` |
| `mms`           | Develops a surrogate model to efficiently approximate the behaviour of an expensive model | 1/5 | `https://github.com/ACME-MG/mms` |
| `moga_neml`     | Couples the multi-objective genetic algorithm (MOGA) with the nuclear engineering material library (NEML; V1) | 5/5 | `https://github.com/ACME-MG/moga_neml` |
| `moose_sim`     | Uses the multiphysics object-oriented simulation environment (MOOSE) to run crystal plasticity finite element method (CPFEM) simulations | 5/5 | `https://github.com/ACME-MG/moose_sim` |
| `myoptmat`      | Wraps the ANL-developed PyOptMat to run statistical material models | 1/5 | `https://github.com/janzenchoi/myoptmat` |
| `opt_all`       | Calirbates general models against experimental data | 1/5 | `https://github.com/ACME-MG/opt_all` |
| `osfem`         | Contains disconnected scripts for quickly optimising empirical models | 1/5 | `https://github.com/ACME-MG/osfem` |
| `symbolic`      | Applies symbolic regression to find constitutive expressions to capture experimental data of material deformation behaviour | 1/5 | `https://github.com/ACME-MG/symbolic` |

# Symbolic

The following repository acts as a wrapper for the `pysr` codebase which was developed for symbolic regression (SR) analysis. This wrapping has been performed to facilitate the quick and easy prediction of the high-temperature creep and tensile behaviour of Alloy 617.

File: symbolic/scripts/data/creep/inl_2/AirBase_750_137_a.csv
time,strain,temperature,stress,type,state,form,process,medium,title,youngs,poissons
0.0,0.0,750.0,137.0,creep,Ruptured,Plate,Base,Air,AirBase_750_137_a,161000.0,0.3
0.0,0.0,,,,,,,,,,
111.6,3e-05,,,,,,,,,,
126.0,0.00019,,,,,,,,,,
144.0,0.00019,,,,,,,,,,
158.4,0.00038,,,,,,,,,,
172.8,0.0004,,,,,,,,,,
190.8,0.00036,,,,,,,,,,
205.2,0.00038,,,,,,,,,,
223.2,0.00035,,,,,,,,,,
237.6,0.00044,,,,,,,,,,
252.0,0.00042,,,,,,,,,,
270.0,0.00057,,,,,,,,,,
284.4,0.00054,,,,,,,,,,
298.8,0.00049,,,,,,,,,,
316.8,0.00054,,,,,,,,,,
331.2,0.00062,,,,,,,,,,
349.2,0.00065,,,,,,,,,,
363.6,0.00075,,,,,,,,,,
378.0,0.00048,,,,,,,,,,
396.0,0.0007,,,,,,,,,,
410.4,0.00067,,,,,,,,,,
428.4,0.00088,,,,,,,,,,
442.8,0.0008,,,,,,,,,,
457.2,0.0008,,,,,,,,,,
475.2,0.00078,,,,,,,,,,
489.6,0.00082,,,,,,,,,,
507.6,0.0008,,,,,,,,,,
522.0,0.00069,,,,,,,,,,
536.4,0.00089,,,,,,,,,,
554.4,0.00078,,,,,,,,,,
568.8,0.00092,,,,,,,,,,
586.8,0.00097,,,,,,,,,,
601.2,0.0009,,,,,,,,,,
615.6,0.00082,,,,,,,,,,
633.6,0.00084,,,,,,,,,,
648.0,0.00092,,,,,,,,,,
666.0,0.00092,,,,,,,,,,
680.4,0.00089,,,,,,,,,,
694.8,0.00084,,,,,,,,,,
712.8,0.00098,,,,,,,,,,
727.2,0.00094,,,,,,,,,,
745.2,0.00079,,,,,,,,,,
759.6,0.0009,,,,,,,,,,
774.0,0.0009,,,,,,,,,,
792.0,0.00094,,,,,,,,,,
806.4,0.00098,,,,,,,,,,
824.4,0.00092,,,,,,,,,,
838.8,0.00101,,,,,,,,,,
853.2,0.00093,,,,,,,,,,
871.2,0.00088,,,,,,,,,,
885.6,0.00087,,,,,,,,,,
900.0,0.00104,,,,,,,,,,
900.0,0.00103,,,,,,,,,,
8100.0,0.00205,,,,,,,,,,
15300.0,0.00285,,,,,,,,,,
22500.0,0.00309,,,,,,,,,,
28800.0,0.00339,,,,,,,,,,
36000.0,0.00465,,,,,,,,,,
43200.0,0.00501,,,,,,,,,,
50400.0,0.00531,,,,,,,,,,
52722.0,0.00563,,,,,,,,,,
59922.0,0.00582,,,,,,,,,,
67122.0,0.00588,,,,,,,,,,
74322.0,0.00621,,,,,,,,,,
81522.0,0.00634,,,,,,,,,,
88722.0,0.00651,,,,,,,,,,
95922.0,0.00682,,,,,,,,,,
103122.0,0.00691,,,,,,,,,,
110322.0,0.00717,,,,,,,,,,
117522.0,0.00736,,,,,,,,,,
124722.0,0.00742,,,,,,,,,,
131922.0,0.00771,,,,,,,,,,
139122.0,0.00771,,,,,,,,,,
146322.0,0.00796,,,,,,,,,,
153522.0,0.00819,,,,,,,,,,
160722.0,0.00818,,,,,,,,,,
167922.0,0.00849,,,,,,,,,,
175122.0,0.00867,,,,,,,,,,
182322.0,0.00878,,,,,,,,,,
189522.0,0.00898,,,,,,,,,,
196722.0,0.00911,,,,,,,,,,
203922.0,0.00925,,,,,,,,,,
211122.0,0.00952,,,,,,,,,,
218322.0,0.00948,,,,,,,,,,
225522.0,0.00971,,,,,,,,,,
232722.0,0.00989,,,,,,,,,,
239922.0,0.01002,,,,,,,,,,
247122.0,0.01019,,,,,,,,,,
254322.0,0.01038,,,,,,,,,,
259657.2,0.01039,,,,,,,,,,
266857.2,0.0094,,,,,,,,,,
274057.2,0.00906,,,,,,,,,,
281257.2,0.00913,,,,,,,,,,
288457.2,0.00935,,,,,,,,,,
295657.2,0.00981,,,,,,,,,,
302857.2,0.00984,,,,,,,,,,
310057.2,0.01,,,,,,,,,,
317257.2,0.01033,,,,,,,,,,
324457.2,0.0103,,,,,,,,,,
331657.2,0.01043,,,,,,,,,,
338857.2,0.0106,,,,,,,,,,
346057.2,0.01068,,,,,,,,,,
353257.2,0.01111,,,,,,,,,,
360468.0,0.01105,,,,,,,,,,
367668.0,0.01108,,,,,,,,,,
374868.0,0.01134,,,,,,,,,,
382068.0,0.01142,,,,,,,,,,
389268.0,0.01143,,,,,,,,,,
396468.0,0.01172,,,,,,,,,,
403668.0,0.01191,,,,,,,,,,
410868.0,0.01191,,,,,,,,,,
418068.0,0.01215,,,,,,,,,,
425268.0,0.01203,,,,,,,,,,
432036.0,0.01215,,,,,,,,,,
439236.0,0.01222,,,,,,,,,,
446436.0,0.01211,,,,,,,,,,
453636.0,0.01246,,,,,,,,,,
460836.0,0.0128,,,,,,,,,,
468036.0,0.0128,,,,,,,,,,
475236.0,0.01288,,,,,,,,,,
482436.0,0.01289,,,,,,,,,,
489636.0,0.01314,,,,,,,,,,
496836.0,0.01344,,,,,,,,,,
504036.0,0.01335,,,,,,,,,,
511236.0,0.01344,,,,,,,,,,
518436.0,0.01355,,,,,,,,,,
525636.0,0.01373,,,,,,,,,,
532836.0,0.01367,,,,,,,,,,
540036.0,0.01396,,,,,,,,,,
547236.0,0.01386,,,,,,,,,,
554436.0,0.01438,,,,,,,,,,
561636.0,0.01433,,,,,,,,,,
568836.0,0.01432,,,,,,,,,,
576036.0,0.01443,,,,,,,,,,
583236.0,0.01452,,,,,,,,,,
590436.0,0.01467,,,,,,,,,,
597636.0,0.01474,,,,,,,,,,
604836.0,0.0148,,,,,,,,,,
612036.0,0.01485,,,,,,,,,,
619236.0,0.01505,,,,,,,,,,
626436.0,0.01506,,,,,,,,,,
633636.0,0.01515,,,,,,,,,,
640836.0,0.01529,,,,,,,,,,
648036.0,0.01553,,,,,,,,,,
655236.0,0.01568,,,,,,,,,,
662436.0,0.01577,,,,,,,,,,
669636.0,0.01574,,,,,,,,,,
676836.0,0.01575,,,,,,,,,,
684036.0,0.01613,,,,,,,,,,
691236.0,0.01608,,,,,,,,,,
698436.0,0.01609,,,,,,,,,,
705636.0,0.0162,,,,,,,,,,
712836.0,0.01638,,,,,,,,,,
720036.0,0.01643,,,,,,,,,,
727236.0,0.01648,,,,,,,,,,
734436.0,0.01662,,,,,,,,,,
741636.0,0.01666,,,,,,,,,,
748836.0,0.01691,,,,,,,,,,
756036.0,0.01695,,,,,,,,,,
763236.0,0.01706,,,,,,,,,,
770436.0,0.01716,,,,,,,,,,
777636.0,0.01725,,,,,,,,,,
784836.0,0.01739,,,,,,,,,,
792036.0,0.01745,,,,,,,,,,
799236.0,0.01749,,,,,,,,,,
806436.0,0.01754,,,,,,,,,,
813636.0,0.01761,,,,,,,,,,
820836.0,0.01775,,,,,,,,,,
828036.0,0.01784,,,,,,,,,,
835236.0,0.01798,,,,,,,,,,
842436.0,0.01813,,,,,,,,,,
849636.0,0.01891,,,,,,,,,,
856836.0,0.01911,,,,,,,,,,
864036.0,0.01924,,,,,,,,,,
864756.0,0.01923,,,,,,,,,,
871956.0,0.01849,,,,,,,,,,
879156.0,0.01875,,,,,,,,,,
886356.0,0.01864,,,,,,,,,,
893556.0,0.01893,,,,,,,,,,
900756.0,0.01893,,,,,,,,,,
907956.0,0.01902,,,,,,,,,,
915156.0,0.01924,,,,,,,,,,
922320.0,0.01924,,,,,,,,,,
929520.0,0.01928,,,,,,,,,,
936720.0,0.01951,,,,,,,,,,
943920.0,0.01955,,,,,,,,,,
950688.0,0.01965,,,,,,,,,,
957888.0,0.0198,,,,,,,,,,
965088.0,0.01991,,,,,,,,,,
972288.0,0.01997,,,,,,,,,,
979488.0,0.02001,,,,,,,,,,
986688.0,0.0201,,,,,,,,,,
993888.0,0.02022,,,,,,,,,,
1001088.0,0.02038,,,,,,,,,,
1008288.0,0.0204,,,,,,,,,,
1015488.0,0.02059,,,,,,,,,,
1022688.0,0.02045,,,,,,,,,,
1029888.0,0.02046,,,,,,,,,,
1037088.0,0.02058,,,,,,,,,,
1044288.0,0.02034,,,,,,,,,,
1051488.0,0.0203,,,,,,,,,,
1058688.0,0.02034,,,,,,,,,,
1065888.0,0.02032,,,,,,,,,,
1073088.0,0.02048,,,,,,,,,,
1080288.0,0.02044,,,,,,,,,,
1087488.0,0.02054,,,,,,,,,,
1094688.0,0.02064,,,,,,,,,,
1101888.0,0.02071,,,,,,,,,,
1109088.0,0.02069,,,,,,,,,,
1116288.0,0.02088,,,,,,,,,,
1123380.0,0.02078,,,,,,,,,,
1130580.0,0.02086,,,,,,,,,,
1137780.0,0.02083,,,,,,,,,,
1144980.0,0.02187,,,,,,,,,,
1152180.0,0.02272,,,,,,,,,,
1159380.0,0.02265,,,,,,,,,,
1166580.0,0.02271,,,,,,,,,,
1173780.0,0.02282,,,,,,,,,,
1180980.0,0.02304,,,,,,,,,,
1188180.0,0.02305,,,,,,,,,,
1195380.0,0.02321,,,,,,,,,,
1202580.0,0.02328,,,,,,,,,,
1209780.0,0.02336,,,,,,,,,,
1216980.0,0.02339,,,,,,,,,,
1224180.0,0.02358,,,,,,,,,,
1231380.0,0.02372,,,,,,,,,,
1238580.0,0.02389,,,,,,,,,,
1245780.0,0.02396,,,,,,,,,,
1252980.0,0.02409,,,,,,,,,,
1260180.0,0.02423,,,,,,,,,,
1267380.0,0.02431,,,,,,,,,,
1274580.0,0.02432,,,,,,,,,,
1281780.0,0.02453,,,,,,,,,,
1288980.0,0.02453,,,,,,,,,,
1296180.0,0.02462,,,,,,,,,,
1303380.0,0.02475,,,,,,,,,,
1310580.0,0.02485,,,,,,,,,,
1317780.0,0.02497,,,,,,,,,,
1324980.0,0.02495,,,,,,,,,,
1332180.0,0.02516,,,,,,,,,,
1339380.0,0.02541,,,,,,,,,,
1346580.0,0.02534,,,,,,,,,,
1353780.0,0.0255,,,,,,,,,,
1360980.0,0.02561,,,,,,,,,,
1368180.0,0.0257,,,,,,,,,,
1375380.0,0.0258,,,,,,,,,,
1382580.0,0.02589,,,,,,,,,,
1389780.0,0.02604,,,,,,,,,,
1396980.0,0.02595,,,,,,,,,,
1404180.0,0.02613,,,,,,,,,,
1411380.0,0.02639,,,,,,,,,,
1418580.0,0.0265,,,,,,,,,,
1425780.0,0.02645,,,,,,,,,,
1432980.0,0.02656,,,,,,,,,,
1440180.0,0.02747,,,,,,,,,,
1447380.0,0.02774,,,,,,,,,,
1454580.0,0.02779,,,,,,,,,,
1461780.0,0.02789,,,,,,,,,,
1468836.0,0.02801,,,,,,,,,,
1476036.0,0.02716,,,,,,,,,,
1483236.0,0.02713,,,,,,,,,,
1490436.0,0.02735,,,,,,,,,,
1497636.0,0.02737,,,,,,,,,,
1504836.0,0.02774,,,,,,,,,,
1512036.0,0.02787,,,,,,,,,,
1519236.0,0.02784,,,,,,,,,,
1526436.0,0.02804,,,,,,,,,,
1533636.0,0.02815,,,,,,,,,,
1540836.0,0.02824,,,,,,,,,,
1548036.0,0.02845,,,,,,,,,,
1555200.0,0.02853,,,,,,,,,,
1562400.0,0.02872,,,,,,,,,,
1569600.0,0.02872,,,,,,,,,,
1576800.0,0.02883,,,,,,,,,,
1584000.0,0.02894,,,,,,,,,,
1591200.0,0.02888,,,,,,,,,,
1598400.0,0.029,,,,,,,,,,
1605600.0,0.02929,,,,,,,,,,
1612800.0,0.02938,,,,,,,,,,
1620000.0,0.02947,,,,,,,,,,
1627200.0,0.02965,,,,,,,,,,
1634400.0,0.02978,,,,,,,,,,
1641600.0,0.02987,,,,,,,,,,
1648800.0,0.02985,,,,,,,,,,
1656000.0,0.02988,,,,,,,,,,
1663200.0,0.03006,,,,,,,,,,
1670400.0,0.03044,,,,,,,,,,
1677600.0,0.03029,,,,,,,,,,
1684800.0,0.03046,,,,,,,,,,
1692000.0,0.0306,,,,,,,,,,
1699200.0,0.03089,,,,,,,,,,
1706400.0,0.03088,,,,,,,,,,
1713600.0,0.03099,,,,,,,,,,
1720800.0,0.031,,,,,,,,,,
1728000.0,0.03114,,,,,,,,,,
1735200.0,0.03124,,,,,,,,,,
1742400.0,0.03143,,,,,,,,,,
1749600.0,0.03162,,,,,,,,,,
1756800.0,0.03171,,,,,,,,,,
1764000.0,0.03188,,,,,,,,,,
1771200.0,0.03198,,,,,,,,,,
1778400.0,0.03202,,,,,,,,,,
1785600.0,0.03202,,,,,,,,,,
1792800.0,0.03222,,,,,,,,,,
1800000.0,0.03242,,,,,,,,,,
1807200.0,0.03253,,,,,,,,,,
1814400.0,0.03272,,,,,,,,,,
1821600.0,0.03268,,,,,,,,,,
1828800.0,0.03281,,,,,,,,,,
1836000.0,0.03294,,,,,,,,,,
1843200.0,0.03304,,,,,,,,,,
1850400.0,0.03333,,,,,,,,,,
1857600.0,0.03336,,,,,,,,,,
1864800.0,0.03344,,,,,,,,,,
1872000.0,0.03341,,,,,,,,,,
1879200.0,0.03389,,,,,,,,,,
1886400.0,0.03389,,,,,,,,,,
1893600.0,0.03387,,,,,,,,,,
1900800.0,0.03415,,,,,,,,,,
1908000.0,0.03423,,,,,,,,,,
1915200.0,0.03436,,,,,,,,,,
1922400.0,0.03459,,,,,,,,,,
1929600.0,0.03463,,,,,,,,,,
1936800.0,0.03485,,,,,,,,,,
1944000.0,0.03496,,,,,,,,,,
1951200.0,0.03492,,,,,,,,,,
1958400.0,0.03522,,,,,,,,,,
1965600.0,0.03537,,,,,,,,,,
1972800.0,0.03551,,,,,,,,,,
1980000.0,0.03562,,,,,,,,,,
1987200.0,0.03586,,,,,,,,,,
1994400.0,0.0358,,,,,,,,,,
2001600.0,0.03618,,,,,,,,,,
2008800.0,0.03624,,,,,,,,,,
2016000.0,0.03643,,,,,,,,,,
2023200.0,0.03652,,,,,,,,,,
2030400.0,0.0366,,,,,,,,,,
2037600.0,0.0367,,,,,,,,,,
2044800.0,0.03693,,,,,,,,,,
2052000.0,0.03709,,,,,,,,,,
2059200.0,0.03732,,,,,,,,,,
2066400.0,0.03712,,,,,,,,,,
2073600.0,0.03753,,,,,,,,,,
2080800.0,0.03752,,,,,,,,,,
2088000.0,0.03757,,,,,,,,,,
2095200.0,0.03781,,,,,,,,,,
2102400.0,0.0377,,,,,,,,,,
2109600.0,0.03791,,,,,,,,,,
2116800.0,0.03814,,,,,,,,,,
2124000.0,0.03838,,,,,,,,,,
2131200.0,0.0385,,,,,,,,,,
2138400.0,0.03866,,,,,,,,,,
2145600.0,0.03876,,,,,,,,,,
2152800.0,0.0389,,,,,,,,,,
2160000.0,0.03895,,,,,,,,,,
2167200.0,0.03908,,,,,,,,,,
2174400.0,0.03923,,,,,,,,,,
2181600.0,0.03944,,,,,,,,,,
2188800.0,0.03961,,,,,,,,,,
2196000.0,0.03984,,,,,,,,,,
2203200.0,0.04002,,,,,,,,,,
2210400.0,0.03997,,,,,,,,,,
2217600.0,0.04028,,,,,,,,,,
2224800.0,0.04037,,,,,,,,,,
2232000.0,0.04052,,,,,,,,,,
2239200.0,0.04069,,,,,,,,,,
2246400.0,0.04109,,,,,,,,,,
2253600.0,0.04099,,,,,,,,,,
2260800.0,0.04115,,,,,,,,,,
2268000.0,0.04124,,,,,,,,,,
2275200.0,0.04141,,,,,,,,,,
2282400.0,0.04164,,,,,,,,,,
2289600.0,0.04174,,,,,,,,,,
2296800.0,0.04198,,,,,,,,,,
2304000.0,0.04207,,,,,,,,,,
2311200.0,0.04216,,,,,,,,,,
2318400.0,0.04241,,,,,,,,,,
2325600.0,0.04253,,,,,,,,,,
2332800.0,0.04275,,,,,,,,,,
2340000.0,0.0427,,,,,,,,,,
2347200.0,0.0428,,,,,,,,,,
2354400.0,0.04299,,,,,,,,,,
2361600.0,0.04317,,,,,,,,,,
2368800.0,0.04335,,,,,,,,,,
2376000.0,0.04342,,,,,,,,,,
2383200.0,0.04355,,,,,,,,,,
2390400.0,0.04373,,,,,,,,,,
2397600.0,0.04391,,,,,,,,,,
2404800.0,0.04407,,,,,,,,,,
2412000.0,0.04427,,,,,,,,,,
2419200.0,0.04424,,,,,,,,,,
2426400.0,0.04449,,,,,,,,,,
2433600.0,0.04473,,,,,,,,,,
2440800.0,0.04484,,,,,,,,,,
2448000.0,0.04489,,,,,,,,,,
2455200.0,0.04515,,,,,,,,,,
2462400.0,0.04522,,,,,,,,,,
2469600.0,0.04541,,,,,,,,,,
2476800.0,0.0457,,,,,,,,,,
2484000.0,0.04577,,,,,,,,,,
2491200.0,0.04586,,,,,,,,,,
2498400.0,0.04621,,,,,,,,,,
2505600.0,0.04626,,,,,,,,,,
2512800.0,0.0466,,,,,,,,,,
2520000.0,0.04651,,,,,,,,,,
2527200.0,0.04677,,,,,,,,,,
2534400.0,0.04683,,,,,,,,,,
2541600.0,0.04703,,,,,,,,,,
2548800.0,0.04731,,,,,,,,,,
2556000.0,0.04756,,,,,,,,,,
2563200.0,0.04759,,,,,,,,,,
2570400.0,0.0477,,,,,,,,,,
2577600.0,0.04802,,,,,,,,,,
2584800.0,0.04814,,,,,,,,,,
2592000.0,0.04834,,,,,,,,,,
2599200.0,0.04851,,,,,,,,,,
2606400.0,0.04851,,,,,,,,,,
2613600.0,0.04878,,,,,,,,,,
2620800.0,0.04899,,,,,,,,,,
2628000.0,0.0491,,,,,,,,,,
2635200.0,0.04945,,,,,,,,,,
2642400.0,0.04953,,,,,,,,,,
2649600.0,0.04979,,,,,,,,,,
2656800.0,0.04984,,,,,,,,,,
2664000.0,0.04999,,,,,,,,,,
2671200.0,0.0502,,,,,,,,,,
2678400.0,0.05041,,,,,,,,,,
2685600.0,0.05053,,,,,,,,,,
2692800.0,0.05092,,,,,,,,,,
2700000.0,0.051,,,,,,,,,,
2707200.0,0.05123,,,,,,,,,,
2714400.0,0.05149,,,,,,,,,,
2721600.0,0.0514,,,,,,,,,,
2728800.0,0.05175,,,,,,,,,,
2736000.0,0.05192,,,,,,,,,,
2743200.0,0.0521,,,,,,,,,,
2750400.0,0.05229,,,,,,,,,,
2757600.0,0.05253,,,,,,,,,,
2764800.0,0.05256,,,,,,,,,,
2772000.0,0.05276,,,,,,,,,,
2779200.0,0.05302,,,,,,,,,,
2786400.0,0.0531,,,,,,,,,,
2793600.0,0.05339,,,,,,,,,,
2800800.0,0.05367,,,,,,,,,,
2808000.0,0.05377,,,,,,,,,,
2815200.0,0.05394,,,,,,,,,,
2822400.0,0.05419,,,,,,,,,,
2829600.0,0.05433,,,,,,,,,,
2836800.0,0.0545,,,,,,,,,,
2844000.0,0.0545,,,,,,,,,,
2851200.0,0.05568,,,,,,,,,,
2858400.0,0.05493,,,,,,,,,,
2865600.0,0.05538,,,,,,,,,,
2872800.0,0.05519,,,,,,,,,,
2880000.0,0.05567,,,,,,,,,,
2887200.0,0.05576,,,,,,,,,,
2894400.0,0.05592,,,,,,,,,,
2901600.0,0.05627,,,,,,,,,,
2908800.0,0.0564,,,,,,,,,,
2916000.0,0.0566,,,,,,,,,,
2923200.0,0.05684,,,,,,,,,,
2930400.0,0.05708,,,,,,,,,,
2937600.0,0.05723,,,,,,,,,,
2944800.0,0.05732,,,,,,,,,,
2952000.0,0.05751,,,,,,,,,,
2959200.0,0.05782,,,,,,,,,,
2966400.0,0.05801,,,,,,,,,,
2973600.0,0.05812,,,,,,,,,,
2980800.0,0.05849,,,,,,,,,,
2988000.0,0.05856,,,,,,,,,,
2995200.0,0.05884,,,,,,,,,,
3002400.0,0.05906,,,,,,,,,,
3009600.0,0.05921,,,,,,,,,,
3016800.0,0.05954,,,,,,,,,,
3024000.0,0.05964,,,,,,,,,,
3031200.0,0.05975,,,,,,,,,,
3038400.0,0.05994,,,,,,,,,,
3045600.0,0.06029,,,,,,,,,,
3052800.0,0.06058,,,,,,,,,,
3060000.0,0.06075,,,,,,,,,,
3067200.0,0.06107,,,,,,,,,,
3074400.0,0.0612,,,,,,,,,,
3081600.0,0.06144,,,,,,,,,,
3088800.0,0.0616,,,,,,,,,,
3096000.0,0.06183,,,,,,,,,,
3103200.0,0.06196,,,,,,,,,,
3110400.0,0.06214,,,,,,,,,,
3117600.0,0.06238,,,,,,,,,,
3124800.0,0.06256,,,,,,,,,,
3132000.0,0.06281,,,,,,,,,,
3139200.0,0.06317,,,,,,,,,,
3146400.0,0.06321,,,,,,,,,,
3153600.0,0.06342,,,,,,,,,,
3160800.0,0.06371,,,,,,,,,,
3168000.0,0.06392,,,,,,,,,,
3175200.0,0.06413,,,,,,,,,,
3182400.0,0.06431,,,,,,,,,,
3189600.0,0.06479,,,,,,,,,,
3196800.0,0.06504,,,,,,,,,,
3204000.0,0.06509,,,,,,,,,,
3211200.0,0.06537,,,,,,,,,,
3218400.0,0.06547,,,,,,,,,,
3225600.0,0.06591,,,,,,,,,,
3232800.0,0.06603,,,,,,,,,,
3240000.0,0.06622,,,,,,,,,,
3247200.0,0.06636,,,,,,,,,,
3254400.0,0.06681,,,,,,,,,,
3261600.0,0.06696,,,,,,,,,,
3268800.0,0.06699,,,,,,,,,,
3276000.0,0.06728,,,,,,,,,,
3283200.0,0.06759,,,,,,,,,,
3290400.0,0.06781,,,,,,,,,,
3297600.0,0.06823,,,,,,,,,,
3304800.0,0.06832,,,,,,,,,,
3312000.0,0.06851,,,,,,,,,,
3319200.0,0.06863,,,,,,,,,,
3326400.0,0.06911,,,,,,,,,,
3333600.0,0.06941,,,,,,,,,,
3340800.0,0.06956,,,,,,,,,,
3348000.0,0.06988,,,,,,,,,,
3355200.0,0.07014,,,,,,,,,,
3362400.0,0.07036,,,,,,,,,,
3369600.0,0.07048,,,,,,,,,,
3376800.0,0.07014,,,,,,,,,,
3384000.0,0.07049,,,,,,,,,,
3391200.0,0.07106,,,,,,,,,,
3398400.0,0.07136,,,,,,,,,,
3405600.0,0.07162,,,,,,,,,,
3412800.0,0.07191,,,,,,,,,,
3420000.0,0.07216,,,,,,,,,,
3427200.0,0.07244,,,,,,,,,,
3434400.0,0.07265,,,,,,,,,,
3441600.0,0.07289,,,,,,,,,,
3448800.0,0.07328,,,,,,,,,,
3456000.0,0.07356,,,,,,,,,,
3463200.0,0.07366,,,,,,,,,,
3470400.0,0.07386,,,,,,,,,,
3477600.0,0.07416,,,,,,,,,,
3484800.0,0.07446,,,,,,,,,,
3492000.0,0.07471,,,,,,,,,,
3499200.0,0.07503,,,,,,,,,,
3506400.0,0.07535,,,,,,,,,,
3513600.0,0.07561,,,,,,,,,,
3520800.0,0.07602,,,,,,,,,,
3528000.0,0.07613,,,,,,,,,,
3535200.0,0.07645,,,,,,,,,,
3542400.0,0.07659,,,,,,,,,,
3549600.0,0.07685,,,,,,,,,,
3556800.0,0.07699,,,,,,,,,,
3564000.0,0.07728,,,,,,,,,,
3571200.0,0.07748,,,,,,,,,,
3578400.0,0.07779,,,,,,,,,,
3585600.0,0.07809,,,,,,,,,,
3592800.0,0.07829,,,,,,,,,,
3600000.0,0.07878,,,,,,,,,,
3607200.0,0.07906,,,,,,,,,,
3614400.0,0.0794,,,,,,,,,,
3621600.0,0.07971,,,,,,,,,,
3628800.0,0.07985,,,,,,,,,,
3636000.0,0.08029,,,,,,,,,,
3643200.0,0.08029,,,,,,,,,,
3650400.0,0.08081,,,,,,,,,,
3657600.0,0.08111,,,,,,,,,,
3664800.0,0.08135,,,,,,,,,,
3672000.0,0.08165,,,,,,,,,,
3679200.0,0.08196,,,,,,,,,,
3686400.0,0.08225,,,,,,,,,,
3693600.0,0.08262,,,,,,,,,,
3700800.0,0.08283,,,,,,,,,,
3708000.0,0.0829,,,,,,,,,,
3715200.0,0.08352,,,,,,,,,,
3722400.0,0.08371,,,,,,,,,,
3729600.0,0.08392,,,,,,,,,,
3736800.0,0.08432,,,,,,,,,,
3744000.0,0.08452,,,,,,,,,,
3751200.0,0.08505,,,,,,,,,,
3758400.0,0.08527,,,,,,,,,,
3765600.0,0.08544,,,,,,,,,,
3772800.0,0.08578,,,,,,,,,,
3780000.0,0.08607,,,,,,,,,,
3787200.0,0.0865,,,,,,,,,,
3794400.0,0.08682,,,,,,,,,,
3801600.0,0.08712,,,,,,,,,,
3808800.0,0.08748,,,,,,,,,,
3816000.0,0.08769,,,,,,,,,,
3823200.0,0.08802,,,,,,,,,,
3830400.0,0.08838,,,,,,,,,,
3837600.0,0.08878,,,,,,,,,,
3844800.0,0.08893,,,,,,,,,,
3852000.0,0.08932,,,,,,,,,,
3859200.0,0.08966,,,,,,,,,,
3866400.0,0.08999,,,,,,,,,,
3873600.0,0.09037,,,,,,,,,,
3880800.0,0.09063,,,,,,,,,,
3888000.0,0.09087,,,,,,,,,,
3895200.0,0.09114,,,,,,,,,,
3902400.0,0.09155,,,,,,,,,,
3909600.0,0.09194,,,,,,,,,,
3916800.0,0.0921,,,,,,,,,,
3924000.0,0.09244,,,,,,,,,,
3931200.0,0.09293,,,,,,,,,,
3938400.0,0.093,,,,,,,,,,
3945600.0,0.09356,,,,,,,,,,
3952800.0,0.09386,,,,,,,,,,
3960000.0,0.09415,,,,,,,,,,
3967200.0,0.09464,,,,,,,,,,
3974400.0,0.0948,,,,,,,,,,
3981600.0,0.09536,,,,,,,,,,
3988800.0,0.09562,,,,,,,,,,
3996000.0,0.09585,,,,,,,,,,
4003200.0,0.09638,,,,,,,,,,
4010400.0,0.09667,,,,,,,,,,
4017600.0,0.09696,,,,,,,,,,
4024800.0,0.09737,,,,,,,,,,
4032000.0,0.09784,,,,,,,,,,
4039200.0,0.09824,,,,,,,,,,
4046400.0,0.09857,,,,,,,,,,
4053600.0,0.09883,,,,,,,,,,
4060800.0,0.0991,,,,,,,,,,
4068000.0,0.09938,,,,,,,,,,
4075200.0,0.09977,,,,,,,,,,
4082400.0,0.1001,,,,,,,,,,
4089600.0,0.10055,,,,,,,,,,
4096800.0,0.10092,,,,,,,,,,
4104000.0,0.10143,,,,,,,,,,
4111200.0,0.10164,,,,,,,,,,
4118400.0,0.10207,,,,,,,,,,
4125600.0,0.10246,,,,,,,,,,
4132800.0,0.10285,,,,,,,,,,
4140000.0,0.10324,,,,,,,,,,
4147200.0,0.10369,,,,,,,,,,
4154400.0,0.10391,,,,,,,,,,
4161600.0,0.10441,,,,,,,,,,
4168800.0,0.10472,,,,,,,,,,
4176000.0,0.10511,,,,,,,,,,
4183200.0,0.10565,,,,,,,,,,
4190400.0,0.10573,,,,,,,,,,
4197600.0,0.1062,,,,,,,,,,
4204800.0,0.10669,,,,,,,,,,
4233960.0,0.10828,,,,,,,,,,
4241160.0,0.10853,,,,,,,,,,
4248360.0,0.10887,,,,,,,,,,
4255560.0,0.10948,,,,,,,,,,
4262760.0,0.10988,,,,,,,,,,
4269960.0,0.11027,,,,,,,,,,
4277160.0,0.11074,,,,,,,,,,
4284360.0,0.11112,,,,,,,,,,
4291560.0,0.11152,,,,,,,,,,
4298760.0,0.11205,,,,,,,,,,
4305960.0,0.11231,,,,,,,,,,
4313160.0,0.11287,,,,,,,,,,
4320360.0,0.11301,,,,,,,,,,
4327560.0,0.11345,,,,,,,,,,
4334760.0,0.114,,,,,,,,,,
4341960.0,0.1146,,,,,,,,,,
4349160.0,0.11492,,,,,,,,,,
4356360.0,0.11514,,,,,,,,,,
4363560.0,0.11556,,,,,,,,,,
4370760.0,0.11606,,,,,,,,,,
4377960.0,0.11659,,,,,,,,,,
4385160.0,0.11704,,,,,,,,,,
4392360.0,0.11741,,,,,,,,,,
4399560.0,0.11795,,,,,,,,,,
4406760.0,0.11801,,,,,,,,,,
4413960.0,0.1185,,,,,,,,,,
4421160.0,0.11903,,,,,,,,,,
4428360.0,0.11944,,,,,,,,,,
4435560.0,0.11983,,,,,,,,,,
4442760.0,0.12035,,,,,,,,,,
4449960.0,0.12081,,,,,,,,,,
4457160.0,0.12118,,,,,,,,,,
4464360.0,0.12175,,,,,,,,,,
4471560.0,0.12213,,,,,,,,,,
4478760.0,0.12251,,,,,,,,,,
4485960.0,0.12301,,,,,,,,,,
4492800.0,0.12344,,,,,,,,,,
4500000.0,0.12403,,,,,,,,,,
4507200.0,0.12452,,,,,,,,,,
4514400.0,0.1249,,,,,,,,,,
4521600.0,0.12542,,,,,,,,,,
4528800.0,0.126,,,,,,,,,,
4536000.0,0.1265,,,,,,,,,,
4543200.0,0.12682,,,,,,,,,,
4550400.0,0.12742,,,,,,,,,,
4557600.0,0.12783,,,,,,,,,,
4564800.0,0.12836,,,,,,,,,,
4572000.0,0.12891,,,,,,,,,,
4579200.0,0.12934,,,,,,,,,,
4586400.0,0.12964,,,,,,,,,,
4593600.0,0.13033,,,,,,,,,,
4600800.0,0.13075,,,,,,,,,,
4608000.0,0.13095,,,,,,,,,,
4615200.0,0.13172,,,,,,,,,,
4622400.0,0.13217,,,,,,,,,,
4629600.0,0.1327,,,,,,,,,,
4636800.0,0.13327,,,,,,,,,,
4644000.0,0.13384,,,,,,,,,,
4651200.0,0.13442,,,,,,,,,,
4658400.0,0.13467,,,,,,,,,,
4665600.0,0.13507,,,,,,,,,,
4672800.0,0.13561,,,,,,,,,,
4680000.0,0.13611,,,,,,,,,,
4687200.0,0.13673,,,,,,,,,,
4694400.0,0.13742,,,,,,,,,,
4701600.0,0.13797,,,,,,,,,,
4708800.0,0.1385,,,,,,,,,,
4716000.0,0.13908,,,,,,,,,,
4723200.0,0.13953,,,,,,,,,,
4730400.0,0.14002,,,,,,,,,,
4737600.0,0.14072,,,,,,,,,,
4744800.0,0.14124,,,,,,,,,,
4752000.0,0.14171,,,,,,,,,,
4759200.0,0.14214,,,,,,,,,,
4766400.0,0.14287,,,,,,,,,,
4773600.0,0.14333,,,,,,,,,,
4780800.0,0.14386,,,,,,,,,,
4788000.0,0.14444,,,,,,,,,,
4795200.0,0.14506,,,,,,,,,,
4802400.0,0.1457,,,,,,,,,,
4809600.0,0.1462,,,,,,,,,,
4816800.0,0.14699,,,,,,,,,,
4824000.0,0.14752,,,,,,,,,,
4831200.0,0.14802,,,,,,,,,,
4838400.0,0.14841,,,,,,,,,,
4845600.0,0.14914,,,,,,,,,,
4852800.0,0.14969,,,,,,,,,,
4860000.0,0.15046,,,,,,,,,,
4867200.0,0.15093,,,,,,,,,,
4874400.0,0.15152,,,,,,,,,,
4881600.0,0.15199,,,,,,,,,,
4888800.0,0.15282,,,,,,,,,,
4896000.0,0.15348,,,,,,,,,,
4903200.0,0.1542,,,,,,,,,,
4910400.0,0.15473,,,,,,,,,,
4917600.0,0.15531,,,,,,,,,,
4924800.0,0.15577,,,,,,,,,,
4932000.0,0.15646,,,,,,,,,,
4939200.0,0.15715,,,,,,,,,,
4946400.0,0.15775,,,,,,,,,,
4953600.0,0.15823,,,,,,,,,,
4960800.0,0.15905,,,,,,,,,,
4968000.0,0.15961,,,,,,,,,,
4975200.0,0.16008,,,,,,,,,,
4982400.0,0.16082,,,,,,,,,,
4989600.0,0.16159,,,,,,,,,,
4996800.0,0.16226,,,,,,,,,,
5004000.0,0.16297,,,,,,,,,,
5011200.0,0.1637,,,,,,,,,,
5018400.0,0.16426,,,,,,,,,,
5025600.0,0.16481,,,,,,,,,,
5032800.0,0.16549,,,,,,,,,,
5040000.0,0.16631,,,,,,,,,,
5047200.0,0.16701,,,,,,,,,,
5054400.0,0.16769,,,,,,,,,,
5061600.0,0.16851,,,,,,,,,,
5068800.0,0.16917,,,,,,,,,,
5076000.0,0.16994,,,,,,,,,,
5083200.0,0.17081,,,,,,,,,,
5090400.0,0.17148,,,,,,,,,,
5097600.0,0.17206,,,,,,,,,,
5104800.0,0.17254,,,,,,,,,,
5112000.0,0.17344,,,,,,,,,,
5119200.0,0.17418,,,,,,,,,,
5126400.0,0.17514,,,,,,,,,,
5133600.0,0.17563,,,,,,,,,,
5140800.0,0.17641,,,,,,,,,,
5148000.0,0.17725,,,,,,,,,,
5155200.0,0.17853,,,,,,,,,,
5162400.0,0.17979,,,,,,,,,,
5169600.0,0.18036,,,,,,,,,,
5176800.0,0.18109,,,,,,,,,,
5184000.0,0.18192,,,,,,,,,,
5185080.0,0.18199,,,,,,,,,,
5192280.0,0.18199,,,,,,,,,,
5199480.0,0.18264,,,,,,,,,,
5206680.0,0.18357,,,,,,,,,,
5213880.0,0.1844,,,,,,,,,,
5220000.0,0.18515,,,,,,,,,,
5227200.0,0.18595,,,,,,,,,,
5234400.0,0.1868,,,,,,,,,,
5241600.0,0.18773,,,,,,,,,,
5248800.0,0.18868,,,,,,,,,,
5256000.0,0.18937,,,,,,,,,,
5263200.0,0.19059,,,,,,,,,,
5270400.0,0.19137,,,,,,,,,,
5277600.0,0.19221,,,,,,,,,,
5284800.0,0.19313,,,,,,,,,,
5292000.0,0.19407,,,,,,,,,,
5299200.0,0.19507,,,,,,,,,,
5306400.0,0.19604,,,,,,,,,,
5313600.0,0.19695,,,,,,,,,,
5320800.0,0.19808,,,,,,,,,,
5328000.0,0.19904,,,,,,,,,,
5335200.0,0.2,,,,,,,,,,
5342400.0,0.201,,,,,,,,,,
5349600.0,0.20213,,,,,,,,,,
5356800.0,0.20316,,,,,,,,,,
5364000.0,0.204,,,,,,,,,,
5371200.0,0.20536,,,,,,,,,,
5378400.0,0.20633,,,,,,,,,,
5385600.0,0.20751,,,,,,,,,,
5392800.0,0.20866,,,,,,,,,,
5400000.0,0.20966,,,,,,,,,,
5407200.0,0.21078,,,,,,,,,,
5414400.0,0.21189,,,,,,,,,,
5421600.0,0.21311,,,,,,,,,,
5428800.0,0.21437,,,,,,,,,,
5436000.0,0.21544,,,,,,,,,,
5443200.0,0.21667,,,,,,,,,,
5450400.0,0.21787,,,,,,,,,,
5457600.0,0.21899,,,,,,,,,,
5464800.0,0.22042,,,,,,,,,,
5472000.0,0.22168,,,,,,,,,,
5479200.0,0.22291,,,,,,,,,,
5486400.0,0.22433,,,,,,,,,,
5493600.0,0.22563,,,,,,,,,,
5500800.0,0.22722,,,,,,,,,,
5508000.0,0.22849,,,,,,,,,,
5515200.0,0.22999,,,,,,,,,,
5522400.0,0.23148,,,,,,,,,,
5529600.0,0.23293,,,,,,,,,,
5536800.0,0.23429,,,,,,,,,,
5544000.0,0.23593,,,,,,,,,,
5551200.0,0.23744,,,,,,,,,,
5558400.0,0.23914,,,,,,,,,,
5565600.0,0.24083,,,,,,,,,,
5572800.0,0.24266,,,,,,,,,,
5580000.0,0.24416,,,,,,,,,,
5587200.0,0.24586,,,,,,,,,,
5594400.0,0.24767,,,,,,,,,,
5601600.0,0.24955,,,,,,,,,,
5608800.0,0.25157,,,,,,,,,,
5616000.0,0.25343,,,,,,,,,,
5623200.0,0.25548,,,,,,,,,,
5630400.0,0.25755,,,,,,,,,,
5637600.0,0.25988,,,,,,,,,,
5644800.0,0.26209,,,,,,,,,,
5652000.0,0.26431,,,,,,,,,,
5659200.0,0.26687,,,,,,,,,,
5666400.0,0.26956,,,,,,,,,,
5673600.0,0.27215,,,,,,,,,,
5680800.0,0.27511,,,,,,,,,,
5688000.0,0.27819,,,,,,,,,,
5695200.0,0.28128,,,,,,,,,,
5698800.0,0.28311,,,,,,,,,,
5702760.0,0.28511,,,,,,,,,,
5706360.0,0.28695,,,,,,,,,,
5709960.0,0.28899,,,,,,,,,,
5713560.0,0.29088,,,,,,,,,,
5717160.0,0.29301,,,,,,,,,,
5720760.0,0.29537,,,,,,,,,,
5724360.0,0.29786,,,,,,,,,,
5727960.0,0.30054,,,,,,,,,,
5731560.0,0.30331,,,,,,,,,,
5735160.0,0.30674,,,,,,,,,,
5738760.0,0.31071,,,,,,,,,,
5740560.0,0.31295,,,,,,,,,,
5742360.0,0.31547,,,,,,,,,,
5744160.0,0.31866,,,,,,,,,,
5745960.0,0.32305,,,,,,,,,,
5746680.0,0.32699,,,,,,,,,,
5747040.0,0.33281,,,,,,,,,,

File: symbolic/scripts/data/creep/inl_2/AirBase_750_137_b.csv
time,strain,temperature,stress,type,state,form,process,medium,title,youngs,poissons
0.0,0.0,750.0,137.0,creep,Ruptured,Plate,Base,Air,AirBase_750_137_b,161000.0,0.3
0.0,0.0,,,,,,,,,,
93.6,-0.00079,,,,,,,,,,
111.6,-0.00155,,,,,,,,,,
126.0,-0.00097,,,,,,,,,,
144.0,-0.0011200000000000001,,,,,,,,,,
158.4,-0.0008100000000000001,,,,,,,,,,
176.4,-0.00091,,,,,,,,,,
190.8,-0.00075,,,,,,,,,,
208.8,-0.00075,,,,,,,,,,
223.2,-0.00042,,,,,,,,,,
237.6,-0.00037999999999999997,,,,,,,,,,
255.6,-0.00055,,,,,,,,,,
270.0,-0.00074,,,,,,,,,,
288.0,-0.00043999999999999996,,,,,,,,,,
302.4,-0.0005600000000000001,,,,,,,,,,
320.4,-0.00043999999999999996,,,,,,,,,,
334.8,-0.0004,,,,,,,,,,
352.8,-0.00023,,,,,,,,,,
367.2,-8e-05,,,,,,,,,,
381.6,-0.00016,,,,,,,,,,
399.6,-0.00016,,,,,,,,,,
414.0,-0.00027,,,,,,,,,,
432.0,0.00010999999999999999,,,,,,,,,,
446.4,1e-05,,,,,,,,,,
460.8,0.00028000000000000003,,,,,,,,,,
478.8,0.00027,,,,,,,,,,
493.2,0.00035000000000000005,,,,,,,,,,
511.2,0.00043,,,,,,,,,,
525.6,0.00047,,,,,,,,,,
543.6,0.00035999999999999997,,,,,,,,,,
558.0,0.00073,,,,,,,,,,
572.4,0.00063,,,,,,,,,,
590.4,0.00047,,,,,,,,,,
604.8,0.00058,,,,,,,,,,
622.8,0.00034,,,,,,,,,,
637.2,0.0005899999999999999,,,,,,,,,,
655.2,0.0006,,,,,,,,,,
669.6,0.00047,,,,,,,,,,
687.6,0.00058,,,,,,,,,,
702.0,0.00078,,,,,,,,,,
716.4,0.00098,,,,,,,,,,
734.4,0.00055,,,,,,,,,,
748.8,0.00062,,,,,,,,,,
766.8,0.00066,,,,,,,,,,
781.2,0.00067,,,,,,,,,,
799.2,0.0009,,,,,,,,,,
813.6,0.00082,,,,,,,,,,
831.6,0.00098,,,,,,,,,,
846.0,0.0009299999999999999,,,,,,,,,,
864.0,0.00082,,,,,,,,,,
878.4,0.0009,,,,,,,,,,
892.8,0.00089,,,,,,,,,,
3621.6,0.00298,,,,,,,,,,
7203.6,0.00411,,,,,,,,,,
14403.6,0.005540000000000001,,,,,,,,,,
21603.6,0.00634,,,,,,,,,,
28803.6,0.0069299999999999995,,,,,,,,,,
36003.6,0.00753,,,,,,,,,,
43203.6,0.00805,,,,,,,,,,
50403.6,0.0086,,,,,,,,,,
53208.0,0.008289999999999999,,,,,,,,,,
60408.0,0.00876,,,,,,,,,,
67608.0,0.0089,,,,,,,,,,
74808.0,0.00908,,,,,,,,,,
82008.0,0.00919,,,,,,,,,,
89208.0,0.00957,,,,,,,,,,
96408.0,0.00992,,,,,,,,,,
103608.0,0.00981,,,,,,,,,,
110808.0,0.01027,,,,,,,,,,
118008.0,0.01039,,,,,,,,,,
125208.0,0.010329999999999999,,,,,,,,,,
132408.0,0.0105,,,,,,,,,,
139608.0,0.0108,,,,,,,,,,
146808.0,0.0108,,,,,,,,,,
154008.0,0.01125,,,,,,,,,,
161208.0,0.01129,,,,,,,,,,
168408.0,0.01123,,,,,,,,,,
175608.0,0.01157,,,,,,,,,,
182808.0,0.0116,,,,,,,,,,
190008.0,0.011699999999999999,,,,,,,,,,
197208.0,0.01164,,,,,,,,,,
204408.0,0.011850000000000001,,,,,,,,,,
211608.0,0.01196,,,,,,,,,,
218808.0,0.01203,,,,,,,,,,
226008.0,0.0123,,,,,,,,,,
233208.0,0.012159999999999999,,,,,,,,,,
240408.0,0.01234,,,,,,,,,,
247608.0,0.01252,,,,,,,,,,
254808.0,0.01248,,,,,,,,,,
262008.0,0.012769999999999998,,,,,,,,,,
269208.0,0.01278,,,,,,,,,,
276408.0,0.01316,,,,,,,,,,
283608.0,0.01306,,,,,,,,,,
290808.0,0.01324,,,,,,,,,,
298008.0,0.013260000000000001,,,,,,,,,,
305208.0,0.01321,,,,,,,,,,
312408.0,0.0134,,,,,,,,,,
319608.0,0.01357,,,,,,,,,,
326808.0,0.013600000000000001,,,,,,,,,,
334008.0,0.01387,,,,,,,,,,
341208.0,0.01379,,,,,,,,,,
348408.0,0.013999999999999999,,,,,,,,,,
355608.0,0.013999999999999999,,,,,,,,,,
362808.0,0.01426,,,,,,,,,,
370008.0,0.01422,,,,,,,,,,
377208.0,0.014419999999999999,,,,,,,,,,
384408.0,0.014530000000000001,,,,,,,,,,
391608.0,0.01432,,,,,,,,,,
398808.0,0.01462,,,,,,,,,,
406008.0,0.01455,,,,,,,,,,
413208.0,0.01477,,,,,,,,,,
420408.0,0.01471,,,,,,,,,,
427608.0,0.01473,,,,,,,,,,
432021.6,0.014690000000000002,,,,,,,,,,
439221.6,0.01476,,,,,,,,,,
446421.6,0.01509,,,,,,,,,,
447858.0,0.01497,,,,,,,,,,
448012.8,0.0152,,,,,,,,,,
448380.0,0.01482,,,,,,,,,,
448768.8,0.01508,,,,,,,,,,
455968.8,0.015,,,,,,,,,,
461109.6,0.01514,,,,,,,,,,
468309.6,0.01504,,,,,,,,,,
475509.6,0.015189999999999999,,,,,,,,,,
482709.6,0.015009999999999999,,,,,,,,,,
489909.6,0.01509,,,,,,,,,,
497109.6,0.01543,,,,,,,,,,
504309.6,0.01533,,,,,,,,,,
511509.6,0.0154,,,,,,,,,,
518400.0,0.01543,,,,,,,,,,
520070.4,0.01555,,,,,,,,,,
527792.4,0.015569999999999999,,,,,,,,,,
534992.4,0.01575,,,,,,,,,,
540000.0,0.01574,,,,,,,,,,
547200.0,0.01574,,,,,,,,,,
554400.0,0.01617,,,,,,,,,,
561600.0,0.01598,,,,,,,,,,
568800.0,0.01592,,,,,,,,,,
576000.0,0.016,,,,,,,,,,
583200.0,0.01638,,,,,,,,,,
590400.0,0.01582,,,,,,,,,,
597600.0,0.016,,,,,,,,,,
604382.4,0.01602,,,,,,,,,,
604562.4,0.01615,,,,,,,,,,
604800.0,0.0163,,,,,,,,,,
612000.0,0.01645,,,,,,,,,,
619200.0,0.016390000000000002,,,,,,,,,,
626400.0,0.01635,,,,,,,,,,
633600.0,0.01635,,,,,,,,,,
640800.0,0.01654,,,,,,,,,,
648000.0,0.01652,,,,,,,,,,
655200.0,0.01664,,,,,,,,,,
662400.0,0.01672,,,,,,,,,,
669600.0,0.01649,,,,,,,,,,
676800.0,0.016739999999999998,,,,,,,,,,
684000.0,0.01692,,,,,,,,,,
691200.0,0.0168,,,,,,,,,,
691524.0,0.01693,,,,,,,,,,
698724.0,0.01696,,,,,,,,,,
705924.0,0.01678,,,,,,,,,,
713124.0,0.01693,,,,,,,,,,
716436.0,0.0168,,,,,,,,,,
723636.0,0.01669,,,,,,,,,,
730836.0,0.01693,,,,,,,,,,
738036.0,0.01701,,,,,,,,,,
745236.0,0.01709,,,,,,,,,,
752436.0,0.01717,,,,,,,,,,
759636.0,0.01725,,,,,,,,,,
766836.0,0.01732,,,,,,,,,,
774036.0,0.01755,,,,,,,,,,
781236.0,0.017390000000000003,,,,,,,,,,
788436.0,0.01764,,,,,,,,,,
795636.0,0.01787,,,,,,,,,,
802836.0,0.01811,,,,,,,,,,
810036.0,0.018799999999999997,,,,,,,,,,
817236.0,0.01876,,,,,,,,,,
824436.0,0.01877,,,,,,,,,,
831636.0,0.01883,,,,,,,,,,
838836.0,0.01891,,,,,,,,,,
846036.0,0.01901,,,,,,,,,,
853236.0,0.018879999999999997,,,,,,,,,,
860436.0,0.01899,,,,,,,,,,
867636.0,0.01883,,,,,,,,,,
874836.0,0.01906,,,,,,,,,,
882036.0,0.01897,,,,,,,,,,
889236.0,0.019,,,,,,,,,,
896436.0,0.01924,,,,,,,,,,
903636.0,0.019379999999999998,,,,,,,,,,
910836.0,0.01936,,,,,,,,,,
918036.0,0.0194,,,,,,,,,,
925236.0,0.01957,,,,,,,,,,
932436.0,0.019610000000000002,,,,,,,,,,
939636.0,0.02001,,,,,,,,,,
946836.0,0.01973,,,,,,,,,,
954036.0,0.01954,,,,,,,,,,
961236.0,0.01994,,,,,,,,,,
968436.0,0.02008,,,,,,,,,,
975636.0,0.019870000000000002,,,,,,,,,,
982836.0,0.02013,,,,,,,,,,
990036.0,0.02004,,,,,,,,,,
997236.0,0.02004,,,,,,,,,,
1004436.0,0.02036,,,,,,,,,,
1011636.0,0.020259999999999997,,,,,,,,,,
1018836.0,0.02008,,,,,,,,,,
1026036.0,0.02021,,,,,,,,,,
1033236.0,0.02052,,,,,,,,,,
1036800.0,0.020179999999999997,,,,,,,,,,
1044000.0,0.02004,,,,,,,,,,
1051200.0,0.02033,,,,,,,,,,
1058400.0,0.02051,,,,,,,,,,
1065600.0,0.020470000000000002,,,,,,,,,,
1072800.0,0.02069,,,,,,,,,,
1080000.0,0.020630000000000003,,,,,,,,,,
1087200.0,0.02086,,,,,,,,,,
1094400.0,0.020649999999999998,,,,,,,,,,
1101600.0,0.02084,,,,,,,,,,
1108800.0,0.02094,,,,,,,,,,
1116000.0,0.02078,,,,,,,,,,
1123200.0,0.02121,,,,,,,,,,
1130400.0,0.02129,,,,,,,,,,
1137600.0,0.02088,,,,,,,,,,
1144800.0,0.02092,,,,,,,,,,
1152000.0,0.02157,,,,,,,,,,
1159200.0,0.02138,,,,,,,,,,
1166400.0,0.021349999999999997,,,,,,,,,,
1173600.0,0.02169,,,,,,,,,,
1180800.0,0.02176,,,,,,,,,,
1188000.0,0.02162,,,,,,,,,,
1195200.0,0.02196,,,,,,,,,,
1202400.0,0.02205,,,,,,,,,,
1209600.0,0.02207,,,,,,,,,,
1216800.0,0.02166,,,,,,,,,,
1224000.0,0.022010000000000002,,,,,,,,,,
1231200.0,0.02194,,,,,,,,,,
1238400.0,0.02229,,,,,,,,,,
1245600.0,0.02204,,,,,,,,,,
1252800.0,0.022010000000000002,,,,,,,,,,
1260000.0,0.022250000000000002,,,,,,,,,,
1267200.0,0.02207,,,,,,,,,,
1274400.0,0.02236,,,,,,,,,,
1281600.0,0.02235,,,,,,,,,,
1288800.0,0.022320000000000003,,,,,,,,,,
1296000.0,0.022269999999999998,,,,,,,,,,
1303200.0,0.02228,,,,,,,,,,
1310400.0,0.02252,,,,,,,,,,
1317600.0,0.02236,,,,,,,,,,
1324800.0,0.02244,,,,,,,,,,
1332000.0,0.02246,,,,,,,,,,
1339200.0,0.02251,,,,,,,,,,
1346400.0,0.022799999999999997,,,,,,,,,,
1353600.0,0.022639999999999997,,,,,,,,,,
1360800.0,0.02276,,,,,,,,,,
1368000.0,0.0226,,,,,,,,,,
1375200.0,0.02298,,,,,,,,,,
1382400.0,0.022860000000000002,,,,,,,,,,
1389600.0,0.022930000000000002,,,,,,,,,,
1396800.0,0.02305,,,,,,,,,,
1404000.0,0.023090000000000003,,,,,,,,,,
1411200.0,0.02318,,,,,,,,,,
1418400.0,0.02318,,,,,,,,,,
1425600.0,0.023170000000000003,,,,,,,,,,
1432800.0,0.023319999999999997,,,,,,,,,,
1440000.0,0.02318,,,,,,,,,,
1447200.0,0.0235,,,,,,,,,,
1454400.0,0.02346,,,,,,,,,,
1461600.0,0.023530000000000002,,,,,,,,,,
1468800.0,0.02366,,,,,,,,,,
1476000.0,0.02365,,,,,,,,,,
1483200.0,0.02346,,,,,,,,,,
1490400.0,0.02391,,,,,,,,,,
1497600.0,0.023799999999999998,,,,,,,,,,
1504800.0,0.024220000000000002,,,,,,,,,,
1512000.0,0.02377,,,,,,,,,,
1519200.0,0.02443,,,,,,,,,,
1526400.0,0.024089999999999997,,,,,,,,,,
1533600.0,0.02435,,,,,,,,,,
1540800.0,0.02416,,,,,,,,,,
1548000.0,0.02413,,,,,,,,,,
1555200.0,0.024239999999999998,,,,,,,,,,
1562400.0,0.024399999999999998,,,,,,,,,,
1569600.0,0.02443,,,,,,,,,,
1576800.0,0.024700000000000003,,,,,,,,,,
1584000.0,0.02489,,,,,,,,,,
1591200.0,0.02475,,,,,,,,,,
1598400.0,0.02489,,,,,,,,,,
1605600.0,0.02483,,,,,,,,,,
1612800.0,0.02469,,,,,,,,,,
1620000.0,0.02521,,,,,,,,,,
1627200.0,0.025009999999999998,,,,,,,,,,
1634400.0,0.024990000000000002,,,,,,,,,,
1641600.0,0.02532,,,,,,,,,,
1648800.0,0.02541,,,,,,,,,,
1656000.0,0.02458,,,,,,,,,,
1663200.0,0.024980000000000002,,,,,,,,,,
1670400.0,0.02544,,,,,,,,,,
1677600.0,0.02565,,,,,,,,,,
1684800.0,0.0254,,,,,,,,,,
1692000.0,0.026230000000000003,,,,,,,,,,
1699200.0,0.0258,,,,,,,,,,
1706400.0,0.025910000000000002,,,,,,,,,,
1713600.0,0.02564,,,,,,,,,,
1720800.0,0.025750000000000002,,,,,,,,,,
1728000.0,0.02588,,,,,,,,,,
1735200.0,0.02587,,,,,,,,,,
1742400.0,0.02576,,,,,,,,,,
1749600.0,0.02626,,,,,,,,,,
1756800.0,0.02624,,,,,,,,,,
1764000.0,0.02653,,,,,,,,,,
1771200.0,0.02635,,,,,,,,,,
1778400.0,0.02653,,,,,,,,,,
1785600.0,0.026539999999999998,,,,,,,,,,
1792800.0,0.02693,,,,,,,,,,
1800000.0,0.0268,,,,,,,,,,
1807200.0,0.02688,,,,,,,,,,
1814400.0,0.02688,,,,,,,,,,
1821600.0,0.0269,,,,,,,,,,
1828800.0,0.027160000000000004,,,,,,,,,,
1836000.0,0.027280000000000002,,,,,,,,,,
1843200.0,0.027309999999999997,,,,,,,,,,
1850400.0,0.02732,,,,,,,,,,
1857600.0,0.027440000000000003,,,,,,,,,,
1864800.0,0.027360000000000002,,,,,,,,,,
1872000.0,0.02767,,,,,,,,,,
1879200.0,0.027440000000000003,,,,,,,,,,
1886400.0,0.027530000000000002,,,,,,,,,,
1893600.0,0.02758,,,,,,,,,,
1900800.0,0.0278,,,,,,,,,,
1908000.0,0.027679999999999996,,,,,,,,,,
1915200.0,0.027759999999999996,,,,,,,,,,
1922400.0,0.02779,,,,,,,,,,
1929600.0,0.028069999999999998,,,,,,,,,,
1936800.0,0.02826,,,,,,,,,,
1944000.0,0.02842,,,,,,,,,,
1951200.0,0.02846,,,,,,,,,,
1958400.0,0.028759999999999997,,,,,,,,,,
1965600.0,0.02888,,,,,,,,,,
1972800.0,0.02913,,,,,,,,,,
1980000.0,0.02919,,,,,,,,,,
1987200.0,0.028769999999999997,,,,,,,,,,
1994400.0,0.02921,,,,,,,,,,
2001600.0,0.02947,,,,,,,,,,
2008800.0,0.0294,,,,,,,,,,
2016000.0,0.02919,,,,,,,,,,
2023200.0,0.02952,,,,,,,,,,
2030400.0,0.02952,,,,,,,,,,
2037600.0,0.02963,,,,,,,,,,
2044800.0,0.0296,,,,,,,,,,
2052000.0,0.029910000000000003,,,,,,,,,,
2059200.0,0.029900000000000003,,,,,,,,,,
2066400.0,0.03018,,,,,,,,,,
2073600.0,0.03036,,,,,,,,,,
2080800.0,0.030369999999999998,,,,,,,,,,
2088000.0,0.03018,,,,,,,,,,
2095200.0,0.030449999999999998,,,,,,,,,,
2102400.0,0.030590000000000003,,,,,,,,,,
2109600.0,0.030750000000000003,,,,,,,,,,
2116800.0,0.030590000000000003,,,,,,,,,,
2124000.0,0.03079,,,,,,,,,,
2131200.0,0.030750000000000003,,,,,,,,,,
2138400.0,0.03063,,,,,,,,,,
2145600.0,0.031190000000000002,,,,,,,,,,
2152800.0,0.0308,,,,,,,,,,
2160000.0,0.03118,,,,,,,,,,
2167200.0,0.03132,,,,,,,,,,
2174400.0,0.03153,,,,,,,,,,
2181600.0,0.0313,,,,,,,,,,
2188800.0,0.03179,,,,,,,,,,
2196000.0,0.0315,,,,,,,,,,
2203200.0,0.03188,,,,,,,,,,
2210400.0,0.03175,,,,,,,,,,
2217600.0,0.032080000000000004,,,,,,,,,,
2224800.0,0.03189,,,,,,,,,,
2232000.0,0.03212,,,,,,,,,,
2239200.0,0.03214,,,,,,,,,,
2246400.0,0.03216,,,,,,,,,,
2253600.0,0.03233,,,,,,,,,,
2260800.0,0.03218,,,,,,,,,,
2268000.0,0.03256,,,,,,,,,,
2275200.0,0.03243,,,,,,,,,,
2282400.0,0.03256,,,,,,,,,,
2289600.0,0.03286,,,,,,,,,,
2296800.0,0.03302,,,,,,,,,,
2304000.0,0.03304,,,,,,,,,,
2311200.0,0.03334,,,,,,,,,,
2318400.0,0.033549999999999996,,,,,,,,,,
2325600.0,0.033549999999999996,,,,,,,,,,
2332800.0,0.033549999999999996,,,,,,,,,,
2340000.0,0.033460000000000004,,,,,,,,,,
2347200.0,0.0333,,,,,,,,,,
2354400.0,0.0338,,,,,,,,,,
2361600.0,0.0338,,,,,,,,,,
2368800.0,0.033889999999999997,,,,,,,,,,
2376000.0,0.03408,,,,,,,,,,
2383200.0,0.03394,,,,,,,,,,
2390400.0,0.03427,,,,,,,,,,
2397600.0,0.03448,,,,,,,,,,
2404800.0,0.03458,,,,,,,,,,
2412000.0,0.03444,,,,,,,,,,
2419200.0,0.03483,,,,,,,,,,
2426400.0,0.0348,,,,,,,,,,
2433600.0,0.03517,,,,,,,,,,
2440800.0,0.03557,,,,,,,,,,
2448000.0,0.03573,,,,,,,,,,
2455200.0,0.03549,,,,,,,,,,
2462400.0,0.03587,,,,,,,,,,
2469600.0,0.03595,,,,,,,,,,
2476800.0,0.035840000000000004,,,,,,,,,,
2484000.0,0.03604,,,,,,,,,,
2491200.0,0.03595,,,,,,,,,,
2498400.0,0.036230000000000005,,,,,,,,,,
2505600.0,0.03571,,,,,,,,,,
2512800.0,0.03624,,,,,,,,,,
2520000.0,0.03642,,,,,,,,,,
2527200.0,0.03665,,,,,,,,,,
2534400.0,0.03681,,,,,,,,,,
2541600.0,0.03665,,,,,,,,,,
2548800.0,0.03714,,,,,,,,,,
2556000.0,0.037200000000000004,,,,,,,,,,
2563200.0,0.03694,,,,,,,,,,
2570400.0,0.03698,,,,,,,,,,
2577600.0,0.03764,,,,,,,,,,
2584800.0,0.03784,,,,,,,,,,
2592000.0,0.03753,,,,,,,,,,
2599200.0,0.03795,,,,,,,,,,
2606400.0,0.038,,,,,,,,,,
2613600.0,0.03804,,,,,,,,,,
2620800.0,0.0381,,,,,,,,,,
2628000.0,0.038220000000000004,,,,,,,,,,
2631607.2,0.04015,,,,,,,,,,
2638807.2,0.04044,,,,,,,,,,
2646007.2,0.040330000000000005,,,,,,,,,,
2653207.2,0.04066,,,,,,,,,,
2660407.2,0.040839999999999994,,,,,,,,,,
2667607.2,0.04066,,,,,,,,,,
2674807.2,0.04089,,,,,,,,,,
2682007.2,0.04088,,,,,,,,,,
2689207.2,0.0414,,,,,,,,,,
2696407.2,0.041210000000000004,,,,,,,,,,
2703607.2,0.04134,,,,,,,,,,
2710807.2,0.04127,,,,,,,,,,
2718007.2,0.041580000000000006,,,,,,,,,,
2725207.2,0.04166,,,,,,,,,,
2732407.2,0.04194,,,,,,,,,,
2739607.2,0.042089999999999995,,,,,,,,,,
2746807.2,0.04229,,,,,,,,,,
2754007.2,0.042409999999999996,,,,,,,,,,
2761207.2,0.04272,,,,,,,,,,
2768407.2,0.042679999999999996,,,,,,,,,,
2775607.2,0.04289,,,,,,,,,,
2782807.2,0.0426,,,,,,,,,,
2790007.2,0.04306,,,,,,,,,,
2797207.2,0.04334,,,,,,,,,,
2804407.2,0.043429999999999996,,,,,,,,,,
2811607.2,0.043840000000000004,,,,,,,,,,
2818807.2,0.043899999999999995,,,,,,,,,,
2826007.2,0.04386,,,,,,,,,,
2833207.2,0.044020000000000004,,,,,,,,,,
2840407.2,0.043890000000000005,,,,,,,,,,
2847607.2,0.04408,,,,,,,,,,
2852629.2,0.044509999999999994,,,,,,,,,,
2859829.2,0.04425,,,,,,,,,,
2867029.2,0.04447,,,,,,,,,,
2874229.2,0.0446,,,,,,,,,,
2881429.2,0.04474,,,,,,,,,,
2888629.2,0.04492,,,,,,,,,,
2895829.2,0.045259999999999995,,,,,,,,,,
2903029.2,0.04518,,,,,,,,,,
2910229.2,0.04539,,,,,,,,,,
2917429.2,0.04561,,,,,,,,,,
2924629.2,0.046,,,,,,,,,,
2931829.2,0.045860000000000005,,,,,,,,,,
2937600.0,0.04589000000000001,,,,,,,,,,
2944800.0,0.04573000000000001,,,,,,,,,,
2952000.0,0.046369999999999995,,,,,,,,,,
2959200.0,0.04623,,,,,,,,,,
2966400.0,0.046639999999999994,,,,,,,,,,
2973600.0,0.046669999999999996,,,,,,,,,,
2980800.0,0.046849999999999996,,,,,,,,,,
2988000.0,0.04686,,,,,,,,,,
2995200.0,0.04734,,,,,,,,,,
3002400.0,0.047830000000000004,,,,,,,,,,
3009600.0,0.0478,,,,,,,,,,
3016800.0,0.047869999999999996,,,,,,,,,,
3024000.0,0.04795,,,,,,,,,,
3031200.0,0.04811,,,,,,,,,,
3038400.0,0.0482,,,,,,,,,,
3045600.0,0.048339999999999994,,,,,,,,,,
3052800.0,0.0483,,,,,,,,,,
3060000.0,0.048479999999999995,,,,,,,,,,
3067200.0,0.048940000000000004,,,,,,,,,,
3074400.0,0.0489,,,,,,,,,,
3081600.0,0.04947,,,,,,,,,,
3088800.0,0.04961,,,,,,,,,,
3096000.0,0.04944,,,,,,,,,,
3103200.0,0.04972000000000001,,,,,,,,,,
3110400.0,0.04963,,,,,,,,,,
3117600.0,0.05,,,,,,,,,,
3124800.0,0.050039999999999994,,,,,,,,,,
3132000.0,0.05025,,,,,,,,,,
3139200.0,0.050199999999999995,,,,,,,,,,
3146400.0,0.05055,,,,,,,,,,
3153600.0,0.050620000000000005,,,,,,,,,,
3160800.0,0.05076,,,,,,,,,,
3168000.0,0.050780000000000006,,,,,,,,,,
3175200.0,0.05091999999999999,,,,,,,,,,
3182400.0,0.05144,,,,,,,,,,
3189600.0,0.05176,,,,,,,,,,
3196800.0,0.051719999999999995,,,,,,,,,,
3204000.0,0.05194,,,,,,,,,,
3211200.0,0.05206,,,,,,,,,,
3218400.0,0.05272,,,,,,,,,,
3225600.0,0.05242,,,,,,,,,,
3232800.0,0.052910000000000006,,,,,,,,,,
3240000.0,0.053230000000000006,,,,,,,,,,
3247200.0,0.05331,,,,,,,,,,
3254400.0,0.0535,,,,,,,,,,
3261600.0,0.05373,,,,,,,,,,
3268800.0,0.0541,,,,,,,,,,
3276000.0,0.054240000000000003,,,,,,,,,,
3283200.0,0.054560000000000004,,,,,,,,,,
3290400.0,0.05479,,,,,,,,,,
3297600.0,0.05474999999999999,,,,,,,,,,
3304800.0,0.05531,,,,,,,,,,
3312000.0,0.05498,,,,,,,,,,
3319200.0,0.05546,,,,,,,,,,
3326400.0,0.055549999999999995,,,,,,,,,,
3333600.0,0.05582,,,,,,,,,,
3340800.0,0.05582,,,,,,,,,,
3348000.0,0.05651,,,,,,,,,,
3355200.0,0.056760000000000005,,,,,,,,,,
3362400.0,0.05655,,,,,,,,,,
3369600.0,0.056900000000000006,,,,,,,,,,
3376800.0,0.057,,,,,,,,,,
3384000.0,0.057190000000000005,,,,,,,,,,
3391200.0,0.05727,,,,,,,,,,
3398400.0,0.057539999999999994,,,,,,,,,,
3405600.0,0.057679999999999995,,,,,,,,,,
3412800.0,0.05792,,,,,,,,,,
3420000.0,0.05847,,,,,,,,,,
3427200.0,0.058710000000000005,,,,,,,,,,
3434400.0,0.05902,,,,,,,,,,
3441600.0,0.05875,,,,,,,,,,
3448800.0,0.05944,,,,,,,,,,
3456000.0,0.059539999999999996,,,,,,,,,,
3463200.0,0.05985,,,,,,,,,,
3470400.0,0.05992,,,,,,,,,,
3477600.0,0.06026,,,,,,,,,,
3484800.0,0.06036,,,,,,,,,,
3492000.0,0.060540000000000004,,,,,,,,,,
3499200.0,0.06067,,,,,,,,,,
3506400.0,0.061040000000000004,,,,,,,,,,
3513600.0,0.061239999999999996,,,,,,,,,,
3520800.0,0.061509999999999995,,,,,,,,,,
3528000.0,0.06164,,,,,,,,,,
3535200.0,0.06156,,,,,,,,,,
3542400.0,0.0623,,,,,,,,,,
3549600.0,0.062119999999999995,,,,,,,,,,
3556800.0,0.06247,,,,,,,,,,
3564000.0,0.062380000000000005,,,,,,,,,,
3571200.0,0.06285,,,,,,,,,,
3578400.0,0.06289,,,,,,,,,,
3585600.0,0.06309000000000001,,,,,,,,,,
3592800.0,0.0634,,,,,,,,,,
3600000.0,0.06354,,,,,,,,,,
3607200.0,0.06382,,,,,,,,,,
3614400.0,0.06397,,,,,,,,,,
3621600.0,0.06405999999999999,,,,,,,,,,
3628800.0,0.06441,,,,,,,,,,
3636000.0,0.06462,,,,,,,,,,
3643200.0,0.065,,,,,,,,,,
3650400.0,0.06527999999999999,,,,,,,,,,
3657600.0,0.06546,,,,,,,,,,
3664800.0,0.06581000000000001,,,,,,,,,,
3672000.0,0.06624,,,,,,,,,,
3679200.0,0.06642,,,,,,,,,,
3686400.0,0.06684999999999999,,,,,,,,,,
3693600.0,0.06726,,,,,,,,,,
3700800.0,0.06735000000000001,,,,,,,,,,
3708000.0,0.0679,,,,,,,,,,
3715200.0,0.0679,,,,,,,,,,
3722400.0,0.06823,,,,,,,,,,
3729600.0,0.06881999999999999,,,,,,,,,,
3736800.0,0.06888,,,,,,,,,,
3744000.0,0.06946,,,,,,,,,,
3751200.0,0.06949,,,,,,,,,,
3758400.0,0.06958,,,,,,,,,,
3765600.0,0.07007,,,,,,,,,,
3772800.0,0.07039,,,,,,,,,,
3780000.0,0.07059,,,,,,,,,,
3787200.0,0.07081,,,,,,,,,,
3794400.0,0.07124,,,,,,,,,,
3801600.0,0.07152,,,,,,,,,,
3801632.4,0.07508,,,,,,,,,,
3805344.0,0.07619,,,,,,,,,,
3812544.0,0.07629,,,,,,,,,,
3819744.0,0.07653,,,,,,,,,,
3826944.0,0.07695,,,,,,,,,,
3834144.0,0.0774,,,,,,,,,,
3841344.0,0.07780999999999999,,,,,,,,,,
3848544.0,0.07801999999999999,,,,,,,,,,
3855744.0,0.07852,,,,,,,,,,
3862944.0,0.07899,,,,,,,,,,
3870144.0,0.07934000000000001,,,,,,,,,,
3877344.0,0.07974,,,,,,,,,,
3884544.0,0.07966000000000001,,,,,,,,,,
3891744.0,0.0818,,,,,,,,,,
3898944.0,0.08181,,,,,,,,,,
3906144.0,0.08201,,,,,,,,,,
3913344.0,0.08257999999999999,,,,,,,,,,
3920544.0,0.08305,,,,,,,,,,
3927744.0,0.08334,,,,,,,,,,
3934944.0,0.08336,,,,,,,,,,
3942144.0,0.08382999999999999,,,,,,,,,,
3949344.0,0.08369,,,,,,,,,,
3956544.0,0.08373,,,,,,,,,,
3963744.0,0.08373,,,,,,,,,,
3970944.0,0.08372,,,,,,,,,,
3978144.0,0.08392,,,,,,,,,,
3985221.6,0.08407999999999999,,,,,,,,,,
3992421.6,0.08481999999999999,,,,,,,,,,
3999621.6,0.08513,,,,,,,,,,
4006821.6,0.08541,,,,,,,,,,
4014021.6,0.08567999999999999,,,,,,,,,,
4021221.6,0.08599,,,,,,,,,,
4028421.6,0.08628999999999999,,,,,,,,,,
4035621.6,0.08715999999999999,,,,,,,,,,
4042821.6,0.08712,,,,,,,,,,
4050021.6,0.08728,,,,,,,,,,
4057221.6,0.08778000000000001,,,,,,,,,,
4064421.6,0.08775000000000001,,,,,,,,,,
4071621.6,0.08837999999999999,,,,,,,,,,
4078821.6,0.08898999999999999,,,,,,,,,,
4086021.6,0.08919,,,,,,,,,,
4093221.6,0.08943,,,,,,,,,,
4100421.6,0.08990999999999999,,,,,,,,,,
4107621.6,0.09012,,,,,,,,,,
4114821.6,0.09067,,,,,,,,,,
4122021.6,0.09099,,,,,,,,,,
4129200.0,0.09119,,,,,,,,,,
4136400.0,0.09183999999999999,,,,,,,,,,
4143600.0,0.09229,,,,,,,,,,
4150800.0,0.09205,,,,,,,,,,
4158000.0,0.09255000000000001,,,,,,,,,,
4165200.0,0.09262000000000001,,,,,,,,,,
4172400.0,0.09286,,,,,,,,,,
4179600.0,0.09330999999999999,,,,,,,,,,
4186800.0,0.09405,,,,,,,,,,
4194000.0,0.09451999999999999,,,,,,,,,,
4201200.0,0.0947,,,,,,,,,,
4208400.0,0.09474,,,,,,,,,,
4215600.0,0.09541000000000001,,,,,,,,,,
4222800.0,0.09583,,,,,,,,,,
4230000.0,0.09643,,,,,,,,,,
4237200.0,0.0965,,,,,,,,,,
4244400.0,0.09763,,,,,,,,,,
4251600.0,0.09760999999999999,,,,,,,,,,
4258800.0,0.09798,,,,,,,,,,
4266000.0,0.09862,,,,,,,,,,
4273200.0,0.09935000000000001,,,,,,,,,,
4280400.0,0.09955,,,,,,,,,,
4287600.0,0.09981,,,,,,,,,,
4294800.0,0.10022,,,,,,,,,,
4302000.0,0.10077,,,,,,,,,,
4309200.0,0.10093,,,,,,,,,,
4316400.0,0.10186999999999999,,,,,,,,,,
4323600.0,0.10221,,,,,,,,,,
4330800.0,0.10250999999999999,,,,,,,,,,
4338000.0,0.10311,,,,,,,,,,
4345200.0,0.10346,,,,,,,,,,
4352400.0,0.10349,,,,,,,,,,
4359600.0,0.10435,,,,,,,,,,
4366800.0,0.10435,,,,,,,,,,
4374000.0,0.10500999999999999,,,,,,,,,,
4381200.0,0.10542,,,,,,,,,,
4388400.0,0.10595,,,,,,,,,,
4395600.0,0.10659,,,,,,,,,,
4402800.0,0.10715999999999999,,,,,,,,,,
4410000.0,0.10795,,,,,,,,,,
4417200.0,0.10769000000000001,,,,,,,,,,
4424400.0,0.10818,,,,,,,,,,
4431600.0,0.10874,,,,,,,,,,
4438800.0,0.10951000000000001,,,,,,,,,,
4446000.0,0.10976000000000001,,,,,,,,,,
4453200.0,0.11071999999999999,,,,,,,,,,
4460400.0,0.11087999999999999,,,,,,,,,,
4467600.0,0.11158,,,,,,,,,,
4474800.0,0.11183,,,,,,,,,,
4482000.0,0.11263,,,,,,,,,,
4489200.0,0.11281000000000001,,,,,,,,,,
4496400.0,0.11319000000000001,,,,,,,,,,
4503600.0,0.1137,,,,,,,,,,
4510800.0,0.11398,,,,,,,,,,
4518000.0,0.11469,,,,,,,,,,
4525200.0,0.11506,,,,,,,,,,
4532400.0,0.11549,,,,,,,,,,
4539600.0,0.11596999999999999,,,,,,,,,,
4546800.0,0.11686999999999999,,,,,,,,,,
4554000.0,0.11725,,,,,,,,,,
4561200.0,0.11779,,,,,,,,,,
4568400.0,0.11861000000000001,,,,,,,,,,
4575600.0,0.11872999999999999,,,,,,,,,,
4582800.0,0.11898,,,,,,,,,,
4590000.0,0.11959,,,,,,,,,,
4597200.0,0.12046,,,,,,,,,,
4604400.0,0.12084,,,,,,,,,,
4611600.0,0.12157,,,,,,,,,,
4618800.0,0.12205,,,,,,,,,,
4626000.0,0.12261,,,,,,,,,,
4633200.0,0.12343,,,,,,,,,,
4640400.0,0.12387000000000001,,,,,,,,,,
4647600.0,0.12416,,,,,,,,,,
4654800.0,0.12464,,,,,,,,,,
4662000.0,0.12511,,,,,,,,,,
4669200.0,0.12566,,,,,,,,,,
4676400.0,0.12625,,,,,,,,,,
4683600.0,0.12682000000000002,,,,,,,,,,
4690800.0,0.12761,,,,,,,,,,
4698000.0,0.12844,,,,,,,,,,
4705200.0,0.12899,,,,,,,,,,
4712400.0,0.1295,,,,,,,,,,
4719600.0,0.13031,,,,,,,,,,
4726800.0,0.13112000000000001,,,,,,,,,,
4734000.0,0.13147,,,,,,,,,,
4741200.0,0.13194,,,,,,,,,,
4748400.0,0.13262000000000002,,,,,,,,,,
4755600.0,0.13333,,,,,,,,,,
4762800.0,0.13385999999999998,,,,,,,,,,
4770000.0,0.13512000000000002,,,,,,,,,,
4777200.0,0.13552,,,,,,,,,,
4784400.0,0.1362,,,,,,,,,,
4791600.0,0.13683,,,,,,,,,,
4798800.0,0.1377,,,,,,,,,,
4806000.0,0.13859,,,,,,,,,,
4813200.0,0.13954,,,,,,,,,,
4820400.0,0.13984,,,,,,,,,,
4827600.0,0.14056,,,,,,,,,,
4834800.0,0.14134,,,,,,,,,,
4842000.0,0.14199,,,,,,,,,,
4849200.0,0.14223,,,,,,,,,,
4856400.0,0.14375,,,,,,,,,,
4863600.0,0.14429,,,,,,,,,,
4870800.0,0.14525,,,,,,,,,,
4878000.0,0.14606,,,,,,,,,,
4885200.0,0.14683,,,,,,,,,,
4892400.0,0.14779,,,,,,,,,,
4899600.0,0.14862999999999998,,,,,,,,,,
4906800.0,0.14973,,,,,,,,,,
4914000.0,0.15035,,,,,,,,,,
4921200.0,0.15122,,,,,,,,,,
4928400.0,0.15153,,,,,,,,,,
4935600.0,0.15247,,,,,,,,,,
4942800.0,0.15356,,,,,,,,,,
4950000.0,0.15491,,,,,,,,,,
4957200.0,0.15582000000000001,,,,,,,,,,
4964400.0,0.15657,,,,,,,,,,
4971600.0,0.15755,,,,,,,,,,
4978800.0,0.15852,,,,,,,,,,
4986000.0,0.15977,,,,,,,,,,
4993200.0,0.16061,,,,,,,,,,
5000400.0,0.16158,,,,,,,,,,
5007600.0,0.16266999999999998,,,,,,,,,,
5014800.0,0.16358,,,,,,,,,,
5022000.0,0.16463,,,,,,,,,,
5029200.0,0.16567,,,,,,,,,,
5036400.0,0.16665,,,,,,,,,,
5043600.0,0.16763999999999998,,,,,,,,,,
5050800.0,0.16892,,,,,,,,,,
5058000.0,0.17018,,,,,,,,,,
5065200.0,0.17143999999999998,,,,,,,,,,
5072400.0,0.17256,,,,,,,,,,
5079600.0,0.17393,,,,,,,,,,
5086800.0,0.17527,,,,,,,,,,
5094000.0,0.17654,,,,,,,,,,
5101200.0,0.17777,,,,,,,,,,
5108400.0,0.17889,,,,,,,,,,
5115600.0,0.1805,,,,,,,,,,
5122800.0,0.18163,,,,,,,,,,
5130000.0,0.18292999999999998,,,,,,,,,,
5137200.0,0.18465,,,,,,,,,,
5144400.0,0.18623,,,,,,,,,,
5151600.0,0.18834,,,,,,,,,,
5158800.0,0.18957000000000002,,,,,,,,,,
5166000.0,0.19129000000000002,,,,,,,,,,
5173200.0,0.19303,,,,,,,,,,
5180400.0,0.19521999999999998,,,,,,,,,,
5187600.0,0.19707,,,,,,,,,,
5194800.0,0.19885999999999998,,,,,,,,,,
5202000.0,0.20097,,,,,,,,,,
5209200.0,0.20324,,,,,,,,,,
5216400.0,0.20538,,,,,,,,,,
5223600.0,0.20822,,,,,,,,,,
5230800.0,0.21106000000000003,,,,,,,,,,
5238000.0,0.21396,,,,,,,,,,
5241945.6,0.21603000000000003,,,,,,,,,,
5249145.6,0.21899000000000002,,,,,,,,,,
5252763.6,0.22075,,,,,,,,,,
5256363.6,0.22274000000000002,,,,,,,,,,
5259790.8,0.22444,,,,,,,,,,
5263390.8,0.22661,,,,,,,,,,
5267001.6,0.22849,,,,,,,,,,
5270601.6,0.23119,,,,,,,,,,
5273118.0,0.23346,,,,,,,,,,
5276718.0,0.23616,,,,,,,,,,
5280318.0,0.23940999999999998,,,,,,,,,,
5282290.8,0.24197,,,,,,,,,,
5285890.8,0.24623,,,,,,,,,,
5287690.8,0.24943,,,,,,,,,,
5289490.8,0.25312,,,,,,,,,,
5290390.8,0.25569,,,,,,,,,,
5291290.8,0.25923999999999997,,,,,,,,,,
5291892.0,0.26341000000000003,,,,,,,,,,
5292104.4,0.26937,,,,,,,,,,
5292108.0,0.2708,,,,,,,,,,
