Repository: janzenchoi/phd_code

# Symbolic

The following repository acts as a wrapper for the `pysr` codebase which was developed for symbolic regression (SR) analysis. This wrapping has been performed to facilitate the quick and easy prediction of the high-temperature creep and tensile behaviour of Alloy 617.

File: symbolic/scripts/data/creep/inl_2/AirBase_850_43_b.csv
time,strain,temperature,stress,type,state,form,process,medium,title,youngs,poissons
0.0,0.0,850.0,43.0,creep,Ruptured,Plate,Base,Air,AirBase_850_43_b,153000.0,0.3
0.0,0.0,,,,,,,,,,
46.8,0.00046,,,,,,,,,,
64.8,0.00046,,,,,,,,,,
79.2,-0.00025,,,,,,,,,,
97.2,0.00074,,,,,,,,,,
111.6,0.00016,,,,,,,,,,
129.6,1e-05,,,,,,,,,,
144.0,0.00054,,,,,,,,,,
158.4,0.00065,,,,,,,,,,
176.4,0.00025,,,,,,,,,,
190.8,0.0005,,,,,,,,,,
205.2,0.0007,,,,,,,,,,
223.2,0.00028,,,,,,,,,,
237.6,0.00048,,,,,,,,,,
255.6,0.00015,,,,,,,,,,
270.0,0.00032,,,,,,,,,,
284.4,0.00025,,,,,,,,,,
302.4,0.00038,,,,,,,,,,
316.8,0.00046,,,,,,,,,,
334.8,0.00055,,,,,,,,,,
349.2,0.00035,,,,,,,,,,
367.2,0.00067,,,,,,,,,,
381.6,0.00031,,,,,,,,,,
396.0,0.0007,,,,,,,,,,
414.0,0.00055,,,,,,,,,,
428.4,0.00081,,,,,,,,,,
446.4,0.00025,,,,,,,,,,
460.8,0.00059,,,,,,,,,,
475.2,0.00076,,,,,,,,,,
493.2,0.00051,,,,,,,,,,
507.6,0.00078,,,,,,,,,,
525.6,0.00066,,,,,,,,,,
540.0,0.00059,,,,,,,,,,
554.4,0.00069,,,,,,,,,,
572.4,0.00059,,,,,,,,,,
586.8,0.00047,,,,,,,,,,
604.8,0.00066,,,,,,,,,,
619.2,0.00044,,,,,,,,,,
637.2,0.00054,,,,,,,,,,
651.6,0.00092,,,,,,,,,,
669.6,0.00054,,,,,,,,,,
684.0,0.00089,,,,,,,,,,
698.4,0.00043,,,,,,,,,,
716.4,0.00062,,,,,,,,,,
730.8,0.00053,,,,,,,,,,
748.8,0.00076,,,,,,,,,,
763.2,0.00066,,,,,,,,,,
777.6,0.00051,,,,,,,,,,
795.6,0.00065,,,,,,,,,,
810.0,0.00057,,,,,,,,,,
828.0,0.00073,,,,,,,,,,
842.4,0.00073,,,,,,,,,,
860.4,0.00063,,,,,,,,,,
874.8,0.0005,,,,,,,,,,
889.2,0.00063,,,,,,,,,,
7282.8,0.00125,,,,,,,,,,
14482.8,0.00184,,,,,,,,,,
21682.8,0.00188,,,,,,,,,,
28800.0,0.00205,,,,,,,,,,
36000.0,0.00263,,,,,,,,,,
43200.0,0.00286,,,,,,,,,,
45939.6,0.00266,,,,,,,,,,
53139.6,0.00294,,,,,,,,,,
60339.6,0.00324,,,,,,,,,,
67539.6,0.00338,,,,,,,,,,
74739.6,0.0038,,,,,,,,,,
79333.2,0.00371,,,,,,,,,,
86533.2,0.0039,,,,,,,,,,
93733.2,0.00409,,,,,,,,,,
100933.2,0.00421,,,,,,,,,,
108133.2,0.00462,,,,,,,,,,
115333.2,0.00466,,,,,,,,,,
122533.2,0.005,,,,,,,,,,
129733.2,0.00557,,,,,,,,,,
136933.2,0.00561,,,,,,,,,,
144133.2,0.00603,,,,,,,,,,
151333.2,0.00604,,,,,,,,,,
158533.2,0.00646,,,,,,,,,,
165600.0,0.00693,,,,,,,,,,
172800.0,0.00712,,,,,,,,,,
180000.0,0.00739,,,,,,,,,,
187200.0,0.00762,,,,,,,,,,
194400.0,0.00813,,,,,,,,,,
201600.0,0.00871,,,,,,,,,,
208800.0,0.00906,,,,,,,,,,
216000.0,0.00948,,,,,,,,,,
223200.0,0.00953,,,,,,,,,,
230400.0,0.01008,,,,,,,,,,
237600.0,0.01047,,,,,,,,,,
244800.0,0.01059,,,,,,,,,,
252000.0,0.01099,,,,,,,,,,
259200.0,0.01161,,,,,,,,,,
266400.0,0.01193,,,,,,,,,,
273600.0,0.01247,,,,,,,,,,
280800.0,0.01231,,,,,,,,,,
288000.0,0.01304,,,,,,,,,,
295200.0,0.01361,,,,,,,,,,
302400.0,0.01395,,,,,,,,,,
309600.0,0.0144,,,,,,,,,,
316800.0,0.01504,,,,,,,,,,
324000.0,0.01515,,,,,,,,,,
331200.0,0.01606,,,,,,,,,,
338400.0,0.01591,,,,,,,,,,
345600.0,0.01671,,,,,,,,,,
352800.0,0.01695,,,,,,,,,,
360000.0,0.01763,,,,,,,,,,
367200.0,0.01801,,,,,,,,,,
374400.0,0.01849,,,,,,,,,,
381600.0,0.01892,,,,,,,,,,
388800.0,0.01932,,,,,,,,,,
396000.0,0.01949,,,,,,,,,,
403200.0,0.02038,,,,,,,,,,
410400.0,0.02031,,,,,,,,,,
417600.0,0.02106,,,,,,,,,,
424800.0,0.0214,,,,,,,,,,
432000.0,0.02198,,,,,,,,,,
439200.0,0.02244,,,,,,,,,,
446400.0,0.02247,,,,,,,,,,
453600.0,0.02308,,,,,,,,,,
460800.0,0.02348,,,,,,,,,,
468000.0,0.02395,,,,,,,,,,
475200.0,0.0244,,,,,,,,,,
482400.0,0.02479,,,,,,,,,,
489600.0,0.02536,,,,,,,,,,
496800.0,0.02606,,,,,,,,,,
504000.0,0.02648,,,,,,,,,,
511200.0,0.02645,,,,,,,,,,
518400.0,0.02742,,,,,,,,,,
525600.0,0.02767,,,,,,,,,,
532800.0,0.02773,,,,,,,,,,
540000.0,0.02827,,,,,,,,,,
547200.0,0.02918,,,,,,,,,,
554400.0,0.02937,,,,,,,,,,
561600.0,0.03032,,,,,,,,,,
568800.0,0.03019,,,,,,,,,,
576000.0,0.03046,,,,,,,,,,
583200.0,0.0314,,,,,,,,,,
590400.0,0.03144,,,,,,,,,,
597600.0,0.03212,,,,,,,,,,
604800.0,0.03251,,,,,,,,,,
612000.0,0.0325,,,,,,,,,,
619200.0,0.03263,,,,,,,,,,
626400.0,0.03301,,,,,,,,,,
633600.0,0.03361,,,,,,,,,,
640800.0,0.03409,,,,,,,,,,
648000.0,0.03503,,,,,,,,,,
655200.0,0.03524,,,,,,,,,,
662400.0,0.03558,,,,,,,,,,
669600.0,0.03622,,,,,,,,,,
676800.0,0.03697,,,,,,,,,,
684000.0,0.03728,,,,,,,,,,
691200.0,0.03777,,,,,,,,,,
698400.0,0.03777,,,,,,,,,,
705600.0,0.03856,,,,,,,,,,
712800.0,0.03864,,,,,,,,,,
720000.0,0.03958,,,,,,,,,,
727200.0,0.0398,,,,,,,,,,
734400.0,0.04014,,,,,,,,,,
741600.0,0.04107,,,,,,,,,,
748800.0,0.04139,,,,,,,,,,
756000.0,0.04193,,,,,,,,,,
763200.0,0.04245,,,,,,,,,,
770400.0,0.04254,,,,,,,,,,
777600.0,0.04281,,,,,,,,,,
784800.0,0.04299,,,,,,,,,,
792000.0,0.04345,,,,,,,,,,
799200.0,0.04384,,,,,,,,,,
806400.0,0.04436,,,,,,,,,,
813600.0,0.04473,,,,,,,,,,
820800.0,0.04465,,,,,,,,,,
828000.0,0.04526,,,,,,,,,,
835200.0,0.04611,,,,,,,,,,
842400.0,0.04649,,,,,,,,,,
849600.0,0.04685,,,,,,,,,,
856800.0,0.04712,,,,,,,,,,
864000.0,0.04764,,,,,,,,,,
871200.0,0.04757,,,,,,,,,,
878400.0,0.04769,,,,,,,,,,
885600.0,0.04845,,,,,,,,,,
892800.0,0.04939,,,,,,,,,,
900000.0,0.04999,,,,,,,,,,
907200.0,0.05045,,,,,,,,,,
914400.0,0.05101,,,,,,,,,,
921600.0,0.05145,,,,,,,,,,
928800.0,0.05235,,,,,,,,,,
936000.0,0.05291,,,,,,,,,,
943200.0,0.05321,,,,,,,,,,
950400.0,0.05361,,,,,,,,,,
957600.0,0.05385,,,,,,,,,,
964800.0,0.05406,,,,,,,,,,
972000.0,0.05488,,,,,,,,,,
979200.0,0.05531,,,,,,,,,,
986400.0,0.05595,,,,,,,,,,
993600.0,0.05643,,,,,,,,,,
1000800.0,0.0566,,,,,,,,,,
1008000.0,0.0572,,,,,,,,,,
1015200.0,0.05754,,,,,,,,,,
1022400.0,0.05806,,,,,,,,,,
1029600.0,0.05841,,,,,,,,,,
1036800.0,0.05902,,,,,,,,,,
1044000.0,0.05891,,,,,,,,,,
1051200.0,0.05953,,,,,,,,,,
1058400.0,0.05969,,,,,,,,,,
1065600.0,0.0605,,,,,,,,,,
1072800.0,0.06103,,,,,,,,,,
1080000.0,0.0616,,,,,,,,,,
1087200.0,0.06201,,,,,,,,,,
1094400.0,0.06257,,,,,,,,,,
1101600.0,0.06262,,,,,,,,,,
1108800.0,0.06325,,,,,,,,,,
1116000.0,0.06359,,,,,,,,,,
1123200.0,0.06362,,,,,,,,,,
1130400.0,0.06488,,,,,,,,,,
1137600.0,0.06497,,,,,,,,,,
1144800.0,0.06554,,,,,,,,,,
1152000.0,0.06595,,,,,,,,,,
1159200.0,0.06654,,,,,,,,,,
1166400.0,0.06679,,,,,,,,,,
1173600.0,0.06722,,,,,,,,,,
1180800.0,0.06771,,,,,,,,,,
1188000.0,0.06807,,,,,,,,,,
1195200.0,0.06843,,,,,,,,,,
1202400.0,0.06915,,,,,,,,,,
1209600.0,0.06889,,,,,,,,,,
1216800.0,0.06913,,,,,,,,,,
1224000.0,0.06934,,,,,,,,,,
1231200.0,0.06984,,,,,,,,,,
1238400.0,0.07046,,,,,,,,,,
1245600.0,0.07098,,,,,,,,,,
1252800.0,0.07128,,,,,,,,,,
1260000.0,0.072,,,,,,,,,,
1267200.0,0.0722,,,,,,,,,,
1274400.0,0.07277,,,,,,,,,,
1281600.0,0.0729,,,,,,,,,,
1288800.0,0.07345,,,,,,,,,,
1296000.0,0.07387,,,,,,,,,,
1303200.0,0.07469,,,,,,,,,,
1310400.0,0.07466,,,,,,,,,,
1317600.0,0.07523,,,,,,,,,,
1324800.0,0.07541,,,,,,,,,,
1332000.0,0.07654,,,,,,,,,,
1339200.0,0.07714,,,,,,,,,,
1346400.0,0.07739,,,,,,,,,,
1353600.0,0.07817,,,,,,,,,,
1360800.0,0.07839,,,,,,,,,,
1368000.0,0.07867,,,,,,,,,,
1375200.0,0.07923,,,,,,,,,,
1382400.0,0.07985,,,,,,,,,,
1389600.0,0.0803,,,,,,,,,,
1396800.0,0.08074,,,,,,,,,,
1404000.0,0.08076,,,,,,,,,,
1411200.0,0.08109,,,,,,,,,,
1418400.0,0.08199,,,,,,,,,,
1425600.0,0.08268,,,,,,,,,,
1432800.0,0.0829,,,,,,,,,,
1440000.0,0.08339,,,,,,,,,,
1447200.0,0.0837,,,,,,,,,,
1454400.0,0.08427,,,,,,,,,,
1461600.0,0.08498,,,,,,,,,,
1468800.0,0.0847,,,,,,,,,,
1476000.0,0.08498,,,,,,,,,,
1483200.0,0.08538,,,,,,,,,,
1490400.0,0.08549,,,,,,,,,,
1497600.0,0.0861,,,,,,,,,,
1504800.0,0.08651,,,,,,,,,,
1512000.0,0.08746,,,,,,,,,,
1519200.0,0.08742,,,,,,,,,,
1526400.0,0.08816,,,,,,,,,,
1533600.0,0.08862,,,,,,,,,,
1540800.0,0.08916,,,,,,,,,,
1548000.0,0.08987,,,,,,,,,,
1555200.0,0.09003,,,,,,,,,,
1562400.0,0.09019,,,,,,,,,,
1569600.0,0.09098,,,,,,,,,,
1576800.0,0.09148,,,,,,,,,,
1584000.0,0.09184,,,,,,,,,,
1591200.0,0.09241,,,,,,,,,,
1598400.0,0.09291,,,,,,,,,,
1605600.0,0.0934,,,,,,,,,,
1612800.0,0.09392,,,,,,,,,,
1620000.0,0.09428,,,,,,,,,,
1627200.0,0.0948,,,,,,,,,,
1634400.0,0.09528,,,,,,,,,,
1641600.0,0.09551,,,,,,,,,,
1648800.0,0.096,,,,,,,,,,
1656000.0,0.09597,,,,,,,,,,
1663200.0,0.09648,,,,,,,,,,
1670400.0,0.09759,,,,,,,,,,
1677600.0,0.09784,,,,,,,,,,
1684800.0,0.09821,,,,,,,,,,
1692000.0,0.09904,,,,,,,,,,
1699200.0,0.09896,,,,,,,,,,
1706400.0,0.09942,,,,,,,,,,
1713600.0,0.09995,,,,,,,,,,
1717200.0,0.10072,,,,,,,,,,
1724400.0,0.10101,,,,,,,,,,
1731600.0,0.10094,,,,,,,,,,
1738800.0,0.10155,,,,,,,,,,
1746000.0,0.10172,,,,,,,,,,
1753200.0,0.10216,,,,,,,,,,
1760400.0,0.10314,,,,,,,,,,
1767600.0,0.1034,,,,,,,,,,
1774800.0,0.10422,,,,,,,,,,
1782000.0,0.10466,,,,,,,,,,
1789200.0,0.10491,,,,,,,,,,
1796400.0,0.1053,,,,,,,,,,
1803600.0,0.10613,,,,,,,,,,
1810800.0,0.10632,,,,,,,,,,
1818000.0,0.10666,,,,,,,,,,
1825200.0,0.1071,,,,,,,,,,
1832400.0,0.10784,,,,,,,,,,
1839600.0,0.10791,,,,,,,,,,
1846800.0,0.10802,,,,,,,,,,
1854000.0,0.10908,,,,,,,,,,
1861200.0,0.10932,,,,,,,,,,
1868400.0,0.10965,,,,,,,,,,
1875600.0,0.11029,,,,,,,,,,
1882800.0,0.11102,,,,,,,,,,
1890000.0,0.11086,,,,,,,,,,
1897200.0,0.11153,,,,,,,,,,
1904400.0,0.11192,,,,,,,,,,
1911600.0,0.11259,,,,,,,,,,
1918800.0,0.11297,,,,,,,,,,
1926000.0,0.11317,,,,,,,,,,
1933200.0,0.11356,,,,,,,,,,
1940400.0,0.11443,,,,,,,,,,
1947600.0,0.11476,,,,,,,,,,
1954800.0,0.11525,,,,,,,,,,
1962000.0,0.11589,,,,,,,,,,
1969200.0,0.11571,,,,,,,,,,
1976400.0,0.11654,,,,,,,,,,
1983600.0,0.11695,,,,,,,,,,
1990800.0,0.11699,,,,,,,,,,
1998000.0,0.11805,,,,,,,,,,
2005200.0,0.11816,,,,,,,,,,
2012400.0,0.11865,,,,,,,,,,
2019600.0,0.11939,,,,,,,,,,
2026800.0,0.11996,,,,,,,,,,
2034000.0,0.11987,,,,,,,,,,
2041200.0,0.12092,,,,,,,,,,
2048400.0,0.12101,,,,,,,,,,
2055600.0,0.12165,,,,,,,,,,
2062800.0,0.12263,,,,,,,,,,
2070000.0,0.12261,,,,,,,,,,
2077200.0,0.12314,,,,,,,,,,
2084400.0,0.12348,,,,,,,,,,
2091600.0,0.12396,,,,,,,,,,
2098800.0,0.12482,,,,,,,,,,
2106000.0,0.12507,,,,,,,,,,
2113200.0,0.12549,,,,,,,,,,
2120400.0,0.12596,,,,,,,,,,
2127600.0,0.12616,,,,,,,,,,
2134800.0,0.12713,,,,,,,,,,
2142000.0,0.12753,,,,,,,,,,
2149200.0,0.12795,,,,,,,,,,
2156400.0,0.12835,,,,,,,,,,
2163600.0,0.12892,,,,,,,,,,
2170800.0,0.12934,,,,,,,,,,
2178000.0,0.1302,,,,,,,,,,
2185200.0,0.13037,,,,,,,,,,
2192400.0,0.13082,,,,,,,,,,
2199600.0,0.13151,,,,,,,,,,
2206800.0,0.13217,,,,,,,,,,
2214000.0,0.1323,,,,,,,,,,
2221200.0,0.13252,,,,,,,,,,
2228400.0,0.13301,,,,,,,,,,
2235600.0,0.1337,,,,,,,,,,
2242800.0,0.13484,,,,,,,,,,
2250000.0,0.13499,,,,,,,,,,
2257200.0,0.13535,,,,,,,,,,
2264400.0,0.13581,,,,,,,,,,
2271600.0,0.13628,,,,,,,,,,
2278800.0,0.13656,,,,,,,,,,
2286000.0,0.13684,,,,,,,,,,
2293200.0,0.1374,,,,,,,,,,
2300400.0,0.13797,,,,,,,,,,
2307600.0,0.1384,,,,,,,,,,
2314800.0,0.13881,,,,,,,,,,
2322000.0,0.13973,,,,,,,,,,
2329200.0,0.13986,,,,,,,,,,
2336400.0,0.14052,,,,,,,,,,
2343600.0,0.14058,,,,,,,,,,
2350800.0,0.14157,,,,,,,,,,
2358000.0,0.14137,,,,,,,,,,
2365200.0,0.14256,,,,,,,,,,
2372400.0,0.14315,,,,,,,,,,
2379600.0,0.14306,,,,,,,,,,
2386800.0,0.14387,,,,,,,,,,
2394000.0,0.14442,,,,,,,,,,
2401200.0,0.14495,,,,,,,,,,
2408400.0,0.14566,,,,,,,,,,
2415600.0,0.14588,,,,,,,,,,
2422800.0,0.14634,,,,,,,,,,
2430000.0,0.14669,,,,,,,,,,
2437200.0,0.14734,,,,,,,,,,
2444400.0,0.14755,,,,,,,,,,
2451600.0,0.14821,,,,,,,,,,
2458800.0,0.14865,,,,,,,,,,
2466000.0,0.14949,,,,,,,,,,
2473200.0,0.14987,,,,,,,,,,
2480400.0,0.15036,,,,,,,,,,
2487600.0,0.15124,,,,,,,,,,
2494800.0,0.15123,,,,,,,,,,
2502000.0,0.15196,,,,,,,,,,
2509200.0,0.15253,,,,,,,,,,
2516400.0,0.15293,,,,,,,,,,
2523600.0,0.15304,,,,,,,,,,
2530800.0,0.15361,,,,,,,,,,
2538000.0,0.1543,,,,,,,,,,
2545200.0,0.15463,,,,,,,,,,
2552400.0,0.15556,,,,,,,,,,
2559600.0,0.15597,,,,,,,,,,
2566800.0,0.15637,,,,,,,,,,
2574000.0,0.15701,,,,,,,,,,
2581200.0,0.15758,,,,,,,,,,
2588400.0,0.15819,,,,,,,,,,
2595600.0,0.1587,,,,,,,,,,
2602800.0,0.1591,,,,,,,,,,
2610000.0,0.15964,,,,,,,,,,
2617200.0,0.16016,,,,,,,,,,
2624400.0,0.16127,,,,,,,,,,
2631600.0,0.16161,,,,,,,,,,
2638800.0,0.16229,,,,,,,,,,
2646000.0,0.16262,,,,,,,,,,
2653200.0,0.16302,,,,,,,,,,
2660400.0,0.16313,,,,,,,,,,
2667600.0,0.16456,,,,,,,,,,
2674800.0,0.16487,,,,,,,,,,
2682000.0,0.16559,,,,,,,,,,
2689200.0,0.16577,,,,,,,,,,
2696400.0,0.16644,,,,,,,,,,
2703600.0,0.16663,,,,,,,,,,
2710800.0,0.16759,,,,,,,,,,
2718000.0,0.16797,,,,,,,,,,
2725200.0,0.16841,,,,,,,,,,
2732400.0,0.16937,,,,,,,,,,
2739600.0,0.17036,,,,,,,,,,
2746800.0,0.17048,,,,,,,,,,
2754000.0,0.17101,,,,,,,,,,
2761200.0,0.17107,,,,,,,,,,
2768400.0,0.1722,,,,,,,,,,
2775600.0,0.1725,,,,,,,,,,
2782800.0,0.17294,,,,,,,,,,
2790000.0,0.17379,,,,,,,,,,
2797200.0,0.17462,,,,,,,,,,
2804400.0,0.17485,,,,,,,,,,
2811600.0,0.17532,,,,,,,,,,
2818800.0,0.1761,,,,,,,,,,
2826000.0,0.17663,,,,,,,,,,
2833200.0,0.1771,,,,,,,,,,
2840400.0,0.17751,,,,,,,,,,
2847600.0,0.17854,,,,,,,,,,
2854800.0,0.17896,,,,,,,,,,
2862000.0,0.17932,,,,,,,,,,
2869200.0,0.17985,,,,,,,,,,
2876400.0,0.18092,,,,,,,,,,
2883600.0,0.18112,,,,,,,,,,
2890800.0,0.18167,,,,,,,,,,
2898000.0,0.18241,,,,,,,,,,
2905200.0,0.18322,,,,,,,,,,
2912400.0,0.18352,,,,,,,,,,
2919600.0,0.18406,,,,,,,,,,
2926800.0,0.18462,,,,,,,,,,
2934000.0,0.18534,,,,,,,,,,
2941200.0,0.18557,,,,,,,,,,
2948400.0,0.18648,,,,,,,,,,
2955600.0,0.18661,,,,,,,,,,
2962800.0,0.1878,,,,,,,,,,
2970000.0,0.18865,,,,,,,,,,
2977200.0,0.18944,,,,,,,,,,
2984400.0,0.18994,,,,,,,,,,
2991600.0,0.19039,,,,,,,,,,
2998800.0,0.19099,,,,,,,,,,
3006000.0,0.1916,,,,,,,,,,
3013200.0,0.19224,,,,,,,,,,
3020400.0,0.19295,,,,,,,,,,
3027600.0,0.19361,,,,,,,,,,
3034800.0,0.19391,,,,,,,,,,
3042000.0,0.1944,,,,,,,,,,
3049200.0,0.19539,,,,,,,,,,
3056400.0,0.19589,,,,,,,,,,
3063600.0,0.19611,,,,,,,,,,
3070800.0,0.19683,,,,,,,,,,
3078000.0,0.1977,,,,,,,,,,
3085200.0,0.19854,,,,,,,,,,
3092400.0,0.19909,,,,,,,,,,
3099600.0,0.19975,,,,,,,,,,
3106800.0,0.20035,,,,,,,,,,
3114000.0,0.20134,,,,,,,,,,
3121200.0,0.20206,,,,,,,,,,
3128400.0,0.20273,,,,,,,,,,
3135600.0,0.20327,,,,,,,,,,
3142800.0,0.20399,,,,,,,,,,
3150000.0,0.20494,,,,,,,,,,
3157200.0,0.2053,,,,,,,,,,
3164400.0,0.20632,,,,,,,,,,
3171600.0,0.20709,,,,,,,,,,
3178800.0,0.20753,,,,,,,,,,
3186000.0,0.20816,,,,,,,,,,
3193200.0,0.20883,,,,,,,,,,
3200400.0,0.20967,,,,,,,,,,
3207600.0,0.20996,,,,,,,,,,
3214800.0,0.21091,,,,,,,,,,
3222000.0,0.21174,,,,,,,,,,
3229200.0,0.21231,,,,,,,,,,
3236400.0,0.2131,,,,,,,,,,
3243600.0,0.2138,,,,,,,,,,
3250800.0,0.21488,,,,,,,,,,
3258000.0,0.21511,,,,,,,,,,
3265200.0,0.2161,,,,,,,,,,
3272400.0,0.21685,,,,,,,,,,
3279600.0,0.21749,,,,,,,,,,
3286800.0,0.21803,,,,,,,,,,
3294000.0,0.21861,,,,,,,,,,
3301200.0,0.21935,,,,,,,,,,
3308400.0,0.22073,,,,,,,,,,
3315600.0,0.22119,,,,,,,,,,
3322800.0,0.22219,,,,,,,,,,
3330000.0,0.22284,,,,,,,,,,
3337200.0,0.22357,,,,,,,,,,
3344400.0,0.22463,,,,,,,,,,
3351600.0,0.22508,,,,,,,,,,
3358800.0,0.22613,,,,,,,,,,
3366000.0,0.22643,,,,,,,,,,
3373200.0,0.22743,,,,,,,,,,
3380400.0,0.22879,,,,,,,,,,
3387600.0,0.22927,,,,,,,,,,
3394800.0,0.2298,,,,,,,,,,
3402000.0,0.2309,,,,,,,,,,
3409200.0,0.23114,,,,,,,,,,
3416400.0,0.23245,,,,,,,,,,
3423600.0,0.23341,,,,,,,,,,
3430800.0,0.23432,,,,,,,,,,
3438000.0,0.23489,,,,,,,,,,
3445200.0,0.2355,,,,,,,,,,
3452400.0,0.23677,,,,,,,,,,
3459600.0,0.23776,,,,,,,,,,
3466800.0,0.238,,,,,,,,,,
3474000.0,0.23925,,,,,,,,,,
3481200.0,0.2402,,,,,,,,,,
3488400.0,0.24117,,,,,,,,,,
3495600.0,0.24188,,,,,,,,,,
3502800.0,0.24262,,,,,,,,,,
3510000.0,0.2437,,,,,,,,,,
3517200.0,0.24467,,,,,,,,,,
3524400.0,0.24554,,,,,,,,,,
3531600.0,0.24584,,,,,,,,,,
3538800.0,0.2467,,,,,,,,,,
3546000.0,0.24724,,,,,,,,,,
3553200.0,0.24845,,,,,,,,,,
3560400.0,0.24958,,,,,,,,,,
3567600.0,0.25059,,,,,,,,,,
3574800.0,0.25196,,,,,,,,,,
3582000.0,0.25328,,,,,,,,,,
3589200.0,0.25412,,,,,,,,,,
3596400.0,0.25503,,,,,,,,,,
3603600.0,0.25629,,,,,,,,,,
3610800.0,0.25719,,,,,,,,,,
3618000.0,0.25818,,,,,,,,,,
3625200.0,0.25947,,,,,,,,,,
3632400.0,0.26015,,,,,,,,,,
3639600.0,0.26114,,,,,,,,,,
3646800.0,0.26234,,,,,,,,,,
3654000.0,0.26325,,,,,,,,,,
3661200.0,0.2645,,,,,,,,,,
3668400.0,0.26522,,,,,,,,,,
3675600.0,0.26657,,,,,,,,,,
3682800.0,0.26749,,,,,,,,,,
3690000.0,0.26875,,,,,,,,,,
3697200.0,0.27067,,,,,,,,,,
3704400.0,0.27155,,,,,,,,,,
3711600.0,0.2729,,,,,,,,,,
3718800.0,0.27426,,,,,,,,,,
3726000.0,0.27521,,,,,,,,,,
3733200.0,0.27688,,,,,,,,,,
3740400.0,0.27841,,,,,,,,,,
3747600.0,0.27999,,,,,,,,,,
3754800.0,0.28097,,,,,,,,,,
3762000.0,0.28238,,,,,,,,,,
3769200.0,0.28386,,,,,,,,,,
3776400.0,0.28507,,,,,,,,,,
3783600.0,0.28653,,,,,,,,,,
3790800.0,0.28787,,,,,,,,,,
3798000.0,0.28884,,,,,,,,,,
3805200.0,0.29097,,,,,,,,,,
3812400.0,0.29255,,,,,,,,,,
3819600.0,0.29423,,,,,,,,,,
3826800.0,0.296,,,,,,,,,,
3834000.0,0.29734,,,,,,,,,,
3841200.0,0.29861,,,,,,,,,,
3848400.0,0.30043,,,,,,,,,,
3855600.0,0.30244,,,,,,,,,,
3862800.0,0.30408,,,,,,,,,,
3870000.0,0.30586,,,,,,,,,,
3877200.0,0.30776,,,,,,,,,,
3884400.0,0.30944,,,,,,,,,,
3891600.0,0.31119,,,,,,,,,,
3898800.0,0.31287,,,,,,,,,,
3906000.0,0.31505,,,,,,,,,,
3913200.0,0.31743,,,,,,,,,,
3920400.0,0.31925,,,,,,,,,,
3927600.0,0.32139,,,,,,,,,,
3934800.0,0.32408,,,,,,,,,,
3942000.0,0.3262,,,,,,,,,,
3949200.0,0.32872,,,,,,,,,,
3956400.0,0.33112,,,,,,,,,,
3960000.0,0.33316,,,,,,,,,,
3967200.0,0.33563,,,,,,,,,,
3971160.0,0.33789,,,,,,,,,,
3978360.0,0.34029,,,,,,,,,,
3985560.0,0.34354,,,,,,,,,,
3989160.0,0.34559,,,,,,,,,,
3992760.0,0.34763,,,,,,,,,,
3996360.0,0.34966,,,,,,,,,,
3999960.0,0.35161,,,,,,,,,,
4003560.0,0.3538,,,,,,,,,,
4007160.0,0.35733,,,,,,,,,,
4010760.0,0.36141,,,,,,,,,,
4012560.0,0.36429,,,,,,,,,,
4013640.0,0.36699,,,,,,,,,,
4014720.0,0.37032,,,,,,,,,,
4015080.0,0.37838,,,,,,,,,,
4015080.0,0.3817,,,,,,,,,,
4015080.0,0.39469,,,,,,,,,,

File: symbolic/scripts/data/creep/inl_2/AirBase_850_63_b.csv
time,strain,temperature,stress,type,state,form,process,medium,title,youngs,poissons
0.0,0.0,850.0,63.0,creep,Ruptured,Plate,Base,Air,AirBase_850_63_b,153000.0,0.3
0.0,0.0,,,,,,,,,,
129.6,0.00291,,,,,,,,,,
144.0,0.00302,,,,,,,,,,
158.4,0.0032,,,,,,,,,,
176.4,0.00345,,,,,,,,,,
190.8,0.00344,,,,,,,,,,
205.2,0.00357,,,,,,,,,,
223.2,0.00357,,,,,,,,,,
237.6,0.00367,,,,,,,,,,
255.6,0.00361,,,,,,,,,,
270.0,0.0037,,,,,,,,,,
288.0,0.00383,,,,,,,,,,
302.4,0.00372,,,,,,,,,,
320.4,0.00374,,,,,,,,,,
334.8,0.00381,,,,,,,,,,
349.2,0.00359,,,,,,,,,,
367.2,0.00385,,,,,,,,,,
381.6,0.0039,,,,,,,,,,
396.0,0.00377,,,,,,,,,,
414.0,0.00398,,,,,,,,,,
428.4,0.00393,,,,,,,,,,
446.4,0.00397,,,,,,,,,,
460.8,0.00389,,,,,,,,,,
478.8,0.00395,,,,,,,,,,
493.2,0.0041,,,,,,,,,,
507.6,0.00411,,,,,,,,,,
525.6,0.00403,,,,,,,,,,
540.0,0.00411,,,,,,,,,,
558.0,0.0042,,,,,,,,,,
572.4,0.00413,,,,,,,,,,
590.4,0.00426,,,,,,,,,,
604.8,0.00404,,,,,,,,,,
619.2,0.00438,,,,,,,,,,
637.2,0.00434,,,,,,,,,,
651.6,0.00428,,,,,,,,,,
669.6,0.00428,,,,,,,,,,
684.0,0.00426,,,,,,,,,,
698.4,0.00438,,,,,,,,,,
716.4,0.00439,,,,,,,,,,
730.8,0.00449,,,,,,,,,,
748.8,0.00455,,,,,,,,,,
763.2,0.00457,,,,,,,,,,
777.6,0.00452,,,,,,,,,,
795.6,0.00453,,,,,,,,,,
810.0,0.00451,,,,,,,,,,
828.0,0.00442,,,,,,,,,,
842.4,0.00452,,,,,,,,,,
860.4,0.00452,,,,,,,,,,
874.8,0.00451,,,,,,,,,,
889.2,0.00475,,,,,,,,,,
7308.0,0.00626,,,,,,,,,,
8208.0,0.0088,,,,,,,,,,
11073.6,0.01021,,,,,,,,,,
17215.2,0.01168,,,,,,,,,,
22060.8,0.01272,,,,,,,,,,
26456.4,0.01385,,,,,,,,,,
33580.8,0.01406,,,,,,,,,,
40780.8,0.0156,,,,,,,,,,
47980.8,0.01688,,,,,,,,,,
51408.0,0.01765,,,,,,,,,,
58608.0,0.01916,,,,,,,,,,
65808.0,0.02048,,,,,,,,,,
73008.0,0.02223,,,,,,,,,,
80208.0,0.02375,,,,,,,,,,
82908.0,0.02407,,,,,,,,,,
85665.6,0.02484,,,,,,,,,,
90000.0,0.02589,,,,,,,,,,
97200.0,0.02748,,,,,,,,,,
104400.0,0.02928,,,,,,,,,,
111600.0,0.03095,,,,,,,,,,
118800.0,0.03246,,,,,,,,,,
126000.0,0.03414,,,,,,,,,,
133200.0,0.03586,,,,,,,,,,
140400.0,0.03735,,,,,,,,,,
147600.0,0.03913,,,,,,,,,,
154800.0,0.04068,,,,,,,,,,
162000.0,0.04258,,,,,,,,,,
169200.0,0.04455,,,,,,,,,,
176400.0,0.04647,,,,,,,,,,
183600.0,0.04837,,,,,,,,,,
190800.0,0.04967,,,,,,,,,,
198000.0,0.052,,,,,,,,,,
205200.0,0.05356,,,,,,,,,,
212400.0,0.05535,,,,,,,,,,
219600.0,0.05725,,,,,,,,,,
226800.0,0.05888,,,,,,,,,,
234000.0,0.06092,,,,,,,,,,
241200.0,0.06257,,,,,,,,,,
248400.0,0.06443,,,,,,,,,,
255600.0,0.06628,,,,,,,,,,
262800.0,0.06838,,,,,,,,,,
270000.0,0.06997,,,,,,,,,,
277200.0,0.07181,,,,,,,,,,
284400.0,0.07399,,,,,,,,,,
291600.0,0.07573,,,,,,,,,,
298800.0,0.07792,,,,,,,,,,
306000.0,0.07963,,,,,,,,,,
313200.0,0.08133,,,,,,,,,,
320400.0,0.08335,,,,,,,,,,
327600.0,0.08537,,,,,,,,,,
334800.0,0.08715,,,,,,,,,,
342000.0,0.08932,,,,,,,,,,
349200.0,0.09125,,,,,,,,,,
353113.2,0.0923,,,,,,,,,,
360324.0,0.09417,,,,,,,,,,
367524.0,0.09608,,,,,,,,,,
374724.0,0.09815,,,,,,,,,,
381924.0,0.09995,,,,,,,,,,
389124.0,0.10197,,,,,,,,,,
396324.0,0.10395,,,,,,,,,,
403524.0,0.10595,,,,,,,,,,
410724.0,0.10792,,,,,,,,,,
417924.0,0.10987,,,,,,,,,,
425124.0,0.11204,,,,,,,,,,
428580.0,0.11287,,,,,,,,,,
433044.0,0.11549,,,,,,,,,,
440244.0,0.1154,,,,,,,,,,
447444.0,0.11751,,,,,,,,,,
454644.0,0.1195,,,,,,,,,,
461844.0,0.12131,,,,,,,,,,
469044.0,0.12358,,,,,,,,,,
476244.0,0.12552,,,,,,,,,,
483444.0,0.12761,,,,,,,,,,
490644.0,0.12953,,,,,,,,,,
497844.0,0.13164,,,,,,,,,,
505044.0,0.13362,,,,,,,,,,
512244.0,0.13578,,,,,,,,,,
514800.0,0.13656,,,,,,,,,,
518400.0,0.1388,,,,,,,,,,
525600.0,0.14088,,,,,,,,,,
532800.0,0.14309,,,,,,,,,,
540000.0,0.14512,,,,,,,,,,
547200.0,0.14756,,,,,,,,,,
554400.0,0.14967,,,,,,,,,,
561600.0,0.15224,,,,,,,,,,
568800.0,0.15439,,,,,,,,,,
576000.0,0.15643,,,,,,,,,,
583200.0,0.15864,,,,,,,,,,
590400.0,0.16089,,,,,,,,,,
597600.0,0.1632,,,,,,,,,,
604800.0,0.16549,,,,,,,,,,
608400.0,0.16746,,,,,,,,,,
612000.0,0.16929,,,,,,,,,,
619200.0,0.17153,,,,,,,,,,
626400.0,0.17408,,,,,,,,,,
633600.0,0.17631,,,,,,,,,,
640800.0,0.17898,,,,,,,,,,
648000.0,0.18126,,,,,,,,,,
655200.0,0.18351,,,,,,,,,,
662400.0,0.18618,,,,,,,,,,
669600.0,0.18853,,,,,,,,,,
676800.0,0.19115,,,,,,,,,,
684000.0,0.19381,,,,,,,,,,
687636.0,0.19501,,,,,,,,,,
694836.0,0.19753,,,,,,,,,,
702036.0,0.20007,,,,,,,,,,
709236.0,0.20273,,,,,,,,,,
716436.0,0.20561,,,,,,,,,,
723636.0,0.20816,,,,,,,,,,
730836.0,0.21092,,,,,,,,,,
738036.0,0.21328,,,,,,,,,,
745236.0,0.21602,,,,,,,,,,
752436.0,0.21899,,,,,,,,,,
759636.0,0.22192,,,,,,,,,,
766836.0,0.22518,,,,,,,,,,
774036.0,0.22751,,,,,,,,,,
777636.0,0.22932,,,,,,,,,,
784836.0,0.23234,,,,,,,,,,
792036.0,0.23532,,,,,,,,,,
799236.0,0.23851,,,,,,,,,,
806436.0,0.24156,,,,,,,,,,
810036.0,0.24351,,,,,,,,,,
813672.0,0.24535,,,,,,,,,,
817272.0,0.247,,,,,,,,,,
824472.0,0.25018,,,,,,,,,,
828072.0,0.25211,,,,,,,,,,
831672.0,0.25391,,,,,,,,,,
838872.0,0.25731,,,,,,,,,,
842472.0,0.2592,,,,,,,,,,
846072.0,0.26093,,,,,,,,,,
849708.0,0.26277,,,,,,,,,,
853308.0,0.26483,,,,,,,,,,
856908.0,0.26668,,,,,,,,,,
860508.0,0.26871,,,,,,,,,,
864108.0,0.27079,,,,,,,,,,
867708.0,0.27267,,,,,,,,,,
871308.0,0.27481,,,,,,,,,,
874908.0,0.27672,,,,,,,,,,
878508.0,0.27921,,,,,,,,,,
882108.0,0.28135,,,,,,,,,,
885708.0,0.28355,,,,,,,,,,
889308.0,0.2857,,,,,,,,,,
892908.0,0.28806,,,,,,,,,,
896508.0,0.29056,,,,,,,,,,
900108.0,0.29307,,,,,,,,,,
903708.0,0.2957,,,,,,,,,,
907308.0,0.29793,,,,,,,,,,
910908.0,0.30066,,,,,,,,,,
914508.0,0.30334,,,,,,,,,,
918108.0,0.30586,,,,,,,,,,
921708.0,0.30886,,,,,,,,,,
925308.0,0.3118,,,,,,,,,,
928908.0,0.31448,,,,,,,,,,
932508.0,0.31768,,,,,,,,,,
936108.0,0.32099,,,,,,,,,,
939708.0,0.32433,,,,,,,,,,
943308.0,0.32797,,,,,,,,,,
946800.0,0.33119,,,,,,,,,,
948600.0,0.33371,,,,,,,,,,
950400.0,0.33604,,,,,,,,,,
954000.0,0.34012,,,,,,,,,,
957600.0,0.34425,,,,,,,,,,
959436.0,0.34659,,,,,,,,,,
961236.0,0.34901,,,,,,,,,,
963036.0,0.35147,,,,,,,,,,
964836.0,0.35401,,,,,,,,,,
966636.0,0.3566,,,,,,,,,,
968436.0,0.35917,,,,,,,,,,
970236.0,0.36221,,,,,,,,,,
972036.0,0.36496,,,,,,,,,,
973836.0,0.3674,,,,,,,,,,
975636.0,0.37024,,,,,,,,,,
977436.0,0.37443,,,,,,,,,,
979236.0,0.3784,,,,,,,,,,
980136.0,0.38086,,,,,,,,,,
981936.0,0.38524,,,,,,,,,,
982836.0,0.38761,,,,,,,,,,
983736.0,0.39029,,,,,,,,,,
984636.0,0.39313,,,,,,,,,,
985536.0,0.39604,,,,,,,,,,
986436.0,0.39931,,,,,,,,,,
987336.0,0.40331,,,,,,,,,,
988236.0,0.40735,,,,,,,,,,
988812.0,0.41111,,,,,,,,,,
989424.0,0.41565,,,,,,,,,,
990036.0,0.42251,,,,,,,,,,
990180.0,0.4266,,,,,,,,,,
990252.0,0.42967,,,,,,,,,,
990288.0,0.43382,,,,,,,,,,
990288.0,0.44314,,,,,,,,,,

File: symbolic/scripts/data/creep/inl_2/AirBase_950_29_b.csv
time,strain,temperature,stress,type,state,form,process,medium,title,youngs,poissons
0.0,0.0,950.0,29.0,creep,Ruptured,Plate,Base,Air,AirBase_950_29_b,144000.0,0.3
0.0,0.0,,,,,,,,,,
223.2,0.00054,,,,,,,,,,
237.6,0.00063,,,,,,,,,,
255.6,0.0005,,,,,,,,,,
270.0,0.00059,,,,,,,,,,
288.0,0.00064,,,,,,,,,,
302.4,0.00099,,,,,,,,,,
320.4,0.00094,,,,,,,,,,
334.8,0.00129,,,,,,,,,,
349.2,0.00141,,,,,,,,,,
367.2,0.00146,,,,,,,,,,
381.6,0.00178,,,,,,,,,,
399.6,0.00187,,,,,,,,,,
414.0,0.00176,,,,,,,,,,
432.0,0.0018,,,,,,,,,,
446.4,0.00175,,,,,,,,,,
460.8,0.00218,,,,,,,,,,
478.8,0.00199,,,,,,,,,,
493.2,0.00208,,,,,,,,,,
511.2,0.002,,,,,,,,,,
525.6,0.00222,,,,,,,,,,
543.6,0.00215,,,,,,,,,,
558.0,0.00219,,,,,,,,,,
572.4,0.00247,,,,,,,,,,
590.4,0.00242,,,,,,,,,,
604.8,0.00244,,,,,,,,,,
622.8,0.00256,,,,,,,,,,
637.2,0.00249,,,,,,,,,,
655.2,0.0026,,,,,,,,,,
669.6,0.0026,,,,,,,,,,
684.0,0.00275,,,,,,,,,,
702.0,0.00281,,,,,,,,,,
716.4,0.00293,,,,,,,,,,
734.4,0.00284,,,,,,,,,,
748.8,0.00306,,,,,,,,,,
766.8,0.00295,,,,,,,,,,
781.2,0.00292,,,,,,,,,,
799.2,0.00301,,,,,,,,,,
813.6,0.0032,,,,,,,,,,
828.0,0.00308,,,,,,,,,,
846.0,0.00312,,,,,,,,,,
864.0,0.00308,,,,,,,,,,
878.4,0.00311,,,,,,,,,,
892.8,0.00307,,,,,,,,,,
2692.8,0.00574,,,,,,,,,,
3600.0,0.00638,,,,,,,,,,
5428.8,0.00805,,,,,,,,,,
7398.0,0.00942,,,,,,,,,,
10998.0,0.01126,,,,,,,,,,
14598.0,0.0129,,,,,,,,,,
18208.8,0.01448,,,,,,,,,,
18900.0,0.01479,,,,,,,,,,
21600.0,0.01595,,,,,,,,,,
28800.0,0.01762,,,,,,,,,,
36000.0,0.01993,,,,,,,,,,
43200.0,0.02196,,,,,,,,,,
50400.0,0.02355,,,,,,,,,,
53298.0,0.0242,,,,,,,,,,
60498.0,0.02577,,,,,,,,,,
67698.0,0.02738,,,,,,,,,,
74898.0,0.02849,,,,,,,,,,
82098.0,0.02975,,,,,,,,,,
86400.0,0.03065,,,,,,,,,,
93600.0,0.03248,,,,,,,,,,
100800.0,0.0338,,,,,,,,,,
108000.0,0.03472,,,,,,,,,,
115200.0,0.03628,,,,,,,,,,
122400.0,0.03751,,,,,,,,,,
129600.0,0.03857,,,,,,,,,,
136800.0,0.03979,,,,,,,,,,
144000.0,0.04097,,,,,,,,,,
151200.0,0.04205,,,,,,,,,,
158400.0,0.04288,,,,,,,,,,
165600.0,0.04409,,,,,,,,,,
172800.0,0.04497,,,,,,,,,,
180000.0,0.04612,,,,,,,,,,
187200.0,0.047,,,,,,,,,,
194400.0,0.04799,,,,,,,,,,
201600.0,0.04884,,,,,,,,,,
208800.0,0.04958,,,,,,,,,,
216000.0,0.05075,,,,,,,,,,
223200.0,0.05129,,,,,,,,,,
230400.0,0.05208,,,,,,,,,,
237600.0,0.05322,,,,,,,,,,
244800.0,0.05385,,,,,,,,,,
252000.0,0.05483,,,,,,,,,,
259200.0,0.05533,,,,,,,,,,
266400.0,0.05636,,,,,,,,,,
273600.0,0.05722,,,,,,,,,,
280800.0,0.05778,,,,,,,,,,
288000.0,0.05835,,,,,,,,,,
295200.0,0.05954,,,,,,,,,,
302400.0,0.06044,,,,,,,,,,
309600.0,0.06109,,,,,,,,,,
316800.0,0.06174,,,,,,,,,,
324000.0,0.0626,,,,,,,,,,
331200.0,0.06354,,,,,,,,,,
338400.0,0.06435,,,,,,,,,,
345600.0,0.06566,,,,,,,,,,
352800.0,0.06668,,,,,,,,,,
360000.0,0.06748,,,,,,,,,,
367200.0,0.06786,,,,,,,,,,
374400.0,0.06838,,,,,,,,,,
381600.0,0.06886,,,,,,,,,,
388800.0,0.06973,,,,,,,,,,
396000.0,0.07056,,,,,,,,,,
403200.0,0.07136,,,,,,,,,,
410400.0,0.07178,,,,,,,,,,
417600.0,0.07253,,,,,,,,,,
424800.0,0.07338,,,,,,,,,,
432000.0,0.074,,,,,,,,,,
439200.0,0.07476,,,,,,,,,,
446400.0,0.07579,,,,,,,,,,
453600.0,0.07627,,,,,,,,,,
460800.0,0.07686,,,,,,,,,,
468000.0,0.07768,,,,,,,,,,
475200.0,0.07836,,,,,,,,,,
482400.0,0.07924,,,,,,,,,,
489600.0,0.07967,,,,,,,,,,
496800.0,0.08031,,,,,,,,,,
504000.0,0.08109,,,,,,,,,,
511200.0,0.0817,,,,,,,,,,
518400.0,0.08278,,,,,,,,,,
525600.0,0.08401,,,,,,,,,,
532800.0,0.08469,,,,,,,,,,
540000.0,0.08582,,,,,,,,,,
547200.0,0.08637,,,,,,,,,,
554400.0,0.08729,,,,,,,,,,
561600.0,0.08786,,,,,,,,,,
568800.0,0.08863,,,,,,,,,,
576000.0,0.08912,,,,,,,,,,
583200.0,0.08958,,,,,,,,,,
590400.0,0.0903,,,,,,,,,,
597600.0,0.09116,,,,,,,,,,
604800.0,0.09175,,,,,,,,,,
612000.0,0.09245,,,,,,,,,,
619200.0,0.09307,,,,,,,,,,
626400.0,0.09379,,,,,,,,,,
633600.0,0.09446,,,,,,,,,,
640800.0,0.09512,,,,,,,,,,
648000.0,0.09581,,,,,,,,,,
655200.0,0.0967,,,,,,,,,,
662400.0,0.09723,,,,,,,,,,
669600.0,0.09798,,,,,,,,,,
676800.0,0.09838,,,,,,,,,,
684000.0,0.09902,,,,,,,,,,
691200.0,0.09976,,,,,,,,,,
698400.0,0.10091,,,,,,,,,,
705600.0,0.10155,,,,,,,,,,
712800.0,0.10224,,,,,,,,,,
720000.0,0.10254,,,,,,,,,,
727200.0,0.10338,,,,,,,,,,
734400.0,0.10382,,,,,,,,,,
741600.0,0.10447,,,,,,,,,,
748800.0,0.10506,,,,,,,,,,
756000.0,0.10567,,,,,,,,,,
763200.0,0.10639,,,,,,,,,,
770400.0,0.10713,,,,,,,,,,
777600.0,0.10774,,,,,,,,,,
784800.0,0.10867,,,,,,,,,,
792000.0,0.10924,,,,,,,,,,
799200.0,0.10973,,,,,,,,,,
806400.0,0.11052,,,,,,,,,,
813600.0,0.11146,,,,,,,,,,
820800.0,0.11208,,,,,,,,,,
828000.0,0.11265,,,,,,,,,,
835200.0,0.11323,,,,,,,,,,
842400.0,0.11391,,,,,,,,,,
849600.0,0.11454,,,,,,,,,,
856800.0,0.11511,,,,,,,,,,
864000.0,0.11577,,,,,,,,,,
871200.0,0.11651,,,,,,,,,,
878400.0,0.11726,,,,,,,,,,
885600.0,0.11784,,,,,,,,,,
892800.0,0.11842,,,,,,,,,,
900000.0,0.11904,,,,,,,,,,
907200.0,0.11999,,,,,,,,,,
914400.0,0.12049,,,,,,,,,,
921600.0,0.12117,,,,,,,,,,
928800.0,0.1217,,,,,,,,,,
936000.0,0.12272,,,,,,,,,,
943200.0,0.12335,,,,,,,,,,
950400.0,0.12424,,,,,,,,,,
957600.0,0.12529,,,,,,,,,,
964800.0,0.12571,,,,,,,,,,
972000.0,0.12646,,,,,,,,,,
979200.0,0.12686,,,,,,,,,,
986400.0,0.12775,,,,,,,,,,
993600.0,0.1287,,,,,,,,,,
1000800.0,0.12929,,,,,,,,,,
1008000.0,0.12998,,,,,,,,,,
1015200.0,0.13071,,,,,,,,,,
1022400.0,0.13168,,,,,,,,,,
1029600.0,0.13191,,,,,,,,,,
1036800.0,0.13278,,,,,,,,,,
1044000.0,0.13334,,,,,,,,,,
1051200.0,0.13419,,,,,,,,,,
1058400.0,0.13477,,,,,,,,,,
1065600.0,0.13535,,,,,,,,,,
1072800.0,0.1358,,,,,,,,,,
1080000.0,0.13656,,,,,,,,,,
1087200.0,0.13766,,,,,,,,,,
1094400.0,0.13829,,,,,,,,,,
1101600.0,0.13907,,,,,,,,,,
1108800.0,0.13971,,,,,,,,,,
1116000.0,0.1406,,,,,,,,,,
1123200.0,0.14098,,,,,,,,,,
1130400.0,0.14185,,,,,,,,,,
1137600.0,0.14273,,,,,,,,,,
1144800.0,0.14321,,,,,,,,,,
1152000.0,0.14392,,,,,,,,,,
1159200.0,0.14461,,,,,,,,,,
1166400.0,0.14533,,,,,,,,,,
1173600.0,0.14614,,,,,,,,,,
1180800.0,0.14702,,,,,,,,,,
1188000.0,0.14741,,,,,,,,,,
1195200.0,0.14839,,,,,,,,,,
1202400.0,0.14918,,,,,,,,,,
1209600.0,0.14985,,,,,,,,,,
1216800.0,0.15059,,,,,,,,,,
1224000.0,0.15146,,,,,,,,,,
1231200.0,0.15214,,,,,,,,,,
1238400.0,0.15274,,,,,,,,,,
1245600.0,0.15357,,,,,,,,,,
1252800.0,0.15434,,,,,,,,,,
1260000.0,0.15499,,,,,,,,,,
1267200.0,0.15572,,,,,,,,,,
1274400.0,0.15651,,,,,,,,,,
1281600.0,0.15743,,,,,,,,,,
1288800.0,0.15833,,,,,,,,,,
1296000.0,0.15892,,,,,,,,,,
1303200.0,0.15976,,,,,,,,,,
1310400.0,0.16065,,,,,,,,,,
1317600.0,0.1614,,,,,,,,,,
1324800.0,0.16207,,,,,,,,,,
1332000.0,0.16275,,,,,,,,,,
1339200.0,0.16339,,,,,,,,,,
1346400.0,0.16427,,,,,,,,,,
1353600.0,0.16511,,,,,,,,,,
1360800.0,0.16586,,,,,,,,,,
1368000.0,0.16658,,,,,,,,,,
1375200.0,0.16743,,,,,,,,,,
1382400.0,0.16864,,,,,,,,,,
1389600.0,0.16934,,,,,,,,,,
1396800.0,0.17027,,,,,,,,,,
1404000.0,0.17107,,,,,,,,,,
1411200.0,0.172,,,,,,,,,,
1418400.0,0.1728,,,,,,,,,,
1425600.0,0.17391,,,,,,,,,,
1432800.0,0.17438,,,,,,,,,,
1440000.0,0.17549,,,,,,,,,,
1447200.0,0.17624,,,,,,,,,,
1454400.0,0.17733,,,,,,,,,,
1461600.0,0.17837,,,,,,,,,,
1468800.0,0.17925,,,,,,,,,,
1476000.0,0.1802,,,,,,,,,,
1483200.0,0.18141,,,,,,,,,,
1490400.0,0.18221,,,,,,,,,,
1497600.0,0.18319,,,,,,,,,,
1504800.0,0.1846,,,,,,,,,,
1512000.0,0.18536,,,,,,,,,,
1519200.0,0.18594,,,,,,,,,,
1526400.0,0.18694,,,,,,,,,,
1533600.0,0.18782,,,,,,,,,,
1540800.0,0.1886,,,,,,,,,,
1548000.0,0.18985,,,,,,,,,,
1555200.0,0.1909,,,,,,,,,,
1562400.0,0.19196,,,,,,,,,,
1569600.0,0.19269,,,,,,,,,,
1576800.0,0.19361,,,,,,,,,,
1584000.0,0.19435,,,,,,,,,,
1591200.0,0.1956,,,,,,,,,,
1598400.0,0.19665,,,,,,,,,,
1605600.0,0.19736,,,,,,,,,,
1612800.0,0.1985,,,,,,,,,,
1620000.0,0.19943,,,,,,,,,,
1627200.0,0.20044,,,,,,,,,,
1634400.0,0.20198,,,,,,,,,,
1641600.0,0.20269,,,,,,,,,,
1648800.0,0.20375,,,,,,,,,,
1651716.0,0.20437,,,,,,,,,,
1658916.0,0.20536,,,,,,,,,,
1663236.0,0.20586,,,,,,,,,,
1670436.0,0.20708,,,,,,,,,,
1677636.0,0.20801,,,,,,,,,,
1684836.0,0.20919,,,,,,,,,,
1692036.0,0.2105,,,,,,,,,,
1699236.0,0.21157,,,,,,,,,,
1706436.0,0.21245,,,,,,,,,,
1713636.0,0.21378,,,,,,,,,,
1720836.0,0.21489,,,,,,,,,,
1728000.0,0.21637,,,,,,,,,,
1729908.0,0.21767,,,,,,,,,,
1737108.0,0.21901,,,,,,,,,,
1744308.0,0.22001,,,,,,,,,,
1751508.0,0.22115,,,,,,,,,,
1756800.0,0.22213,,,,,,,,,,
1764000.0,0.22322,,,,,,,,,,
1771200.0,0.22472,,,,,,,,,,
1778400.0,0.22611,,,,,,,,,,
1785600.0,0.22727,,,,,,,,,,
1792800.0,0.22867,,,,,,,,,,
1800000.0,0.23029,,,,,,,,,,
1807200.0,0.23167,,,,,,,,,,
1814400.0,0.23343,,,,,,,,,,
1821600.0,0.23492,,,,,,,,,,
1828800.0,0.23654,,,,,,,,,,
1836000.0,0.23828,,,,,,,,,,
1843200.0,0.23996,,,,,,,,,,
1850400.0,0.24135,,,,,,,,,,
1857600.0,0.24291,,,,,,,,,,
1864800.0,0.24461,,,,,,,,,,
1872000.0,0.24658,,,,,,,,,,
1879200.0,0.24849,,,,,,,,,,
1886400.0,0.25058,,,,,,,,,,
1893600.0,0.25262,,,,,,,,,,
1900800.0,0.25492,,,,,,,,,,
1904508.0,0.25662,,,,,,,,,,
1908108.0,0.25822,,,,,,,,,,
1915308.0,0.25992,,,,,,,,,,
1922508.0,0.26249,,,,,,,,,,
1929708.0,0.26379,,,,,,,,,,
1933488.0,0.26548,,,,,,,,,,
1940688.0,0.26791,,,,,,,,,,
1944360.0,0.26958,,,,,,,,,,
1951560.0,0.27243,,,,,,,,,,
1955160.0,0.27405,,,,,,,,,,
1960596.0,0.27639,,,,,,,,,,
1964736.0,0.27819,,,,,,,,,,
1968336.0,0.27981,,,,,,,,,,
1971936.0,0.28187,,,,,,,,,,
1975536.0,0.28348,,,,,,,,,,
1979136.0,0.28541,,,,,,,,,,
1982736.0,0.28753,,,,,,,,,,
1986336.0,0.28945,,,,,,,,,,
1989936.0,0.29157,,,,,,,,,,
1993536.0,0.29372,,,,,,,,,,
1997136.0,0.29584,,,,,,,,,,
2000736.0,0.29788,,,,,,,,,,
2004336.0,0.30035,,,,,,,,,,
2007936.0,0.30252,,,,,,,,,,
2011536.0,0.30537,,,,,,,,,,
2015136.0,0.30802,,,,,,,,,,
2018736.0,0.31132,,,,,,,,,,
2020536.0,0.31347,,,,,,,,,,
2022120.0,0.31696,,,,,,,,,,
2022660.0,0.32292,,,,,,,,,,
