Repository: janzenchoi/phd_code

# Symbolic

The following repository acts as a wrapper for the `pysr` codebase which was developed for symbolic regression (SR) analysis. This wrapping has been performed to facilitate the quick and easy prediction of the high-temperature creep and tensile behaviour of Alloy 617.

File: symbolic/scripts/data/creep/inl_2/AirWeld_850_43_a.csv (part 1 of 2)
time,strain,temperature,stress,type,state,form,process,medium,title,youngs,poissons
0.0,0.0,850.0,43.0,creep,Ruptured,Plate,Weld,Air,AirWeld_850_43_a,153000.0,0.3
0.0,0.0,,,,,,,,,,
14.4,-0.00031,,,,,,,,,,
32.4,0.0,,,,,,,,,,
46.8,3e-05,,,,,,,,,,
64.8,5e-05,,,,,,,,,,
79.2,1e-05,,,,,,,,,,
93.6,-0.00091,,,,,,,,,,
111.6,-0.00015,,,,,,,,,,
126.0,0.00033,,,,,,,,,,
144.0,0.00021,,,,,,,,,,
158.4,0.00048,,,,,,,,,,
172.8,0.00066,,,,,,,,,,
190.8,0.0004,,,,,,,,,,
205.2,0.00078,,,,,,,,,,
223.2,0.00119,,,,,,,,,,
237.6,0.00108,,,,,,,,,,
252.0,0.00125,,,,,,,,,,
270.0,0.00139,,,,,,,,,,
284.4,0.00117,,,,,,,,,,
298.8,0.00139,,,,,,,,,,
316.8,0.00132,,,,,,,,,,
331.2,0.00155,,,,,,,,,,
349.2,0.0013,,,,,,,,,,
363.6,0.00131,,,,,,,,,,
378.0,0.00181,,,,,,,,,,
396.0,0.00171,,,,,,,,,,
410.4,0.00164,,,,,,,,,,
428.4,0.00168,,,,,,,,,,
442.8,0.00184,,,,,,,,,,
457.2,0.00193,,,,,,,,,,
475.2,0.00194,,,,,,,,,,
489.6,0.00189,,,,,,,,,,
507.6,0.00205,,,,,,,,,,
522.0,0.00198,,,,,,,,,,
536.4,0.00186,,,,,,,,,,
554.4,0.00198,,,,,,,,,,
568.8,0.00196,,,,,,,,,,
586.8,0.0023,,,,,,,,,,
601.2,0.00211,,,,,,,,,,
615.6,0.00208,,,,,,,,,,
633.6,0.00218,,,,,,,,,,
648.0,0.00247,,,,,,,,,,
666.0,0.00235,,,,,,,,,,
680.4,0.0022,,,,,,,,,,
694.8,0.00208,,,,,,,,,,
712.8,0.00212,,,,,,,,,,
727.2,0.00231,,,,,,,,,,
745.2,0.00195,,,,,,,,,,
759.6,0.00236,,,,,,,,,,
774.0,0.00235,,,,,,,,,,
792.0,0.00227,,,,,,,,,,
806.4,0.0022,,,,,,,,,,
824.4,0.0023,,,,,,,,,,
838.8,0.00238,,,,,,,,,,
853.2,0.00245,,,,,,,,,,
871.2,0.00238,,,,,,,,,,
885.6,0.00223,,,,,,,,,,
900.0,0.00243,,,,,,,,,,
8100.0,0.00433,,,,,,,,,,
15300.0,0.00496,,,,,,,,,,
22500.0,0.00541,,,,,,,,,,
29700.0,0.00547,,,,,,,,,,
32410.8,0.00577,,,,,,,,,,
36000.0,0.00559,,,,,,,,,,
43200.0,0.00602,,,,,,,,,,
50400.0,0.00728,,,,,,,,,,
53085.6,0.00717,,,,,,,,,,
60285.6,0.00737,,,,,,,,,,
67485.6,0.00772,,,,,,,,,,
74685.6,0.00776,,,,,,,,,,
81885.6,0.00771,,,,,,,,,,
87105.6,0.00726,,,,,,,,,,
93790.8,0.00701,,,,,,,,,,
100800.0,0.00714,,,,,,,,,,
108000.0,0.00705,,,,,,,,,,
115200.0,0.00715,,,,,,,,,,
122400.0,0.00732,,,,,,,,,,
129600.0,0.00763,,,,,,,,,,
136800.0,0.00744,,,,,,,,,,
144000.0,0.00742,,,,,,,,,,
151200.0,0.00751,,,,,,,,,,
158400.0,0.00781,,,,,,,,,,
165600.0,0.00777,,,,,,,,,,
172800.0,0.00799,,,,,,,,,,
180000.0,0.00772,,,,,,,,,,
187200.0,0.00807,,,,,,,,,,
194400.0,0.00801,,,,,,,,,,
201600.0,0.00781,,,,,,,,,,
208800.0,0.00787,,,,,,,,,,
216000.0,0.00814,,,,,,,,,,
223200.0,0.0081,,,,,,,,,,
230400.0,0.00823,,,,,,,,,,
237600.0,0.00821,,,,,,,,,,
244800.0,0.00823,,,,,,,,,,
252000.0,0.00841,,,,,,,,,,
259200.0,0.00837,,,,,,,,,,
266400.0,0.00857,,,,,,,,,,
273600.0,0.00839,,,,,,,,,,
280800.0,0.00845,,,,,,,,,,
288000.0,0.00858,,,,,,,,,,
295200.0,0.0088,,,,,,,,,,
302400.0,0.00878,,,,,,,,,,
309600.0,0.00893,,,,,,,,,,
316800.0,0.00882,,,,,,,,,,
324000.0,0.0088,,,,,,,,,,
331200.0,0.00896,,,,,,,,,,
338400.0,0.00887,,,,,,,,,,
345600.0,0.00914,,,,,,,,,,
352800.0,0.00903,,,,,,,,,,
360000.0,0.00905,,,,,,,,,,
367200.0,0.009,,,,,,,,,,
374400.0,0.00923,,,,,,,,,,
381600.0,0.00948,,,,,,,,,,
388800.0,0.00913,,,,,,,,,,
396000.0,0.00956,,,,,,,,,,
403200.0,0.00948,,,,,,,,,,
410400.0,0.00939,,,,,,,,,,
417600.0,0.00952,,,,,,,,,,
424800.0,0.00949,,,,,,,,,,
432000.0,0.0095,,,,,,,,,,
439200.0,0.00959,,,,,,,,,,
446400.0,0.00959,,,,,,,,,,
453600.0,0.00991,,,,,,,,,,
460800.0,0.00993,,,,,,,,,,
468000.0,0.00984,,,,,,,,,,
475200.0,0.00986,,,,,,,,,,
482400.0,0.00998,,,,,,,,,,
489600.0,0.00973,,,,,,,,,,
496800.0,0.01013,,,,,,,,,,
504000.0,0.00984,,,,,,,,,,
511200.0,0.00999,,,,,,,,,,
518400.0,0.0099,,,,,,,,,,
525600.0,0.01006,,,,,,,,,,
532800.0,0.00997,,,,,,,,,,
540000.0,0.00997,,,,,,,,,,
547200.0,0.01011,,,,,,,,,,
554400.0,0.01018,,,,,,,,,,
561600.0,0.01029,,,,,,,,,,
568800.0,0.01035,,,,,,,,,,
576000.0,0.01048,,,,,,,,,,
583200.0,0.0104,,,,,,,,,,
590400.0,0.01027,,,,,,,,,,
597600.0,0.01033,,,,,,,,,,
604800.0,0.01018,,,,,,,,,,
612000.0,0.01044,,,,,,,,,,
619200.0,0.01042,,,,,,,,,,
626400.0,0.01036,,,,,,,,,,
633600.0,0.01062,,,,,,,,,,
640800.0,0.01069,,,,,,,,,,
648000.0,0.01079,,,,,,,,,,
655200.0,0.01066,,,,,,,,,,
662400.0,0.01108,,,,,,,,,,
669600.0,0.01079,,,,,,,,,,
676800.0,0.01063,,,,,,,,,,
684000.0,0.01084,,,,,,,,,,
691200.0,0.01053,,,,,,,,,,
698400.0,0.01054,,,,,,,,,,
705600.0,0.01053,,,,,,,,,,
712800.0,0.01087,,,,,,,,,,
720000.0,0.01089,,,,,,,,,,
727200.0,0.01092,,,,,,,,,,
734400.0,0.01113,,,,,,,,,,
741600.0,0.01104,,,,,,,,,,
748800.0,0.01106,,,,,,,,,,
756000.0,0.01129,,,,,,,,,,
763200.0,0.01112,,,,,,,,,,
770400.0,0.01094,,,,,,,,,,
777600.0,0.01121,,,,,,,,,,
784800.0,0.01115,,,,,,,,,,
792000.0,0.0114,,,,,,,,,,
799200.0,0.01135,,,,,,,,,,
806400.0,0.01153,,,,,,,,,,
813600.0,0.01155,,,,,,,,,,
820800.0,0.01143,,,,,,,,,,
828000.0,0.01128,,,,,,,,,,
835200.0,0.01156,,,,,,,,,,
842400.0,0.01137,,,,,,,,,,
849600.0,0.01133,,,,,,,,,,
856800.0,0.01153,,,,,,,,,,
864000.0,0.01143,,,,,,,,,,
871200.0,0.01165,,,,,,,,,,
878400.0,0.01153,,,,,,,,,,
885600.0,0.01137,,,,,,,,,,
892800.0,0.0117,,,,,,,,,,
900000.0,0.01176,,,,,,,,,,
907200.0,0.01169,,,,,,,,,,
914400.0,0.01203,,,,,,,,,,
921600.0,0.01188,,,,,,,,,,
928800.0,0.01153,,,,,,,,,,
936000.0,0.01182,,,,,,,,,,
943200.0,0.01173,,,,,,,,,,
950400.0,0.01179,,,,,,,,,,
957600.0,0.01183,,,,,,,,,,
964800.0,0.01198,,,,,,,,,,
972000.0,0.01188,,,,,,,,,,
979200.0,0.01176,,,,,,,,,,
986400.0,0.01196,,,,,,,,,,
993600.0,0.01188,,,,,,,,,,
1000800.0,0.0121,,,,,,,,,,
1008000.0,0.01207,,,,,,,,,,
1015200.0,0.01211,,,,,,,,,,
1022400.0,0.012,,,,,,,,,,
1029600.0,0.01189,,,,,,,,,,
1036800.0,0.012,,,,,,,,,,
1044000.0,0.01191,,,,,,,,,,
1051200.0,0.01178,,,,,,,,,,
1058400.0,0.01198,,,,,,,,,,
1065600.0,0.01238,,,,,,,,,,
1072800.0,0.01202,,,,,,,,,,
1080000.0,0.0121,,,,,,,,,,
1087200.0,0.01221,,,,,,,,,,
1094400.0,0.01228,,,,,,,,,,
1101600.0,0.0123,,,,,,,,,,
1108800.0,0.01238,,,,,,,,,,
1116000.0,0.01216,,,,,,,,,,
1123200.0,0.01242,,,,,,,,,,
1130400.0,0.01235,,,,,,,,,,
1137600.0,0.01212,,,,,,,,,,
1144800.0,0.01232,,,,,,,,,,
1152000.0,0.01271,,,,,,,,,,
1159200.0,0.01253,,,,,,,,,,
1166400.0,0.01264,,,,,,,,,,
1173600.0,0.01238,,,,,,,,,,
1180800.0,0.01244,,,,,,,,,,
1188000.0,0.01246,,,,,,,,,,
1195200.0,0.01252,,,,,,,,,,
1202400.0,0.01243,,,,,,,,,,
1209600.0,0.01261,,,,,,,,,,
1216800.0,0.01278,,,,,,,,,,
1224000.0,0.01246,,,,,,,,,,
1231200.0,0.01273,,,,,,,,,,
1238400.0,0.01273,,,,,,,,,,
1245600.0,0.01262,,,,,,,,,,
1252800.0,0.01311,,,,,,,,,,
1260000.0,0.01291,,,,,,,,,,
1267200.0,0.01289,,,,,,,,,,
1274400.0,0.01302,,,,,,,,,,
1281600.0,0.01314,,,,,,,,,,
1288800.0,0.01316,,,,,,,,,,
1301472.0,0.01357,,,,,,,,,,
1304424.0,0.01341,,,,,,,,,,
1311624.0,0.01356,,,,,,,,,,
1318824.0,0.01357,,,,,,,,,,
1319400.0,0.01334,,,,,,,,,,
1326600.0,0.01361,,,,,,,,,,
1333800.0,0.01336,,,,,,,,,,
1341000.0,0.01359,,,,,,,,,,
1348200.0,0.0137,,,,,,,,,,
1355400.0,0.0135,,,,,,,,,,
1362600.0,0.01355,,,,,,,,,,
1369800.0,0.0135,,,,,,,,,,
1377000.0,0.01374,,,,,,,,,,
1384200.0,0.01363,,,,,,,,,,
1391400.0,0.01337,,,,,,,,,,
1398600.0,0.01336,,,,,,,,,,
1405800.0,0.01336,,,,,,,,,,
1413000.0,0.01349,,,,,,,,,,
1420200.0,0.01354,,,,,,,,,,
1427400.0,0.01368,,,,,,,,,,
1434600.0,0.01387,,,,,,,,,,
1441800.0,0.01374,,,,,,,,,,
1449000.0,0.01351,,,,,,,,,,
1456200.0,0.01365,,,,,,,,,,
1463400.0,0.01359,,,,,,,,,,
1470600.0,0.01381,,,,,,,,,,
1477800.0,0.01366,,,,,,,,,,
1485000.0,0.01382,,,,,,,,,,
1492200.0,0.01381,,,,,,,,,,
1499400.0,0.01354,,,,,,,,,,
1506600.0,0.01391,,,,,,,,,,
1513800.0,0.01359,,,,,,,,,,
1521000.0,0.01391,,,,,,,,,,
1528200.0,0.0137,,,,,,,,,,
1535400.0,0.01379,,,,,,,,,,
1542600.0,0.01379,,,,,,,,,,
1549800.0,0.01406,,,,,,,,,,
1555380.0,0.01384,,,,,,,,,,
1562544.0,0.01386,,,,,,,,,,
1569744.0,0.01431,,,,,,,,,,
1576944.0,0.01419,,,,,,,,,,
1584144.0,0.01388,,,,,,,,,,
1591344.0,0.01435,,,,,,,,,,
1598544.0,0.01409,,,,,,,,,,
1605744.0,0.0139,,,,,,,,,,
1612944.0,0.01415,,,,,,,,,,
1620144.0,0.01387,,,,,,,,,,
1627344.0,0.01392,,,,,,,,,,
1634544.0,0.01399,,,,,,,,,,
1641600.0,0.0141,,,,,,,,,,
1648800.0,0.0141,,,,,,,,,,
1656000.0,0.01417,,,,,,,,,,
1663200.0,0.01369,,,,,,,,,,
1670400.0,0.01424,,,,,,,,,,
1677600.0,0.014,,,,,,,,,,
1684800.0,0.01428,,,,,,,,,,
1692000.0,0.01432,,,,,,,,,,
1699200.0,0.0144,,,,,,,,,,
1706400.0,0.01426,,,,,,,,,,
1713600.0,0.0145,,,,,,,,,,
1720800.0,0.01424,,,,,,,,,,
1728000.0,0.01441,,,,,,,,,,
1735200.0,0.01471,,,,,,,,,,
1742400.0,0.01462,,,,,,,,,,
1749600.0,0.01463,,,,,,,,,,
1756800.0,0.01481,,,,,,,,,,
1764000.0,0.0146,,,,,,,,,,
1771200.0,0.01491,,,,,,,,,,
1778400.0,0.01472,,,,,,,,,,
1785600.0,0.01479,,,,,,,,,,
1792800.0,0.01467,,,,,,,,,,
1800000.0,0.01497,,,,,,,,,,
1807200.0,0.01485,,,,,,,,,,
1814400.0,0.01496,,,,,,,,,,
1821600.0,0.01476,,,,,,,,,,
1828800.0,0.01456,,,,,,,,,,
1836000.0,0.01488,,,,,,,,,,
1843200.0,0.01506,,,,,,,,,,
1850400.0,0.01477,,,,,,,,,,
1857600.0,0.01499,,,,,,,,,,
1864800.0,0.01481,,,,,,,,,,
1872000.0,0.01491,,,,,,,,,,
1879200.0,0.01517,,,,,,,,,,
1886400.0,0.015,,,,,,,,,,
1893600.0,0.01527,,,,,,,,,,
1900800.0,0.01523,,,,,,,,,,
1908000.0,0.01518,,,,,,,,,,
1915200.0,0.01497,,,,,,,,,,
1922400.0,0.01521,,,,,,,,,,
1929600.0,0.01533,,,,,,,,,,
1936800.0,0.01526,,,,,,,,,,
1944000.0,0.01519,,,,,,,,,,
1951200.0,0.01521,,,,,,,,,,
1958400.0,0.01524,,,,,,,,,,
1965600.0,0.01519,,,,,,,,,,
1972800.0,0.01541,,,,,,,,,,
1980000.0,0.01519,,,,,,,,,,
1987200.0,0.01515,,,,,,,,,,
1994400.0,0.01528,,,,,,,,,,
2001600.0,0.01515,,,,,,,,,,
2008800.0,0.01539,,,,,,,,,,
2016000.0,0.01517,,,,,,,,,,
2023200.0,0.01528,,,,,,,,,,
2030400.0,0.01506,,,,,,,,,,
2037600.0,0.01542,,,,,,,,,,
2044800.0,0.01509,,,,,,,,,,
2052000.0,0.01546,,,,,,,,,,
2059200.0,0.01548,,,,,,,,,,
2066400.0,0.01548,,,,,,,,,,
2073600.0,0.01528,,,,,,,,,,
2080800.0,0.01548,,,,,,,,,,
2088000.0,0.01535,,,,,,,,,,
2095200.0,0.01537,,,,,,,,,,
2102400.0,0.01555,,,,,,,,,,
2109600.0,0.01519,,,,,,,,,,
2116800.0,0.01555,,,,,,,,,,
2124000.0,0.01554,,,,,,,,,,
2131200.0,0.01559,,,,,,,,,,
2138400.0,0.01549,,,,,,,,,,
2145600.0,0.01562,,,,,,,,,,
2152800.0,0.0158,,,,,,,,,,
2160000.0,0.01571,,,,,,,,,,
2167200.0,0.01549,,,,,,,,,,
2174400.0,0.01573,,,,,,,,,,
2181600.0,0.01598,,,,,,,,,,
2188800.0,0.01563,,,,,,,,,,
2196000.0,0.01571,,,,,,,,,,
2203200.0,0.01557,,,,,,,,,,
2210400.0,0.01593,,,,,,,,,,
2217600.0,0.01564,,,,,,,,,,
2224800.0,0.01595,,,,,,,,,,
2232000.0,0.01544,,,,,,,,,,
2239200.0,0.01572,,,,,,,,,,
2246400.0,0.01563,,,,,,,,,,
2253600.0,0.01575,,,,,,,,,,
2260800.0,0.01589,,,,,,,,,,
2268000.0,0.01576,,,,,,,,,,
2275200.0,0.01563,,,,,,,,,,
2282400.0,0.01593,,,,,,,,,,
2289600.0,0.01591,,,,,,,,,,
2296800.0,0.01557,,,,,,,,,,
2304000.0,0.01564,,,,,,,,,,
2311200.0,0.01582,,,,,,,,,,
2318400.0,0.01586,,,,,,,,,,
2325600.0,0.01587,,,,,,,,,,
2332800.0,0.01586,,,,,,,,,,
2340000.0,0.01562,,,,,,,,,,
2347200.0,0.01591,,,,,,,,,,
2354400.0,0.01593,,,,,,,,,,
2361600.0,0.01607,,,,,,,,,,
2368800.0,0.01617,,,,,,,,,,
2376000.0,0.01604,,,,,,,,,,
2383200.0,0.01589,,,,,,,,,,
2390400.0,0.01599,,,,,,,,,,
2397600.0,0.01612,,,,,,,,,,
2404800.0,0.01609,,,,,,,,,,
2412000.0,0.01589,,,,,,,,,,
2419200.0,0.01617,,,,,,,,,,
2426400.0,0.0161,,,,,,,,,,
2433600.0,0.01603,,,,,,,,,,
2440800.0,0.01636,,,,,,,,,,
2448000.0,0.01628,,,,,,,,,,
2455200.0,0.01607,,,,,,,,,,
2462400.0,0.01625,,,,,,,,,,
2469600.0,0.01644,,,,,,,,,,
2476800.0,0.01634,,,,,,,,,,
2484000.0,0.01639,,,,,,,,,,
2491200.0,0.01653,,,,,,,,,,
2498400.0,0.01628,,,,,,,,,,
2505600.0,0.01623,,,,,,,,,,
2512800.0,0.01622,,,,,,,,,,
2520000.0,0.01634,,,,,,,,,,
2527200.0,0.01626,,,,,,,,,,
2534400.0,0.01717,,,,,,,,,,
2541600.0,0.0163,,,,,,,,,,
2548800.0,0.01635,,,,,,,,,,
2556000.0,0.0163,,,,,,,,,,
2563200.0,0.01641,,,,,,,,,,
2570400.0,0.01639,,,,,,,,,,
2577600.0,0.0164,,,,,,,,,,
2584800.0,0.01662,,,,,,,,,,
2592000.0,0.01686,,,,,,,,,,
2599200.0,0.01637,,,,,,,,,,
2606400.0,0.0167,,,,,,,,,,
2613600.0,0.01635,,,,,,,,,,
2620800.0,0.01657,,,,,,,,,,
2628000.0,0.01641,,,,,,,,,,
2635200.0,0.01654,,,,,,,,,,
2642400.0,0.01652,,,,,,,,,,
2649600.0,0.01664,,,,,,,,,,
2656800.0,0.01662,,,,,,,,,,
2664000.0,0.01663,,,,,,,,,,
2671200.0,0.01666,,,,,,,,,,
2678400.0,0.01666,,,,,,,,,,
2685600.0,0.01684,,,,,,,,,,
2692800.0,0.01686,,,,,,,,,,
2700000.0,0.01677,,,,,,,,,,
2707200.0,0.01685,,,,,,,,,,
2714400.0,0.01662,,,,,,,,,,
2721600.0,0.01702,,,,,,,,,,
2728800.0,0.01676,,,,,,,,,,
2736000.0,0.01672,,,,,,,,,,
2743200.0,0.01709,,,,,,,,,,
2750400.0,0.01682,,,,,,,,,,
2757600.0,0.01689,,,,,,,,,,
2764800.0,0.01708,,,,,,,,,,
2772000.0,0.01649,,,,,,,,,,
2779200.0,0.01698,,,,,,,,,,
2786400.0,0.01703,,,,,,,,,,
2793600.0,0.0172,,,,,,,,,,
2800800.0,0.01682,,,,,,,,,,
2808000.0,0.01676,,,,,,,,,,
2815200.0,0.01691,,,,,,,,,,
2822400.0,0.01673,,,,,,,,,,
2829600.0,0.01698,,,,,,,,,,
2836800.0,0.017,,,,,,,,,,
2844000.0,0.01691,,,,,,,,,,
2851200.0,0.01691,,,,,,,,,,
2858400.0,0.01711,,,,,,,,,,
2865600.0,0.01679,,,,,,,,,,
2872800.0,0.01688,,,,,,,,,,
2880000.0,0.01694,,,,,,,,,,
2887200.0,0.01722,,,,,,,,,,
2894400.0,0.01706,,,,,,,,,,
2901600.0,0.01715,,,,,,,,,,
2908800.0,0.01726,,,,,,,,,,
2916000.0,0.017,,,,,,,,,,
2923200.0,0.01697,,,,,,,,,,
2930400.0,0.01749,,,,,,,,,,
2937600.0,0.01698,,,,,,,,,,
2944800.0,0.01709,,,,,,,,,,
2952000.0,0.0169,,,,,,,,,,
2959200.0,0.01712,,,,,,,,,,
2966400.0,0.01721,,,,,,,,,,
2973600.0,0.0174,,,,,,,,,,
2980800.0,0.0173,,,,,,,,,,
2988000.0,0.01716,,,,,,,,,,
2995200.0,0.01741,,,,,,,,,,
3002400.0,0.01752,,,,,,,,,,
3009600.0,0.01731,,,,,,,,,,
3016800.0,0.01722,,,,,,,,,,
3024000.0,0.01709,,,,,,,,,,
3031200.0,0.01722,,,,,,,,,,
3038400.0,0.01716,,,,,,,,,,
3045600.0,0.01756,,,,,,,,,,
3052800.0,0.01765,,,,,,,,,,
3060000.0,0.01765,,,,,,,,,,
3067200.0,0.01756,,,,,,,,,,
3074400.0,0.01762,,,,,,,,,,
3081600.0,0.01741,,,,,,,,,,
3088800.0,0.01745,,,,,,,,,,
3096000.0,0.01741,,,,,,,,,,
3103200.0,0.01739,,,,,,,,,,
3110400.0,0.01717,,,,,,,,,,
3117600.0,0.01738,,,,,,,,,,
3124800.0,0.01761,,,,,,,,,,
3132000.0,0.01779,,,,,,,,,,
3139200.0,0.01753,,,,,,,,,,
3146400.0,0.01762,,,,,,,,,,
3153600.0,0.01754,,,,,,,,,,
3160800.0,0.01784,,,,,,,,,,
3168000.0,0.01774,,,,,,,,,,
3175200.0,0.01761,,,,,,,,,,
3182400.0,0.01767,,,,,,,,,,
3189600.0,0.01774,,,,,,,,,,
3196800.0,0.0177,,,,,,,,,,
3204000.0,0.01749,,,,,,,,,,
3211200.0,0.01762,,,,,,,,,,
3218400.0,0.01765,,,,,,,,,,
3225600.0,0.01783,,,,,,,,,,
3232800.0,0.01759,,,,,,,,,,
3240000.0,0.01777,,,,,,,,,,
3247200.0,0.01784,,,,,,,,,,
3254400.0,0.01779,,,,,,,,,,
3261600.0,0.01784,,,,,,,,,,
3268800.0,0.01758,,,,,,,,,,
3276000.0,0.01771,,,,,,,,,,
3283200.0,0.01788,,,,,,,,,,
3290400.0,0.01756,,,,,,,,,,
3297600.0,0.01824,,,,,,,,,,
3304800.0,0.01785,,,,,,,,,,
3312000.0,0.01794,,,,,,,,,,
3319200.0,0.01772,,,,,,,,,,
3326400.0,0.01772,,,,,,,,,,
3333600.0,0.01781,,,,,,,,,,
3340800.0,0.01776,,,,,,,,,,
3348000.0,0.01775,,,,,,,,,,
3355200.0,0.01794,,,,,,,,,,
3362400.0,0.01758,,,,,,,,,,
3369600.0,0.01793,,,,,,,,,,
3376800.0,0.01788,,,,,,,,,,
3384000.0,0.01794,,,,,,,,,,
3391200.0,0.01776,,,,,,,,,,
3398400.0,0.01786,,,,,,,,,,
3405600.0,0.01786,,,,,,,,,,
3412800.0,0.01817,,,,,,,,,,
3420000.0,0.01788,,,,,,,,,,
3427200.0,0.01802,,,,,,,,,,
3434400.0,0.01797,,,,,,,,,,
3441600.0,0.01798,,,,,,,,,,
3448800.0,0.01806,,,,,,,,,,
3456000.0,0.01807,,,,,,,,,,
3463200.0,0.01807,,,,,,,,,,
3470400.0,0.01789,,,,,,,,,,
3477600.0,0.01765,,,,,,,,,,
3484800.0,0.01801,,,,,,,,,,
3492000.0,0.01807,,,,,,,,,,
3502872.0,0.01785,,,,,,,,,,
3510072.0,0.01759,,,,,,,,,,
3517272.0,0.01781,,,,,,,,,,
3524472.0,0.01768,,,,,,,,,,
3531672.0,0.0177,,,,,,,,,,
3538872.0,0.01775,,,,,,,,,,
3546072.0,0.01762,,,,,,,,,,
3553272.0,0.01785,,,,,,,,,,
3560472.0,0.01775,,,,,,,,,,
3567672.0,0.01794,,,,,,,,,,
3574872.0,0.0179,,,,,,,,,,
3578724.0,0.01808,,,,,,,,,,
3585924.0,0.01777,,,,,,,,,,
3593124.0,0.01793,,,,,,,,,,
3600360.0,0.01794,,,,,,,,,,
3607560.0,0.01794,,,,,,,,,,
3614760.0,0.01765,,,,,,,,,,
3621960.0,0.01806,,,,,,,,,,
3629160.0,0.01815,,,,,,,,,,
3636360.0,0.0179,,,,,,,,,,
3643560.0,0.01792,,,,,,,,,,
3650760.0,0.01824,,,,,,,,,,
3657960.0,0.01799,,,,,,,,,,
3665160.0,0.01803,,,,,,,,,,
3672360.0,0.01785,,,,,,,,,,
3679560.0,0.01813,,,,,,,,,,
3686760.0,0.01792,,,,,,,,,,
3693960.0,0.01826,,,,,,,,,,
3701160.0,0.01822,,,,,,,,,,
3708360.0,0.01824,,,,,,,,,,
3715200.0,0.0179,,,,,,,,,,
3722400.0,0.01784,,,,,,,,,,
3729600.0,0.01825,,,,,,,,,,
3736800.0,0.01801,,,,,,,,,,
3744000.0,0.01817,,,,,,,,,,
3751200.0,0.01817,,,,,,,,,,
3758400.0,0.01835,,,,,,,,,,
3765600.0,0.01817,,,,,,,,,,
3772800.0,0.01819,,,,,,,,,,
3780000.0,0.01802,,,,,,,,,,
3787200.0,0.0183,,,,,,,,,,
3794400.0,0.01857,,,,,,,,,,
3801600.0,0.01811,,,,,,,,,,
3808800.0,0.01816,,,,,,,,,,
3816000.0,0.01861,,,,,,,,,,
3823200.0,0.0183,,,,,,,,,,
3830400.0,0.01846,,,,,,,,,,
3837600.0,0.01826,,,,,,,,,,
3844800.0,0.01829,,,,,,,,,,
3852000.0,0.01838,,,,,,,,,,
3859200.0,0.01862,,,,,,,,,,
3866400.0,0.01825,,,,,,,,,,
3873600.0,0.01822,,,,,,,,,,
3880800.0,0.01846,,,,,,,,,,
3888000.0,0.01842,,,,,,,,,,
3895200.0,0.01813,,,,,,,,,,
3902400.0,0.01844,,,,,,,,,,
3909600.0,0.01844,,,,,,,,,,
3916800.0,0.0188,,,,,,,,,,
3924000.0,0.01869,,,,,,,,,,
3931200.0,0.01819,,,,,,,,,,
3938400.0,0.01889,,,,,,,,,,
3945600.0,0.01834,,,,,,,,,,
3952800.0,0.01847,,,,,,,,,,
3960000.0,0.01839,,,,,,,,,,
3967200.0,0.01838,,,,,,,,,,
3974400.0,0.01867,,,,,,,,,,
3981600.0,0.01872,,,,,,,,,,
3988800.0,0.01879,,,,,,,,,,
3996000.0,0.01874,,,,,,,,,,
4003200.0,0.0187,,,,,,,,,,
4010400.0,0.01896,,,,,,,,,,
4017600.0,0.01862,,,,,,,,,,
4024800.0,0.01867,,,,,,,,,,
4032000.0,0.01874,,,,,,,,,,
4039200.0,0.01867,,,,,,,,,,
4046400.0,0.01875,,,,,,,,,,
4053600.0,0.01896,,,,,,,,,,
4060800.0,0.01848,,,,,,,,,,
4068000.0,0.0188,,,,,,,,,,
4075200.0,0.01881,,,,,,,,,,
4082400.0,0.01862,,,,,,,,,,
4089600.0,0.01874,,,,,,,,,,
4096800.0,0.01888,,,,,,,,,,
4104000.0,0.01869,,,,,,,,,,
4111200.0,0.01878,,,,,,,,,,
4118400.0,0.01897,,,,,,,,,,
4125600.0,0.01885,,,,,,,,,,
4132800.0,0.01869,,,,,,,,,,
4140000.0,0.01883,,,,,,,,,,
4147200.0,0.01908,,,,,,,,,,
4154400.0,0.01921,,,,,,,,,,
4161600.0,0.01905,,,,,,,,,,
4168800.0,0.01915,,,,,,,,,,
4176000.0,0.01923,,,,,,,,,,
4183200.0,0.01914,,,,,,,,,,
4190400.0,0.01898,,,,,,,,,,
4197600.0,0.0192,,,,,,,,,,
4204800.0,0.01916,,,,,,,,,,
4212000.0,0.01928,,,,,,,,,,
4219200.0,0.01942,,,,,,,,,,
4226400.0,0.0191,,,,,,,,,,
4233600.0,0.01932,,,,,,,,,,
4240800.0,0.01929,,,,,,,,,,
4248000.0,0.01937,,,,,,,,,,
4255200.0,0.01938,,,,,,,,,,
4262400.0,0.01953,,,,,,,,,,
4269600.0,0.01914,,,,,,,,,,
4276800.0,0.01905,,,,,,,,,,
4284000.0,0.01924,,,,,,,,,,
4291200.0,0.01923,,,,,,,,,,
4298400.0,0.01956,,,,,,,,,,
4305600.0,0.01939,,,,,,,,,,
4312800.0,0.0192,,,,,,,,,,
4320000.0,0.01926,,,,,,,,,,
4327200.0,0.01939,,,,,,,,,,
4334400.0,0.01951,,,,,,,,,,
4341600.0,0.01929,,,,,,,,,,
4348800.0,0.01928,,,,,,,,,,
4356000.0,0.01943,,,,,,,,,,
4363200.0,0.01959,,,,,,,,,,
4370400.0,0.01923,,,,,,,,,,
4377600.0,0.01928,,,,,,,,,,
4384800.0,0.01911,,,,,,,,,,
4392000.0,0.01982,,,,,,,,,,
4399200.0,0.01944,,,,,,,,,,
4406400.0,0.01952,,,,,,,,,,
4413600.0,0.01973,,,,,,,,,,
4420800.0,0.01941,,,,,,,,,,
4428000.0,0.01953,,,,,,,,,,
4435200.0,0.01947,,,,,,,,,,
4442400.0,0.01938,,,,,,,,,,
4449600.0,0.01937,,,,,,,,,,
4456800.0,0.0196,,,,,,,,,,
4464000.0,0.01947,,,,,,,,,,
4471200.0,0.01943,,,,,,,,,,
4478400.0,0.01933,,,,,,,,,,
4485600.0,0.01951,,,,,,,,,,
4492800.0,0.01977,,,,,,,,,,
4500000.0,0.01964,,,,,,,,,,
4507200.0,0.01962,,,,,,,,,,
4514400.0,0.0193,,,,,,,,,,
4521600.0,0.01982,,,,,,,,,,
4528800.0,0.01975,,,,,,,,,,
4536000.0,0.01944,,,,,,,,,,
4543200.0,0.01941,,,,,,,,,,
4550400.0,0.01975,,,,,,,,,,
4557600.0,0.01971,,,,,,,,,,
4564800.0,0.01977,,,,,,,,,,
4572000.0,0.01997,,,,,,,,,,
4579200.0,0.01986,,,,,,,,,,
4582800.0,0.01964,,,,,,,,,,
4590000.0,0.01987,,,,,,,,,,
4597200.0,0.02001,,,,,,,,,,
4604400.0,0.01988,,,,,,,,,,
4611600.0,0.01998,,,,,,,,,,
4618800.0,0.02003,,,,,,,,,,
4626000.0,0.01988,,,,,,,,,,
4633200.0,0.02029,,,,,,,,,,
4640400.0,0.01988,,,,,,,,,,
4647600.0,0.01975,,,,,,,,,,
4654800.0,0.01992,,,,,,,,,,
4662000.0,0.01988,,,,,,,,,,
4669200.0,0.01998,,,,,,,,,,
4676400.0,0.02,,,,,,,,,,
4683600.0,0.01997,,,,,,,,,,
4690800.0,0.01952,,,,,,,,,,
4698000.0,0.01965,,,,,,,,,,
4705200.0,0.01966,,,,,,,,,,
4712400.0,0.01955,,,,,,,,,,
4719600.0,0.01948,,,,,,,,,,
4726800.0,0.01986,,,,,,,,,,
4734000.0,0.01956,,,,,,,,,,
4741200.0,0.01959,,,,,,,,,,
4748400.0,0.01944,,,,,,,,,,
4755600.0,0.01946,,,,,,,,,,
4776120.0,0.0195,,,,,,,,,,
4783320.0,0.01993,,,,,,,,,,
4790520.0,0.01947,,,,,,,,,,
4797720.0,0.01964,,,,,,,,,,
4804920.0,0.01975,,,,,,,,,,
4812120.0,0.01969,,,,,,,,,,
4819320.0,0.01952,,,,,,,,,,
4826520.0,0.01975,,,,,,,,,,
4833720.0,0.01955,,,,,,,,,,
4840920.0,0.01997,,,,,,,,,,
4842360.0,0.01973,,,,,,,,,,
4849560.0,0.01975,,,,,,,,,,
4856760.0,0.01962,,,,,,,,,,
4863960.0,0.01998,,,,,,,,,,
4871160.0,0.01991,,,,,,,,,,
4878360.0,0.01982,,,,,,,,,,
4885560.0,0.01962,,,,,,,,,,
4892760.0,0.0198,,,,,,,,,,
4899960.0,0.01982,,,,,,,,,,
4907160.0,0.01993,,,,,,,,,,
4914360.0,0.01989,,,,,,,,,,
4921560.0,0.01991,,,,,,,,,,
4928760.0,0.0201,,,,,,,,,,
4935960.0,0.01979,,,,,,,,,,
4943160.0,0.01991,,,,,,,,,,
4950360.0,0.01986,,,,,,,,,,
4957200.0,0.02006,,,,,,,,,,
4964400.0,0.01977,,,,,,,,,,
4971600.0,0.0198,,,,,,,,,,
4978800.0,0.01991,,,,,,,,,,
4986000.0,0.01965,,,,,,,,,,
4993200.0,0.02007,,,,,,,,,,
5000400.0,0.01993,,,,,,,,,,
5007600.0,0.02009,,,,,,,,,,
5014800.0,0.01975,,,,,,,,,,
5022000.0,0.01991,,,,,,,,,,
5029200.0,0.02007,,,,,,,,,,
5036400.0,0.02024,,,,,,,,,,
5043600.0,0.02018,,,,,,,,,,
5050800.0,0.01994,,,,,,,,,,
5058000.0,0.01994,,,,,,,,,,
5065200.0,0.02011,,,,,,,,,,
5072400.0,0.02029,,,,,,,,,,
5079600.0,0.01996,,,,,,,,,,
5086800.0,0.02023,,,,,,,,,,
5094000.0,0.02057,,,,,,,,,,
5101200.0,0.02002,,,,,,,,,,
5108400.0,0.02007,,,,,,,,,,
5115600.0,0.02025,,,,,,,,,,
5122800.0,0.02043,,,,,,,,,,
5130000.0,0.02016,,,,,,,,,,
5137200.0,0.02041,,,,,,,,,,
5144400.0,0.02021,,,,,,,,,,
5151600.0,0.02028,,,,,,,,,,
5158800.0,0.02036,,,,,,,,,,
5166000.0,0.0206,,,,,,,,,,
5173200.0,0.02048,,,,,,,,,,
5180400.0,0.02061,,,,,,,,,,
5187600.0,0.02033,,,,,,,,,,
5194800.0,0.02056,,,,,,,,,,
5202000.0,0.02082,,,,,,,,,,
5209200.0,0.02078,,,,,,,,,,
5216400.0,0.02059,,,,,,,,,,
5223600.0,0.02055,,,,,,,,,,
5230800.0,0.02065,,,,,,,,,,
5238000.0,0.02074,,,,,,,,,,
5245200.0,0.02084,,,,,,,,,,
5252400.0,0.02072,,,,,,,,,,
5259600.0,0.02039,,,,,,,,,,
5266800.0,0.02074,,,,,,,,,,
5274000.0,0.02078,,,,,,,,,,
5281200.0,0.02092,,,,,,,,,,
5288400.0,0.02096,,,,,,,,,,
5295600.0,0.02113,,,,,,,,,,
5302800.0,0.02079,,,,,,,,,,
5310000.0,0.02105,,,,,,,,,,
5317200.0,0.02095,,,,,,,,,,
5324400.0,0.02123,,,,,,,,,,
5331600.0,0.02095,,,,,,,,,,
5338800.0,0.02099,,,,,,,,,,
5346000.0,0.02088,,,,,,,,,,
5353200.0,0.02124,,,,,,,,,,
5360400.0,0.02083,,,,,,,,,,
5367600.0,0.02088,,,,,,,,,,
5374800.0,0.02114,,,,,,,,,,
5382000.0,0.02108,,,,,,,,,,
5389200.0,0.02097,,,,,,,,,,
5396400.0,0.021,,,,,,,,,,
5403600.0,0.0212,,,,,,,,,,
5410800.0,0.02111,,,,,,,,,,
5418000.0,0.02131,,,,,,,,,,
5425200.0,0.02114,,,,,,,,,,
5432400.0,0.02125,,,,,,,,,,
5439600.0,0.02145,,,,,,,,,,
5446800.0,0.02132,,,,,,,,,,
5454000.0,0.02118,,,,,,,,,,
5461200.0,0.02131,,,,,,,,,,
5468400.0,0.02137,,,,,,,,,,
5475600.0,0.02082,,,,,,,,,,
5482800.0,0.02156,,,,,,,,,,
5490000.0,0.02131,,,,,,,,,,
5497200.0,0.02129,,,,,,,,,,
5504400.0,0.02113,,,,,,,,,,
5511600.0,0.02125,,,,,,,,,,
5518800.0,0.02123,,,,,,,,,,
5526000.0,0.02138,,,,,,,,,,
5533200.0,0.02147,,,,,,,,,,
5540400.0,0.02125,,,,,,,,,,
5547600.0,0.02141,,,,,,,,,,
5554800.0,0.02145,,,,,,,,,,
5562000.0,0.02125,,,,,,,,,,
5569200.0,0.02167,,,,,,,,,,
5576400.0,0.02152,,,,,,,,,,
5583600.0,0.02165,,,,,,,,,,
5590800.0,0.02152,,,,,,,,,,
5598000.0,0.02143,,,,,,,,,,
5605200.0,0.02136,,,,,,,,,,
5612400.0,0.02179,,,,,,,,,,
5619600.0,0.02188,,,,,,,,,,
5626800.0,0.02177,,,,,,,,,,
5634000.0,0.02154,,,,,,,,,,
5641200.0,0.02186,,,,,,,,,,
5648400.0,0.02173,,,,,,,,,,
5655600.0,0.02167,,,,,,,,,,
5662800.0,0.02143,,,,,,,,,,
5670000.0,0.02181,,,,,,,,,,
5677200.0,0.02156,,,,,,,,,,
5684400.0,0.02199,,,,,,,,,,
5691600.0,0.02195,,,,,,,,,,
5698800.0,0.02188,,,,,,,,,,
5706000.0,0.02197,,,,,,,,,,
5713200.0,0.02197,,,,,,,,,,
5720400.0,0.02217,,,,,,,,,,
5727600.0,0.02186,,,,,,,,,,
5734800.0,0.02214,,,,,,,,,,
5742000.0,0.02169,,,,,,,,,,
5749200.0,0.02187,,,,,,,,,,
5756400.0,0.02235,,,,,,,,,,
5763600.0,0.02201,,,,,,,,,,
5770800.0,0.022,,,,,,,,,,
5778000.0,0.02226,,,,,,,,,,
5785200.0,0.02231,,,,,,,,,,
5792400.0,0.0221,,,,,,,,,,
5799600.0,0.02226,,,,,,,,,,
5806800.0,0.02221,,,,,,,,,,
5814000.0,0.0221,,,,,,,,,,
5821200.0,0.02236,,,,,,,,,,
5828400.0,0.02209,,,,,,,,,,
5835600.0,0.02205,,,,,,,,,,
5842800.0,0.02209,,,,,,,,,,
5850000.0,0.02254,,,,,,,,,,
5857200.0,0.02253,,,,,,,,,,
5864400.0,0.02232,,,,,,,,,,
5871600.0,0.02253,,,,,,,,,,
5878800.0,0.02277,,,,,,,,,,
5886000.0,0.02292,,,,,,,,,,
5893200.0,0.02241,,,,,,,,,,
5900400.0,0.0225,,,,,,,,,,
5907600.0,0.02259,,,,,,,,,,
5914800.0,0.02241,,,,,,,,,,
5922000.0,0.02276,,,,,,,,,,
5929200.0,0.02258,,,,,,,,,,
5936400.0,0.02265,,,,,,,,,,
5943600.0,0.02269,,,,,,,,,,
5950800.0,0.02272,,,,,,,,,,
5958000.0,0.02307,,,,,,,,,,
5965200.0,0.02258,,,,,,,,,,
5972400.0,0.02289,,,,,,,,,,
5979600.0,0.02294,,,,,,,,,,
5986800.0,0.0229,,,,,,,,,,
5994000.0,0.02295,,,,,,,,,,
6001200.0,0.02292,,,,,,,,,,
6008400.0,0.02318,,,,,,,,,,
6015600.0,0.02307,,,,,,,,,,
6022800.0,0.02294,,,,,,,,,,
6030000.0,0.02295,,,,,,,,,,
6037200.0,0.02309,,,,,,,,,,
6044400.0,0.02292,,,,,,,,,,
6051600.0,0.02307,,,,,,,,,,
6058800.0,0.02316,,,,,,,,,,
6066000.0,0.02336,,,,,,,,,,
6073200.0,0.0233,,,,,,,,,,
6080400.0,0.02321,,,,,,,,,,
6087600.0,0.02299,,,,,,,,,,
6094800.0,0.0233,,,,,,,,,,
6102000.0,0.02321,,,,,,,,,,
6109200.0,0.02339,,,,,,,,,,
6116400.0,0.02353,,,,,,,,,,
6123600.0,0.0237,,,,,,,,,,
6130800.0,0.02344,,,,,,,,,,
6138000.0,0.02355,,,,,,,,,,
6145200.0,0.02364,,,,,,,,,,
6152400.0,0.02381,,,,,,,,,,
6159600.0,0.02348,,,,,,,,,,
6166800.0,0.02368,,,,,,,,,,
6174000.0,0.0238,,,,,,,,,,
6181200.0,0.02362,,,,,,,,,,
6188400.0,0.02344,,,,,,,,,,
6195600.0,0.02367,,,,,,,,,,
6202800.0,0.02362,,,,,,,,,,
6210000.0,0.02376,,,,,,,,,,
6217200.0,0.02363,,,,,,,,,,
6224400.0,0.02399,,,,,,,,,,
6231600.0,0.02375,,,,,,,,,,
6238800.0,0.02334,,,,,,,,,,
6246000.0,0.02418,,,,,,,,,,
6253200.0,0.024,,,,,,,,,,
6260400.0,0.02425,,,,,,,,,,
6267600.0,0.02399,,,,,,,,,,
6274800.0,0.02372,,,,,,,,,,
6282000.0,0.0238,,,,,,,,,,
6289200.0,0.02361,,,,,,,,,,
6296400.0,0.02398,,,,,,,,,,
6303600.0,0.02377,,,,,,,,,,
6310800.0,0.02391,,,,,,,,,,
6318000.0,0.02436,,,,,,,,,,
6325200.0,0.0239,,,,,,,,,,
6332400.0,0.02398,,,,,,,,,,
6339600.0,0.02439,,,,,,,,,,
6346800.0,0.02434,,,,,,,,,,
6354000.0,0.02457,,,,,,,,,,
6361200.0,0.02432,,,,,,,,,,
6368400.0,0.02425,,,,,,,,,,
6375600.0,0.02465,,,,,,,,,,
6382800.0,0.0245,,,,,,,,,,
6390000.0,0.02434,,,,,,,,,,
6397200.0,0.02456,,,,,,,,,,
6404400.0,0.02477,,,,,,,,,,
6411600.0,0.02431,,,,,,,,,,
6418800.0,0.02457,,,,,,,,,,
6426000.0,0.02458,,,,,,,,,,
6433200.0,0.02466,,,,,,,,,,
6440400.0,0.02453,,,,,,,,,,
6447600.0,0.02486,,,,,,,,,,
6454800.0,0.02454,,,,,,,,,,
6462000.0,0.02467,,,,,,,,,,
6469200.0,0.02476,,,,,,,,,,
6476400.0,0.02475,,,,,,,,,,
6483600.0,0.02493,,,,,,,,,,
6490800.0,0.02488,,,,,,,,,,
6498000.0,0.02495,,,,,,,,,,
6505200.0,0.02494,,,,,,,,,,
6512400.0,0.02485,,,,,,,,,,
6519600.0,0.02503,,,,,,,,,,
6526800.0,0.02504,,,,,,,,,,
6534000.0,0.02511,,,,,,,,,,
6541200.0,0.02517,,,,,,,,,,
6548400.0,0.02504,,,,,,,,,,
6555600.0,0.02507,,,,,,,,,,
6562800.0,0.0254,,,,,,,,,,
6570000.0,0.02511,,,,,,,,,,
6577200.0,0.02533,,,,,,,,,,
6584400.0,0.02542,,,,,,,,,,
6591600.0,0.02522,,,,,,,,,,
6598800.0,0.02554,,,,,,,,,,
6606000.0,0.02518,,,,,,,,,,
6613200.0,0.02548,,,,,,,,,,
6620400.0,0.02511,,,,,,,,,,
6627600.0,0.0252,,,,,,,,,,
6634800.0,0.02558,,,,,,,,,,
6642000.0,0.02525,,,,,,,,,,
6649200.0,0.02562,,,,,,,,,,
6656400.0,0.0253,,,,,,,,,,
6656760.0,0.02551,,,,,,,,,,
6663960.0,0.02583,,,,,,,,,,
6670800.0,0.02581,,,,,,,,,,
6678000.0,0.02602,,,,,,,,,,
6685200.0,0.02608,,,,,,,,,,
6692400.0,0.02601,,,,,,,,,,
6699600.0,0.02612,,,,,,,,,,
6706800.0,0.02605,,,,,,,,,,
6714000.0,0.02617,,,,,,,,,,
6721200.0,0.02617,,,,,,,,,,
6728400.0,0.02617,,,,,,,,,,
6735600.0,0.02619,,,,,,,,,,
6742800.0,0.02643,,,,,,,,,,
6750000.0,0.02612,,,,,,,,,,
6757200.0,0.02635,,,,,,,,,,
6764400.0,0.02608,,,,,,,,,,
6771600.0,0.02638,,,,,,,,,,
6778800.0,0.02629,,,,,,,,,,
6786000.0,0.02665,,,,,,,,,,
6793200.0,0.02633,,,,,,,,,,
6800400.0,0.02635,,,,,,,,,,
6807600.0,0.02651,,,,,,,,,,
6814800.0,0.02639,,,,,,,,,,
6822000.0,0.02643,,,,,,,,,,
6829200.0,0.0266,,,,,,,,,,
6836400.0,0.02665,,,,,,,,,,
6843600.0,0.02687,,,,,,,,,,
6850800.0,0.02643,,,,,,,,,,
6858000.0,0.02671,,,,,,,,,,
6865200.0,0.02705,,,,,,,,,,
6872400.0,0.02661,,,,,,,,,,
6879600.0,0.02696,,,,,,,,,,
6886800.0,0.02711,,,,,,,,,,
6894000.0,0.02689,,,,,,,,,,
6901200.0,0.02685,,,,,,,,,,
6908400.0,0.02736,,,,,,,,,,
6915600.0,0.02687,,,,,,,,,,
6922800.0,0.02712,,,,,,,,,,
6930000.0,0.02706,,,,,,,,,,
6937200.0,0.02709,,,,,,,,,,
6944400.0,0.02698,,,,,,,,,,
6951600.0,0.02718,,,,,,,,,,
6958800.0,0.02733,,,,,,,,,,
6966000.0,0.02743,,,,,,,,,,
6973200.0,0.02757,,,,,,,,,,
6980400.0,0.02764,,,,,,,,,,
6987600.0,0.02757,,,,,,,,,,
6994800.0,0.02736,,,,,,,,,,
7002000.0,0.02777,,,,,,,,,,
7009200.0,0.02754,,,,,,,,,,
7016400.0,0.02759,,,,,,,,,,
7023600.0,0.0277,,,,,,,,,,
7030800.0,0.02774,,,,,,,,,,
7038000.0,0.02787,,,,,,,,,,
7045200.0,0.02802,,,,,,,,,,
7052400.0,0.02804,,,,,,,,,,
7059600.0,0.02788,,,,,,,,,,
7066800.0,0.02824,,,,,,,,,,
7074000.0,0.02809,,,,,,,,,,
7081200.0,0.02827,,,,,,,,,,
7088400.0,0.02841,,,,,,,,,,
7095600.0,0.02801,,,,,,,,,,
7102800.0,0.02797,,,,,,,,,,
7110000.0,0.02829,,,,,,,,,,
7117200.0,0.02805,,,,,,,,,,
7124400.0,0.02831,,,,,,,,,,
7131600.0,0.02822,,,,,,,,,,
7138800.0,0.02829,,,,,,,,,,
7146000.0,0.02865,,,,,,,,,,
7153200.0,0.02847,,,,,,,,,,
7160400.0,0.02843,,,,,,,,,,
7167600.0,0.02858,,,,,,,,,,
7174800.0,0.0287,,,,,,,,,,
7182000.0,0.02874,,,,,,,,,,
7189200.0,0.02876,,,,,,,,,,
7196400.0,0.02885,,,,,,,,,,
7203600.0,0.02849,,,,,,,,,,
7210800.0,0.02869,,,,,,,,,,
7218000.0,0.02864,,,,,,,,,,
7225200.0,0.02883,,,,,,,,,,
7232400.0,0.02872,,,,,,,,,,
7239600.0,0.02892,,,,,,,,,,
7246800.0,0.02868,,,,,,,,,,
7254000.0,0.02906,,,,,,,,,,
7261200.0,0.02918,,,,,,,,,,
7268400.0,0.02918,,,,,,,,,,
7275600.0,0.02897,,,,,,,,,,
7282800.0,0.02914,,,,,,,,,,
7290000.0,0.02942,,,,,,,,,,
7297200.0,0.02928,,,,,,,,,,
7304400.0,0.02894,,,,,,,,,,
7311600.0,0.02931,,,,,,,,,,
7318800.0,0.02904,,,,,,,,,,
7326000.0,0.02913,,,,,,,,,,
7333200.0,0.02919,,,,,,,,,,
7340400.0,0.02969,,,,,,,,,,
7347600.0,0.02924,,,,,,,,,,
7354800.0,0.02931,,,,,,,,,,
7362000.0,0.02944,,,,,,,,,,
7369200.0,0.0291,,,,,,,,,,
7376400.0,0.02944,,,,,,,,,,
7383600.0,0.02991,,,,,,,,,,
7390800.0,0.02992,,,,,,,,,,
7398000.0,0.02951,,,,,,,,,,
7405200.0,0.02986,,,,,,,,,,
7412400.0,0.02999,,,,,,,,,,
7419600.0,0.02992,,,,,,,,,,
7426800.0,0.03001,,,,,,,,,,
7434000.0,0.02969,,,,,,,,,,
7441200.0,0.02983,,,,,,,,,,
7448400.0,0.02955,,,,,,,,,,
7455600.0,0.02983,,,,,,,,,,
7462800.0,0.03031,,,,,,,,,,
7470000.0,0.02994,,,,,,,,,,
7477200.0,0.03027,,,,,,,,,,
7484400.0,0.03042,,,,,,,,,,
7491600.0,0.0305,,,,,,,,,,
7498800.0,0.03036,,,,,,,,,,
7506000.0,0.03028,,,,,,,,,,
7513200.0,0.03036,,,,,,,,,,
7520400.0,0.03072,,,,,,,,,,
7527600.0,0.03066,,,,,,,,,,
7534800.0,0.03069,,,,,,,,,,
7542000.0,0.03053,,,,,,,,,,
7549200.0,0.0306,,,,,,,,,,
7556400.0,0.03086,,,,,,,,,,
7563600.0,0.03089,,,,,,,,,,
7570800.0,0.03093,,,,,,,,,,
7578000.0,0.0309,,,,,,,,,,
7585200.0,0.03105,,,,,,,,,,
7592400.0,0.03098,,,,,,,,,,
7599600.0,0.03132,,,,,,,,,,
7606800.0,0.03125,,,,,,,,,,
7614000.0,0.03139,,,,,,,,,,
7621200.0,0.0313,,,,,,,,,,
7628400.0,0.03148,,,,,,,,,,
7635600.0,0.03117,,,,,,,,,,
7642800.0,0.0313,,,,,,,,,,
7650000.0,0.03163,,,,,,,,,,
7657200.0,0.03136,,,,,,,,,,
7664400.0,0.03127,,,,,,,,,,
7671600.0,0.03179,,,,,,,,,,
7678800.0,0.03175,,,,,,,,,,
7686000.0,0.0317,,,,,,,,,,
7693200.0,0.03186,,,,,,,,,,
7700400.0,0.03204,,,,,,,,,,
7707600.0,0.03189,,,,,,,,,,
7714800.0,0.03204,,,,,,,,,,
7722000.0,0.03188,,,,,,,,,,
7729200.0,0.03189,,,,,,,,,,
7736400.0,0.03184,,,,,,,,,,
7743600.0,0.03213,,,,,,,,,,
7750800.0,0.03188,,,,,,,,,,
7758000.0,0.03202,,,,,,,,,,
7765200.0,0.03238,,,,,,,,,,
7772400.0,0.03208,,,,,,,,,,
7779600.0,0.03207,,,,,,,,,,
7786800.0,0.03226,,,,,,,,,,
7794000.0,0.03245,,,,,,,,,,
7801200.0,0.03245,,,,,,,,,,
7808400.0,0.03256,,,,,,,,,,
7815600.0,0.03234,,,,,,,,,,
7822800.0,0.03245,,,,,,,,,,
7830000.0,0.03251,,,,,,,,,,
7837200.0,0.03274,,,,,,,,,,
7844400.0,0.03274,,,,,,,,,,
7851600.0,0.0329,,,,,,,,,,
7858800.0,0.03293,,,,,,,,,,
7866000.0,0.03283,,,,,,,,,,
7873200.0,0.03281,,,,,,,,,,
7880400.0,0.03298,,,,,,,,,,
7887600.0,0.03281,,,,,,,,,,
7894800.0,0.03297,,,,,,,,,,
7902000.0,0.03312,,,,,,,,,,
7909200.0,0.03308,,,,,,,,,,
7916400.0,0.03313,,,,,,,,,,
7923600.0,0.0331,,,,,,,,,,
7930800.0,0.03283,,,,,,,,,,
7938000.0,0.03312,,,,,,,,,,
7945200.0,0.03348,,,,,,,,,,
7952400.0,0.03367,,,,,,,,,,
7959600.0,0.03344,,,,,,,,,,
7966800.0,0.03342,,,,,,,,,,
7974000.0,0.03365,,,,,,,,,,
7981200.0,0.03352,,,,,,,,,,
7988400.0,0.03365,,,,,,,,,,
7995600.0,0.03392,,,,,,,,,,
8002800.0,0.03378,,,,,,,,,,
8010000.0,0.03392,,,,,,,,,,
8017200.0,0.03383,,,,,,,,,,
8024400.0,0.03402,,,,,,,,,,
8031600.0,0.03379,,,,,,,,,,
8038800.0,0.034,,,,,,,,,,
8046000.0,0.03392,,,,,,,,,,
8053200.0,0.03398,,,,,,,,,,
8060400.0,0.03438,,,,,,,,,,
8067600.0,0.03444,,,,,,,,,,
8074800.0,0.03419,,,,,,,,,,
8082000.0,0.03419,,,,,,,,,,
8089200.0,0.03435,,,,,,,,,,
8096400.0,0.03453,,,,,,,,,,
8103600.0,0.0348,,,,,,,,,,
8110800.0,0.03453,,,,,,,,,,
8118000.0,0.0347,,,,,,,,,,
8125200.0,0.03475,,,,,,,,,,
8132400.0,0.03474,,,,,,,,,,
8139600.0,0.03469,,,,,,,,,,
8146800.0,0.03461,,,,,,,,,,
8154000.0,0.03514,,,,,,,,,,
8161200.0,0.03496,,,,,,,,,,
8168400.0,0.03504,,,,,,,,,,
8175600.0,0.03497,,,,,,,,,,
8182800.0,0.035,,,,,,,,,,
8190000.0,0.03493,,,,,,,,,,
8197200.0,0.03516,,,,,,,,,,
8204400.0,0.03506,,,,,,,,,,
8211600.0,0.03523,,,,,,,,,,
8218800.0,0.03542,,,,,,,,,,
8226000.0,0.03547,,,,,,,,,,
8233200.0,0.03539,,,,,,,,,,
8240400.0,0.03539,,,,,,,,,,
8247600.0,0.03551,,,,,,,,,,
8254800.0,0.03538,,,,,,,,,,
8262000.0,0.0356,,,,,,,,,,
8269200.0,0.03556,,,,,,,,,,
8276400.0,0.03575,,,,,,,,,,
8283600.0,0.03559,,,,,,,,,,
8290800.0,0.0356,,,,,,,,,,
8298000.0,0.03581,,,,,,,,,,
8305200.0,0.03609,,,,,,,,,,
8312400.0,0.03597,,,,,,,,,,
8319600.0,0.03611,,,,,,,,,,
8326800.0,0.03628,,,,,,,,,,
8334000.0,0.03614,,,,,,,,,,
8341200.0,0.03591,,,,,,,,,,
8348400.0,0.03597,,,,,,,,,,
8355600.0,0.03628,,,,,,,,,,
8362800.0,0.03623,,,,,,,,,,
8370000.0,0.03647,,,,,,,,,,
8377200.0,0.03662,,,,,,,,,,
8384400.0,0.03691,,,,,,,,,,
8391600.0,0.03691,,,,,,,,,,
8398800.0,0.03685,,,,,,,,,,
8406000.0,0.03647,,,,,,,,,,
8413200.0,0.03699,,,,,,,,,,
8420400.0,0.0369,,,,,,,,,,
8427600.0,0.03688,,,,,,,,,,
8434800.0,0.03677,,,,,,,,,,
8442000.0,0.03694,,,,,,,,,,
8449200.0,0.03714,,,,,,,,,,
8456400.0,0.03742,,,,,,,,,,
8463600.0,0.03751,,,,,,,,,,
8470800.0,0.03692,,,,,,,,,,
8478000.0,0.0373,,,,,,,,,,
8485200.0,0.03748,,,,,,,,,,
8492400.0,0.03739,,,,,,,,,,
8499600.0,0.03724,,,,,,,,,,
8506800.0,0.03742,,,,,,,,,,
8514000.0,0.03732,,,,,,,,,,
8521200.0,0.0375,,,,,,,,,,
8528400.0,0.03786,,,,,,,,,,
8535600.0,0.03777,,,,,,,,,,
8542800.0,0.03801,,,,,,,,,,
8550000.0,0.0381,,,,,,,,,,
8557200.0,0.03798,,,,,,,,,,
8564400.0,0.03794,,,,,,,,,,
8571600.0,0.03795,,,,,,,,,,
8578800.0,0.03816,,,,,,,,,,
8586000.0,0.03798,,,,,,,,,,
8593200.0,0.03831,,,,,,,,,,
8600400.0,0.03862,,,,,,,,,,
8607600.0,0.03849,,,,,,,,,,
8614800.0,0.03844,,,,,,,,,,
8622000.0,0.03843,,,,,,,,,,
8629200.0,0.03845,,,,,,,,,,
8636400.0,0.03862,,,,,,,,,,
8643600.0,0.03902,,,,,,,,,,
8650800.0,0.03863,,,,,,,,,,
8658000.0,0.03917,,,,,,,,,,
8665200.0,0.03913,,,,,,,,,,
8672400.0,0.03891,,,,,,,,,,
8679600.0,0.03881,,,,,,,,,,
8686800.0,0.03902,,,,,,,,,,
8694000.0,0.0389,,,,,,,,,,
8701200.0,0.03923,,,,,,,,,,
8708400.0,0.0392,,,,,,,,,,
8715600.0,0.03932,,,,,,,,,,
8722800.0,0.03972,,,,,,,,,,
8730000.0,0.03931,,,,,,,,,,
8737200.0,0.03945,,,,,,,,,,
8744400.0,0.03939,,,,,,,,,,
8751600.0,0.03958,,,,,,,,,,
8758800.0,0.0398,,,,,,,,,,
8766000.0,0.04001,,,,,,,,,,
8773200.0,0.03988,,,,,,,,,,
8780400.0,0.0397,,,,,,,,,,
8787600.0,0.03989,,,,,,,,,,
8794800.0,0.0401,,,,,,,,,,
8802000.0,0.03997,,,,,,,,,,
8809200.0,0.04017,,,,,,,,,,
8816400.0,0.04012,,,,,,,,,,
8823600.0,0.04037,,,,,,,,,,
8830800.0,0.0407,,,,,,,,,,
8838000.0,0.0404,,,,,,,,,,
8845200.0,0.04042,,,,,,,,,,
8852400.0,0.04097,,,,,,,,,,
8859600.0,0.04074,,,,,,,,,,
8866800.0,0.04101,,,,,,,,,,
8874000.0,0.04062,,,,,,,,,,
8881200.0,0.04054,,,,,,,,,,
8888400.0,0.04074,,,,,,,,,,
8895600.0,0.04099,,,,,,,,,,
8902800.0,0.04129,,,,,,,,,,
8910000.0,0.04124,,,,,,,,,,
8917200.0,0.04147,,,,,,,,,,
8924400.0,0.04133,,,,,,,,,,
8931600.0,0.04138,,,,,,,,,,
8938800.0,0.04125,,,,,,,,,,
8946000.0,0.04148,,,,,,,,,,
8953200.0,0.04132,,,,,,,,,,
8960400.0,0.04152,,,,,,,,,,
8967600.0,0.0417,,,,,,,,,,
8974800.0,0.0416,,,,,,,,,,
8982000.0,0.04162,,,,,,,,,,
8989200.0,0.04175,,,,,,,,,,
8996400.0,0.04206,,,,,,,,,,
9003600.0,0.04161,,,,,,,,,,
9010800.0,0.04224,,,,,,,,,,
9018000.0,0.04215,,,,,,,,,,
9025200.0,0.04221,,,,,,,,,,
9032400.0,0.04219,,,,,,,,,,
9039600.0,0.04209,,,,,,,,,,
9046800.0,0.04233,,,,,,,,,,
9054000.0,0.04214,,,,,,,,,,
9061200.0,0.04209,,,,,,,,,,
9068400.0,0.0422,,,,,,,,,,
9075600.0,0.04265,,,,,,,,,,
9082800.0,0.04242,,,,,,,,,,
9090000.0,0.04251,,,,,,,,,,
9097200.0,0.0422,,,,,,,,,,
9104400.0,0.04218,,,,,,,,,,
9111600.0,0.04238,,,,,,,,,,
9118800.0,0.04242,,,,,,,,,,
9126000.0,0.04261,,,,,,,,,,
9133200.0,0.04236,,,,,,,,,,
9140400.0,0.04257,,,,,,,,,,
9147600.0,0.04236,,,,,,,,,,
9154800.0,0.04266,,,,,,,,,,
9162000.0,0.04281,,,,,,,,,,
9169200.0,0.04279,,,,,,,,,,
9176400.0,0.04272,,,,,,,,,,
9183600.0,0.04296,,,,,,,,,,
9190800.0,0.04295,,,,,,,,,,
9198000.0,0.04297,,,,,,,,,,
9205200.0,0.04313,,,,,,,,,,
9212400.0,0.04337,,,,,,,,,,
9219600.0,0.04338,,,,,,,,,,
9226800.0,0.04368,,,,,,,,,,
9234000.0,0.04397,,,,,,,,,,
9241200.0,0.04385,,,,,,,,,,
9248400.0,0.04453,,,,,,,,,,
9255600.0,0.04403,,,,,,,,,,
9262800.0,0.04417,,,,,,,,,,
9270000.0,0.04441,,,,,,,,,,
9277200.0,0.04437,,,,,,,,,,
9284400.0,0.04478,,,,,,,,,,
9291600.0,0.04468,,,,,,,,,,
9298800.0,0.04459,,,,,,,,,,
9306000.0,0.04483,,,,,,,,,,
9313200.0,0.04456,,,,,,,,,,
9320400.0,0.04492,,,,,,,,,,
9327600.0,0.04498,,,,,,,,,,
9334800.0,0.04476,,,,,,,,,,
9342000.0,0.04485,,,,,,,,,,
9349200.0,0.04525,,,,,,,,,,
9356400.0,0.04509,,,,,,,,,,
9363600.0,0.0451,,,,,,,,,,
9370800.0,0.04544,,,,,,,,,,
9378000.0,0.04543,,,,,,,,,,
9385200.0,0.04555,,,,,,,,,,
9392400.0,0.04573,,,,,,,,,,
9399600.0,0.04545,,,,,,,,,,
9406800.0,0.04586,,,,,,,,,,
9414000.0,0.04595,,,,,,,,,,
9421200.0,0.0458,,,,,,,,,,
9428400.0,0.04607,,,,,,,,,,
9435600.0,0.04577,,,,,,,,,,
9442800.0,0.04598,,,,,,,,,,
9450000.0,0.04593,,,,,,,,,,
9457200.0,0.04623,,,,,,,,,,
9464400.0,0.04618,,,,,,,,,,
9471600.0,0.04622,,,,,,,,,,
9478800.0,0.04645,,,,,,,,,,
9486000.0,0.04643,,,,,,,,,,
9493200.0,0.04686,,,,,,,,,,
9500400.0,0.0468,,,,,,,,,,
9507600.0,0.04689,,,,,,,,,,
9514800.0,0.04694,,,,,,,,,,
9522000.0,0.04695,,,,,,,,,,
9529200.0,0.04721,,,,,,,,,,
9536400.0,0.04716,,,,,,,,,,
9543600.0,0.04689,,,,,,,,,,
9550800.0,0.0468,,,,,,,,,,
9558000.0,0.04702,,,,,,,,,,
9565200.0,0.04731,,,,,,,,,,
9572400.0,0.04712,,,,,,,,,,
9579600.0,0.04724,,,,,,,,,,
9586800.0,0.04742,,,,,,,,,,
9594000.0,0.04752,,,,,,,,,,
8161200.0,0.03496,,,,,,,,,,
8168400.0,0.03504,,,,,,,,,,
8175600.0,0.03497,,,,,,,,,,
8182800.0,0.035,,,,,,,,,,
8190000.0,0.03493,,,,,,,,,,
8197200.0,0.03516,,,,,,,,,,
8204400.0,0.03506,,,,,,,,,,
8211600.0,0.03523,,,,,,,,,,
8218800.0,0.03542,,,,,,,,,,
8226000.0,0.03547,,,,,,,,,,
8233200.0,0.03539,,,,,,,,,,
8240400.0,0.03539,,,,,,,,,,
8247600.0,0.03551,,,,,,,,,,
8254800.0,0.03538,,,,,,,,,,
8262000.0,0.0356,,,,,,,,,,
8269200.0,0.03556,,,,,,,,,,
8276400.0,0.03575,,,,,,,,,,
8283600.0,0.03559,,,,,,,,,,
8290800.0,0.0356,,,,,,,,,,
8298000.0,0.03581,,,,,,,,,,
8305200.0,0.03609,,,,,,,,,,
8312400.0,0.03597,,,,,,,,,,
8319600.0,0.03611,,,,,,,,,,
8326800.0,0.03628,,,,,,,,,,
8334000.0,0.03614,,,,,,,,,,
8341200.0,0.03591,,,,,,,,,,
8348400.0,0.03597,,,,,,,,,,
8355600.0,0.03628,,,,,,,,,,
8362800.0,0.03623,,,,,,,,,,
8370000.0,0.03647,,,,,,,,,,
8377200.0,0.03662,,,,,,,,,,
8384400.0,0.03691,,,,,,,,,,
8391600.0,0.03691,,,,,,,,,,
8398800.0,0.03685,,,,,,,,,,
8406000.0,0.03647,,,,,,,,,,
8413200.0,0.03699,,,,,,,,,,
8420400.0,0.0369,,,,,,,,,,
8427600.0,0.03688,,,,,,,,,,
8434800.0,0.03677,,,,,,,,,,
8442000.0,0.03694,,,,,,,,,,
8449200.0,0.03714,,,,,,,,,,
8456400.0,0.03742,,,,,,,,,,
8463600.0,0.03751,,,,,,,,,,
8470800.0,0.03692,,,,,,,,,,
8478000.0,0.0373,,,,,,,,,,
8485200.0,0.03748,,,,,,,,,,
8492400.0,0.03739,,,,,,,,,,
8499600.0,0.03724,,,,,,,,,,
