Repository: janzenchoi/phd_code

# Symbolic

The following repository acts as a wrapper for the `pysr` codebase which was developed for symbolic regression (SR) analysis. This wrapping has been performed to facilitate the quick and easy prediction of the high-temperature creep and tensile behaviour of Alloy 617.

File: symbolic/scripts/data/creep/inl_2/AirWeld_850_54_a.csv
time,strain,temperature,stress,type,state,form,process,medium,title,youngs,poissons
0.0,0.0,850.0,54.0,creep,Ruptured,Plate,Weld,Air,AirWeld_850_54_a,153000.0,0.3
0.0,0.0,,,,,,,,,,
72.0,0.00241,,,,,,,,,,
90.0,0.00179,,,,,,,,,,
104.4,0.00225,,,,,,,,,,
122.4,0.00272,,,,,,,,,,
136.8,0.00291,,,,,,,,,,
151.2,0.00293,,,,,,,,,,
169.2,0.0031,,,,,,,,,,
187.2,0.003,,,,,,,,,,
201.6,0.00314,,,,,,,,,,
216.0,0.0031,,,,,,,,,,
234.0,0.00313,,,,,,,,,,
248.4,0.00307,,,,,,,,,,
266.4,0.00328,,,,,,,,,,
280.8,0.00335,,,,,,,,,,
298.8,0.00337,,,,,,,,,,
313.2,0.00349,,,,,,,,,,
327.6,0.0035,,,,,,,,,,
345.6,0.00358,,,,,,,,,,
360.0,0.00358,,,,,,,,,,
378.0,0.00358,,,,,,,,,,
392.4,0.0037,,,,,,,,,,
410.4,0.00377,,,,,,,,,,
424.8,0.00377,,,,,,,,,,
439.2,0.00371,,,,,,,,,,
457.2,0.00383,,,,,,,,,,
471.6,0.00384,,,,,,,,,,
486.0,0.00385,,,,,,,,,,
504.0,0.00392,,,,,,,,,,
522.0,0.00387,,,,,,,,,,
536.4,0.00408,,,,,,,,,,
550.8,0.00402,,,,,,,,,,
568.8,0.004,,,,,,,,,,
583.2,0.00405,,,,,,,,,,
601.2,0.00414,,,,,,,,,,
615.6,0.00402,,,,,,,,,,
633.6,0.00411,,,,,,,,,,
648.0,0.00401,,,,,,,,,,
666.0,0.00393,,,,,,,,,,
680.4,0.00412,,,,,,,,,,
694.8,0.00402,,,,,,,,,,
712.8,0.00409,,,,,,,,,,
727.2,0.00429,,,,,,,,,,
745.2,0.00413,,,,,,,,,,
759.6,0.00433,,,,,,,,,,
777.6,0.00425,,,,,,,,,,
792.0,0.00406,,,,,,,,,,
806.4,0.00427,,,,,,,,,,
824.4,0.00427,,,,,,,,,,
838.8,0.00434,,,,,,,,,,
856.8,0.00439,,,,,,,,,,
871.2,0.00449,,,,,,,,,,
889.2,0.0044,,,,,,,,,,
7200.0,0.00559,,,,,,,,,,
14400.0,0.00627,,,,,,,,,,
21600.0,0.00646,,,,,,,,,,
24264.0,0.00674,,,,,,,,,,
31464.0,0.00682,,,,,,,,,,
38664.0,0.00737,,,,,,,,,,
45864.0,0.00723,,,,,,,,,,
53064.0,0.00764,,,,,,,,,,
60264.0,0.00792,,,,,,,,,,
67464.0,0.00792,,,,,,,,,,
74664.0,0.00808,,,,,,,,,,
81864.0,0.00844,,,,,,,,,,
89064.0,0.00858,,,,,,,,,,
96264.0,0.00851,,,,,,,,,,
103464.0,0.00887,,,,,,,,,,
110664.0,0.00899,,,,,,,,,,
117864.0,0.00904,,,,,,,,,,
125064.0,0.00914,,,,,,,,,,
132264.0,0.00943,,,,,,,,,,
139464.0,0.00921,,,,,,,,,,
146664.0,0.00928,,,,,,,,,,
151200.0,0.00959,,,,,,,,,,
158400.0,0.00988,,,,,,,,,,
165600.0,0.00988,,,,,,,,,,
172800.0,0.00989,,,,,,,,,,
180000.0,0.01016,,,,,,,,,,
187200.0,0.00996,,,,,,,,,,
194400.0,0.01033,,,,,,,,,,
201600.0,0.01016,,,,,,,,,,
208800.0,0.01033,,,,,,,,,,
216000.0,0.01025,,,,,,,,,,
223200.0,0.01024,,,,,,,,,,
230400.0,0.01111,,,,,,,,,,
237600.0,0.01071,,,,,,,,,,
244800.0,0.01085,,,,,,,,,,
252000.0,0.01066,,,,,,,,,,
259200.0,0.01086,,,,,,,,,,
266400.0,0.01084,,,,,,,,,,
273600.0,0.0108,,,,,,,,,,
280800.0,0.01082,,,,,,,,,,
288000.0,0.01096,,,,,,,,,,
295200.0,0.01098,,,,,,,,,,
302400.0,0.01098,,,,,,,,,,
309600.0,0.01108,,,,,,,,,,
316800.0,0.01116,,,,,,,,,,
324000.0,0.0112,,,,,,,,,,
331200.0,0.0113,,,,,,,,,,
338400.0,0.0115,,,,,,,,,,
345600.0,0.01137,,,,,,,,,,
352800.0,0.01161,,,,,,,,,,
360000.0,0.01151,,,,,,,,,,
367200.0,0.01146,,,,,,,,,,
374400.0,0.01162,,,,,,,,,,
381600.0,0.01172,,,,,,,,,,
388800.0,0.01174,,,,,,,,,,
396000.0,0.01181,,,,,,,,,,
403200.0,0.01199,,,,,,,,,,
410400.0,0.01196,,,,,,,,,,
417600.0,0.01215,,,,,,,,,,
424800.0,0.01181,,,,,,,,,,
432000.0,0.01184,,,,,,,,,,
439200.0,0.01169,,,,,,,,,,
446400.0,0.01163,,,,,,,,,,
453600.0,0.01183,,,,,,,,,,
460800.0,0.01181,,,,,,,,,,
468000.0,0.01184,,,,,,,,,,
475200.0,0.01186,,,,,,,,,,
482400.0,0.0121,,,,,,,,,,
489600.0,0.01234,,,,,,,,,,
496800.0,0.01226,,,,,,,,,,
504000.0,0.01219,,,,,,,,,,
511200.0,0.01213,,,,,,,,,,
518400.0,0.01234,,,,,,,,,,
525600.0,0.01252,,,,,,,,,,
532800.0,0.01238,,,,,,,,,,
540000.0,0.01223,,,,,,,,,,
547200.0,0.01248,,,,,,,,,,
554400.0,0.01278,,,,,,,,,,
561600.0,0.01238,,,,,,,,,,
568800.0,0.01273,,,,,,,,,,
576000.0,0.0125,,,,,,,,,,
583200.0,0.01281,,,,,,,,,,
590400.0,0.01287,,,,,,,,,,
597600.0,0.01274,,,,,,,,,,
604800.0,0.01306,,,,,,,,,,
612000.0,0.01283,,,,,,,,,,
619200.0,0.01293,,,,,,,,,,
626400.0,0.01285,,,,,,,,,,
633600.0,0.01279,,,,,,,,,,
640800.0,0.013,,,,,,,,,,
648000.0,0.01302,,,,,,,,,,
655200.0,0.01294,,,,,,,,,,
662400.0,0.01314,,,,,,,,,,
669600.0,0.01324,,,,,,,,,,
676800.0,0.01311,,,,,,,,,,
684000.0,0.01334,,,,,,,,,,
691200.0,0.01337,,,,,,,,,,
698400.0,0.0135,,,,,,,,,,
705600.0,0.01341,,,,,,,,,,
712800.0,0.01354,,,,,,,,,,
720000.0,0.01341,,,,,,,,,,
727200.0,0.01331,,,,,,,,,,
734400.0,0.01347,,,,,,,,,,
741600.0,0.01378,,,,,,,,,,
748800.0,0.01354,,,,,,,,,,
756000.0,0.01368,,,,,,,,,,
763200.0,0.01359,,,,,,,,,,
770400.0,0.01373,,,,,,,,,,
777600.0,0.01386,,,,,,,,,,
784800.0,0.0138,,,,,,,,,,
792000.0,0.01386,,,,,,,,,,
799200.0,0.01378,,,,,,,,,,
806400.0,0.01403,,,,,,,,,,
813600.0,0.01373,,,,,,,,,,
820800.0,0.01386,,,,,,,,,,
828000.0,0.01389,,,,,,,,,,
835200.0,0.01391,,,,,,,,,,
842400.0,0.01368,,,,,,,,,,
849600.0,0.01411,,,,,,,,,,
856800.0,0.01407,,,,,,,,,,
864000.0,0.01399,,,,,,,,,,
871200.0,0.01419,,,,,,,,,,
878400.0,0.01422,,,,,,,,,,
885600.0,0.01431,,,,,,,,,,
892800.0,0.01429,,,,,,,,,,
900000.0,0.01439,,,,,,,,,,
907200.0,0.01429,,,,,,,,,,
914400.0,0.01428,,,,,,,,,,
921600.0,0.01426,,,,,,,,,,
928800.0,0.01425,,,,,,,,,,
936000.0,0.01427,,,,,,,,,,
943200.0,0.01429,,,,,,,,,,
950400.0,0.0146,,,,,,,,,,
957600.0,0.0148,,,,,,,,,,
964800.0,0.01453,,,,,,,,,,
972000.0,0.01472,,,,,,,,,,
979200.0,0.01459,,,,,,,,,,
986400.0,0.0147,,,,,,,,,,
993600.0,0.01477,,,,,,,,,,
1000800.0,0.01458,,,,,,,,,,
1008000.0,0.01474,,,,,,,,,,
1015200.0,0.01497,,,,,,,,,,
1022400.0,0.01474,,,,,,,,,,
1029600.0,0.01489,,,,,,,,,,
1036800.0,0.01495,,,,,,,,,,
1044000.0,0.01508,,,,,,,,,,
1051200.0,0.01484,,,,,,,,,,
1058400.0,0.01516,,,,,,,,,,
1065600.0,0.01517,,,,,,,,,,
1072800.0,0.01514,,,,,,,,,,
1080000.0,0.01503,,,,,,,,,,
1087200.0,0.01518,,,,,,,,,,
1094400.0,0.01523,,,,,,,,,,
1101600.0,0.01529,,,,,,,,,,
1108800.0,0.01518,,,,,,,,,,
1116000.0,0.01522,,,,,,,,,,
1123200.0,0.01508,,,,,,,,,,
1130400.0,0.01536,,,,,,,,,,
1137600.0,0.01566,,,,,,,,,,
1144800.0,0.01524,,,,,,,,,,
1152000.0,0.01532,,,,,,,,,,
1159200.0,0.01551,,,,,,,,,,
1166400.0,0.01533,,,,,,,,,,
1173600.0,0.01565,,,,,,,,,,
1180800.0,0.01576,,,,,,,,,,
1188000.0,0.01553,,,,,,,,,,
1195200.0,0.01566,,,,,,,,,,
1202400.0,0.01586,,,,,,,,,,
1209600.0,0.01592,,,,,,,,,,
1216800.0,0.01574,,,,,,,,,,
1224000.0,0.01571,,,,,,,,,,
1231200.0,0.0158,,,,,,,,,,
1238400.0,0.01574,,,,,,,,,,
1245600.0,0.01573,,,,,,,,,,
1252800.0,0.01574,,,,,,,,,,
1260000.0,0.01578,,,,,,,,,,
1267200.0,0.01586,,,,,,,,,,
1274400.0,0.01583,,,,,,,,,,
1281600.0,0.01594,,,,,,,,,,
1288800.0,0.01583,,,,,,,,,,
1296000.0,0.01607,,,,,,,,,,
1303200.0,0.01615,,,,,,,,,,
1310400.0,0.01609,,,,,,,,,,
1317600.0,0.01614,,,,,,,,,,
1324800.0,0.01599,,,,,,,,,,
1332000.0,0.01605,,,,,,,,,,
1339200.0,0.0163,,,,,,,,,,
1346400.0,0.01636,,,,,,,,,,
1353600.0,0.01605,,,,,,,,,,
1360800.0,0.01602,,,,,,,,,,
1368000.0,0.01633,,,,,,,,,,
1375200.0,0.01637,,,,,,,,,,
1382400.0,0.01641,,,,,,,,,,
1389600.0,0.01644,,,,,,,,,,
1396800.0,0.01642,,,,,,,,,,
1404000.0,0.01649,,,,,,,,,,
1411200.0,0.01649,,,,,,,,,,
1418400.0,0.01639,,,,,,,,,,
1425600.0,0.0165,,,,,,,,,,
1432800.0,0.01646,,,,,,,,,,
1440000.0,0.01647,,,,,,,,,,
1447200.0,0.01683,,,,,,,,,,
1454400.0,0.01662,,,,,,,,,,
1461600.0,0.01662,,,,,,,,,,
1468800.0,0.0165,,,,,,,,,,
1476000.0,0.01674,,,,,,,,,,
1483200.0,0.01701,,,,,,,,,,
1490400.0,0.01688,,,,,,,,,,
1497600.0,0.01694,,,,,,,,,,
1504800.0,0.01688,,,,,,,,,,
1512000.0,0.0169,,,,,,,,,,
1519200.0,0.01702,,,,,,,,,,
1526400.0,0.01723,,,,,,,,,,
1533600.0,0.01722,,,,,,,,,,
1540800.0,0.01743,,,,,,,,,,
1548000.0,0.01731,,,,,,,,,,
1555200.0,0.01736,,,,,,,,,,
1562400.0,0.01739,,,,,,,,,,
1569600.0,0.01731,,,,,,,,,,
1576800.0,0.01713,,,,,,,,,,
1584000.0,0.01731,,,,,,,,,,
1591200.0,0.01736,,,,,,,,,,
1598400.0,0.01738,,,,,,,,,,
1605600.0,0.01705,,,,,,,,,,
1612800.0,0.01736,,,,,,,,,,
1620000.0,0.01747,,,,,,,,,,
1627200.0,0.0174,,,,,,,,,,
1634400.0,0.01771,,,,,,,,,,
1641600.0,0.01744,,,,,,,,,,
1648800.0,0.01759,,,,,,,,,,
1656000.0,0.01758,,,,,,,,,,
1663200.0,0.01748,,,,,,,,,,
1670400.0,0.01748,,,,,,,,,,
1677600.0,0.01743,,,,,,,,,,
1684800.0,0.01751,,,,,,,,,,
1692000.0,0.01754,,,,,,,,,,
1699200.0,0.01754,,,,,,,,,,
1706400.0,0.01753,,,,,,,,,,
1713600.0,0.01755,,,,,,,,,,
1720800.0,0.01776,,,,,,,,,,
1728000.0,0.01758,,,,,,,,,,
1735200.0,0.0178,,,,,,,,,,
1742400.0,0.01776,,,,,,,,,,
1749600.0,0.01759,,,,,,,,,,
1756800.0,0.01782,,,,,,,,,,
1764000.0,0.01776,,,,,,,,,,
1771200.0,0.01774,,,,,,,,,,
1778400.0,0.01781,,,,,,,,,,
1785600.0,0.01803,,,,,,,,,,
1792800.0,0.01773,,,,,,,,,,
1800000.0,0.0178,,,,,,,,,,
1807200.0,0.01787,,,,,,,,,,
1814400.0,0.01819,,,,,,,,,,
1821600.0,0.01791,,,,,,,,,,
1828800.0,0.0182,,,,,,,,,,
1836000.0,0.01801,,,,,,,,,,
1843200.0,0.0182,,,,,,,,,,
1850400.0,0.01814,,,,,,,,,,
1857600.0,0.01835,,,,,,,,,,
1864800.0,0.01828,,,,,,,,,,
1872000.0,0.01833,,,,,,,,,,
1879200.0,0.01834,,,,,,,,,,
1886400.0,0.01823,,,,,,,,,,
1893600.0,0.01815,,,,,,,,,,
1900800.0,0.01838,,,,,,,,,,
1908000.0,0.0187,,,,,,,,,,
1915200.0,0.01822,,,,,,,,,,
1922400.0,0.01826,,,,,,,,,,
1929600.0,0.01844,,,,,,,,,,
1936800.0,0.01857,,,,,,,,,,
1944000.0,0.01849,,,,,,,,,,
1951200.0,0.01872,,,,,,,,,,
1958400.0,0.01868,,,,,,,,,,
1965600.0,0.0187,,,,,,,,,,
1972800.0,0.01859,,,,,,,,,,
1980000.0,0.01869,,,,,,,,,,
1987200.0,0.01868,,,,,,,,,,
1994400.0,0.01868,,,,,,,,,,
2001600.0,0.01896,,,,,,,,,,
2008800.0,0.01883,,,,,,,,,,
2016000.0,0.01866,,,,,,,,,,
2023200.0,0.0189,,,,,,,,,,
2030400.0,0.01904,,,,,,,,,,
2037600.0,0.01883,,,,,,,,,,
2044800.0,0.01883,,,,,,,,,,
2052000.0,0.019,,,,,,,,,,
2059200.0,0.01906,,,,,,,,,,
2066400.0,0.019,,,,,,,,,,
2073600.0,0.01923,,,,,,,,,,
2080800.0,0.01916,,,,,,,,,,
2088000.0,0.01924,,,,,,,,,,
2095200.0,0.01917,,,,,,,,,,
2102400.0,0.01932,,,,,,,,,,
2109600.0,0.01944,,,,,,,,,,
2116800.0,0.01926,,,,,,,,,,
2124000.0,0.01935,,,,,,,,,,
2131200.0,0.01924,,,,,,,,,,
2138400.0,0.01928,,,,,,,,,,
2145600.0,0.01918,,,,,,,,,,
2152800.0,0.01938,,,,,,,,,,
2160000.0,0.01951,,,,,,,,,,
2167200.0,0.01959,,,,,,,,,,
2174400.0,0.01948,,,,,,,,,,
2181600.0,0.01947,,,,,,,,,,
2188800.0,0.01961,,,,,,,,,,
2196000.0,0.01944,,,,,,,,,,
2203200.0,0.01939,,,,,,,,,,
2210400.0,0.01959,,,,,,,,,,
2217600.0,0.01973,,,,,,,,,,
2224800.0,0.01972,,,,,,,,,,
2232000.0,0.01975,,,,,,,,,,
2239200.0,0.01975,,,,,,,,,,
2246400.0,0.01981,,,,,,,,,,
2253600.0,0.01965,,,,,,,,,,
2260800.0,0.01975,,,,,,,,,,
2268000.0,0.01969,,,,,,,,,,
2275200.0,0.01969,,,,,,,,,,
2282400.0,0.01995,,,,,,,,,,
2289600.0,0.02006,,,,,,,,,,
2296800.0,0.01986,,,,,,,,,,
2304000.0,0.01994,,,,,,,,,,
2311200.0,0.01988,,,,,,,,,,
2318400.0,0.01989,,,,,,,,,,
2325600.0,0.01986,,,,,,,,,,
2332800.0,0.0201,,,,,,,,,,
2340000.0,0.02017,,,,,,,,,,
2347200.0,0.02036,,,,,,,,,,
2354400.0,0.02006,,,,,,,,,,
2361600.0,0.02014,,,,,,,,,,
2368800.0,0.0203,,,,,,,,,,
2376000.0,0.0203,,,,,,,,,,
2383200.0,0.02021,,,,,,,,,,
2390400.0,0.02048,,,,,,,,,,
2397600.0,0.02027,,,,,,,,,,
2404800.0,0.02011,,,,,,,,,,
2412000.0,0.02038,,,,,,,,,,
2419200.0,0.0205,,,,,,,,,,
2426400.0,0.02036,,,,,,,,,,
2433600.0,0.0205,,,,,,,,,,
2440800.0,0.02062,,,,,,,,,,
2448000.0,0.02042,,,,,,,,,,
2455200.0,0.02034,,,,,,,,,,
2462400.0,0.02063,,,,,,,,,,
2469600.0,0.02062,,,,,,,,,,
2476800.0,0.02057,,,,,,,,,,
2484000.0,0.02058,,,,,,,,,,
2491200.0,0.02083,,,,,,,,,,
2498400.0,0.0208,,,,,,,,,,
2505600.0,0.02077,,,,,,,,,,
2512800.0,0.02069,,,,,,,,,,
2520000.0,0.02099,,,,,,,,,,
2527200.0,0.02079,,,,,,,,,,
2534400.0,0.02091,,,,,,,,,,
2541600.0,0.02098,,,,,,,,,,
2548800.0,0.02084,,,,,,,,,,
2556000.0,0.02208,,,,,,,,,,
2563200.0,0.0221,,,,,,,,,,
2570400.0,0.02102,,,,,,,,,,
2577600.0,0.02093,,,,,,,,,,
2584800.0,0.0209,,,,,,,,,,
2592000.0,0.02071,,,,,,,,,,
2599200.0,0.0208,,,,,,,,,,
2606400.0,0.02088,,,,,,,,,,
2613600.0,0.021,,,,,,,,,,
2620800.0,0.02098,,,,,,,,,,
2628000.0,0.02111,,,,,,,,,,
2635200.0,0.02132,,,,,,,,,,
2642400.0,0.02108,,,,,,,,,,
2649600.0,0.02109,,,,,,,,,,
2656800.0,0.02115,,,,,,,,,,
2664000.0,0.0212,,,,,,,,,,
2671200.0,0.02109,,,,,,,,,,
2678400.0,0.02127,,,,,,,,,,
2685600.0,0.02157,,,,,,,,,,
2692800.0,0.02139,,,,,,,,,,
2700000.0,0.02139,,,,,,,,,,
2707200.0,0.02153,,,,,,,,,,
2714400.0,0.02147,,,,,,,,,,
2721600.0,0.02166,,,,,,,,,,
2728800.0,0.02157,,,,,,,,,,
2736000.0,0.02149,,,,,,,,,,
2743200.0,0.02163,,,,,,,,,,
2750400.0,0.02157,,,,,,,,,,
2757600.0,0.02181,,,,,,,,,,
2764800.0,0.02187,,,,,,,,,,
2772000.0,0.02184,,,,,,,,,,
2779200.0,0.02206,,,,,,,,,,
2786400.0,0.02277,,,,,,,,,,
2793600.0,0.02299,,,,,,,,,,
2800800.0,0.02274,,,,,,,,,,
2808000.0,0.02294,,,,,,,,,,
2815200.0,0.02302,,,,,,,,,,
2822400.0,0.02277,,,,,,,,,,
2829600.0,0.02184,,,,,,,,,,
2836800.0,0.02198,,,,,,,,,,
2844000.0,0.02201,,,,,,,,,,
2851200.0,0.02212,,,,,,,,,,
2858400.0,0.0221,,,,,,,,,,
2865600.0,0.02211,,,,,,,,,,
2872800.0,0.0222,,,,,,,,,,
2880000.0,0.02212,,,,,,,,,,
2887200.0,0.02226,,,,,,,,,,
2894400.0,0.02239,,,,,,,,,,
2901600.0,0.02285,,,,,,,,,,
2908800.0,0.02344,,,,,,,,,,
2916000.0,0.02252,,,,,,,,,,
2923200.0,0.02243,,,,,,,,,,
2930400.0,0.0227,,,,,,,,,,
2937600.0,0.02273,,,,,,,,,,
2944800.0,0.02266,,,,,,,,,,
2952000.0,0.02273,,,,,,,,,,
2959200.0,0.02261,,,,,,,,,,
2966400.0,0.02272,,,,,,,,,,
2973600.0,0.02271,,,,,,,,,,
2980800.0,0.02292,,,,,,,,,,
2988000.0,0.0228,,,,,,,,,,
2995200.0,0.02287,,,,,,,,,,
3002400.0,0.02284,,,,,,,,,,
3009600.0,0.0233,,,,,,,,,,
3016800.0,0.02291,,,,,,,,,,
3024000.0,0.023,,,,,,,,,,
3031200.0,0.02308,,,,,,,,,,
3038400.0,0.02329,,,,,,,,,,
3045600.0,0.02331,,,,,,,,,,
3052800.0,0.02316,,,,,,,,,,
3060000.0,0.02334,,,,,,,,,,
3067200.0,0.02344,,,,,,,,,,
3074400.0,0.02319,,,,,,,,,,
3081600.0,0.02341,,,,,,,,,,
3088800.0,0.02354,,,,,,,,,,
3096000.0,0.0236,,,,,,,,,,
3103200.0,0.02343,,,,,,,,,,
3110400.0,0.02367,,,,,,,,,,
3117600.0,0.0236,,,,,,,,,,
3124800.0,0.02383,,,,,,,,,,
3132000.0,0.02354,,,,,,,,,,
3139200.0,0.02389,,,,,,,,,,
3146400.0,0.02372,,,,,,,,,,
3153600.0,0.02405,,,,,,,,,,
3160800.0,0.02403,,,,,,,,,,
3168000.0,0.02405,,,,,,,,,,
3175200.0,0.024,,,,,,,,,,
3182400.0,0.02412,,,,,,,,,,
3189600.0,0.02434,,,,,,,,,,
3196800.0,0.02411,,,,,,,,,,
3204000.0,0.02431,,,,,,,,,,
3211200.0,0.02448,,,,,,,,,,
3218400.0,0.02437,,,,,,,,,,
3225600.0,0.02451,,,,,,,,,,
3232800.0,0.02426,,,,,,,,,,
3240000.0,0.02476,,,,,,,,,,
3247200.0,0.02452,,,,,,,,,,
3254400.0,0.02444,,,,,,,,,,
3261600.0,0.02458,,,,,,,,,,
3268800.0,0.02475,,,,,,,,,,
3276000.0,0.02482,,,,,,,,,,
3283200.0,0.02488,,,,,,,,,,
3290400.0,0.0249,,,,,,,,,,
3297600.0,0.02514,,,,,,,,,,
3304800.0,0.02513,,,,,,,,,,
3312000.0,0.02541,,,,,,,,,,
3319200.0,0.02521,,,,,,,,,,
3326400.0,0.02537,,,,,,,,,,
3333600.0,0.02543,,,,,,,,,,
3340800.0,0.02548,,,,,,,,,,
3348000.0,0.02556,,,,,,,,,,
3355200.0,0.0256,,,,,,,,,,
3362400.0,0.02559,,,,,,,,,,
3369600.0,0.02546,,,,,,,,,,
3376800.0,0.02571,,,,,,,,,,
3384000.0,0.02583,,,,,,,,,,
3391200.0,0.02596,,,,,,,,,,
3398400.0,0.0258,,,,,,,,,,
3405600.0,0.02589,,,,,,,,,,
3412800.0,0.02592,,,,,,,,,,
3420000.0,0.02621,,,,,,,,,,
3427200.0,0.02611,,,,,,,,,,
3434400.0,0.02628,,,,,,,,,,
3441600.0,0.02615,,,,,,,,,,
3448800.0,0.02649,,,,,,,,,,
3456000.0,0.02654,,,,,,,,,,
3463200.0,0.02648,,,,,,,,,,
3470400.0,0.02664,,,,,,,,,,
3477600.0,0.02664,,,,,,,,,,
3484800.0,0.0267,,,,,,,,,,
3492000.0,0.02673,,,,,,,,,,
3499200.0,0.02673,,,,,,,,,,
3506400.0,0.02675,,,,,,,,,,
3513600.0,0.02678,,,,,,,,,,
3520800.0,0.027,,,,,,,,,,
3528000.0,0.02708,,,,,,,,,,
3535200.0,0.02726,,,,,,,,,,
3542400.0,0.02736,,,,,,,,,,
3549600.0,0.02733,,,,,,,,,,
3556800.0,0.02745,,,,,,,,,,
3564000.0,0.02738,,,,,,,,,,
3571200.0,0.02759,,,,,,,,,,
3578400.0,0.02764,,,,,,,,,,
3585600.0,0.02744,,,,,,,,,,
3592800.0,0.02772,,,,,,,,,,
3600000.0,0.02768,,,,,,,,,,
3607200.0,0.02796,,,,,,,,,,
3614400.0,0.02793,,,,,,,,,,
3621600.0,0.02815,,,,,,,,,,
3628800.0,0.02819,,,,,,,,,,
3636000.0,0.02819,,,,,,,,,,
3643200.0,0.02837,,,,,,,,,,
3650400.0,0.02847,,,,,,,,,,
3657600.0,0.02856,,,,,,,,,,
3664800.0,0.02856,,,,,,,,,,
3672000.0,0.0286,,,,,,,,,,
3679200.0,0.02855,,,,,,,,,,
3686400.0,0.02893,,,,,,,,,,
3686400.0,0.02899,,,,,,,,,,
3693600.0,0.0287,,,,,,,,,,
3700800.0,0.02896,,,,,,,,,,
3708000.0,0.02912,,,,,,,,,,
3715200.0,0.02918,,,,,,,,,,
3722400.0,0.02905,,,,,,,,,,
3729600.0,0.02962,,,,,,,,,,
3736800.0,0.02937,,,,,,,,,,
3744000.0,0.02946,,,,,,,,,,
3751200.0,0.0293,,,,,,,,,,
3758400.0,0.02975,,,,,,,,,,
3765600.0,0.02964,,,,,,,,,,
3772800.0,0.02979,,,,,,,,,,
3780000.0,0.03003,,,,,,,,,,
3787200.0,0.0301,,,,,,,,,,
3794400.0,0.03107,,,,,,,,,,
3801600.0,0.03011,,,,,,,,,,
3808800.0,0.03028,,,,,,,,,,
3816000.0,0.03024,,,,,,,,,,
3823200.0,0.03038,,,,,,,,,,
3830400.0,0.03062,,,,,,,,,,
3837600.0,0.03063,,,,,,,,,,
3844800.0,0.03062,,,,,,,,,,
3852000.0,0.03089,,,,,,,,,,
3859200.0,0.03118,,,,,,,,,,
3866400.0,0.03124,,,,,,,,,,
3873600.0,0.03131,,,,,,,,,,
3880800.0,0.03117,,,,,,,,,,
3888000.0,0.03128,,,,,,,,,,
3895200.0,0.03144,,,,,,,,,,
3902400.0,0.03172,,,,,,,,,,
3909600.0,0.03168,,,,,,,,,,
3916800.0,0.03183,,,,,,,,,,
3924000.0,0.03197,,,,,,,,,,
3931200.0,0.0319,,,,,,,,,,
3938400.0,0.032,,,,,,,,,,
3945600.0,0.03223,,,,,,,,,,
3952800.0,0.03207,,,,,,,,,,
3960000.0,0.0326,,,,,,,,,,
3967200.0,0.03264,,,,,,,,,,
3974400.0,0.03287,,,,,,,,,,
3981600.0,0.03286,,,,,,,,,,
3988800.0,0.03276,,,,,,,,,,
3996000.0,0.03283,,,,,,,,,,
4003200.0,0.03309,,,,,,,,,,
4010400.0,0.03301,,,,,,,,,,
4017600.0,0.03325,,,,,,,,,,
4024800.0,0.03328,,,,,,,,,,
4032000.0,0.03323,,,,,,,,,,
4039200.0,0.03373,,,,,,,,,,
4046400.0,0.03385,,,,,,,,,,
4053600.0,0.03397,,,,,,,,,,
4060800.0,0.03402,,,,,,,,,,
4068000.0,0.03422,,,,,,,,,,
4075200.0,0.03429,,,,,,,,,,
4082400.0,0.03446,,,,,,,,,,
4089600.0,0.0346,,,,,,,,,,
4096800.0,0.03466,,,,,,,,,,
4104000.0,0.03484,,,,,,,,,,
4111200.0,0.03489,,,,,,,,,,
4118400.0,0.03503,,,,,,,,,,
4118760.0,0.03489,,,,,,,,,,
4125600.0,0.0351,,,,,,,,,,
4132800.0,0.03498,,,,,,,,,,
4140000.0,0.03538,,,,,,,,,,
4147200.0,0.03547,,,,,,,,,,
4154400.0,0.03571,,,,,,,,,,
4161600.0,0.03571,,,,,,,,,,
4168800.0,0.03595,,,,,,,,,,
4176000.0,0.03597,,,,,,,,,,
4183200.0,0.03626,,,,,,,,,,
4190400.0,0.03631,,,,,,,,,,
4197600.0,0.03666,,,,,,,,,,
4204800.0,0.03667,,,,,,,,,,
4212000.0,0.03683,,,,,,,,,,
4219200.0,0.03683,,,,,,,,,,
4226400.0,0.03687,,,,,,,,,,
4233600.0,0.03731,,,,,,,,,,
4240800.0,0.03729,,,,,,,,,,
4248000.0,0.03748,,,,,,,,,,
4255200.0,0.03751,,,,,,,,,,
4262400.0,0.03766,,,,,,,,,,
4269600.0,0.03787,,,,,,,,,,
4276800.0,0.03802,,,,,,,,,,
4284000.0,0.0378,,,,,,,,,,
4291200.0,0.03826,,,,,,,,,,
4298400.0,0.03842,,,,,,,,,,
4305600.0,0.03845,,,,,,,,,,
4312800.0,0.03861,,,,,,,,,,
4320000.0,0.03873,,,,,,,,,,
4327200.0,0.0389,,,,,,,,,,
4334400.0,0.03913,,,,,,,,,,
4341600.0,0.03898,,,,,,,,,,
4348800.0,0.03932,,,,,,,,,,
4356000.0,0.03959,,,,,,,,,,
4363200.0,0.03961,,,,,,,,,,
4370400.0,0.04077,,,,,,,,,,
4377600.0,0.04086,,,,,,,,,,
4384800.0,0.03986,,,,,,,,,,
4392000.0,0.04014,,,,,,,,,,
4399200.0,0.0404,,,,,,,,,,
4406400.0,0.0406,,,,,,,,,,
4413600.0,0.04058,,,,,,,,,,
4420800.0,0.04069,,,,,,,,,,
4428000.0,0.04082,,,,,,,,,,
4435200.0,0.04106,,,,,,,,,,
4442400.0,0.041,,,,,,,,,,
4449600.0,0.04121,,,,,,,,,,
4456800.0,0.04155,,,,,,,,,,
4464000.0,0.04154,,,,,,,,,,
4471200.0,0.04171,,,,,,,,,,
4478400.0,0.04189,,,,,,,,,,
4485600.0,0.04204,,,,,,,,,,
4492800.0,0.04238,,,,,,,,,,
4500000.0,0.04239,,,,,,,,,,
4507200.0,0.04245,,,,,,,,,,
4514400.0,0.0427,,,,,,,,,,
4521600.0,0.04283,,,,,,,,,,
4528800.0,0.04298,,,,,,,,,,
4536000.0,0.04315,,,,,,,,,,
4543200.0,0.04357,,,,,,,,,,
4550400.0,0.04349,,,,,,,,,,
4557600.0,0.04341,,,,,,,,,,
4564800.0,0.04355,,,,,,,,,,
4572000.0,0.04397,,,,,,,,,,
4579200.0,0.04419,,,,,,,,,,
4586400.0,0.04425,,,,,,,,,,
4593600.0,0.04467,,,,,,,,,,
4600800.0,0.04468,,,,,,,,,,
4608000.0,0.04501,,,,,,,,,,
4615200.0,0.04488,,,,,,,,,,
4622400.0,0.04519,,,,,,,,,,
4629600.0,0.04527,,,,,,,,,,
4636800.0,0.04551,,,,,,,,,,
4644000.0,0.04579,,,,,,,,,,
4651200.0,0.04581,,,,,,,,,,
4658400.0,0.04606,,,,,,,,,,
4665600.0,0.04609,,,,,,,,,,
4672800.0,0.04645,,,,,,,,,,
4680000.0,0.04668,,,,,,,,,,
4687200.0,0.04675,,,,,,,,,,
4694400.0,0.04701,,,,,,,,,,
4701600.0,0.04715,,,,,,,,,,
4708800.0,0.04715,,,,,,,,,,
4716000.0,0.04735,,,,,,,,,,
4723200.0,0.04757,,,,,,,,,,
4730400.0,0.04786,,,,,,,,,,
4737600.0,0.04786,,,,,,,,,,
4744800.0,0.04815,,,,,,,,,,
4752000.0,0.0482,,,,,,,,,,
4759200.0,0.04825,,,,,,,,,,
4766400.0,0.04872,,,,,,,,,,
4773600.0,0.04862,,,,,,,,,,
4780800.0,0.04907,,,,,,,,,,
4788000.0,0.04909,,,,,,,,,,
4795200.0,0.04945,,,,,,,,,,
4802400.0,0.04958,,,,,,,,,,
4809600.0,0.04946,,,,,,,,,,
4816800.0,0.04981,,,,,,,,,,
4824000.0,0.04998,,,,,,,,,,
4831200.0,0.05026,,,,,,,,,,
4838400.0,0.05035,,,,,,,,,,
4845600.0,0.05064,,,,,,,,,,
4852800.0,0.05077,,,,,,,,,,
4860000.0,0.05084,,,,,,,,,,
4867200.0,0.05116,,,,,,,,,,
4874400.0,0.05124,,,,,,,,,,
4881600.0,0.05132,,,,,,,,,,
4888800.0,0.05148,,,,,,,,,,
4896000.0,0.05162,,,,,,,,,,
4903200.0,0.05202,,,,,,,,,,
4910400.0,0.05216,,,,,,,,,,
4917600.0,0.05242,,,,,,,,,,
4924800.0,0.0527,,,,,,,,,,
4932000.0,0.05291,,,,,,,,,,
4939200.0,0.05306,,,,,,,,,,
4946400.0,0.05409,,,,,,,,,,
4953600.0,0.05436,,,,,,,,,,
4960800.0,0.05436,,,,,,,,,,
4968000.0,0.05436,,,,,,,,,,
4975200.0,0.05456,,,,,,,,,,
4982400.0,0.05436,,,,,,,,,,
4989600.0,0.05405,,,,,,,,,,
4996800.0,0.05427,,,,,,,,,,
5004000.0,0.05465,,,,,,,,,,
5011200.0,0.05483,,,,,,,,,,
5018400.0,0.05485,,,,,,,,,,
5025600.0,0.05512,,,,,,,,,,
5032800.0,0.05538,,,,,,,,,,
5040000.0,0.05546,,,,,,,,,,
5047200.0,0.05573,,,,,,,,,,
5054400.0,0.05604,,,,,,,,,,
5061600.0,0.05635,,,,,,,,,,
5068800.0,0.05638,,,,,,,,,,
5076000.0,0.05652,,,,,,,,,,
5083200.0,0.057,,,,,,,,,,
5090400.0,0.05722,,,,,,,,,,
5097600.0,0.0573,,,,,,,,,,
5104800.0,0.05753,,,,,,,,,,
5112000.0,0.05767,,,,,,,,,,
5119200.0,0.05805,,,,,,,,,,
5126400.0,0.05818,,,,,,,,,,
5133600.0,0.05858,,,,,,,,,,
5140800.0,0.05872,,,,,,,,,,
5148000.0,0.0589,,,,,,,,,,
5155200.0,0.05915,,,,,,,,,,
5162400.0,0.05932,,,,,,,,,,
5169600.0,0.05969,,,,,,,,,,
5176800.0,0.05997,,,,,,,,,,
5184000.0,0.06008,,,,,,,,,,
5191200.0,0.06055,,,,,,,,,,
5198400.0,0.06083,,,,,,,,,,
5205600.0,0.06098,,,,,,,,,,
5212800.0,0.0613,,,,,,,,,,
5220000.0,0.06128,,,,,,,,,,
5227200.0,0.0614,,,,,,,,,,
5234400.0,0.06194,,,,,,,,,,
5241600.0,0.06212,,,,,,,,,,
5248800.0,0.06241,,,,,,,,,,
5256000.0,0.06267,,,,,,,,,,
5263200.0,0.06295,,,,,,,,,,
5270400.0,0.06302,,,,,,,,,,
5277600.0,0.06358,,,,,,,,,,
5284800.0,0.06369,,,,,,,,,,
5292000.0,0.064,,,,,,,,,,
5299200.0,0.06421,,,,,,,,,,
5306400.0,0.06445,,,,,,,,,,
5313600.0,0.06451,,,,,,,,,,
5320800.0,0.06498,,,,,,,,,,
5328000.0,0.06513,,,,,,,,,,
5335200.0,0.06551,,,,,,,,,,
5342400.0,0.06556,,,,,,,,,,
5349600.0,0.06575,,,,,,,,,,
5356800.0,0.06628,,,,,,,,,,
5364000.0,0.06628,,,,,,,,,,
5371200.0,0.06672,,,,,,,,,,
5378400.0,0.06711,,,,,,,,,,
5385600.0,0.06722,,,,,,,,,,
5392800.0,0.06746,,,,,,,,,,
5400000.0,0.06797,,,,,,,,,,
5407200.0,0.06808,,,,,,,,,,
5414400.0,0.06832,,,,,,,,,,
5421600.0,0.06846,,,,,,,,,,
5428800.0,0.06875,,,,,,,,,,
5436000.0,0.06913,,,,,,,,,,
5443200.0,0.06929,,,,,,,,,,
5450400.0,0.06977,,,,,,,,,,
5457600.0,0.07013,,,,,,,,,,
5464800.0,0.07037,,,,,,,,,,
5472000.0,0.071,,,,,,,,,,
5479200.0,0.07108,,,,,,,,,,
5486400.0,0.0713,,,,,,,,,,
5493600.0,0.07153,,,,,,,,,,
5500800.0,0.07181,,,,,,,,,,
5508000.0,0.07199,,,,,,,,,,
5515200.0,0.07253,,,,,,,,,,
5522400.0,0.0727,,,,,,,,,,
5529600.0,0.07315,,,,,,,,,,
5536800.0,0.07359,,,,,,,,,,
5544000.0,0.0737,,,,,,,,,,
5551200.0,0.07416,,,,,,,,,,
5558400.0,0.07469,,,,,,,,,,
5565600.0,0.07502,,,,,,,,,,
5572800.0,0.07496,,,,,,,,,,
5580000.0,0.07602,,,,,,,,,,
5587200.0,0.07635,,,,,,,,,,
5594400.0,0.07595,,,,,,,,,,
5601600.0,0.07657,,,,,,,,,,
5608800.0,0.0767,,,,,,,,,,
5616000.0,0.07704,,,,,,,,,,
5623200.0,0.07752,,,,,,,,,,
5630400.0,0.0779,,,,,,,,,,
5637600.0,0.07815,,,,,,,,,,
5644800.0,0.0785,,,,,,,,,,
5652000.0,0.07892,,,,,,,,,,
5659200.0,0.07947,,,,,,,,,,
5666400.0,0.07977,,,,,,,,,,
5673600.0,0.08009,,,,,,,,,,
5680800.0,0.08034,,,,,,,,,,
5688000.0,0.0808,,,,,,,,,,
5695200.0,0.08135,,,,,,,,,,
5702400.0,0.0817,,,,,,,,,,
5709600.0,0.08219,,,,,,,,,,
5716800.0,0.08256,,,,,,,,,,
5724000.0,0.08291,,,,,,,,,,
5731200.0,0.08337,,,,,,,,,,
5738400.0,0.08378,,,,,,,,,,
5745600.0,0.08432,,,,,,,,,,
5752800.0,0.08473,,,,,,,,,,
5760000.0,0.08512,,,,,,,,,,
5767200.0,0.08571,,,,,,,,,,
5774400.0,0.08609,,,,,,,,,,
5781600.0,0.08672,,,,,,,,,,
5788800.0,0.08717,,,,,,,,,,
5796000.0,0.08759,,,,,,,,,,
5803200.0,0.08838,,,,,,,,,,
5810400.0,0.08867,,,,,,,,,,
5817600.0,0.08942,,,,,,,,,,
5824800.0,0.08999,,,,,,,,,,
5832000.0,0.09049,,,,,,,,,,
5839200.0,0.09105,,,,,,,,,,
5846400.0,0.09177,,,,,,,,,,
5853600.0,0.09241,,,,,,,,,,
5860800.0,0.09316,,,,,,,,,,
5868000.0,0.09394,,,,,,,,,,
5875200.0,0.0945,,,,,,,,,,
5882400.0,0.09547,,,,,,,,,,
5889600.0,0.09626,,,,,,,,,,
5896800.0,0.09726,,,,,,,,,,
5904000.0,0.09847,,,,,,,,,,
5911200.0,0.09955,,,,,,,,,,
5918400.0,0.10097,,,,,,,,,,
5925600.0,0.1031,,,,,,,,,,
5930280.0,0.10536,,,,,,,,,,
5932800.0,0.10737,,,,,,,,,,
5934600.0,0.11141,,,,,,,,,,
5934960.0,0.11871,,,,,,,,,,

File: symbolic/scripts/data/creep/inl_2/AirWeld_850_61_a.csv
time,strain,temperature,stress,type,state,form,process,medium,title,youngs,poissons
0.0,0.0,850.0,61.0,creep,Ruptured,Plate,Weld,Air,AirWeld_850_61_a,153000.0,0.3
0.0,0.0,,,,,,,,,,
18.0,0.00273,,,,,,,,,,
32.4,0.00175,,,,,,,,,,
46.8,0.00148,,,,,,,,,,
64.8,0.00501,,,,,,,,,,
79.2,0.00403,,,,,,,,,,
93.6,0.0032,,,,,,,,,,
111.6,0.0033,,,,,,,,,,
126.0,0.0038,,,,,,,,,,
144.0,0.0037,,,,,,,,,,
158.4,0.00343,,,,,,,,,,
176.4,0.00283,,,,,,,,,,
190.8,0.0032,,,,,,,,,,
205.2,0.00295,,,,,,,,,,
223.2,0.00317,,,,,,,,,,
237.6,0.00343,,,,,,,,,,
255.6,0.00294,,,,,,,,,,
270.0,0.00275,,,,,,,,,,
284.4,0.00318,,,,,,,,,,
302.4,0.00289,,,,,,,,,,
316.8,0.00302,,,,,,,,,,
334.8,0.00306,,,,,,,,,,
349.2,0.00293,,,,,,,,,,
363.6,0.00295,,,,,,,,,,
381.6,0.00294,,,,,,,,,,
396.0,0.00301,,,,,,,,,,
414.0,0.00295,,,,,,,,,,
428.4,0.003,,,,,,,,,,
442.8,0.00298,,,,,,,,,,
460.8,0.00308,,,,,,,,,,
475.2,0.00287,,,,,,,,,,
493.2,0.00299,,,,,,,,,,
507.6,0.00301,,,,,,,,,,
525.6,0.00285,,,,,,,,,,
540.0,0.00277,,,,,,,,,,
554.4,0.00299,,,,,,,,,,
572.4,0.00294,,,,,,,,,,
586.8,0.00304,,,,,,,,,,
601.2,0.00293,,,,,,,,,,
619.2,0.00273,,,,,,,,,,
633.6,0.00291,,,,,,,,,,
651.6,0.00284,,,,,,,,,,
666.0,0.00279,,,,,,,,,,
684.0,0.00299,,,,,,,,,,
698.4,0.00282,,,,,,,,,,
712.8,0.00281,,,,,,,,,,
730.8,0.00302,,,,,,,,,,
745.2,0.00304,,,,,,,,,,
763.2,0.00269,,,,,,,,,,
777.6,0.00278,,,,,,,,,,
795.6,0.00293,,,,,,,,,,
810.0,0.00273,,,,,,,,,,
824.4,0.00277,,,,,,,,,,
842.4,0.00273,,,,,,,,,,
856.8,0.00277,,,,,,,,,,
874.8,0.00291,,,,,,,,,,
889.2,0.00277,,,,,,,,,,
3603.6,0.00225,,,,,,,,,,
7200.0,0.00218,,,,,,,,,,
11354.4,0.00163,,,,,,,,,,
11361.6,0.00165,,,,,,,,,,
18000.0,0.00322,,,,,,,,,,
21704.4,0.00116,,,,,,,,,,
28904.4,0.00232,,,,,,,,,,
36104.4,0.00353,,,,,,,,,,
43304.4,0.00298,,,,,,,,,,
45903.6,0.0029,,,,,,,,,,
53103.6,0.00231,,,,,,,,,,
60303.6,0.00324,,,,,,,,,,
67503.6,0.0029,,,,,,,,,,
74703.6,0.00299,,,,,,,,,,
77400.0,0.00213,,,,,,,,,,
77554.8,0.00203,,,,,,,,,,
84600.0,0.0014,,,,,,,,,,
86400.0,0.00139,,,,,,,,,,
93600.0,0.00267,,,,,,,,,,
100800.0,0.00186,,,,,,,,,,
108000.0,0.00181,,,,,,,,,,
115200.0,0.00194,,,,,,,,,,
122400.0,0.00233,,,,,,,,,,
129600.0,0.00269,,,,,,,,,,
136800.0,0.00291,,,,,,,,,,
144000.0,0.00305,,,,,,,,,,
151200.0,0.00343,,,,,,,,,,
158400.0,0.00358,,,,,,,,,,
165600.0,0.00347,,,,,,,,,,
172800.0,0.00356,,,,,,,,,,
180000.0,0.00369,,,,,,,,,,
187200.0,0.00346,,,,,,,,,,
194400.0,0.0035,,,,,,,,,,
201600.0,0.00377,,,,,,,,,,
208800.0,0.00395,,,,,,,,,,
216000.0,0.00365,,,,,,,,,,
223200.0,0.00363,,,,,,,,,,
230400.0,0.00354,,,,,,,,,,
237600.0,0.00359,,,,,,,,,,
244800.0,0.00383,,,,,,,,,,
252000.0,0.00362,,,,,,,,,,
259200.0,0.00375,,,,,,,,,,
266400.0,0.00366,,,,,,,,,,
273600.0,0.00363,,,,,,,,,,
280800.0,0.0037,,,,,,,,,,
288000.0,0.00383,,,,,,,,,,
295200.0,0.00406,,,,,,,,,,
302400.0,0.00426,,,,,,,,,,
309600.0,0.00445,,,,,,,,,,
316800.0,0.0045,,,,,,,,,,
324000.0,0.00476,,,,,,,,,,
331200.0,0.00491,,,,,,,,,,
338400.0,0.00444,,,,,,,,,,
345600.0,0.0045,,,,,,,,,,
352800.0,0.00435,,,,,,,,,,
360000.0,0.00426,,,,,,,,,,
367200.0,0.00414,,,,,,,,,,
374400.0,0.00456,,,,,,,,,,
381600.0,0.00484,,,,,,,,,,
388800.0,0.0048,,,,,,,,,,
396000.0,0.00518,,,,,,,,,,
403200.0,0.00509,,,,,,,,,,
410400.0,0.00526,,,,,,,,,,
417600.0,0.00528,,,,,,,,,,
424800.0,0.00548,,,,,,,,,,
432000.0,0.00487,,,,,,,,,,
439200.0,0.00536,,,,,,,,,,
446400.0,0.00543,,,,,,,,,,
453600.0,0.00562,,,,,,,,,,
460800.0,0.00515,,,,,,,,,,
468000.0,0.00545,,,,,,,,,,
475200.0,0.00542,,,,,,,,,,
482400.0,0.00555,,,,,,,,,,
489600.0,0.00549,,,,,,,,,,
496800.0,0.00557,,,,,,,,,,
504000.0,0.00538,,,,,,,,,,
511200.0,0.00572,,,,,,,,,,
518400.0,0.0058,,,,,,,,,,
525600.0,0.00545,,,,,,,,,,
532800.0,0.00548,,,,,,,,,,
540000.0,0.00593,,,,,,,,,,
547200.0,0.00573,,,,,,,,,,
554400.0,0.00576,,,,,,,,,,
561600.0,0.00566,,,,,,,,,,
568800.0,0.00587,,,,,,,,,,
576000.0,0.00579,,,,,,,,,,
583200.0,0.00596,,,,,,,,,,
590400.0,0.00582,,,,,,,,,,
597600.0,0.00603,,,,,,,,,,
604800.0,0.00593,,,,,,,,,,
612000.0,0.00625,,,,,,,,,,
619200.0,0.00626,,,,,,,,,,
626400.0,0.0063,,,,,,,,,,
633600.0,0.00634,,,,,,,,,,
640800.0,0.00629,,,,,,,,,,
648000.0,0.0064,,,,,,,,,,
655200.0,0.00636,,,,,,,,,,
662400.0,0.00652,,,,,,,,,,
669600.0,0.00642,,,,,,,,,,
676800.0,0.00647,,,,,,,,,,
684000.0,0.00652,,,,,,,,,,
691200.0,0.00651,,,,,,,,,,
698400.0,0.00664,,,,,,,,,,
705600.0,0.0069,,,,,,,,,,
712800.0,0.00683,,,,,,,,,,
720000.0,0.00697,,,,,,,,,,
727200.0,0.00703,,,,,,,,,,
734400.0,0.00689,,,,,,,,,,
741600.0,0.00707,,,,,,,,,,
748800.0,0.00697,,,,,,,,,,
756000.0,0.00705,,,,,,,,,,
763200.0,0.00732,,,,,,,,,,
770400.0,0.00734,,,,,,,,,,
777600.0,0.00727,,,,,,,,,,
784800.0,0.00728,,,,,,,,,,
792000.0,0.00732,,,,,,,,,,
799200.0,0.00745,,,,,,,,,,
806400.0,0.00745,,,,,,,,,,
813600.0,0.00755,,,,,,,,,,
820800.0,0.00755,,,,,,,,,,
828000.0,0.00755,,,,,,,,,,
835200.0,0.00742,,,,,,,,,,
842400.0,0.00758,,,,,,,,,,
849600.0,0.00758,,,,,,,,,,
856800.0,0.00773,,,,,,,,,,
864000.0,0.0081,,,,,,,,,,
871200.0,0.00803,,,,,,,,,,
878400.0,0.00803,,,,,,,,,,
885600.0,0.00805,,,,,,,,,,
892800.0,0.00817,,,,,,,,,,
900000.0,0.00816,,,,,,,,,,
907200.0,0.00826,,,,,,,,,,
914400.0,0.00815,,,,,,,,,,
921600.0,0.00779,,,,,,,,,,
928800.0,0.0077,,,,,,,,,,
936000.0,0.00814,,,,,,,,,,
943200.0,0.00827,,,,,,,,,,
950400.0,0.00836,,,,,,,,,,
957600.0,0.00837,,,,,,,,,,
964800.0,0.00819,,,,,,,,,,
972000.0,0.00821,,,,,,,,,,
979200.0,0.00853,,,,,,,,,,
986400.0,0.00853,,,,,,,,,,
993600.0,0.00839,,,,,,,,,,
1000800.0,0.00865,,,,,,,,,,
1008000.0,0.00877,,,,,,,,,,
1015200.0,0.00838,,,,,,,,,,
1022400.0,0.00869,,,,,,,,,,
1029600.0,0.00839,,,,,,,,,,
1036800.0,0.00813,,,,,,,,,,
1044000.0,0.00868,,,,,,,,,,
1047780.0,0.00791,,,,,,,,,,
1048104.0,0.01045,,,,,,,,,,
1055304.0,0.00953,,,,,,,,,,
1062504.0,0.00983,,,,,,,,,,
1069704.0,0.00975,,,,,,,,,,
1076904.0,0.00994,,,,,,,,,,
1084104.0,0.00988,,,,,,,,,,
1091304.0,0.01,,,,,,,,,,
1098504.0,0.01017,,,,,,,,,,
1105704.0,0.01006,,,,,,,,,,
1112904.0,0.01001,,,,,,,,,,
1120104.0,0.01016,,,,,,,,,,
1127304.0,0.01,,,,,,,,,,
1134504.0,0.00994,,,,,,,,,,
1141704.0,0.00993,,,,,,,,,,
1148904.0,0.00999,,,,,,,,,,
1156104.0,0.01005,,,,,,,,,,
1163304.0,0.01019,,,,,,,,,,
1170504.0,0.01029,,,,,,,,,,
1177704.0,0.01039,,,,,,,,,,
1184904.0,0.01037,,,,,,,,,,
1192104.0,0.01067,,,,,,,,,,
1199304.0,0.01008,,,,,,,,,,
1206504.0,0.0106,,,,,,,,,,
1213704.0,0.01012,,,,,,,,,,
1220904.0,0.01047,,,,,,,,,,
1227600.0,0.01071,,,,,,,,,,
1234800.0,0.0107,,,,,,,,,,
1242000.0,0.01089,,,,,,,,,,
1249200.0,0.01093,,,,,,,,,,
1256400.0,0.01104,,,,,,,,,,
1263600.0,0.01121,,,,,,,,,,
1270800.0,0.01105,,,,,,,,,,
1278000.0,0.01132,,,,,,,,,,
1285200.0,0.01122,,,,,,,,,,
1292400.0,0.01135,,,,,,,,,,
1299600.0,0.01141,,,,,,,,,,
1306800.0,0.01135,,,,,,,,,,
1314000.0,0.01163,,,,,,,,,,
1321200.0,0.0114,,,,,,,,,,
1328400.0,0.01166,,,,,,,,,,
1335600.0,0.0114,,,,,,,,,,
1342800.0,0.0117,,,,,,,,,,
1350000.0,0.01173,,,,,,,,,,
1357200.0,0.01185,,,,,,,,,,
1364400.0,0.01174,,,,,,,,,,
1371600.0,0.01192,,,,,,,,,,
1378800.0,0.01197,,,,,,,,,,
1386000.0,0.01215,,,,,,,,,,
1393200.0,0.01206,,,,,,,,,,
1400400.0,0.01214,,,,,,,,,,
1407600.0,0.01227,,,,,,,,,,
1414800.0,0.01222,,,,,,,,,,
1422000.0,0.01221,,,,,,,,,,
1429200.0,0.01219,,,,,,,,,,
1436400.0,0.01235,,,,,,,,,,
1443600.0,0.01245,,,,,,,,,,
1450800.0,0.01239,,,,,,,,,,
1458000.0,0.01232,,,,,,,,,,
1465200.0,0.01264,,,,,,,,,,
1472400.0,0.01276,,,,,,,,,,
1479600.0,0.01299,,,,,,,,,,
1486800.0,0.01279,,,,,,,,,,
1494000.0,0.01278,,,,,,,,,,
1548792.0,0.01325,,,,,,,,,,
1555812.0,0.01345,,,,,,,,,,
1563012.0,0.01347,,,,,,,,,,
1570212.0,0.01336,,,,,,,,,,
1577412.0,0.01347,,,,,,,,,,
1584000.0,0.01343,,,,,,,,,,
1591200.0,0.01363,,,,,,,,,,
1598400.0,0.0137,,,,,,,,,,
1605600.0,0.0137,,,,,,,,,,
1612800.0,0.01345,,,,,,,,,,
1620000.0,0.01393,,,,,,,,,,
1627200.0,0.01369,,,,,,,,,,
1634400.0,0.01395,,,,,,,,,,
1641600.0,0.01399,,,,,,,,,,
1648800.0,0.01412,,,,,,,,,,
1656000.0,0.01395,,,,,,,,,,
1663200.0,0.01428,,,,,,,,,,
1670400.0,0.01405,,,,,,,,,,
1677600.0,0.01407,,,,,,,,,,
1684800.0,0.01404,,,,,,,,,,
1692000.0,0.01395,,,,,,,,,,
1699200.0,0.01388,,,,,,,,,,
1706400.0,0.01398,,,,,,,,,,
1713600.0,0.01414,,,,,,,,,,
1720800.0,0.01432,,,,,,,,,,
1728000.0,0.01427,,,,,,,,,,
1735200.0,0.01414,,,,,,,,,,
1742400.0,0.01416,,,,,,,,,,
1749600.0,0.01407,,,,,,,,,,
1756800.0,0.01423,,,,,,,,,,
1764000.0,0.01417,,,,,,,,,,
1771200.0,0.01445,,,,,,,,,,
1778400.0,0.01427,,,,,,,,,,
1785600.0,0.01435,,,,,,,,,,
1792800.0,0.01457,,,,,,,,,,
1800000.0,0.01469,,,,,,,,,,
1807200.0,0.01478,,,,,,,,,,
1810800.0,0.01643,,,,,,,,,,
1818000.0,0.01603,,,,,,,,,,
1825200.0,0.01592,,,,,,,,,,
1832400.0,0.01595,,,,,,,,,,
1839600.0,0.01595,,,,,,,,,,
1846800.0,0.01607,,,,,,,,,,
1854000.0,0.016,,,,,,,,,,
1861200.0,0.01605,,,,,,,,,,
1868400.0,0.01677,,,,,,,,,,
1875600.0,0.01655,,,,,,,,,,
1882800.0,0.01583,,,,,,,,,,
1890000.0,0.01544,,,,,,,,,,
1893600.0,0.01684,,,,,,,,,,
1900800.0,0.01522,,,,,,,,,,
1908000.0,0.01672,,,,,,,,,,
1915200.0,0.0175,,,,,,,,,,
1922400.0,0.0173,,,,,,,,,,
1929600.0,0.01711,,,,,,,,,,
1936800.0,0.01659,,,,,,,,,,
1944000.0,0.01673,,,,,,,,,,
1951200.0,0.01689,,,,,,,,,,
1958400.0,0.01713,,,,,,,,,,
1965600.0,0.01603,,,,,,,,,,
1972800.0,0.01601,,,,,,,,,,
1980000.0,0.01625,,,,,,,,,,
1987200.0,0.01652,,,,,,,,,,
1994400.0,0.0167,,,,,,,,,,
2001600.0,0.01667,,,,,,,,,,
2008800.0,0.01686,,,,,,,,,,
2016000.0,0.01701,,,,,,,,,,
2023200.0,0.01676,,,,,,,,,,
2030400.0,0.017,,,,,,,,,,
2037600.0,0.0171,,,,,,,,,,
2044800.0,0.01745,,,,,,,,,,
2052000.0,0.01832,,,,,,,,,,
2059200.0,0.01825,,,,,,,,,,
2066400.0,0.01822,,,,,,,,,,
2073600.0,0.01831,,,,,,,,,,
2080800.0,0.01871,,,,,,,,,,
2088000.0,0.01863,,,,,,,,,,
2095200.0,0.01891,,,,,,,,,,
2102400.0,0.01917,,,,,,,,,,
2109600.0,0.01925,,,,,,,,,,
2116800.0,0.01964,,,,,,,,,,
2124000.0,0.01944,,,,,,,,,,
2131200.0,0.02004,,,,,,,,,,
2138400.0,0.0193,,,,,,,,,,
2145600.0,0.01896,,,,,,,,,,
2152800.0,0.01921,,,,,,,,,,
2160000.0,0.01918,,,,,,,,,,
2167200.0,0.01941,,,,,,,,,,
2174400.0,0.0191,,,,,,,,,,
2181600.0,0.01941,,,,,,,,,,
2188800.0,0.01936,,,,,,,,,,
2196000.0,0.01947,,,,,,,,,,
2203200.0,0.0196,,,,,,,,,,
2210400.0,0.01987,,,,,,,,,,
2217600.0,0.01954,,,,,,,,,,
2224800.0,0.01955,,,,,,,,,,
2232000.0,0.01952,,,,,,,,,,
2239200.0,0.02017,,,,,,,,,,
2246400.0,0.01994,,,,,,,,,,
2253600.0,0.01972,,,,,,,,,,
2260800.0,0.01993,,,,,,,,,,
2268000.0,0.02006,,,,,,,,,,
2275200.0,0.02007,,,,,,,,,,
2282400.0,0.02025,,,,,,,,,,
2289600.0,0.02034,,,,,,,,,,
2296800.0,0.02025,,,,,,,,,,
2304000.0,0.01983,,,,,,,,,,
2311200.0,0.02013,,,,,,,,,,
2318400.0,0.02031,,,,,,,,,,
2325600.0,0.02028,,,,,,,,,,
2332800.0,0.02074,,,,,,,,,,
2340000.0,0.02071,,,,,,,,,,
2347200.0,0.0207,,,,,,,,,,
2354400.0,0.0206,,,,,,,,,,
2361600.0,0.02056,,,,,,,,,,
2368800.0,0.02089,,,,,,,,,,
2376000.0,0.02071,,,,,,,,,,
2383200.0,0.02068,,,,,,,,,,
2390400.0,0.02074,,,,,,,,,,
2397600.0,0.02115,,,,,,,,,,
2404800.0,0.02074,,,,,,,,,,
2412000.0,0.02126,,,,,,,,,,
2419200.0,0.02189,,,,,,,,,,
2426400.0,0.02205,,,,,,,,,,
2433600.0,0.02196,,,,,,,,,,
2440800.0,0.02219,,,,,,,,,,
2448000.0,0.02202,,,,,,,,,,
2455200.0,0.02224,,,,,,,,,,
2462400.0,0.02245,,,,,,,,,,
2469600.0,0.02244,,,,,,,,,,
2476800.0,0.02251,,,,,,,,,,
2484000.0,0.02248,,,,,,,,,,
2491200.0,0.02293,,,,,,,,,,
2498400.0,0.02313,,,,,,,,,,
2505600.0,0.02372,,,,,,,,,,
2512800.0,0.02398,,,,,,,,,,
2520000.0,0.02397,,,,,,,,,,
2527200.0,0.0237,,,,,,,,,,
2534400.0,0.02318,,,,,,,,,,
2541600.0,0.02336,,,,,,,,,,
2548800.0,0.02322,,,,,,,,,,
2556000.0,0.02314,,,,,,,,,,
2563200.0,0.02335,,,,,,,,,,
2570400.0,0.02334,,,,,,,,,,
2577600.0,0.02351,,,,,,,,,,
2584800.0,0.02346,,,,,,,,,,
2592000.0,0.02403,,,,,,,,,,
2599200.0,0.02417,,,,,,,,,,
2606400.0,0.02509,,,,,,,,,,
2613600.0,0.02565,,,,,,,,,,
2620800.0,0.02627,,,,,,,,,,
2628000.0,0.02572,,,,,,,,,,
2635200.0,0.02551,,,,,,,,,,
2642400.0,0.02588,,,,,,,,,,
2649600.0,0.02583,,,,,,,,,,
2656800.0,0.02598,,,,,,,,,,
2664000.0,0.02617,,,,,,,,,,
2671200.0,0.02603,,,,,,,,,,
2678400.0,0.02624,,,,,,,,,,
2685600.0,0.02627,,,,,,,,,,
2692800.0,0.02641,,,,,,,,,,
2700000.0,0.02647,,,,,,,,,,
2707200.0,0.02653,,,,,,,,,,
2714400.0,0.027,,,,,,,,,,
2721600.0,0.02716,,,,,,,,,,
2728800.0,0.02699,,,,,,,,,,
2736000.0,0.02745,,,,,,,,,,
2743200.0,0.02762,,,,,,,,,,
2750400.0,0.02777,,,,,,,,,,
2757600.0,0.02785,,,,,,,,,,
2764800.0,0.02803,,,,,,,,,,
2772000.0,0.02817,,,,,,,,,,
2779200.0,0.02802,,,,,,,,,,
2786400.0,0.02822,,,,,,,,,,
2793600.0,0.02826,,,,,,,,,,
2800800.0,0.02856,,,,,,,,,,
2808000.0,0.02869,,,,,,,,,,
2815200.0,0.02861,,,,,,,,,,
2822400.0,0.02861,,,,,,,,,,
2829600.0,0.02897,,,,,,,,,,
2836800.0,0.02904,,,,,,,,,,
2844000.0,0.02902,,,,,,,,,,
2851200.0,0.02936,,,,,,,,,,
2858400.0,0.02977,,,,,,,,,,
2865600.0,0.0297,,,,,,,,,,
2872800.0,0.02966,,,,,,,,,,
2880000.0,0.02985,,,,,,,,,,
2887200.0,0.02976,,,,,,,,,,
2894400.0,0.03001,,,,,,,,,,
2901600.0,0.03007,,,,,,,,,,
2908800.0,0.03007,,,,,,,,,,
2916000.0,0.03039,,,,,,,,,,
2923200.0,0.03066,,,,,,,,,,
2930400.0,0.03083,,,,,,,,,,
2937600.0,0.03107,,,,,,,,,,
2944800.0,0.03129,,,,,,,,,,
2952000.0,0.03117,,,,,,,,,,
2959200.0,0.0311,,,,,,,,,,
2966400.0,0.03139,,,,,,,,,,
2973600.0,0.03149,,,,,,,,,,
2980800.0,0.03174,,,,,,,,,,
2988000.0,0.0318,,,,,,,,,,
2995200.0,0.03207,,,,,,,,,,
3002400.0,0.03232,,,,,,,,,,
3009600.0,0.03248,,,,,,,,,,
3016800.0,0.03255,,,,,,,,,,
3024000.0,0.03296,,,,,,,,,,
3031200.0,0.03303,,,,,,,,,,
3038400.0,0.03324,,,,,,,,,,
3045600.0,0.03322,,,,,,,,,,
3052800.0,0.03342,,,,,,,,,,
3060000.0,0.03363,,,,,,,,,,
3067200.0,0.03365,,,,,,,,,,
3074400.0,0.03407,,,,,,,,,,
3081600.0,0.03403,,,,,,,,,,
3088800.0,0.03428,,,,,,,,,,
3096000.0,0.03435,,,,,,,,,,
3103200.0,0.03488,,,,,,,,,,
3110400.0,0.035,,,,,,,,,,
3117600.0,0.03528,,,,,,,,,,
3124800.0,0.03527,,,,,,,,,,
3132000.0,0.03521,,,,,,,,,,
3139200.0,0.03543,,,,,,,,,,
3146400.0,0.03543,,,,,,,,,,
3153600.0,0.03568,,,,,,,,,,
3160800.0,0.03588,,,,,,,,,,
3168000.0,0.03583,,,,,,,,,,
3175200.0,0.03588,,,,,,,,,,
3182400.0,0.03606,,,,,,,,,,
3189600.0,0.03649,,,,,,,,,,
3196800.0,0.03688,,,,,,,,,,
3204000.0,0.03724,,,,,,,,,,
3211200.0,0.03741,,,,,,,,,,
3218400.0,0.03741,,,,,,,,,,
3225600.0,0.03794,,,,,,,,,,
3232800.0,0.03788,,,,,,,,,,
3240000.0,0.03785,,,,,,,,,,
3247200.0,0.03817,,,,,,,,,,
3254400.0,0.0384,,,,,,,,,,
3261600.0,0.03797,,,,,,,,,,
3268800.0,0.03814,,,,,,,,,,
3276000.0,0.03822,,,,,,,,,,
3283200.0,0.03857,,,,,,,,,,
3290400.0,0.03891,,,,,,,,,,
3297600.0,0.03893,,,,,,,,,,
3304800.0,0.03887,,,,,,,,,,
3312000.0,0.03903,,,,,,,,,,
3319200.0,0.03926,,,,,,,,,,
3326400.0,0.03947,,,,,,,,,,
3333600.0,0.03948,,,,,,,,,,
3340800.0,0.03961,,,,,,,,,,
3348000.0,0.04009,,,,,,,,,,
3355200.0,0.0403,,,,,,,,,,
3361536.0,0.0406,,,,,,,,,,
3362436.0,0.04097,,,,,,,,,,
3369636.0,0.04169,,,,,,,,,,
3376836.0,0.04196,,,,,,,,,,
3384036.0,0.04204,,,,,,,,,,
3391236.0,0.04243,,,,,,,,,,
3398436.0,0.04245,,,,,,,,,,
3405636.0,0.04335,,,,,,,,,,
3412836.0,0.04334,,,,,,,,,,
3420036.0,0.04321,,,,,,,,,,
3427236.0,0.04395,,,,,,,,,,
3434436.0,0.04419,,,,,,,,,,
3441636.0,0.0443,,,,,,,,,,
3448800.0,0.04428,,,,,,,,,,
3456000.0,0.04486,,,,,,,,,,
3458592.0,0.04483,,,,,,,,,,
3465792.0,0.04503,,,,,,,,,,
3470400.0,0.04517,,,,,,,,,,
3477600.0,0.0459,,,,,,,,,,
3484800.0,0.04653,,,,,,,,,,
3492000.0,0.04652,,,,,,,,,,
3499200.0,0.04626,,,,,,,,,,
3506400.0,0.04609,,,,,,,,,,
3513600.0,0.04665,,,,,,,,,,
3520800.0,0.04658,,,,,,,,,,
3528000.0,0.04697,,,,,,,,,,
3535200.0,0.04699,,,,,,,,,,
3542400.0,0.04787,,,,,,,,,,
3549600.0,0.04814,,,,,,,,,,
3556800.0,0.04862,,,,,,,,,,
3564000.0,0.04885,,,,,,,,,,
3571200.0,0.04922,,,,,,,,,,
3578400.0,0.0494,,,,,,,,,,
3585600.0,0.04966,,,,,,,,,,
3592800.0,0.04959,,,,,,,,,,
3600000.0,0.04965,,,,,,,,,,
3607200.0,0.05,,,,,,,,,,
3614400.0,0.05041,,,,,,,,,,
3621600.0,0.05076,,,,,,,,,,
3622320.0,0.05063,,,,,,,,,,
3629520.0,0.05084,,,,,,,,,,
3636720.0,0.05134,,,,,,,,,,
3643920.0,0.05175,,,,,,,,,,
3646800.0,0.05182,,,,,,,,,,
3654000.0,0.05177,,,,,,,,,,
3661200.0,0.05185,,,,,,,,,,
3668400.0,0.05194,,,,,,,,,,
3675600.0,0.05232,,,,,,,,,,
3682800.0,0.05283,,,,,,,,,,
3690000.0,0.05332,,,,,,,,,,
3697200.0,0.05355,,,,,,,,,,
3704400.0,0.05439,,,,,,,,,,
3708720.0,0.05364,,,,,,,,,,
3715920.0,0.05475,,,,,,,,,,
3723120.0,0.05583,,,,,,,,,,
3730320.0,0.0559,,,,,,,,,,
3737520.0,0.05593,,,,,,,,,,
3741120.0,0.05851,,,,,,,,,,
3748320.0,0.0596,,,,,,,,,,
3755520.0,0.05839,,,,,,,,,,
3762720.0,0.05838,,,,,,,,,,
3769920.0,0.05865,,,,,,,,,,
3777120.0,0.05813,,,,,,,,,,
3784320.0,0.05795,,,,,,,,,,
3791520.0,0.05804,,,,,,,,,,
3798720.0,0.05832,,,,,,,,,,
3805920.0,0.05888,,,,,,,,,,
3813120.0,0.05892,,,,,,,,,,
3820320.0,0.05901,,,,,,,,,,
3827520.0,0.05948,,,,,,,,,,
3834720.0,0.05995,,,,,,,,,,
3841920.0,0.06009,,,,,,,,,,
3849120.0,0.06086,,,,,,,,,,
3856320.0,0.06083,,,,,,,,,,
3863520.0,0.06107,,,,,,,,,,
3870720.0,0.06219,,,,,,,,,,
3877920.0,0.06225,,,,,,,,,,
3885120.0,0.06287,,,,,,,,,,
3892320.0,0.06352,,,,,,,,,,
3899520.0,0.0642,,,,,,,,,,
3906720.0,0.06383,,,,,,,,,,
3913920.0,0.06368,,,,,,,,,,
3921120.0,0.06404,,,,,,,,,,
3928320.0,0.06458,,,,,,,,,,
3935520.0,0.06501,,,,,,,,,,
3942720.0,0.06682,,,,,,,,,,
3949920.0,0.06734,,,,,,,,,,
3957120.0,0.06765,,,,,,,,,,
3964320.0,0.06813,,,,,,,,,,
3967200.0,0.06855,,,,,,,,,,
3974400.0,0.06809,,,,,,,,,,
3981600.0,0.06825,,,,,,,,,,
3988800.0,0.06858,,,,,,,,,,
3996000.0,0.06879,,,,,,,,,,
4003200.0,0.06917,,,,,,,,,,
4010400.0,0.06948,,,,,,,,,,
4017600.0,0.07002,,,,,,,,,,
4024800.0,0.07019,,,,,,,,,,
4032000.0,0.07069,,,,,,,,,,
4039200.0,0.0707,,,,,,,,,,
4046400.0,0.07118,,,,,,,,,,
4053600.0,0.07192,,,,,,,,,,
4060800.0,0.0722,,,,,,,,,,
4068000.0,0.07239,,,,,,,,,,
4075200.0,0.07289,,,,,,,,,,
4082400.0,0.07322,,,,,,,,,,
4089600.0,0.07342,,,,,,,,,,
4096800.0,0.07374,,,,,,,,,,
4104000.0,0.07435,,,,,,,,,,
4111200.0,0.07397,,,,,,,,,,
4118400.0,0.07451,,,,,,,,,,
4125600.0,0.0747,,,,,,,,,,
4132800.0,0.07511,,,,,,,,,,
4140000.0,0.07556,,,,,,,,,,
4147200.0,0.07591,,,,,,,,,,
4154400.0,0.07627,,,,,,,,,,
4161600.0,0.07662,,,,,,,,,,
4168800.0,0.07698,,,,,,,,,,
4176000.0,0.07765,,,,,,,,,,
4183200.0,0.07754,,,,,,,,,,
4190400.0,0.07821,,,,,,,,,,
4197600.0,0.07833,,,,,,,,,,
4204800.0,0.07897,,,,,,,,,,
4212000.0,0.07928,,,,,,,,,,
4219200.0,0.08026,,,,,,,,,,
4226400.0,0.08119,,,,,,,,,,
4233600.0,0.07911,,,,,,,,,,
4240800.0,0.0801,,,,,,,,,,
4248000.0,0.08039,,,,,,,,,,
4255200.0,0.08035,,,,,,,,,,
4262400.0,0.08183,,,,,,,,,,
4269600.0,0.08221,,,,,,,,,,
4276800.0,0.08239,,,,,,,,,,
4284000.0,0.08255,,,,,,,,,,
4291200.0,0.08302,,,,,,,,,,
4298400.0,0.08311,,,,,,,,,,
4305600.0,0.08368,,,,,,,,,,
4312800.0,0.08424,,,,,,,,,,
4320000.0,0.08484,,,,,,,,,,
4327200.0,0.0853,,,,,,,,,,
4334400.0,0.08565,,,,,,,,,,
4341600.0,0.08607,,,,,,,,,,
4348800.0,0.08639,,,,,,,,,,
4356000.0,0.08686,,,,,,,,,,
4363200.0,0.08735,,,,,,,,,,
4370400.0,0.08755,,,,,,,,,,
4377600.0,0.08813,,,,,,,,,,
4384800.0,0.08841,,,,,,,,,,
4392000.0,0.08894,,,,,,,,,,
4399200.0,0.08904,,,,,,,,,,
4406400.0,0.08954,,,,,,,,,,
4413600.0,0.09009,,,,,,,,,,
4420800.0,0.09058,,,,,,,,,,
4428000.0,0.09103,,,,,,,,,,
4435200.0,0.09124,,,,,,,,,,
4442400.0,0.09163,,,,,,,,,,
4449600.0,0.0923,,,,,,,,,,
4456800.0,0.09279,,,,,,,,,,
4464000.0,0.09324,,,,,,,,,,
4471200.0,0.09359,,,,,,,,,,
4478400.0,0.09465,,,,,,,,,,
4485600.0,0.09436,,,,,,,,,,
4492800.0,0.09477,,,,,,,,,,
4500000.0,0.09496,,,,,,,,,,
4507200.0,0.09573,,,,,,,,,,
4514400.0,0.09623,,,,,,,,,,
4521600.0,0.09685,,,,,,,,,,
4528800.0,0.09741,,,,,,,,,,
4536000.0,0.09789,,,,,,,,,,
4543200.0,0.09824,,,,,,,,,,
4550400.0,0.09897,,,,,,,,,,
4557600.0,0.0996,,,,,,,,,,
4564800.0,0.09984,,,,,,,,,,
4572000.0,0.10042,,,,,,,,,,
4579200.0,0.10132,,,,,,,,,,
4586400.0,0.10344,,,,,,,,,,
4593600.0,0.10348,,,,,,,,,,
4600800.0,0.10299,,,,,,,,,,
4608000.0,0.10411,,,,,,,,,,
4615200.0,0.105,,,,,,,,,,
4622400.0,0.10552,,,,,,,,,,
4629600.0,0.1066,,,,,,,,,,
4636800.0,0.10732,,,,,,,,,,
4644000.0,0.10771,,,,,,,,,,
4651200.0,0.10852,,,,,,,,,,
4658400.0,0.10968,,,,,,,,,,
4665600.0,0.11073,,,,,,,,,,
4672800.0,0.11195,,,,,,,,,,
4680000.0,0.11263,,,,,,,,,,
4687200.0,0.11369,,,,,,,,,,
4694400.0,0.11403,,,,,,,,,,
4701600.0,0.11499,,,,,,,,,,
4708800.0,0.11591,,,,,,,,,,
4716000.0,0.11697,,,,,,,,,,
4723200.0,0.11796,,,,,,,,,,
4730400.0,0.11927,,,,,,,,,,
4737600.0,0.12052,,,,,,,,,,
4744800.0,0.12184,,,,,,,,,,
4752000.0,0.12337,,,,,,,,,,
4759200.0,0.12495,,,,,,,,,,
4766400.0,0.12663,,,,,,,,,,
4773600.0,0.12905,,,,,,,,,,
4780800.0,0.13162,,,,,,,,,,
4788000.0,0.13484,,,,,,,,,,
4791600.0,0.13739,,,,,,,,,,
4794480.0,0.14107,,,,,,,,,,
4795560.0,0.1434,,,,,,,,,,
4796280.0,0.14681,,,,,,,,,,
4796640.0,0.1527,,,,,,,,,,
4796640.0,0.1659,,,,,,,,,,
