Repository: janzenchoi/phd_code

# Symbolic

The following repository acts as a wrapper for the `pysr` codebase which was developed for symbolic regression (SR) analysis. This wrapping has been performed to facilitate the quick and easy prediction of the high-temperature creep and tensile behaviour of Alloy 617.

File: symbolic/scripts/data/creep/inl_2/AirWeld_950_28_a.csv
time,strain,temperature,stress,type,state,form,process,medium,title,youngs,poissons
0.0,0.0,950.0,28.0,creep,Ruptured,Plate,Weld,Air,AirWeld_950_28_a,144000.0,0.3
0.0,0.0,,,,,,,,,,
46.8,3e-05,,,,,,,,,,
79.2,0.00197,,,,,,,,,,
93.6,0.00199,,,,,,,,,,
111.6,0.00203,,,,,,,,,,
126.0,0.00202,,,,,,,,,,
144.0,0.00214,,,,,,,,,,
158.4,0.00211,,,,,,,,,,
172.8,0.00217,,,,,,,,,,
190.8,0.00221,,,,,,,,,,
205.2,0.0022,,,,,,,,,,
223.2,0.00229,,,,,,,,,,
237.6,0.00227,,,,,,,,,,
252.0,0.00228,,,,,,,,,,
270.0,0.00229,,,,,,,,,,
284.4,0.0023,,,,,,,,,,
298.8,0.0024,,,,,,,,,,
316.8,0.00239,,,,,,,,,,
331.2,0.00238,,,,,,,,,,
349.2,0.00238,,,,,,,,,,
1249.2,0.00282,,,,,,,,,,
1800.0,0.00297,,,,,,,,,,
3675.6,0.00335,,,,,,,,,,
7275.6,0.00369,,,,,,,,,,
10875.6,0.00406,,,,,,,,,,
18075.6,0.00454,,,,,,,,,,
25275.6,0.00483,,,,,,,,,,
29041.2,0.00509,,,,,,,,,,
36241.2,0.00532,,,,,,,,,,
43441.2,0.00567,,,,,,,,,,
50641.2,0.00589,,,,,,,,,,
53208.0,0.00597,,,,,,,,,,
60408.0,0.00618,,,,,,,,,,
67608.0,0.0064,,,,,,,,,,
74808.0,0.00659,,,,,,,,,,
82008.0,0.00688,,,,,,,,,,
88009.2,0.00717,,,,,,,,,,
95209.2,0.00721,,,,,,,,,,
102409.2,0.00744,,,,,,,,,,
109609.2,0.00769,,,,,,,,,,
116809.2,0.00784,,,,,,,,,,
124009.2,0.00804,,,,,,,,,,
131209.2,0.00818,,,,,,,,,,
138409.2,0.0084,,,,,,,,,,
145609.2,0.00851,,,,,,,,,,
152809.2,0.00873,,,,,,,,,,
160009.2,0.0089,,,,,,,,,,
167209.2,0.00908,,,,,,,,,,
174409.2,0.00921,,,,,,,,,,
181609.2,0.00939,,,,,,,,,,
188809.2,0.00962,,,,,,,,,,
196009.2,0.00969,,,,,,,,,,
203209.2,0.00993,,,,,,,,,,
210409.2,0.01011,,,,,,,,,,
217609.2,0.01024,,,,,,,,,,
224809.2,0.01045,,,,,,,,,,
232009.2,0.01054,,,,,,,,,,
239209.2,0.01069,,,,,,,,,,
246409.2,0.01087,,,,,,,,,,
253609.2,0.01104,,,,,,,,,,
260809.2,0.01115,,,,,,,,,,
268009.2,0.01136,,,,,,,,,,
275209.2,0.0115,,,,,,,,,,
282409.2,0.01167,,,,,,,,,,
289609.2,0.01178,,,,,,,,,,
296809.2,0.01195,,,,,,,,,,
304009.2,0.01209,,,,,,,,,,
311209.2,0.01225,,,,,,,,,,
318409.2,0.01241,,,,,,,,,,
325609.2,0.01252,,,,,,,,,,
332809.2,0.0127,,,,,,,,,,
340009.2,0.01277,,,,,,,,,,
345722.4,0.0129,,,,,,,,,,
352922.4,0.01307,,,,,,,,,,
360108.0,0.01318,,,,,,,,,,
367308.0,0.01336,,,,,,,,,,
374508.0,0.01348,,,,,,,,,,
381708.0,0.01357,,,,,,,,,,
388908.0,0.01375,,,,,,,,,,
396108.0,0.01386,,,,,,,,,,
403308.0,0.01399,,,,,,,,,,
410508.0,0.01418,,,,,,,,,,
417708.0,0.01431,,,,,,,,,,
424908.0,0.0144,,,,,,,,,,
432108.0,0.01449,,,,,,,,,,
439308.0,0.01463,,,,,,,,,,
446508.0,0.01477,,,,,,,,,,
453708.0,0.0149,,,,,,,,,,
460908.0,0.015,,,,,,,,,,
468108.0,0.01523,,,,,,,,,,
475308.0,0.01531,,,,,,,,,,
482508.0,0.01545,,,,,,,,,,
489708.0,0.01554,,,,,,,,,,
496908.0,0.0157,,,,,,,,,,
504108.0,0.01579,,,,,,,,,,
511308.0,0.01589,,,,,,,,,,
518508.0,0.01608,,,,,,,,,,
525708.0,0.01619,,,,,,,,,,
532908.0,0.01638,,,,,,,,,,
540108.0,0.01646,,,,,,,,,,
547308.0,0.01658,,,,,,,,,,
554508.0,0.01666,,,,,,,,,,
561708.0,0.01686,,,,,,,,,,
568908.0,0.01692,,,,,,,,,,
576108.0,0.01701,,,,,,,,,,
583308.0,0.01718,,,,,,,,,,
590508.0,0.01728,,,,,,,,,,
597708.0,0.01739,,,,,,,,,,
604908.0,0.01749,,,,,,,,,,
612108.0,0.01762,,,,,,,,,,
619308.0,0.01778,,,,,,,,,,
626508.0,0.01784,,,,,,,,,,
633708.0,0.01792,,,,,,,,,,
640908.0,0.01809,,,,,,,,,,
648108.0,0.01825,,,,,,,,,,
655308.0,0.01834,,,,,,,,,,
662508.0,0.01842,,,,,,,,,,
669708.0,0.0186,,,,,,,,,,
676908.0,0.01867,,,,,,,,,,
684108.0,0.01878,,,,,,,,,,
691308.0,0.01886,,,,,,,,,,
698508.0,0.01895,,,,,,,,,,
705708.0,0.01909,,,,,,,,,,
712908.0,0.01917,,,,,,,,,,
720108.0,0.0193,,,,,,,,,,
727308.0,0.01939,,,,,,,,,,
734508.0,0.01956,,,,,,,,,,
741708.0,0.01967,,,,,,,,,,
748908.0,0.01979,,,,,,,,,,
756108.0,0.01988,,,,,,,,,,
763308.0,0.01999,,,,,,,,,,
770508.0,0.02008,,,,,,,,,,
777708.0,0.0202,,,,,,,,,,
784908.0,0.02029,,,,,,,,,,
792108.0,0.02046,,,,,,,,,,
799308.0,0.02053,,,,,,,,,,
806508.0,0.02063,,,,,,,,,,
813708.0,0.02075,,,,,,,,,,
820908.0,0.02087,,,,,,,,,,
828108.0,0.02097,,,,,,,,,,
835308.0,0.02107,,,,,,,,,,
842508.0,0.02114,,,,,,,,,,
849708.0,0.02125,,,,,,,,,,
856908.0,0.02135,,,,,,,,,,
864108.0,0.02146,,,,,,,,,,
871308.0,0.02156,,,,,,,,,,
878508.0,0.0217,,,,,,,,,,
885708.0,0.02173,,,,,,,,,,
892908.0,0.02183,,,,,,,,,,
900108.0,0.02196,,,,,,,,,,
907308.0,0.02212,,,,,,,,,,
914508.0,0.02224,,,,,,,,,,
921708.0,0.02235,,,,,,,,,,
928908.0,0.02237,,,,,,,,,,
936108.0,0.02253,,,,,,,,,,
943308.0,0.02265,,,,,,,,,,
950508.0,0.02273,,,,,,,,,,
957708.0,0.02283,,,,,,,,,,
964908.0,0.02297,,,,,,,,,,
972108.0,0.02307,,,,,,,,,,
979308.0,0.0232,,,,,,,,,,
986508.0,0.02325,,,,,,,,,,
993708.0,0.0234,,,,,,,,,,
1000908.0,0.02348,,,,,,,,,,
1008108.0,0.02358,,,,,,,,,,
1015308.0,0.02368,,,,,,,,,,
1022508.0,0.02381,,,,,,,,,,
1029708.0,0.02387,,,,,,,,,,
1036908.0,0.02393,,,,,,,,,,
1044108.0,0.02404,,,,,,,,,,
1051308.0,0.0241,,,,,,,,,,
1058508.0,0.0242,,,,,,,,,,
1065708.0,0.02426,,,,,,,,,,
1072908.0,0.0244,,,,,,,,,,
1080108.0,0.02457,,,,,,,,,,
1087308.0,0.02467,,,,,,,,,,
1094508.0,0.0247,,,,,,,,,,
1101708.0,0.02484,,,,,,,,,,
1108908.0,0.02492,,,,,,,,,,
1116108.0,0.02499,,,,,,,,,,
1123236.0,0.02505,,,,,,,,,,
1130436.0,0.02521,,,,,,,,,,
1137636.0,0.02531,,,,,,,,,,
1144836.0,0.0254,,,,,,,,,,
1152036.0,0.02548,,,,,,,,,,
1159236.0,0.0256,,,,,,,,,,
1166436.0,0.02575,,,,,,,,,,
1173636.0,0.02577,,,,,,,,,,
1180836.0,0.02585,,,,,,,,,,
1188036.0,0.026,,,,,,,,,,
1195236.0,0.0261,,,,,,,,,,
1202436.0,0.02618,,,,,,,,,,
1209600.0,0.02625,,,,,,,,,,
1216800.0,0.02634,,,,,,,,,,
1224000.0,0.02643,,,,,,,,,,
1231200.0,0.02651,,,,,,,,,,
1238400.0,0.0266,,,,,,,,,,
1245600.0,0.0267,,,,,,,,,,
1252800.0,0.02679,,,,,,,,,,
1260000.0,0.02692,,,,,,,,,,
1267200.0,0.02701,,,,,,,,,,
1274400.0,0.02715,,,,,,,,,,
1281600.0,0.02727,,,,,,,,,,
1288800.0,0.02728,,,,,,,,,,
1296000.0,0.02736,,,,,,,,,,
1303200.0,0.02744,,,,,,,,,,
1310400.0,0.02751,,,,,,,,,,
1317600.0,0.02761,,,,,,,,,,
1324800.0,0.02771,,,,,,,,,,
1332000.0,0.02783,,,,,,,,,,
1339200.0,0.02793,,,,,,,,,,
1346400.0,0.02803,,,,,,,,,,
1353600.0,0.02812,,,,,,,,,,
1360800.0,0.02825,,,,,,,,,,
1368000.0,0.02833,,,,,,,,,,
1375200.0,0.02845,,,,,,,,,,
1382400.0,0.02844,,,,,,,,,,
1389600.0,0.02856,,,,,,,,,,
1396800.0,0.02866,,,,,,,,,,
1404000.0,0.02876,,,,,,,,,,
1411200.0,0.02879,,,,,,,,,,
1418400.0,0.02891,,,,,,,,,,
1425600.0,0.029,,,,,,,,,,
1432800.0,0.02909,,,,,,,,,,
1440000.0,0.02919,,,,,,,,,,
1447200.0,0.0292,,,,,,,,,,
1454400.0,0.02937,,,,,,,,,,
1461600.0,0.02948,,,,,,,,,,
1468800.0,0.02961,,,,,,,,,,
1476000.0,0.02961,,,,,,,,,,
1483200.0,0.02977,,,,,,,,,,
1490400.0,0.02975,,,,,,,,,,
1497600.0,0.0299,,,,,,,,,,
1504800.0,0.03003,,,,,,,,,,
1512000.0,0.03004,,,,,,,,,,
1519200.0,0.03017,,,,,,,,,,
1526400.0,0.03033,,,,,,,,,,
1533600.0,0.0303,,,,,,,,,,
1540800.0,0.03044,,,,,,,,,,
1548000.0,0.03059,,,,,,,,,,
1555200.0,0.03059,,,,,,,,,,
1562400.0,0.0307,,,,,,,,,,
1569600.0,0.03082,,,,,,,,,,
1576800.0,0.0308,,,,,,,,,,
1584000.0,0.03096,,,,,,,,,,
1591200.0,0.03111,,,,,,,,,,
1598400.0,0.03115,,,,,,,,,,
1605600.0,0.03128,,,,,,,,,,
1612800.0,0.03129,,,,,,,,,,
1620000.0,0.03141,,,,,,,,,,
1627200.0,0.03143,,,,,,,,,,
1634400.0,0.03159,,,,,,,,,,
1641600.0,0.03174,,,,,,,,,,
1648800.0,0.03175,,,,,,,,,,
1656000.0,0.03191,,,,,,,,,,
1663200.0,0.03191,,,,,,,,,,
1670400.0,0.03207,,,,,,,,,,
1677600.0,0.03207,,,,,,,,,,
1684800.0,0.03221,,,,,,,,,,
1692000.0,0.03234,,,,,,,,,,
1699200.0,0.03245,,,,,,,,,,
1706400.0,0.03257,,,,,,,,,,
1713600.0,0.03256,,,,,,,,,,
1720800.0,0.03272,,,,,,,,,,
1728000.0,0.03276,,,,,,,,,,
1735200.0,0.0329,,,,,,,,,,
1742400.0,0.0329,,,,,,,,,,
1749600.0,0.03306,,,,,,,,,,
1756800.0,0.03317,,,,,,,,,,
1764000.0,0.03316,,,,,,,,,,
1771200.0,0.03328,,,,,,,,,,
1778400.0,0.03343,,,,,,,,,,
1785600.0,0.03346,,,,,,,,,,
1792800.0,0.03359,,,,,,,,,,
1800000.0,0.03372,,,,,,,,,,
1807200.0,0.03373,,,,,,,,,,
1814400.0,0.03386,,,,,,,,,,
1821600.0,0.03398,,,,,,,,,,
1828800.0,0.03412,,,,,,,,,,
1836000.0,0.03413,,,,,,,,,,
1843200.0,0.03429,,,,,,,,,,
1850400.0,0.03441,,,,,,,,,,
1857600.0,0.03441,,,,,,,,,,
1864800.0,0.03456,,,,,,,,,,
1872000.0,0.03457,,,,,,,,,,
1879200.0,0.0347,,,,,,,,,,
1886400.0,0.03481,,,,,,,,,,
1893600.0,0.03496,,,,,,,,,,
1900800.0,0.03497,,,,,,,,,,
1908000.0,0.0351,,,,,,,,,,
1915200.0,0.03519,,,,,,,,,,
1922400.0,0.03522,,,,,,,,,,
1929600.0,0.03531,,,,,,,,,,
1936800.0,0.03547,,,,,,,,,,
1944000.0,0.03545,,,,,,,,,,
1951200.0,0.03559,,,,,,,,,,
1958400.0,0.0357,,,,,,,,,,
1965600.0,0.03584,,,,,,,,,,
1972800.0,0.03585,,,,,,,,,,
1980000.0,0.0359,,,,,,,,,,
1987200.0,0.03604,,,,,,,,,,
1994400.0,0.03612,,,,,,,,,,
2001600.0,0.03614,,,,,,,,,,
2008800.0,0.0363,,,,,,,,,,
2016000.0,0.03642,,,,,,,,,,
2023200.0,0.03642,,,,,,,,,,
2030400.0,0.03656,,,,,,,,,,
2037600.0,0.03664,,,,,,,,,,
2044800.0,0.03667,,,,,,,,,,
2052000.0,0.03676,,,,,,,,,,
2059200.0,0.03689,,,,,,,,,,
2066400.0,0.03699,,,,,,,,,,
2073600.0,0.037,,,,,,,,,,
2080800.0,0.03711,,,,,,,,,,
2088000.0,0.03726,,,,,,,,,,
2095200.0,0.03727,,,,,,,,,,
2102400.0,0.03738,,,,,,,,,,
2109600.0,0.0374,,,,,,,,,,
2116800.0,0.03755,,,,,,,,,,
2124000.0,0.03762,,,,,,,,,,
2131200.0,0.03774,,,,,,,,,,
2138400.0,0.03775,,,,,,,,,,
2145600.0,0.03784,,,,,,,,,,
2152800.0,0.03798,,,,,,,,,,
2160000.0,0.03808,,,,,,,,,,
2167200.0,0.03808,,,,,,,,,,
2174400.0,0.03826,,,,,,,,,,
2181600.0,0.03826,,,,,,,,,,
2188800.0,0.0384,,,,,,,,,,
2196000.0,0.03842,,,,,,,,,,
2203200.0,0.03855,,,,,,,,,,
2210400.0,0.03867,,,,,,,,,,
2217600.0,0.03869,,,,,,,,,,
2224800.0,0.0387,,,,,,,,,,
2232000.0,0.03885,,,,,,,,,,
2239200.0,0.03899,,,,,,,,,,
2246400.0,0.039,,,,,,,,,,
2253600.0,0.03914,,,,,,,,,,
2260800.0,0.03926,,,,,,,,,,
2268000.0,0.03935,,,,,,,,,,
2275200.0,0.03932,,,,,,,,,,
2282400.0,0.03951,,,,,,,,,,
2289600.0,0.03949,,,,,,,,,,
2296800.0,0.03967,,,,,,,,,,
2304000.0,0.03966,,,,,,,,,,
2311200.0,0.03979,,,,,,,,,,
2318400.0,0.03994,,,,,,,,,,
2325600.0,0.03996,,,,,,,,,,
2332800.0,0.04007,,,,,,,,,,
2340000.0,0.04014,,,,,,,,,,
2347200.0,0.04025,,,,,,,,,,
2354400.0,0.04027,,,,,,,,,,
2361600.0,0.04042,,,,,,,,,,
2368800.0,0.04052,,,,,,,,,,
2376000.0,0.04053,,,,,,,,,,
2383200.0,0.04066,,,,,,,,,,
2390400.0,0.04067,,,,,,,,,,
2397600.0,0.04083,,,,,,,,,,
2404800.0,0.04092,,,,,,,,,,
2412000.0,0.04092,,,,,,,,,,
2419200.0,0.04103,,,,,,,,,,
2426400.0,0.04117,,,,,,,,,,
2433600.0,0.04126,,,,,,,,,,
2440800.0,0.04127,,,,,,,,,,
2448000.0,0.04139,,,,,,,,,,
2455200.0,0.04152,,,,,,,,,,
2462400.0,0.0416,,,,,,,,,,
2469600.0,0.04162,,,,,,,,,,
2476800.0,0.04175,,,,,,,,,,
2484000.0,0.04174,,,,,,,,,,
2491200.0,0.04186,,,,,,,,,,
2498400.0,0.04199,,,,,,,,,,
2505600.0,0.04205,,,,,,,,,,
2512800.0,0.04208,,,,,,,,,,
2520000.0,0.0422,,,,,,,,,,
2527200.0,0.04229,,,,,,,,,,
2534400.0,0.04233,,,,,,,,,,
2541600.0,0.04247,,,,,,,,,,
2548800.0,0.04256,,,,,,,,,,
2556000.0,0.04264,,,,,,,,,,
2563200.0,0.04268,,,,,,,,,,
2570400.0,0.04275,,,,,,,,,,
2577600.0,0.04283,,,,,,,,,,
2584800.0,0.04296,,,,,,,,,,
2592000.0,0.04304,,,,,,,,,,
2599200.0,0.04305,,,,,,,,,,
2606400.0,0.04312,,,,,,,,,,
2613600.0,0.04324,,,,,,,,,,
2620800.0,0.04335,,,,,,,,,,
2628000.0,0.0435,,,,,,,,,,
2635200.0,0.04348,,,,,,,,,,
2642400.0,0.04361,,,,,,,,,,
2649600.0,0.04361,,,,,,,,,,
2656800.0,0.04373,,,,,,,,,,
2664000.0,0.04384,,,,,,,,,,
2671200.0,0.04391,,,,,,,,,,
2678400.0,0.04395,,,,,,,,,,
2685600.0,0.04411,,,,,,,,,,
2692800.0,0.0441,,,,,,,,,,
2700000.0,0.04427,,,,,,,,,,
2707200.0,0.04438,,,,,,,,,,
2714400.0,0.04437,,,,,,,,,,
2721600.0,0.04449,,,,,,,,,,
2728800.0,0.04458,,,,,,,,,,
2736000.0,0.04469,,,,,,,,,,
2743200.0,0.0447,,,,,,,,,,
2750400.0,0.04481,,,,,,,,,,
2757600.0,0.04489,,,,,,,,,,
2764800.0,0.04503,,,,,,,,,,
2772000.0,0.04504,,,,,,,,,,
2779200.0,0.0452,,,,,,,,,,
2786400.0,0.0452,,,,,,,,,,
2793600.0,0.04531,,,,,,,,,,
2800800.0,0.04537,,,,,,,,,,
2808000.0,0.04544,,,,,,,,,,
2815200.0,0.04556,,,,,,,,,,
2822400.0,0.04566,,,,,,,,,,
2829600.0,0.04573,,,,,,,,,,
2836800.0,0.0458,,,,,,,,,,
2844000.0,0.0459,,,,,,,,,,
2851200.0,0.04598,,,,,,,,,,
2858400.0,0.04604,,,,,,,,,,
2865600.0,0.0461,,,,,,,,,,
2872800.0,0.04617,,,,,,,,,,
2880000.0,0.04627,,,,,,,,,,
2887200.0,0.04632,,,,,,,,,,
2894400.0,0.04641,,,,,,,,,,
2901600.0,0.04648,,,,,,,,,,
2908800.0,0.04659,,,,,,,,,,
2916000.0,0.04667,,,,,,,,,,
2923200.0,0.04675,,,,,,,,,,
2930400.0,0.04683,,,,,,,,,,
2937600.0,0.0469,,,,,,,,,,
2944800.0,0.047,,,,,,,,,,
2952000.0,0.0471,,,,,,,,,,
2959200.0,0.04717,,,,,,,,,,
2966400.0,0.04726,,,,,,,,,,
2973600.0,0.0473,,,,,,,,,,
2980800.0,0.04739,,,,,,,,,,
2988000.0,0.04747,,,,,,,,,,
2995200.0,0.04754,,,,,,,,,,
3002400.0,0.04762,,,,,,,,,,
3009600.0,0.04774,,,,,,,,,,
3016800.0,0.04783,,,,,,,,,,
3024000.0,0.04789,,,,,,,,,,
3031200.0,0.04801,,,,,,,,,,
3038400.0,0.04802,,,,,,,,,,
3045600.0,0.04814,,,,,,,,,,
3052800.0,0.04823,,,,,,,,,,
3060000.0,0.04826,,,,,,,,,,
3067200.0,0.04839,,,,,,,,,,
3074400.0,0.04839,,,,,,,,,,
3081600.0,0.04846,,,,,,,,,,
3088800.0,0.04857,,,,,,,,,,
3096000.0,0.04863,,,,,,,,,,
3103200.0,0.04872,,,,,,,,,,
3110400.0,0.04876,,,,,,,,,,
3117600.0,0.04889,,,,,,,,,,
3124800.0,0.04899,,,,,,,,,,
3132000.0,0.049,,,,,,,,,,
3139200.0,0.04916,,,,,,,,,,
3146400.0,0.04921,,,,,,,,,,
3153600.0,0.04922,,,,,,,,,,
3160800.0,0.04929,,,,,,,,,,
3168000.0,0.04938,,,,,,,,,,
3175200.0,0.04947,,,,,,,,,,
3182400.0,0.04959,,,,,,,,,,
3189600.0,0.04964,,,,,,,,,,
3196800.0,0.04977,,,,,,,,,,
3204000.0,0.04982,,,,,,,,,,
3211200.0,0.04989,,,,,,,,,,
3218400.0,0.04997,,,,,,,,,,
3225600.0,0.05,,,,,,,,,,
3232800.0,0.05009,,,,,,,,,,
3240000.0,0.05018,,,,,,,,,,
3247200.0,0.05025,,,,,,,,,,
3254400.0,0.05031,,,,,,,,,,
3261600.0,0.0504,,,,,,,,,,
3268800.0,0.05048,,,,,,,,,,
3276000.0,0.05056,,,,,,,,,,
3283200.0,0.05066,,,,,,,,,,
3290400.0,0.0507,,,,,,,,,,
3297600.0,0.0508,,,,,,,,,,
3304800.0,0.05086,,,,,,,,,,
3312000.0,0.05097,,,,,,,,,,
3319200.0,0.05107,,,,,,,,,,
3326400.0,0.0511,,,,,,,,,,
3333600.0,0.05118,,,,,,,,,,
3340800.0,0.05128,,,,,,,,,,
3348000.0,0.05132,,,,,,,,,,
3355200.0,0.05148,,,,,,,,,,
3362400.0,0.05151,,,,,,,,,,
3369600.0,0.05159,,,,,,,,,,
3376800.0,0.05169,,,,,,,,,,
3384000.0,0.05176,,,,,,,,,,
3391200.0,0.05184,,,,,,,,,,
3398400.0,0.05189,,,,,,,,,,
3405600.0,0.052,,,,,,,,,,
3412800.0,0.05208,,,,,,,,,,
3420000.0,0.05217,,,,,,,,,,
3427200.0,0.05219,,,,,,,,,,
3434400.0,0.05232,,,,,,,,,,
3441600.0,0.05239,,,,,,,,,,
3448800.0,0.05246,,,,,,,,,,
3456000.0,0.05254,,,,,,,,,,
3463200.0,0.05269,,,,,,,,,,
3470400.0,0.05275,,,,,,,,,,
3477600.0,0.05284,,,,,,,,,,
3484800.0,0.05291,,,,,,,,,,
3492000.0,0.05301,,,,,,,,,,
3499200.0,0.05308,,,,,,,,,,
3506400.0,0.05318,,,,,,,,,,
3513600.0,0.05325,,,,,,,,,,
3520800.0,0.05337,,,,,,,,,,
3528000.0,0.05345,,,,,,,,,,
3535200.0,0.05349,,,,,,,,,,
3542400.0,0.05361,,,,,,,,,,
3549600.0,0.05375,,,,,,,,,,
3556800.0,0.05377,,,,,,,,,,
3564000.0,0.05384,,,,,,,,,,
3571200.0,0.05385,,,,,,,,,,
3578400.0,0.05394,,,,,,,,,,
3585600.0,0.05408,,,,,,,,,,
3592800.0,0.05417,,,,,,,,,,
3600000.0,0.05424,,,,,,,,,,
3607200.0,0.05432,,,,,,,,,,
3614400.0,0.05437,,,,,,,,,,
3621600.0,0.05446,,,,,,,,,,
3628800.0,0.05454,,,,,,,,,,
3636000.0,0.05463,,,,,,,,,,
3643200.0,0.05471,,,,,,,,,,
3650400.0,0.05472,,,,,,,,,,
3657600.0,0.05488,,,,,,,,,,
3664800.0,0.05488,,,,,,,,,,
3672000.0,0.05498,,,,,,,,,,
3679200.0,0.05506,,,,,,,,,,
3686400.0,0.05518,,,,,,,,,,
3693600.0,0.05529,,,,,,,,,,
3700800.0,0.05535,,,,,,,,,,
3708000.0,0.0554,,,,,,,,,,
3715200.0,0.05545,,,,,,,,,,
3722400.0,0.05557,,,,,,,,,,
3729600.0,0.05567,,,,,,,,,,
3736800.0,0.05572,,,,,,,,,,
3744000.0,0.0558,,,,,,,,,,
3751200.0,0.05592,,,,,,,,,,
3758400.0,0.05602,,,,,,,,,,
3765600.0,0.05602,,,,,,,,,,
3772800.0,0.05609,,,,,,,,,,
3780000.0,0.05618,,,,,,,,,,
3787200.0,0.05626,,,,,,,,,,
3794400.0,0.05639,,,,,,,,,,
3801600.0,0.0564,,,,,,,,,,
3808800.0,0.05649,,,,,,,,,,
3816000.0,0.05658,,,,,,,,,,
3823200.0,0.05666,,,,,,,,,,
3830400.0,0.05679,,,,,,,,,,
3837600.0,0.05683,,,,,,,,,,
3844800.0,0.0569,,,,,,,,,,
3852000.0,0.05699,,,,,,,,,,
3859200.0,0.05704,,,,,,,,,,
3866400.0,0.05713,,,,,,,,,,
3873600.0,0.05722,,,,,,,,,,
3880800.0,0.05729,,,,,,,,,,
3888000.0,0.05738,,,,,,,,,,
3895200.0,0.05742,,,,,,,,,,
3902400.0,0.05753,,,,,,,,,,
3909600.0,0.05761,,,,,,,,,,
3916800.0,0.05767,,,,,,,,,,
3924000.0,0.05773,,,,,,,,,,
3931200.0,0.0578,,,,,,,,,,
3938400.0,0.05793,,,,,,,,,,
3945600.0,0.058,,,,,,,,,,
3952800.0,0.05806,,,,,,,,,,
3960000.0,0.05812,,,,,,,,,,
3967200.0,0.0582,,,,,,,,,,
3974400.0,0.05826,,,,,,,,,,
3981600.0,0.0584,,,,,,,,,,
3988800.0,0.05844,,,,,,,,,,
3996000.0,0.05855,,,,,,,,,,
4003200.0,0.05863,,,,,,,,,,
4010400.0,0.0587,,,,,,,,,,
4017600.0,0.05879,,,,,,,,,,
4024800.0,0.05884,,,,,,,,,,
4032000.0,0.05889,,,,,,,,,,
4039200.0,0.059,,,,,,,,,,
4046400.0,0.059,,,,,,,,,,
4053600.0,0.05918,,,,,,,,,,
4060800.0,0.05923,,,,,,,,,,
4068000.0,0.05933,,,,,,,,,,
4075200.0,0.05938,,,,,,,,,,
4082400.0,0.0594,,,,,,,,,,
4089600.0,0.05952,,,,,,,,,,
4096800.0,0.05965,,,,,,,,,,
4104000.0,0.0597,,,,,,,,,,
4111200.0,0.05976,,,,,,,,,,
4118400.0,0.05988,,,,,,,,,,
4125600.0,0.05993,,,,,,,,,,
4132800.0,0.06,,,,,,,,,,
4140000.0,0.06007,,,,,,,,,,
4147200.0,0.06013,,,,,,,,,,
4154400.0,0.06021,,,,,,,,,,
4161600.0,0.06025,,,,,,,,,,
4168800.0,0.06034,,,,,,,,,,
4176000.0,0.06039,,,,,,,,,,
4183200.0,0.06047,,,,,,,,,,
4190400.0,0.06057,,,,,,,,,,
4197600.0,0.06063,,,,,,,,,,
4204800.0,0.06072,,,,,,,,,,
4212000.0,0.06079,,,,,,,,,,
4219200.0,0.06087,,,,,,,,,,
4226400.0,0.06098,,,,,,,,,,
4233600.0,0.06102,,,,,,,,,,
4240800.0,0.06112,,,,,,,,,,
4248000.0,0.06124,,,,,,,,,,
4255200.0,0.06128,,,,,,,,,,
4262400.0,0.06137,,,,,,,,,,
4269600.0,0.0615,,,,,,,,,,
4276800.0,0.06154,,,,,,,,,,
4284000.0,0.06161,,,,,,,,,,
4291200.0,0.06168,,,,,,,,,,
4298400.0,0.06171,,,,,,,,,,
4305600.0,0.06186,,,,,,,,,,
4312800.0,0.06192,,,,,,,,,,
4320000.0,0.06198,,,,,,,,,,
4327200.0,0.06205,,,,,,,,,,
4334400.0,0.06212,,,,,,,,,,
4341600.0,0.06219,,,,,,,,,,
4348800.0,0.06228,,,,,,,,,,
4356000.0,0.06237,,,,,,,,,,
4363200.0,0.06243,,,,,,,,,,
4370400.0,0.06251,,,,,,,,,,
4377600.0,0.06257,,,,,,,,,,
4384800.0,0.06264,,,,,,,,,,
4392000.0,0.06272,,,,,,,,,,
4399200.0,0.06278,,,,,,,,,,
4406400.0,0.06287,,,,,,,,,,
4413600.0,0.06298,,,,,,,,,,
4420800.0,0.06302,,,,,,,,,,
4428000.0,0.0631,,,,,,,,,,
4435200.0,0.06319,,,,,,,,,,
4442400.0,0.06326,,,,,,,,,,
4449600.0,0.06331,,,,,,,,,,
4456800.0,0.06341,,,,,,,,,,
4464000.0,0.06345,,,,,,,,,,
4471200.0,0.06356,,,,,,,,,,
4478400.0,0.06363,,,,,,,,,,
4485600.0,0.06366,,,,,,,,,,
4492800.0,0.06379,,,,,,,,,,
4500000.0,0.06385,,,,,,,,,,
4507200.0,0.06396,,,,,,,,,,
4514400.0,0.06403,,,,,,,,,,
4521600.0,0.06409,,,,,,,,,,
4528800.0,0.06418,,,,,,,,,,
4536000.0,0.06424,,,,,,,,,,
4543200.0,0.0643,,,,,,,,,,
4550400.0,0.0644,,,,,,,,,,
4557600.0,0.06447,,,,,,,,,,
4564800.0,0.06454,,,,,,,,,,
4572000.0,0.06464,,,,,,,,,,
4579200.0,0.06471,,,,,,,,,,
4586400.0,0.06486,,,,,,,,,,
4593600.0,0.06494,,,,,,,,,,
4600800.0,0.06502,,,,,,,,,,
4608000.0,0.06507,,,,,,,,,,
4615200.0,0.06515,,,,,,,,,,
4622400.0,0.06522,,,,,,,,,,
4629600.0,0.06532,,,,,,,,,,
4636800.0,0.0654,,,,,,,,,,
4644000.0,0.0655,,,,,,,,,,
4651200.0,0.06559,,,,,,,,,,
4658400.0,0.06563,,,,,,,,,,
4665600.0,0.06571,,,,,,,,,,
4672800.0,0.0658,,,,,,,,,,
4680000.0,0.06586,,,,,,,,,,
4687200.0,0.06597,,,,,,,,,,
4694400.0,0.06604,,,,,,,,,,
4701600.0,0.06612,,,,,,,,,,
4708800.0,0.06621,,,,,,,,,,
4716000.0,0.0663,,,,,,,,,,
4723200.0,0.06636,,,,,,,,,,
4730400.0,0.06645,,,,,,,,,,
4737600.0,0.06651,,,,,,,,,,
4744800.0,0.0666,,,,,,,,,,
4752000.0,0.06665,,,,,,,,,,
4759200.0,0.06669,,,,,,,,,,
4766400.0,0.06677,,,,,,,,,,
4773600.0,0.06685,,,,,,,,,,
4780800.0,0.06692,,,,,,,,,,
4788000.0,0.06701,,,,,,,,,,
4795200.0,0.06708,,,,,,,,,,
4802400.0,0.0672,,,,,,,,,,
4809600.0,0.06725,,,,,,,,,,
4816800.0,0.06734,,,,,,,,,,
4824000.0,0.06742,,,,,,,,,,
4831200.0,0.06749,,,,,,,,,,
4838400.0,0.06759,,,,,,,,,,
4845600.0,0.06764,,,,,,,,,,
4852800.0,0.06771,,,,,,,,,,
4860000.0,0.06786,,,,,,,,,,
4867200.0,0.06788,,,,,,,,,,
4874400.0,0.06794,,,,,,,,,,
4881600.0,0.06803,,,,,,,,,,
4888800.0,0.06813,,,,,,,,,,
4896000.0,0.06818,,,,,,,,,,
4903200.0,0.06827,,,,,,,,,,
4910400.0,0.06833,,,,,,,,,,
4917600.0,0.06838,,,,,,,,,,
4924800.0,0.06848,,,,,,,,,,
4932000.0,0.06858,,,,,,,,,,
4939200.0,0.06863,,,,,,,,,,
4946400.0,0.06873,,,,,,,,,,
4953600.0,0.06878,,,,,,,,,,
4960800.0,0.0689,,,,,,,,,,
4968000.0,0.06896,,,,,,,,,,
4975200.0,0.06903,,,,,,,,,,
4982400.0,0.06914,,,,,,,,,,
4989600.0,0.06916,,,,,,,,,,
4996800.0,0.06927,,,,,,,,,,
5004000.0,0.0693,,,,,,,,,,
5011200.0,0.06942,,,,,,,,,,
5018400.0,0.06951,,,,,,,,,,
5025600.0,0.06957,,,,,,,,,,
5032800.0,0.06969,,,,,,,,,,
5040000.0,0.06969,,,,,,,,,,
5047200.0,0.0698,,,,,,,,,,
5054400.0,0.06985,,,,,,,,,,
5061600.0,0.06994,,,,,,,,,,
5068800.0,0.07,,,,,,,,,,
5076000.0,0.07007,,,,,,,,,,
5083200.0,0.07016,,,,,,,,,,
5090400.0,0.07027,,,,,,,,,,
5097600.0,0.07035,,,,,,,,,,
5104800.0,0.07048,,,,,,,,,,
5112000.0,0.07049,,,,,,,,,,
5119200.0,0.07057,,,,,,,,,,
5126400.0,0.07067,,,,,,,,,,
5133600.0,0.07075,,,,,,,,,,
5140800.0,0.07081,,,,,,,,,,
5148000.0,0.0709,,,,,,,,,,
5155200.0,0.07098,,,,,,,,,,
5162400.0,0.07102,,,,,,,,,,
5169600.0,0.07115,,,,,,,,,,
5176800.0,0.07124,,,,,,,,,,
5184000.0,0.07129,,,,,,,,,,
5191200.0,0.07135,,,,,,,,,,
5198400.0,0.07142,,,,,,,,,,
5205600.0,0.07152,,,,,,,,,,
5212800.0,0.07159,,,,,,,,,,
5220000.0,0.07163,,,,,,,,,,
5227200.0,0.0717,,,,,,,,,,
5234400.0,0.07177,,,,,,,,,,
5241600.0,0.07188,,,,,,,,,,
5248800.0,0.07198,,,,,,,,,,
5256000.0,0.07203,,,,,,,,,,
5263200.0,0.07214,,,,,,,,,,
5270400.0,0.0722,,,,,,,,,,
5277600.0,0.07224,,,,,,,,,,
5284800.0,0.07236,,,,,,,,,,
5292000.0,0.07241,,,,,,,,,,
5299200.0,0.07249,,,,,,,,,,
5306400.0,0.0726,,,,,,,,,,
5313600.0,0.07265,,,,,,,,,,
5320800.0,0.07274,,,,,,,,,,
5328000.0,0.0728,,,,,,,,,,
5335200.0,0.07288,,,,,,,,,,
5342400.0,0.07294,,,,,,,,,,
5349600.0,0.07302,,,,,,,,,,
5356800.0,0.07313,,,,,,,,,,
5364000.0,0.0732,,,,,,,,,,
5371200.0,0.07328,,,,,,,,,,
5378400.0,0.0734,,,,,,,,,,
5385600.0,0.07347,,,,,,,,,,
5392800.0,0.07349,,,,,,,,,,
5400000.0,0.07361,,,,,,,,,,
5407200.0,0.07367,,,,,,,,,,
5414400.0,0.07377,,,,,,,,,,
5421600.0,0.07381,,,,,,,,,,
5428800.0,0.0739,,,,,,,,,,
5436000.0,0.07397,,,,,,,,,,
5443200.0,0.07404,,,,,,,,,,
5450400.0,0.07416,,,,,,,,,,
5457600.0,0.07419,,,,,,,,,,
5464800.0,0.07432,,,,,,,,,,
5472000.0,0.07431,,,,,,,,,,
5479200.0,0.07442,,,,,,,,,,
5486400.0,0.07454,,,,,,,,,,
5493600.0,0.07462,,,,,,,,,,
5500800.0,0.07469,,,,,,,,,,
5508000.0,0.07474,,,,,,,,,,
5515200.0,0.07479,,,,,,,,,,
5522400.0,0.07492,,,,,,,,,,
5529600.0,0.07494,,,,,,,,,,
5536800.0,0.07507,,,,,,,,,,
5544000.0,0.0751,,,,,,,,,,
5551200.0,0.07524,,,,,,,,,,
5558400.0,0.0753,,,,,,,,,,
5565600.0,0.07539,,,,,,,,,,
5572800.0,0.07541,,,,,,,,,,
5580000.0,0.07552,,,,,,,,,,
5587200.0,0.0756,,,,,,,,,,
5594400.0,0.07568,,,,,,,,,,
5601600.0,0.07574,,,,,,,,,,
5608800.0,0.07584,,,,,,,,,,
5616000.0,0.07591,,,,,,,,,,
5623200.0,0.07599,,,,,,,,,,
5630400.0,0.07607,,,,,,,,,,
5637600.0,0.07622,,,,,,,,,,
5644800.0,0.07633,,,,,,,,,,
5649480.0,0.07673,,,,,,,,,,

File: symbolic/scripts/data/creep/inl_2/AirWeld_750_118_a.csv (part 2 of 2)
time,strain,temperature,stress,type,state,form,process,medium,title,youngs,poissons
0.0,0.0,750.0,118.0,creep,Ruptured,Plate,Weld,Air,AirWeld_750_118_a,161000.0,0.3
10155600.0,0.02365,,,,,,,,,,
10162800.0,0.02364,,,,,,,,,,
10170000.0,0.02371,,,,,,,,,,
10177200.0,0.02389,,,,,,,,,,
10184400.0,0.02383,,,,,,,,,,
10191600.0,0.02377,,,,,,,,,,
10198800.0,0.02412,,,,,,,,,,
10206000.0,0.02385,,,,,,,,,,
10213200.0,0.02423,,,,,,,,,,
10220400.0,0.0242,,,,,,,,,,
10227600.0,0.02422,,,,,,,,,,
10234800.0,0.024,,,,,,,,,,
10242000.0,0.02403,,,,,,,,,,
10249200.0,0.02393,,,,,,,,,,
10256400.0,0.02423,,,,,,,,,,
10263600.0,0.02408,,,,,,,,,,
10270800.0,0.0243,,,,,,,,,,
10278000.0,0.02424,,,,,,,,,,
10285200.0,0.02411,,,,,,,,,,
10292400.0,0.02427,,,,,,,,,,
10299600.0,0.0244,,,,,,,,,,
10306800.0,0.02427,,,,,,,,,,
10314000.0,0.02405,,,,,,,,,,
10321200.0,0.02401,,,,,,,,,,
10328400.0,0.024,,,,,,,,,,
10335600.0,0.02426,,,,,,,,,,
10342800.0,0.02412,,,,,,,,,,
10350000.0,0.02419,,,,,,,,,,
10357200.0,0.02407,,,,,,,,,,
10364400.0,0.02413,,,,,,,,,,
10371600.0,0.02427,,,,,,,,,,
10378800.0,0.02415,,,,,,,,,,
10386000.0,0.02407,,,,,,,,,,
10393200.0,0.02424,,,,,,,,,,
10400400.0,0.02432,,,,,,,,,,
10407600.0,0.02423,,,,,,,,,,
10414800.0,0.02424,,,,,,,,,,
10422000.0,0.02435,,,,,,,,,,
10429200.0,0.02438,,,,,,,,,,
10436400.0,0.0242,,,,,,,,,,
10443600.0,0.02431,,,,,,,,,,
10450800.0,0.02419,,,,,,,,,,
10458000.0,0.02424,,,,,,,,,,
10465200.0,0.02423,,,,,,,,,,
10472400.0,0.0244,,,,,,,,,,
10479600.0,0.02411,,,,,,,,,,
10486800.0,0.02436,,,,,,,,,,
10494000.0,0.02446,,,,,,,,,,
10501200.0,0.02474,,,,,,,,,,
10508400.0,0.02485,,,,,,,,,,
10515600.0,0.02452,,,,,,,,,,
10522800.0,0.02444,,,,,,,,,,
10530000.0,0.02473,,,,,,,,,,
10537200.0,0.02469,,,,,,,,,,
10544400.0,0.02499,,,,,,,,,,
10551600.0,0.02494,,,,,,,,,,
10558800.0,0.0253,,,,,,,,,,
10566000.0,0.02533,,,,,,,,,,
10573200.0,0.02513,,,,,,,,,,
10580400.0,0.02513,,,,,,,,,,
10587600.0,0.02505,,,,,,,,,,
10594800.0,0.02521,,,,,,,,,,
10602000.0,0.02521,,,,,,,,,,
10609200.0,0.02501,,,,,,,,,,
10616400.0,0.02517,,,,,,,,,,
10623600.0,0.02517,,,,,,,,,,
10630800.0,0.02497,,,,,,,,,,
10638000.0,0.02534,,,,,,,,,,
10645200.0,0.0254,,,,,,,,,,
10652400.0,0.02554,,,,,,,,,,
10659600.0,0.02524,,,,,,,,,,
10666800.0,0.02518,,,,,,,,,,
10674000.0,0.02552,,,,,,,,,,
10681200.0,0.02541,,,,,,,,,,
10688400.0,0.02532,,,,,,,,,,
10695600.0,0.02556,,,,,,,,,,
10702800.0,0.02558,,,,,,,,,,
10710000.0,0.02538,,,,,,,,,,
10717200.0,0.02568,,,,,,,,,,
10724400.0,0.02533,,,,,,,,,,
10731600.0,0.0255,,,,,,,,,,
10738800.0,0.02553,,,,,,,,,,
10746000.0,0.02553,,,,,,,,,,
10753200.0,0.02576,,,,,,,,,,
10760400.0,0.02565,,,,,,,,,,
10767600.0,0.02552,,,,,,,,,,
10774800.0,0.0258,,,,,,,,,,
10782000.0,0.02567,,,,,,,,,,
10789200.0,0.02573,,,,,,,,,,
10796400.0,0.02587,,,,,,,,,,
10803600.0,0.02567,,,,,,,,,,
10810800.0,0.02548,,,,,,,,,,
10818000.0,0.02588,,,,,,,,,,
10825200.0,0.02624,,,,,,,,,,
10832400.0,0.02619,,,,,,,,,,
10839600.0,0.02611,,,,,,,,,,
10846800.0,0.02611,,,,,,,,,,
10854000.0,0.02591,,,,,,,,,,
10861200.0,0.026,,,,,,,,,,
10868400.0,0.02626,,,,,,,,,,
10875600.0,0.0263,,,,,,,,,,
10882800.0,0.0262,,,,,,,,,,
10890000.0,0.02584,,,,,,,,,,
10897200.0,0.02549,,,,,,,,,,
10904400.0,0.02564,,,,,,,,,,
10911600.0,0.02579,,,,,,,,,,
10918800.0,0.02561,,,,,,,,,,
10926000.0,0.02581,,,,,,,,,,
10933200.0,0.02589,,,,,,,,,,
10940400.0,0.02571,,,,,,,,,,
10947600.0,0.02589,,,,,,,,,,
10954800.0,0.02579,,,,,,,,,,
10962000.0,0.02564,,,,,,,,,,
10969200.0,0.02585,,,,,,,,,,
10976400.0,0.02605,,,,,,,,,,
10983600.0,0.02581,,,,,,,,,,
10990800.0,0.02592,,,,,,,,,,
10998000.0,0.02587,,,,,,,,,,
11005200.0,0.02603,,,,,,,,,,
11012400.0,0.02596,,,,,,,,,,
11019600.0,0.02615,,,,,,,,,,
11026800.0,0.02601,,,,,,,,,,
11034000.0,0.02611,,,,,,,,,,
11041200.0,0.02615,,,,,,,,,,
11048400.0,0.02605,,,,,,,,,,
11055600.0,0.02558,,,,,,,,,,
11062800.0,0.02604,,,,,,,,,,
11070000.0,0.02596,,,,,,,,,,
11077200.0,0.02577,,,,,,,,,,
11084400.0,0.02626,,,,,,,,,,
11091600.0,0.02627,,,,,,,,,,
11098800.0,0.02611,,,,,,,,,,
11106000.0,0.02592,,,,,,,,,,
11113200.0,0.0262,,,,,,,,,,
11120400.0,0.02624,,,,,,,,,,
11127600.0,0.02603,,,,,,,,,,
11134800.0,0.02616,,,,,,,,,,
11142000.0,0.02601,,,,,,,,,,
11149200.0,0.02569,,,,,,,,,,
11156400.0,0.026,,,,,,,,,,
11163600.0,0.02615,,,,,,,,,,
11170800.0,0.02618,,,,,,,,,,
11178000.0,0.02619,,,,,,,,,,
11185200.0,0.02607,,,,,,,,,,
11192400.0,0.0263,,,,,,,,,,
11199600.0,0.02618,,,,,,,,,,
11206800.0,0.02592,,,,,,,,,,
11214000.0,0.02605,,,,,,,,,,
11221200.0,0.02597,,,,,,,,,,
11228400.0,0.02585,,,,,,,,,,
11235600.0,0.02614,,,,,,,,,,
11242800.0,0.02611,,,,,,,,,,
11250000.0,0.0262,,,,,,,,,,
11257200.0,0.02636,,,,,,,,,,
11264400.0,0.02622,,,,,,,,,,
11271600.0,0.02626,,,,,,,,,,
11278800.0,0.02607,,,,,,,,,,
11286000.0,0.02631,,,,,,,,,,
11293200.0,0.02634,,,,,,,,,,
11300400.0,0.02614,,,,,,,,,,
11307600.0,0.02628,,,,,,,,,,
11314800.0,0.02635,,,,,,,,,,
11322000.0,0.02634,,,,,,,,,,
11329200.0,0.02634,,,,,,,,,,
11336400.0,0.02636,,,,,,,,,,
11343600.0,0.02638,,,,,,,,,,
11350800.0,0.02661,,,,,,,,,,
11358000.0,0.0267,,,,,,,,,,
11365200.0,0.02678,,,,,,,,,,
11372400.0,0.02693,,,,,,,,,,
11379600.0,0.0267,,,,,,,,,,
11386800.0,0.02675,,,,,,,,,,
11394000.0,0.02675,,,,,,,,,,
11401200.0,0.02654,,,,,,,,,,
11408400.0,0.02656,,,,,,,,,,
11415600.0,0.02654,,,,,,,,,,
11422800.0,0.02663,,,,,,,,,,
11430000.0,0.02674,,,,,,,,,,
11437200.0,0.02659,,,,,,,,,,
11444400.0,0.02674,,,,,,,,,,
11451600.0,0.0269,,,,,,,,,,
11458800.0,0.02693,,,,,,,,,,
11466000.0,0.02663,,,,,,,,,,
11473200.0,0.02675,,,,,,,,,,
11480400.0,0.02702,,,,,,,,,,
11487600.0,0.02683,,,,,,,,,,
11494800.0,0.02712,,,,,,,,,,
11502000.0,0.02682,,,,,,,,,,
11509200.0,0.0269,,,,,,,,,,
11516400.0,0.02675,,,,,,,,,,
11523600.0,0.02678,,,,,,,,,,
11530800.0,0.02687,,,,,,,,,,
11538000.0,0.02706,,,,,,,,,,
11545200.0,0.02693,,,,,,,,,,
11552400.0,0.02693,,,,,,,,,,
11559600.0,0.02703,,,,,,,,,,
11566800.0,0.02701,,,,,,,,,,
11574000.0,0.02718,,,,,,,,,,
11581200.0,0.02714,,,,,,,,,,
11588400.0,0.02699,,,,,,,,,,
11595600.0,0.02702,,,,,,,,,,
11602800.0,0.02713,,,,,,,,,,
11610000.0,0.02741,,,,,,,,,,
11617200.0,0.02712,,,,,,,,,,
11624400.0,0.02742,,,,,,,,,,
11631600.0,0.02714,,,,,,,,,,
11638800.0,0.02749,,,,,,,,,,
11646000.0,0.02752,,,,,,,,,,
11653200.0,0.02712,,,,,,,,,,
11660400.0,0.0273,,,,,,,,,,
11667600.0,0.02756,,,,,,,,,,
11674800.0,0.02757,,,,,,,,,,
11682000.0,0.02773,,,,,,,,,,
11689200.0,0.02753,,,,,,,,,,
11696400.0,0.02765,,,,,,,,,,
11703600.0,0.02775,,,,,,,,,,
11710800.0,0.02802,,,,,,,,,,
11718000.0,0.02763,,,,,,,,,,
11725200.0,0.02793,,,,,,,,,,
11732400.0,0.02777,,,,,,,,,,
11739600.0,0.02785,,,,,,,,,,
11746800.0,0.0278,,,,,,,,,,
11754000.0,0.02789,,,,,,,,,,
11761200.0,0.02806,,,,,,,,,,
11768400.0,0.02781,,,,,,,,,,
11775600.0,0.02804,,,,,,,,,,
11782800.0,0.02828,,,,,,,,,,
11790000.0,0.02828,,,,,,,,,,
11797200.0,0.02839,,,,,,,,,,
11804400.0,0.02855,,,,,,,,,,
11811600.0,0.02842,,,,,,,,,,
11818800.0,0.02857,,,,,,,,,,
11826000.0,0.02877,,,,,,,,,,
11833200.0,0.02839,,,,,,,,,,
11840400.0,0.0274,,,,,,,,,,
11847600.0,0.02729,,,,,,,,,,
11854800.0,0.02741,,,,,,,,,,
11862000.0,0.02734,,,,,,,,,,
11869200.0,0.02749,,,,,,,,,,
11876400.0,0.02742,,,,,,,,,,
11883600.0,0.02763,,,,,,,,,,
11890800.0,0.02759,,,,,,,,,,
11898000.0,0.02733,,,,,,,,,,
11905200.0,0.02756,,,,,,,,,,
11912400.0,0.02755,,,,,,,,,,
11919697.2,0.0276,,,,,,,,,,
11926897.2,0.02757,,,,,,,,,,
11934097.2,0.02797,,,,,,,,,,
11941297.2,0.0276,,,,,,,,,,
11948497.2,0.028,,,,,,,,,,
11955697.2,0.02803,,,,,,,,,,
11962897.2,0.02753,,,,,,,,,,
11970097.2,0.02763,,,,,,,,,,
11977297.2,0.02768,,,,,,,,,,
11984497.2,0.0276,,,,,,,,,,
11991697.2,0.02768,,,,,,,,,,
11998897.2,0.02784,,,,,,,,,,
12006043.2,0.02761,,,,,,,,,,
12013243.2,0.02767,,,,,,,,,,
12020443.2,0.02781,,,,,,,,,,
12027643.2,0.02793,,,,,,,,,,
12034843.2,0.02847,,,,,,,,,,
12042043.2,0.02828,,,,,,,,,,
12049243.2,0.02826,,,,,,,,,,
12056443.2,0.0283,,,,,,,,,,
12063643.2,0.02851,,,,,,,,,,
12070843.2,0.02834,,,,,,,,,,
12078043.2,0.0285,,,,,,,,,,
12085243.2,0.02843,,,,,,,,,,
12092443.2,0.02865,,,,,,,,,,
12099643.2,0.02924,,,,,,,,,,
12106843.2,0.02934,,,,,,,,,,
12114043.2,0.0293,,,,,,,,,,
12121243.2,0.02944,,,,,,,,,,
12128443.2,0.02953,,,,,,,,,,
12135643.2,0.02942,,,,,,,,,,
12142843.2,0.02928,,,,,,,,,,
12150043.2,0.02928,,,,,,,,,,
12157243.2,0.02961,,,,,,,,,,
12164443.2,0.02948,,,,,,,,,,
12171643.2,0.02967,,,,,,,,,,
12178843.2,0.02956,,,,,,,,,,
12186043.2,0.02981,,,,,,,,,,
12193243.2,0.02985,,,,,,,,,,
12200443.2,0.03,,,,,,,,,,
12207643.2,0.02998,,,,,,,,,,
12214843.2,0.02975,,,,,,,,,,
12222043.2,0.02989,,,,,,,,,,
12229243.2,0.03016,,,,,,,,,,
12236443.2,0.03008,,,,,,,,,,
12243643.2,0.03016,,,,,,,,,,
12250843.2,0.03032,,,,,,,,,,
12258043.2,0.03034,,,,,,,,,,
12265243.2,0.03038,,,,,,,,,,
12272443.2,0.03043,,,,,,,,,,
12279643.2,0.03055,,,,,,,,,,
12286843.2,0.03058,,,,,,,,,,
12294043.2,0.03053,,,,,,,,,,
12301243.2,0.03031,,,,,,,,,,
12308443.2,0.03039,,,,,,,,,,
12315643.2,0.03055,,,,,,,,,,
12322843.2,0.03055,,,,,,,,,,
12330043.2,0.03035,,,,,,,,,,
12337243.2,0.0305,,,,,,,,,,
12344443.2,0.03051,,,,,,,,,,
12351643.2,0.03031,,,,,,,,,,
12358843.2,0.02992,,,,,,,,,,
12366043.2,0.03026,,,,,,,,,,
12373243.2,0.03036,,,,,,,,,,
12380443.2,0.03061,,,,,,,,,,
12387643.2,0.0305,,,,,,,,,,
12394843.2,0.03026,,,,,,,,,,
12402043.2,0.03023,,,,,,,,,,
12409243.2,0.02998,,,,,,,,,,
12416443.2,0.03039,,,,,,,,,,
12423643.2,0.03031,,,,,,,,,,
12430843.2,0.03055,,,,,,,,,,
12438032.4,0.03055,,,,,,,,,,
12445232.4,0.02996,,,,,,,,,,
12452432.4,0.02998,,,,,,,,,,
12459632.4,0.03028,,,,,,,,,,
12466800.0,0.03023,,,,,,,,,,
12474000.0,0.03062,,,,,,,,,,
12481200.0,0.03053,,,,,,,,,,
12488400.0,0.03036,,,,,,,,,,
12495600.0,0.0304,,,,,,,,,,
12502800.0,0.03024,,,,,,,,,,
12510000.0,0.03043,,,,,,,,,,
12517200.0,0.03061,,,,,,,,,,
12524400.0,0.02987,,,,,,,,,,
12531600.0,0.03057,,,,,,,,,,
12538800.0,0.03055,,,,,,,,,,
12546000.0,0.03098,,,,,,,,,,
12553200.0,0.03109,,,,,,,,,,
12560400.0,0.0309,,,,,,,,,,
12567600.0,0.03129,,,,,,,,,,
12574800.0,0.03087,,,,,,,,,,
12582000.0,0.03116,,,,,,,,,,
12589200.0,0.03104,,,,,,,,,,
12596400.0,0.03086,,,,,,,,,,
12603600.0,0.03077,,,,,,,,,,
12610800.0,0.03092,,,,,,,,,,
12618000.0,0.03112,,,,,,,,,,
12625200.0,0.03114,,,,,,,,,,
12632400.0,0.03102,,,,,,,,,,
12639600.0,0.03113,,,,,,,,,,
12646800.0,0.03129,,,,,,,,,,
12654000.0,0.03116,,,,,,,,,,
12661200.0,0.03105,,,,,,,,,,
12668400.0,0.03132,,,,,,,,,,
12675600.0,0.03102,,,,,,,,,,
12682800.0,0.03097,,,,,,,,,,
12690000.0,0.03121,,,,,,,,,,
12697200.0,0.03126,,,,,,,,,,
12704400.0,0.03085,,,,,,,,,,
12711600.0,0.03101,,,,,,,,,,
12718800.0,0.03065,,,,,,,,,,
12726000.0,0.03078,,,,,,,,,,
12733200.0,0.03083,,,,,,,,,,
12740400.0,0.03102,,,,,,,,,,
12747600.0,0.03105,,,,,,,,,,
12754800.0,0.03121,,,,,,,,,,
12762000.0,0.03094,,,,,,,,,,
12769200.0,0.03116,,,,,,,,,,
12776400.0,0.03156,,,,,,,,,,
12783600.0,0.03106,,,,,,,,,,
12790800.0,0.03112,,,,,,,,,,
12798000.0,0.03077,,,,,,,,,,
12805200.0,0.03137,,,,,,,,,,
12812400.0,0.03137,,,,,,,,,,
12819600.0,0.03118,,,,,,,,,,
12826800.0,0.03125,,,,,,,,,,
12834000.0,0.03134,,,,,,,,,,
12841200.0,0.03161,,,,,,,,,,
12848400.0,0.03143,,,,,,,,,,
12855600.0,0.03153,,,,,,,,,,
12862800.0,0.0314,,,,,,,,,,
12870000.0,0.03156,,,,,,,,,,
12877200.0,0.03163,,,,,,,,,,
12884400.0,0.03147,,,,,,,,,,
12891600.0,0.03149,,,,,,,,,,
12898800.0,0.03149,,,,,,,,,,
12906000.0,0.03152,,,,,,,,,,
12913200.0,0.03161,,,,,,,,,,
12920400.0,0.03145,,,,,,,,,,
12927600.0,0.03137,,,,,,,,,,
12934800.0,0.03168,,,,,,,,,,
12942000.0,0.03183,,,,,,,,,,
12949200.0,0.0316,,,,,,,,,,
12956400.0,0.03159,,,,,,,,,,
12963600.0,0.03161,,,,,,,,,,
12970800.0,0.03192,,,,,,,,,,
12978000.0,0.0318,,,,,,,,,,
12985200.0,0.03196,,,,,,,,,,
12992400.0,0.03191,,,,,,,,,,
12999600.0,0.03215,,,,,,,,,,
13006800.0,0.03192,,,,,,,,,,
13014000.0,0.03206,,,,,,,,,,
13021200.0,0.03206,,,,,,,,,,
13028400.0,0.03187,,,,,,,,,,
13035600.0,0.03203,,,,,,,,,,
13042800.0,0.03202,,,,,,,,,,
13050000.0,0.03199,,,,,,,,,,
13057200.0,0.03181,,,,,,,,,,
13064400.0,0.03218,,,,,,,,,,
13071600.0,0.03198,,,,,,,,,,
13078800.0,0.03208,,,,,,,,,,
13086000.0,0.03214,,,,,,,,,,
13093200.0,0.03203,,,,,,,,,,
13100400.0,0.03211,,,,,,,,,,
13107600.0,0.03241,,,,,,,,,,
13114800.0,0.03218,,,,,,,,,,
13122000.0,0.03253,,,,,,,,,,
13129200.0,0.03232,,,,,,,,,,
13136400.0,0.03237,,,,,,,,,,
13143600.0,0.03223,,,,,,,,,,
13150800.0,0.03234,,,,,,,,,,
13158000.0,0.0323,,,,,,,,,,
13165200.0,0.03227,,,,,,,,,,
13172400.0,0.03219,,,,,,,,,,
13179600.0,0.03228,,,,,,,,,,
13186800.0,0.03228,,,,,,,,,,
13194000.0,0.03181,,,,,,,,,,
13201200.0,0.03181,,,,,,,,,,
13208400.0,0.03202,,,,,,,,,,
13215600.0,0.03196,,,,,,,,,,
13222800.0,0.03226,,,,,,,,,,
13230000.0,0.03218,,,,,,,,,,
13237200.0,0.03261,,,,,,,,,,
13244400.0,0.03267,,,,,,,,,,
13251600.0,0.03267,,,,,,,,,,
13258800.0,0.0327,,,,,,,,,,
13266000.0,0.03279,,,,,,,,,,
13273200.0,0.03302,,,,,,,,,,
13280400.0,0.03275,,,,,,,,,,
13287600.0,0.03281,,,,,,,,,,
13294800.0,0.03309,,,,,,,,,,
13302000.0,0.03285,,,,,,,,,,
13309200.0,0.03281,,,,,,,,,,
13316400.0,0.03293,,,,,,,,,,
13323600.0,0.03301,,,,,,,,,,
13330800.0,0.03294,,,,,,,,,,
13338000.0,0.03304,,,,,,,,,,
13345200.0,0.03302,,,,,,,,,,
13352400.0,0.03267,,,,,,,,,,
13359600.0,0.03329,,,,,,,,,,
13366800.0,0.03337,,,,,,,,,,
13374000.0,0.03305,,,,,,,,,,
13381200.0,0.03305,,,,,,,,,,
13388400.0,0.03326,,,,,,,,,,
13395600.0,0.03326,,,,,,,,,,
13402800.0,0.03344,,,,,,,,,,
13410000.0,0.03353,,,,,,,,,,
13417200.0,0.03348,,,,,,,,,,
13424400.0,0.0336,,,,,,,,,,
13431600.0,0.03333,,,,,,,,,,
13438800.0,0.03333,,,,,,,,,,
13446000.0,0.03363,,,,,,,,,,
13453200.0,0.03373,,,,,,,,,,
13460400.0,0.03341,,,,,,,,,,
13467600.0,0.03353,,,,,,,,,,
13474800.0,0.03368,,,,,,,,,,
13482000.0,0.03395,,,,,,,,,,
13489200.0,0.03384,,,,,,,,,,
13496400.0,0.0339,,,,,,,,,,
13503600.0,0.0343,,,,,,,,,,
13510800.0,0.03378,,,,,,,,,,
13518000.0,0.03369,,,,,,,,,,
13525200.0,0.03384,,,,,,,,,,
13532400.0,0.03375,,,,,,,,,,
13539600.0,0.03395,,,,,,,,,,
13546800.0,0.034,,,,,,,,,,
13554000.0,0.03391,,,,,,,,,,
13561200.0,0.03368,,,,,,,,,,
13568400.0,0.03376,,,,,,,,,,
13575600.0,0.03415,,,,,,,,,,
13582800.0,0.0342,,,,,,,,,,
13590000.0,0.03416,,,,,,,,,,
13597200.0,0.0342,,,,,,,,,,
13604400.0,0.03395,,,,,,,,,,
13611600.0,0.0342,,,,,,,,,,
13618800.0,0.03424,,,,,,,,,,
13626000.0,0.03461,,,,,,,,,,
13633200.0,0.03424,,,,,,,,,,
13640400.0,0.03438,,,,,,,,,,
13647600.0,0.0342,,,,,,,,,,
13654800.0,0.03465,,,,,,,,,,
13662000.0,0.03435,,,,,,,,,,
13669200.0,0.03473,,,,,,,,,,
13676400.0,0.03478,,,,,,,,,,
13683600.0,0.03458,,,,,,,,,,
13690800.0,0.03439,,,,,,,,,,
13698000.0,0.03451,,,,,,,,,,
13705200.0,0.03462,,,,,,,,,,
13712400.0,0.03453,,,,,,,,,,
13719600.0,0.03446,,,,,,,,,,
13726800.0,0.03449,,,,,,,,,,
13734000.0,0.03462,,,,,,,,,,
13741200.0,0.03486,,,,,,,,,,
13748400.0,0.03474,,,,,,,,,,
13755600.0,0.03492,,,,,,,,,,
13762800.0,0.03501,,,,,,,,,,
13770000.0,0.03463,,,,,,,,,,
13777200.0,0.03463,,,,,,,,,,
13784400.0,0.03465,,,,,,,,,,
13791600.0,0.03474,,,,,,,,,,
13798800.0,0.03473,,,,,,,,,,
13806000.0,0.03488,,,,,,,,,,
13813200.0,0.03437,,,,,,,,,,
13820400.0,0.03442,,,,,,,,,,
13827600.0,0.03447,,,,,,,,,,
13834800.0,0.0342,,,,,,,,,,
13842000.0,0.03465,,,,,,,,,,
13849200.0,0.03411,,,,,,,,,,
13856400.0,0.03469,,,,,,,,,,
13863600.0,0.03469,,,,,,,,,,
13870800.0,0.03476,,,,,,,,,,
13878000.0,0.03493,,,,,,,,,,
13885200.0,0.03504,,,,,,,,,,
13892400.0,0.03496,,,,,,,,,,
13899600.0,0.03494,,,,,,,,,,
13906800.0,0.03474,,,,,,,,,,
13914000.0,0.03523,,,,,,,,,,
13921200.0,0.0354,,,,,,,,,,
13928400.0,0.03541,,,,,,,,,,
13935600.0,0.03559,,,,,,,,,,
13942800.0,0.03531,,,,,,,,,,
13950000.0,0.03549,,,,,,,,,,
13957200.0,0.03523,,,,,,,,,,
13964400.0,0.0352,,,,,,,,,,
13971600.0,0.03544,,,,,,,,,,
13978800.0,0.03516,,,,,,,,,,
13986000.0,0.03509,,,,,,,,,,
13993200.0,0.03498,,,,,,,,,,
14000400.0,0.03556,,,,,,,,,,
14007600.0,0.03579,,,,,,,,,,
14014800.0,0.03583,,,,,,,,,,
14022000.0,0.03537,,,,,,,,,,
14029200.0,0.03527,,,,,,,,,,
14036400.0,0.03557,,,,,,,,,,
14043600.0,0.03572,,,,,,,,,,
14050800.0,0.03555,,,,,,,,,,
14058000.0,0.03565,,,,,,,,,,
14065200.0,0.036,,,,,,,,,,
14072400.0,0.0358,,,,,,,,,,
14079600.0,0.03555,,,,,,,,,,
14086800.0,0.03583,,,,,,,,,,
14094000.0,0.03555,,,,,,,,,,
14101200.0,0.03561,,,,,,,,,,
14108400.0,0.03572,,,,,,,,,,
14115600.0,0.03579,,,,,,,,,,
14122800.0,0.03563,,,,,,,,,,
14130000.0,0.03595,,,,,,,,,,
14137200.0,0.0358,,,,,,,,,,
14144400.0,0.03568,,,,,,,,,,
14151600.0,0.03572,,,,,,,,,,
14158800.0,0.03596,,,,,,,,,,
14166000.0,0.03586,,,,,,,,,,
14173200.0,0.03615,,,,,,,,,,
14180400.0,0.03626,,,,,,,,,,
14187600.0,0.03621,,,,,,,,,,
14194800.0,0.03629,,,,,,,,,,
14202000.0,0.03638,,,,,,,,,,
14209200.0,0.03607,,,,,,,,,,
14216400.0,0.03626,,,,,,,,,,
14223600.0,0.03633,,,,,,,,,,
14230800.0,0.03615,,,,,,,,,,
14238000.0,0.03614,,,,,,,,,,
14245200.0,0.03633,,,,,,,,,,
14252400.0,0.03626,,,,,,,,,,
14259600.0,0.0365,,,,,,,,,,
14266800.0,0.03655,,,,,,,,,,
14274000.0,0.03627,,,,,,,,,,
14281200.0,0.03645,,,,,,,,,,
14288400.0,0.0365,,,,,,,,,,
14295600.0,0.03659,,,,,,,,,,
14302800.0,0.03666,,,,,,,,,,
14310000.0,0.03658,,,,,,,,,,
14317200.0,0.03657,,,,,,,,,,
14324400.0,0.03643,,,,,,,,,,
14331600.0,0.03643,,,,,,,,,,
14338800.0,0.03661,,,,,,,,,,
14346000.0,0.03678,,,,,,,,,,
14353200.0,0.03702,,,,,,,,,,
14360400.0,0.03693,,,,,,,,,,
14367600.0,0.03682,,,,,,,,,,
14374800.0,0.03682,,,,,,,,,,
14382000.0,0.03686,,,,,,,,,,
14389200.0,0.0369,,,,,,,,,,
14396400.0,0.03659,,,,,,,,,,
14403600.0,0.03663,,,,,,,,,,
14410800.0,0.03686,,,,,,,,,,
14418000.0,0.03662,,,,,,,,,,
14425200.0,0.03702,,,,,,,,,,
14432400.0,0.03704,,,,,,,,,,
14439600.0,0.03719,,,,,,,,,,
14446800.0,0.03721,,,,,,,,,,
14454000.0,0.03719,,,,,,,,,,
14461200.0,0.0374,,,,,,,,,,
14468400.0,0.03702,,,,,,,,,,
14475600.0,0.0374,,,,,,,,,,
14482800.0,0.03724,,,,,,,,,,
14490000.0,0.03692,,,,,,,,,,
14497200.0,0.03694,,,,,,,,,,
14504400.0,0.03708,,,,,,,,,,
14511600.0,0.03716,,,,,,,,,,
14518800.0,0.03736,,,,,,,,,,
14526000.0,0.03743,,,,,,,,,,
14533200.0,0.0374,,,,,,,,,,
14540400.0,0.03776,,,,,,,,,,
14547600.0,0.03766,,,,,,,,,,
14554800.0,0.03757,,,,,,,,,,
14562000.0,0.0377,,,,,,,,,,
14569200.0,0.03745,,,,,,,,,,
14576400.0,0.03736,,,,,,,,,,
14583600.0,0.03783,,,,,,,,,,
14590800.0,0.03749,,,,,,,,,,
14598000.0,0.03794,,,,,,,,,,
14605200.0,0.03791,,,,,,,,,,
14612400.0,0.0378,,,,,,,,,,
14619600.0,0.03774,,,,,,,,,,
14626800.0,0.03787,,,,,,,,,,
14634000.0,0.03778,,,,,,,,,,
14641200.0,0.03771,,,,,,,,,,
14648400.0,0.03779,,,,,,,,,,
14655600.0,0.03786,,,,,,,,,,
14662800.0,0.03811,,,,,,,,,,
14670000.0,0.03787,,,,,,,,,,
14677200.0,0.03796,,,,,,,,,,
14684400.0,0.03818,,,,,,,,,,
14691600.0,0.03817,,,,,,,,,,
14698800.0,0.03837,,,,,,,,,,
14706000.0,0.03855,,,,,,,,,,
14713200.0,0.03864,,,,,,,,,,
14720400.0,0.03835,,,,,,,,,,
14727600.0,0.03838,,,,,,,,,,
14734800.0,0.03851,,,,,,,,,,
14742000.0,0.03858,,,,,,,,,,
14749200.0,0.03847,,,,,,,,,,
14756400.0,0.03822,,,,,,,,,,
14763600.0,0.03839,,,,,,,,,,
14770800.0,0.03865,,,,,,,,,,
14778000.0,0.03892,,,,,,,,,,
14785200.0,0.03881,,,,,,,,,,
14792400.0,0.03894,,,,,,,,,,
14799600.0,0.03907,,,,,,,,,,
14806800.0,0.03923,,,,,,,,,,
14814000.0,0.03885,,,,,,,,,,
14821200.0,0.03896,,,,,,,,,,
14828400.0,0.03905,,,,,,,,,,
14835600.0,0.0392,,,,,,,,,,
14842800.0,0.03931,,,,,,,,,,
14850000.0,0.03911,,,,,,,,,,
14857200.0,0.03944,,,,,,,,,,
14864400.0,0.03958,,,,,,,,,,
14871600.0,0.03968,,,,,,,,,,
14878800.0,0.03988,,,,,,,,,,
14886000.0,0.03944,,,,,,,,,,
14893200.0,0.03962,,,,,,,,,,
14900400.0,0.03974,,,,,,,,,,
14907600.0,0.03983,,,,,,,,,,
14914800.0,0.04001,,,,,,,,,,
14922000.0,0.03994,,,,,,,,,,
14929200.0,0.03988,,,,,,,,,,
14936400.0,0.03984,,,,,,,,,,
14943600.0,0.03994,,,,,,,,,,
14950800.0,0.04029,,,,,,,,,,
14958000.0,0.04045,,,,,,,,,,
14965200.0,0.04021,,,,,,,,,,
14972400.0,0.04031,,,,,,,,,,
14979600.0,0.0405,,,,,,,,,,
14986800.0,0.04025,,,,,,,,,,
14994000.0,0.04027,,,,,,,,,,
15001200.0,0.04045,,,,,,,,,,
15008400.0,0.04062,,,,,,,,,,
15015600.0,0.04061,,,,,,,,,,
15022800.0,0.04049,,,,,,,,,,
15030000.0,0.04043,,,,,,,,,,
15037200.0,0.04054,,,,,,,,,,
15044400.0,0.04056,,,,,,,,,,
15051600.0,0.04061,,,,,,,,,,
15058800.0,0.04076,,,,,,,,,,
15066000.0,0.04076,,,,,,,,,,
15073200.0,0.04082,,,,,,,,,,
15080400.0,0.04081,,,,,,,,,,
15087600.0,0.04128,,,,,,,,,,
15094800.0,0.04092,,,,,,,,,,
15102000.0,0.04108,,,,,,,,,,
15109200.0,0.04117,,,,,,,,,,
15116400.0,0.04116,,,,,,,,,,
15123600.0,0.04127,,,,,,,,,,
15130800.0,0.04116,,,,,,,,,,
15138000.0,0.04111,,,,,,,,,,
15145200.0,0.04104,,,,,,,,,,
15152400.0,0.04119,,,,,,,,,,
15159600.0,0.04132,,,,,,,,,,
15166800.0,0.04135,,,,,,,,,,
15174000.0,0.04117,,,,,,,,,,
15181200.0,0.04119,,,,,,,,,,
15188400.0,0.04143,,,,,,,,,,
15195600.0,0.04124,,,,,,,,,,
15202800.0,0.04147,,,,,,,,,,
15210000.0,0.04146,,,,,,,,,,
15217200.0,0.04175,,,,,,,,,,
15224400.0,0.04152,,,,,,,,,,
15231600.0,0.04127,,,,,,,,,,
15238800.0,0.0414,,,,,,,,,,
15246000.0,0.04158,,,,,,,,,,
15253200.0,0.04163,,,,,,,,,,
15260400.0,0.04158,,,,,,,,,,
15267600.0,0.04171,,,,,,,,,,
15274800.0,0.04183,,,,,,,,,,
15282000.0,0.0418,,,,,,,,,,
15289200.0,0.04205,,,,,,,,,,
15296400.0,0.04164,,,,,,,,,,
15303600.0,0.04193,,,,,,,,,,
15310800.0,0.04174,,,,,,,,,,
15318000.0,0.04172,,,,,,,,,,
15325200.0,0.04217,,,,,,,,,,
15332400.0,0.04207,,,,,,,,,,
15339600.0,0.04209,,,,,,,,,,
15346800.0,0.04193,,,,,,,,,,
15354000.0,0.04194,,,,,,,,,,
15361200.0,0.04203,,,,,,,,,,
15368400.0,0.04205,,,,,,,,,,
15375600.0,0.04198,,,,,,,,,,
15382800.0,0.04209,,,,,,,,,,
15390000.0,0.04194,,,,,,,,,,
15397200.0,0.04193,,,,,,,,,,
15404400.0,0.04202,,,,,,,,,,
15411600.0,0.04221,,,,,,,,,,
15418800.0,0.04198,,,,,,,,,,
15426000.0,0.04203,,,,,,,,,,
15433200.0,0.0423,,,,,,,,,,
15440400.0,0.04242,,,,,,,,,,
15447600.0,0.04207,,,,,,,,,,
15454800.0,0.04221,,,,,,,,,,
15462000.0,0.04214,,,,,,,,,,
15469200.0,0.04238,,,,,,,,,,
15476400.0,0.04215,,,,,,,,,,
15483600.0,0.04237,,,,,,,,,,
15490800.0,0.04253,,,,,,,,,,
15498000.0,0.04266,,,,,,,,,,
15505200.0,0.04256,,,,,,,,,,
15512400.0,0.04269,,,,,,,,,,
15519600.0,0.04272,,,,,,,,,,
15526800.0,0.0426,,,,,,,,,,
15534000.0,0.0426,,,,,,,,,,
15541200.0,0.04282,,,,,,,,,,
15548400.0,0.04274,,,,,,,,,,
15555600.0,0.04311,,,,,,,,,,
15562800.0,0.04303,,,,,,,,,,
15570000.0,0.04296,,,,,,,,,,
15577200.0,0.04315,,,,,,,,,,
15584400.0,0.04344,,,,,,,,,,
15591600.0,0.04325,,,,,,,,,,
15598800.0,0.04329,,,,,,,,,,
15606000.0,0.04327,,,,,,,,,,
15613200.0,0.04335,,,,,,,,,,
15620400.0,0.04338,,,,,,,,,,
15627600.0,0.04342,,,,,,,,,,
15634800.0,0.04348,,,,,,,,,,
15642000.0,0.04354,,,,,,,,,,
15649200.0,0.04364,,,,,,,,,,
15656400.0,0.04359,,,,,,,,,,
15663600.0,0.04398,,,,,,,,,,
15670800.0,0.04368,,,,,,,,,,
15678000.0,0.04367,,,,,,,,,,
15685200.0,0.04371,,,,,,,,,,
15692400.0,0.0437,,,,,,,,,,
15699600.0,0.04385,,,,,,,,,,
15706800.0,0.04379,,,,,,,,,,
15714000.0,0.04382,,,,,,,,,,
15721200.0,0.04397,,,,,,,,,,
15728400.0,0.04407,,,,,,,,,,
15735600.0,0.04394,,,,,,,,,,
15742800.0,0.0438,,,,,,,,,,
15750000.0,0.04413,,,,,,,,,,
15757200.0,0.0441,,,,,,,,,,
15764400.0,0.04393,,,,,,,,,,
15771600.0,0.04413,,,,,,,,,,
15778800.0,0.04437,,,,,,,,,,
15786000.0,0.04423,,,,,,,,,,
15793200.0,0.04433,,,,,,,,,,
15800400.0,0.04458,,,,,,,,,,
15807600.0,0.04434,,,,,,,,,,
15814800.0,0.04446,,,,,,,,,,
15822000.0,0.04476,,,,,,,,,,
15829200.0,0.04469,,,,,,,,,,
15836400.0,0.04496,,,,,,,,,,
15843600.0,0.04512,,,,,,,,,,
15850800.0,0.04492,,,,,,,,,,
15858000.0,0.04488,,,,,,,,,,
15865200.0,0.04505,,,,,,,,,,
15872400.0,0.04472,,,,,,,,,,
15879600.0,0.04478,,,,,,,,,,
15886800.0,0.04507,,,,,,,,,,
15894000.0,0.04509,,,,,,,,,,
15901200.0,0.04513,,,,,,,,,,
15908400.0,0.0453,,,,,,,,,,
15915600.0,0.04554,,,,,,,,,,
15922800.0,0.04538,,,,,,,,,,
15930000.0,0.04531,,,,,,,,,,
15937200.0,0.04528,,,,,,,,,,
15944400.0,0.04551,,,,,,,,,,
15951600.0,0.04548,,,,,,,,,,
15958800.0,0.0454,,,,,,,,,,
15966000.0,0.04547,,,,,,,,,,
15973200.0,0.04532,,,,,,,,,,
15980400.0,0.04577,,,,,,,,,,
15987600.0,0.04555,,,,,,,,,,
15994800.0,0.04595,,,,,,,,,,
16002000.0,0.04606,,,,,,,,,,
16009200.0,0.04607,,,,,,,,,,
16016400.0,0.04599,,,,,,,,,,
16023600.0,0.04632,,,,,,,,,,
16030800.0,0.04614,,,,,,,,,,
16038000.0,0.04638,,,,,,,,,,
16045200.0,0.04634,,,,,,,,,,
16052400.0,0.04641,,,,,,,,,,
16059600.0,0.0463,,,,,,,,,,
16066800.0,0.04625,,,,,,,,,,
16074000.0,0.04611,,,,,,,,,,
16081200.0,0.04649,,,,,,,,,,
16088400.0,0.04636,,,,,,,,,,
16095600.0,0.0465,,,,,,,,,,
16102800.0,0.04653,,,,,,,,,,
16110000.0,0.04641,,,,,,,,,,
16117200.0,0.04619,,,,,,,,,,
16124400.0,0.04649,,,,,,,,,,
16131600.0,0.04668,,,,,,,,,,
16138800.0,0.04666,,,,,,,,,,
16146000.0,0.04656,,,,,,,,,,
16153200.0,0.0467,,,,,,,,,,
16160400.0,0.04683,,,,,,,,,,
16167600.0,0.047,,,,,,,,,,
16174800.0,0.04738,,,,,,,,,,
16182000.0,0.04743,,,,,,,,,,
16189200.0,0.04709,,,,,,,,,,
16196400.0,0.04715,,,,,,,,,,
16203600.0,0.04758,,,,,,,,,,
16210800.0,0.04736,,,,,,,,,,
16218000.0,0.04773,,,,,,,,,,
16225200.0,0.04738,,,,,,,,,,
16232400.0,0.0475,,,,,,,,,,
16239600.0,0.04756,,,,,,,,,,
16246800.0,0.04751,,,,,,,,,,
16254000.0,0.04747,,,,,,,,,,
16261200.0,0.04778,,,,,,,,,,
16268400.0,0.04762,,,,,,,,,,
16275600.0,0.04778,,,,,,,,,,
16282800.0,0.04778,,,,,,,,,,
16290000.0,0.04771,,,,,,,,,,
16297200.0,0.04806,,,,,,,,,,
16304400.0,0.04789,,,,,,,,,,
16311600.0,0.04797,,,,,,,,,,
16318800.0,0.04822,,,,,,,,,,
16326000.0,0.04813,,,,,,,,,,
16333200.0,0.04846,,,,,,,,,,
16340400.0,0.04822,,,,,,,,,,
16347600.0,0.04825,,,,,,,,,,
16354800.0,0.0483,,,,,,,,,,
16362000.0,0.04834,,,,,,,,,,
16369200.0,0.04828,,,,,,,,,,
16376400.0,0.04845,,,,,,,,,,
16383600.0,0.04861,,,,,,,,,,
16390800.0,0.04862,,,,,,,,,,
16398000.0,0.04842,,,,,,,,,,
16405200.0,0.04872,,,,,,,,,,
16412400.0,0.04875,,,,,,,,,,
16419600.0,0.04852,,,,,,,,,,
16426800.0,0.04887,,,,,,,,,,
16434000.0,0.04909,,,,,,,,,,
16441200.0,0.04895,,,,,,,,,,
16448400.0,0.04889,,,,,,,,,,
16455600.0,0.04911,,,,,,,,,,
16462800.0,0.04931,,,,,,,,,,
16470000.0,0.04901,,,,,,,,,,
16477200.0,0.04901,,,,,,,,,,
16484400.0,0.04895,,,,,,,,,,
16491600.0,0.04926,,,,,,,,,,
16498800.0,0.04943,,,,,,,,,,
16506000.0,0.04927,,,,,,,,,,
16513200.0,0.04926,,,,,,,,,,
16520400.0,0.04961,,,,,,,,,,
16527600.0,0.04931,,,,,,,,,,
16534800.0,0.04955,,,,,,,,,,
16542000.0,0.04969,,,,,,,,,,
16549200.0,0.04985,,,,,,,,,,
16556400.0,0.04973,,,,,,,,,,
16563600.0,0.04979,,,,,,,,,,
16570800.0,0.04973,,,,,,,,,,
16578000.0,0.05001,,,,,,,,,,
16585200.0,0.04993,,,,,,,,,,
16592400.0,0.05003,,,,,,,,,,
16599600.0,0.05014,,,,,,,,,,
16606800.0,0.05013,,,,,,,,,,
16614000.0,0.05037,,,,,,,,,,
16621200.0,0.05025,,,,,,,,,,
16628400.0,0.0505,,,,,,,,,,
16635600.0,0.05036,,,,,,,,,,
16642800.0,0.05059,,,,,,,,,,
16650000.0,0.05064,,,,,,,,,,
16657200.0,0.05042,,,,,,,,,,
16664400.0,0.05052,,,,,,,,,,
16671600.0,0.05061,,,,,,,,,,
16678800.0,0.05107,,,,,,,,,,
16686000.0,0.05057,,,,,,,,,,
16693200.0,0.05092,,,,,,,,,,
16700400.0,0.05097,,,,,,,,,,
16707600.0,0.05099,,,,,,,,,,
16714800.0,0.05099,,,,,,,,,,
16722000.0,0.05106,,,,,,,,,,
16729200.0,0.05106,,,,,,,,,,
16736400.0,0.0512,,,,,,,,,,
16743600.0,0.051,,,,,,,,,,
16750800.0,0.05126,,,,,,,,,,
16758000.0,0.05101,,,,,,,,,,
16765200.0,0.05108,,,,,,,,,,
16772400.0,0.05106,,,,,,,,,,
16779600.0,0.0513,,,,,,,,,,
16786800.0,0.05142,,,,,,,,,,
16794000.0,0.0513,,,,,,,,,,
16801200.0,0.05147,,,,,,,,,,
16808400.0,0.05166,,,,,,,,,,
16815600.0,0.0515,,,,,,,,,,
16822800.0,0.05155,,,,,,,,,,
16830000.0,0.05155,,,,,,,,,,
16837200.0,0.05166,,,,,,,,,,
16844400.0,0.05179,,,,,,,,,,
16851600.0,0.05163,,,,,,,,,,
16858800.0,0.05167,,,,,,,,,,
16866000.0,0.05193,,,,,,,,,,
16873200.0,0.05183,,,,,,,,,,
16880400.0,0.05224,,,,,,,,,,
16887600.0,0.0521,,,,,,,,,,
16894800.0,0.05217,,,,,,,,,,
16902000.0,0.05226,,,,,,,,,,
16909200.0,0.05248,,,,,,,,,,
16916400.0,0.05251,,,,,,,,,,
16923600.0,0.05236,,,,,,,,,,
16930800.0,0.05233,,,,,,,,,,
16938000.0,0.05248,,,,,,,,,,
16945200.0,0.0526,,,,,,,,,,
16952400.0,0.05257,,,,,,,,,,
16959600.0,0.05265,,,,,,,,,,
16966800.0,0.05288,,,,,,,,,,
16974000.0,0.05276,,,,,,,,,,
16981200.0,0.05261,,,,,,,,,,
16988400.0,0.05285,,,,,,,,,,
16995600.0,0.05299,,,,,,,,,,
17002800.0,0.05287,,,,,,,,,,
17010000.0,0.05303,,,,,,,,,,
17017200.0,0.05312,,,,,,,,,,
17024400.0,0.05316,,,,,,,,,,
17031600.0,0.05327,,,,,,,,,,
17038800.0,0.05308,,,,,,,,,,
17046000.0,0.05318,,,,,,,,,,
17053200.0,0.05315,,,,,,,,,,
17060400.0,0.05326,,,,,,,,,,
17067600.0,0.05331,,,,,,,,,,
17074800.0,0.05343,,,,,,,,,,
17082000.0,0.05349,,,,,,,,,,
17089200.0,0.05378,,,,,,,,,,
17096400.0,0.05369,,,,,,,,,,
17103600.0,0.05355,,,,,,,,,,
17110800.0,0.05369,,,,,,,,,,
17118000.0,0.054,,,,,,,,,,
17125200.0,0.05378,,,,,,,,,,
17132400.0,0.05381,,,,,,,,,,
17139600.0,0.05406,,,,,,,,,,
17146800.0,0.05412,,,,,,,,,,
17154000.0,0.05405,,,,,,,,,,
17161200.0,0.05398,,,,,,,,,,
17168400.0,0.05424,,,,,,,,,,
17175600.0,0.05416,,,,,,,,,,
17182800.0,0.05437,,,,,,,,,,
17190000.0,0.05452,,,,,,,,,,
17197200.0,0.05461,,,,,,,,,,
17204400.0,0.05467,,,,,,,,,,
17211600.0,0.0546,,,,,,,,,,
17218800.0,0.05464,,,,,,,,,,
17226000.0,0.05445,,,,,,,,,,
17233200.0,0.05455,,,,,,,,,,
17240400.0,0.05444,,,,,,,,,,
17247600.0,0.05495,,,,,,,,,,
17254800.0,0.05488,,,,,,,,,,
17262000.0,0.0549,,,,,,,,,,
17269200.0,0.05519,,,,,,,,,,
17276400.0,0.05487,,,,,,,,,,
17283600.0,0.0549,,,,,,,,,,
17290800.0,0.05508,,,,,,,,,,
17298000.0,0.05476,,,,,,,,,,
17305200.0,0.05488,,,,,,,,,,
17312400.0,0.05481,,,,,,,,,,
17319600.0,0.05512,,,,,,,,,,
17326800.0,0.05532,,,,,,,,,,
17334000.0,0.05535,,,,,,,,,,
17341200.0,0.05508,,,,,,,,,,
17348400.0,0.05522,,,,,,,,,,
17355600.0,0.05535,,,,,,,,,,
17362800.0,0.05534,,,,,,,,,,
17370000.0,0.05581,,,,,,,,,,
17377200.0,0.05602,,,,,,,,,,
17384400.0,0.05585,,,,,,,,,,
17391600.0,0.05592,,,,,,,,,,
17398800.0,0.05597,,,,,,,,,,
17406000.0,0.0559,,,,,,,,,,
17413200.0,0.05609,,,,,,,,,,
17420400.0,0.05602,,,,,,,,,,
17427600.0,0.05632,,,,,,,,,,
17434800.0,0.05645,,,,,,,,,,
17442000.0,0.05616,,,,,,,,,,
17449200.0,0.05644,,,,,,,,,,
17456400.0,0.05667,,,,,,,,,,
17463600.0,0.05661,,,,,,,,,,
17470800.0,0.05643,,,,,,,,,,
17478000.0,0.05671,,,,,,,,,,
17485200.0,0.05676,,,,,,,,,,
17492400.0,0.05696,,,,,,,,,,
17499600.0,0.05695,,,,,,,,,,
17506800.0,0.0568,,,,,,,,,,
17514000.0,0.05687,,,,,,,,,,
17521200.0,0.05707,,,,,,,,,,
17528400.0,0.05708,,,,,,,,,,
17535600.0,0.05724,,,,,,,,,,
17542800.0,0.05714,,,,,,,,,,
17550000.0,0.05702,,,,,,,,,,
17557200.0,0.05747,,,,,,,,,,
17564400.0,0.05739,,,,,,,,,,
17571600.0,0.05745,,,,,,,,,,
17578800.0,0.05766,,,,,,,,,,
17586000.0,0.05759,,,,,,,,,,
17593200.0,0.05769,,,,,,,,,,
17600400.0,0.05751,,,,,,,,,,
17607600.0,0.05774,,,,,,,,,,
17614800.0,0.05784,,,,,,,,,,
17622000.0,0.0579,,,,,,,,,,
17629200.0,0.05755,,,,,,,,,,
17636400.0,0.05794,,,,,,,,,,
17643600.0,0.05809,,,,,,,,,,
17650800.0,0.05806,,,,,,,,,,
17658000.0,0.0581,,,,,,,,,,
17665200.0,0.05816,,,,,,,,,,
17672400.0,0.05817,,,,,,,,,,
17679600.0,0.05845,,,,,,,,,,
17686800.0,0.05823,,,,,,,,,,
17694000.0,0.05836,,,,,,,,,,
17701200.0,0.05852,,,,,,,,,,
17708400.0,0.05824,,,,,,,,,,
17715600.0,0.05849,,,,,,,,,,
17722800.0,0.05848,,,,,,,,,,
17730000.0,0.05856,,,,,,,,,,
17737200.0,0.0586,,,,,,,,,,
17744400.0,0.05878,,,,,,,,,,
17751600.0,0.05883,,,,,,,,,,
17758800.0,0.05878,,,,,,,,,,
17766000.0,0.05899,,,,,,,,,,
17773200.0,0.05883,,,,,,,,,,
17780400.0,0.05892,,,,,,,,,,
17787600.0,0.05902,,,,,,,,,,
17794800.0,0.05919,,,,,,,,,,
17802000.0,0.0591,,,,,,,,,,
17809200.0,0.05904,,,,,,,,,,
17816400.0,0.05907,,,,,,,,,,
17823600.0,0.05925,,,,,,,,,,
17830800.0,0.05943,,,,,,,,,,
17838000.0,0.05941,,,,,,,,,,
17845200.0,0.05939,,,,,,,,,,
17852400.0,0.05962,,,,,,,,,,
17859600.0,0.05977,,,,,,,,,,
17866800.0,0.05972,,,,,,,,,,
17874000.0,0.05985,,,,,,,,,,
17881200.0,0.05976,,,,,,,,,,
17888400.0,0.06002,,,,,,,,,,
17895600.0,0.06016,,,,,,,,,,
17902800.0,0.06021,,,,,,,,,,
17910000.0,0.06016,,,,,,,,,,
17917200.0,0.06047,,,,,,,,,,
17924400.0,0.06009,,,,,,,,,,
17931600.0,0.06019,,,,,,,,,,
17938800.0,0.06043,,,,,,,,,,
17946000.0,0.06032,,,,,,,,,,
17953200.0,0.06063,,,,,,,,,,
17960400.0,0.06068,,,,,,,,,,
17967600.0,0.06063,,,,,,,,,,
17975080.8,0.0607,,,,,,,,,,
17982280.8,0.0608,,,,,,,,,,
17989200.0,0.06088,,,,,,,,,,
17996400.0,0.06106,,,,,,,,,,
18003600.0,0.0609,,,,,,,,,,
18010800.0,0.06122,,,,,,,,,,
18018000.0,0.06125,,,,,,,,,,
18025200.0,0.06139,,,,,,,,,,
18032400.0,0.06134,,,,,,,,,,
18039600.0,0.06134,,,,,,,,,,
18046800.0,0.06154,,,,,,,,,,
18054000.0,0.06151,,,,,,,,,,
18061200.0,0.06158,,,,,,,,,,
18068400.0,0.06149,,,,,,,,,,
18075600.0,0.06168,,,,,,,,,,
18082800.0,0.06176,,,,,,,,,,
18090000.0,0.06154,,,,,,,,,,
18097200.0,0.06182,,,,,,,,,,
18104400.0,0.06172,,,,,,,,,,
18111600.0,0.06189,,,,,,,,,,
18118800.0,0.062,,,,,,,,,,
18126000.0,0.06245,,,,,,,,,,
18133200.0,0.06197,,,,,,,,,,
18140400.0,0.06215,,,,,,,,,,
18147600.0,0.06248,,,,,,,,,,
18154800.0,0.06232,,,,,,,,,,
18162000.0,0.06243,,,,,,,,,,
18169200.0,0.06225,,,,,,,,,,
18176400.0,0.06255,,,,,,,,,,
18183600.0,0.06272,,,,,,,,,,
18190800.0,0.06279,,,,,,,,,,
18198000.0,0.06278,,,,,,,,,,
18205200.0,0.0627,,,,,,,,,,
18212400.0,0.06271,,,,,,,,,,
18219600.0,0.06272,,,,,,,,,,
18226800.0,0.06291,,,,,,,,,,
18234000.0,0.06317,,,,,,,,,,
18241200.0,0.06325,,,,,,,,,,
18248400.0,0.0631,,,,,,,,,,
18255600.0,0.06299,,,,,,,,,,
18262800.0,0.06337,,,,,,,,,,
18270000.0,0.06329,,,,,,,,,,
18277200.0,0.06356,,,,,,,,,,
18284400.0,0.06368,,,,,,,,,,
18291600.0,0.06365,,,,,,,,,,
18298800.0,0.06345,,,,,,,,,,
18306000.0,0.06369,,,,,,,,,,
18313200.0,0.06384,,,,,,,,,,
18320400.0,0.06393,,,,,,,,,,
18327600.0,0.06404,,,,,,,,,,
18334800.0,0.06401,,,,,,,,,,
18342000.0,0.06386,,,,,,,,,,
18349200.0,0.06403,,,,,,,,,,
18356400.0,0.06429,,,,,,,,,,
18363600.0,0.0642,,,,,,,,,,
18370800.0,0.06441,,,,,,,,,,
18378000.0,0.06451,,,,,,,,,,
18385200.0,0.06447,,,,,,,,,,
18392400.0,0.06458,,,,,,,,,,
18399600.0,0.06458,,,,,,,,,,
18406800.0,0.0647,,,,,,,,,,
18414000.0,0.06471,,,,,,,,,,
18421200.0,0.06479,,,,,,,,,,
18428400.0,0.06475,,,,,,,,,,
18435600.0,0.06497,,,,,,,,,,
18442800.0,0.06492,,,,,,,,,,
18450000.0,0.06478,,,,,,,,,,
18457200.0,0.06502,,,,,,,,,,
18464400.0,0.06521,,,,,,,,,,
18471600.0,0.06537,,,,,,,,,,
18478800.0,0.0655,,,,,,,,,,
18486000.0,0.06521,,,,,,,,,,
18493200.0,0.06511,,,,,,,,,,
18500400.0,0.06545,,,,,,,,,,
18507600.0,0.06593,,,,,,,,,,
18514800.0,0.06595,,,,,,,,,,
18522000.0,0.06595,,,,,,,,,,
18529200.0,0.06596,,,,,,,,,,
18536400.0,0.0662,,,,,,,,,,
18543600.0,0.06611,,,,,,,,,,
18550800.0,0.06617,,,,,,,,,,
18558000.0,0.06648,,,,,,,,,,
18565200.0,0.06636,,,,,,,,,,
18572400.0,0.06639,,,,,,,,,,
18579600.0,0.06651,,,,,,,,,,
18586800.0,0.06644,,,,,,,,,,
18594000.0,0.06643,,,,,,,,,,
18601200.0,0.06655,,,,,,,,,,
18608400.0,0.06701,,,,,,,,,,
18615600.0,0.0669,,,,,,,,,,
18622800.0,0.06687,,,,,,,,,,
18630000.0,0.06693,,,,,,,,,,
18637200.0,0.06707,,,,,,,,,,
18644400.0,0.06699,,,,,,,,,,
18651600.0,0.06736,,,,,,,,,,
18658800.0,0.06726,,,,,,,,,,
18666000.0,0.06695,,,,,,,,,,
18673200.0,0.06689,,,,,,,,,,
18680400.0,0.06702,,,,,,,,,,
18687600.0,0.06706,,,,,,,,,,
18694800.0,0.06711,,,,,,,,,,
18702000.0,0.06713,,,,,,,,,,
18709200.0,0.06699,,,,,,,,,,
18716400.0,0.06737,,,,,,,,,,
18723600.0,0.06773,,,,,,,,,,
18730800.0,0.0675,,,,,,,,,,
18738000.0,0.0676,,,,,,,,,,
18745200.0,0.06777,,,,,,,,,,
18752400.0,0.06785,,,,,,,,,,
18759600.0,0.06776,,,,,,,,,,
18766800.0,0.06795,,,,,,,,,,
18774000.0,0.06792,,,,,,,,,,
18781200.0,0.06793,,,,,,,,,,
18788400.0,0.06829,,,,,,,,,,
18795600.0,0.06813,,,,,,,,,,
18802800.0,0.06846,,,,,,,,,,
18810000.0,0.06831,,,,,,,,,,
18817200.0,0.06856,,,,,,,,,,
18824400.0,0.06825,,,,,,,,,,
18831600.0,0.0685,,,,,,,,,,
18838800.0,0.06858,,,,,,,,,,
18846000.0,0.06879,,,,,,,,,,
18853200.0,0.06885,,,,,,,,,,
18860400.0,0.06882,,,,,,,,,,
18867600.0,0.06891,,,,,,,,,,
18874800.0,0.06905,,,,,,,,,,
18882000.0,0.06909,,,,,,,,,,
18889200.0,0.06933,,,,,,,,,,
18896400.0,0.06903,,,,,,,,,,
18903600.0,0.06922,,,,,,,,,,
18910800.0,0.06928,,,,,,,,,,
18918000.0,0.06934,,,,,,,,,,
18925200.0,0.06945,,,,,,,,,,
18932400.0,0.06968,,,,,,,,,,
18939600.0,0.06969,,,,,,,,,,
18946800.0,0.06968,,,,,,,,,,
18954000.0,0.06961,,,,,,,,,,
18961200.0,0.07001,,,,,,,,,,
18968400.0,0.07013,,,,,,,,,,
18975600.0,0.07027,,,,,,,,,,
18982800.0,0.07034,,,,,,,,,,
18990000.0,0.07035,,,,,,,,,,
18997200.0,0.07003,,,,,,,,,,
19004400.0,0.0705,,,,,,,,,,
19011600.0,0.07039,,,,,,,,,,
19018800.0,0.07043,,,,,,,,,,
19026000.0,0.07064,,,,,,,,,,
19033200.0,0.07047,,,,,,,,,,
19040400.0,0.07086,,,,,,,,,,
19047600.0,0.07099,,,,,,,,,,
19054800.0,0.07094,,,,,,,,,,
19062000.0,0.07087,,,,,,,,,,
19069200.0,0.07081,,,,,,,,,,
19076400.0,0.07109,,,,,,,,,,
19083600.0,0.07107,,,,,,,,,,
19090800.0,0.07128,,,,,,,,,,
19098000.0,0.07095,,,,,,,,,,
19105200.0,0.07113,,,,,,,,,,
19112400.0,0.07152,,,,,,,,,,
19119600.0,0.07142,,,,,,,,,,
19126800.0,0.07134,,,,,,,,,,
19134000.0,0.07177,,,,,,,,,,
19141200.0,0.07145,,,,,,,,,,
19148400.0,0.07201,,,,,,,,,,
19155600.0,0.07196,,,,,,,,,,
19162800.0,0.07193,,,,,,,,,,
19170000.0,0.07193,,,,,,,,,,
19177200.0,0.0722,,,,,,,,,,
19184400.0,0.07216,,,,,,,,,,
19191600.0,0.07214,,,,,,,,,,
19198800.0,0.0722,,,,,,,,,,
19206000.0,0.07227,,,,,,,,,,
19213200.0,0.07247,,,,,,,,,,
19220400.0,0.07258,,,,,,,,,,
19227600.0,0.07262,,,,,,,,,,
19234800.0,0.07277,,,,,,,,,,
19242000.0,0.07279,,,,,,,,,,
19249200.0,0.07282,,,,,,,,,,
19256400.0,0.07295,,,,,,,,,,
19263600.0,0.07287,,,,,,,,,,
19270800.0,0.07318,,,,,,,,,,
19278000.0,0.07328,,,,,,,,,,
19285200.0,0.07324,,,,,,,,,,
19292400.0,0.0733,,,,,,,,,,
19299600.0,0.07332,,,,,,,,,,
19306800.0,0.07333,,,,,,,,,,
19314000.0,0.07353,,,,,,,,,,
19321200.0,0.07322,,,,,,,,,,
19328400.0,0.07356,,,,,,,,,,
19335600.0,0.07354,,,,,,,,,,
19342800.0,0.07383,,,,,,,,,,
19350000.0,0.074,,,,,,,,,,
19357200.0,0.07385,,,,,,,,,,
19364400.0,0.07376,,,,,,,,,,
19371600.0,0.07416,,,,,,,,,,
19378800.0,0.0741,,,,,,,,,,
19386000.0,0.07423,,,,,,,,,,
19393200.0,0.07436,,,,,,,,,,
19400400.0,0.07462,,,,,,,,,,
19407600.0,0.07467,,,,,,,,,,
19414800.0,0.07454,,,,,,,,,,
19422000.0,0.07459,,,,,,,,,,
19429200.0,0.07495,,,,,,,,,,
19436400.0,0.07502,,,,,,,,,,
19443600.0,0.07506,,,,,,,,,,
19450800.0,0.07513,,,,,,,,,,
19458000.0,0.07495,,,,,,,,,,
19465200.0,0.07489,,,,,,,,,,
19472400.0,0.07533,,,,,,,,,,
19479600.0,0.07545,,,,,,,,,,
19486800.0,0.07537,,,,,,,,,,
19494000.0,0.07551,,,,,,,,,,
19501200.0,0.07557,,,,,,,,,,
19508400.0,0.07569,,,,,,,,,,
19515600.0,0.07603,,,,,,,,,,
19522800.0,0.07588,,,,,,,,,,
19530000.0,0.07611,,,,,,,,,,
19537200.0,0.0763,,,,,,,,,,
19544400.0,0.07623,,,,,,,,,,
19551600.0,0.0763,,,,,,,,,,
19558800.0,0.07595,,,,,,,,,,
19566000.0,0.07634,,,,,,,,,,
19573200.0,0.07662,,,,,,,,,,
19580400.0,0.07683,,,,,,,,,,
19587600.0,0.07691,,,,,,,,,,
19594800.0,0.07687,,,,,,,,,,
19602000.0,0.07712,,,,,,,,,,
19609200.0,0.07694,,,,,,,,,,
19616400.0,0.07726,,,,,,,,,,
19623600.0,0.07693,,,,,,,,,,
19630800.0,0.07709,,,,,,,,,,
19638000.0,0.07698,,,,,,,,,,
19645200.0,0.07716,,,,,,,,,,
19652400.0,0.07747,,,,,,,,,,
19659600.0,0.07749,,,,,,,,,,
19666800.0,0.07795,,,,,,,,,,
19674000.0,0.07744,,,,,,,,,,
19681200.0,0.07747,,,,,,,,,,
19688400.0,0.07783,,,,,,,,,,
19695340.8,0.07768,,,,,,,,,,
19695600.0,0.07753,,,,,,,,,,
19702800.0,0.07788,,,,,,,,,,
19710000.0,0.07765,,,,,,,,,,
19717200.0,0.07773,,,,,,,,,,
19724400.0,0.07785,,,,,,,,,,
19731600.0,0.07794,,,,,,,,,,
19738800.0,0.078,,,,,,,,,,
19746000.0,0.07799,,,,,,,,,,
19753200.0,0.07808,,,,,,,,,,
19760400.0,0.07835,,,,,,,,,,
19767600.0,0.0783,,,,,,,,,,
19774800.0,0.07862,,,,,,,,,,
19784883.6,0.0785,,,,,,,,,,
19792083.6,0.07886,,,,,,,,,,
19799283.6,0.07908,,,,,,,,,,
19806483.6,0.07888,,,,,,,,,,
19813683.6,0.07896,,,,,,,,,,
19820883.6,0.079,,,,,,,,,,
19828083.6,0.07924,,,,,,,,,,
19835283.6,0.07913,,,,,,,,,,
19842483.6,0.07951,,,,,,,,,,
19849683.6,0.07939,,,,,,,,,,
19856883.6,0.07956,,,,,,,,,,
19864083.6,0.07948,,,,,,,,,,
19871283.6,0.07967,,,,,,,,,,
19878483.6,0.08,,,,,,,,,,
19885683.6,0.08023,,,,,,,,,,
19892883.6,0.08031,,,,,,,,,,
19900083.6,0.0803,,,,,,,,,,
19907283.6,0.08075,,,,,,,,,,
19914483.6,0.08077,,,,,,,,,,
19921683.6,0.08084,,,,,,,,,,
19928883.6,0.08063,,,,,,,,,,
19936083.6,0.08104,,,,,,,,,,
19943283.6,0.08114,,,,,,,,,,
19950483.6,0.08122,,,,,,,,,,
19957683.6,0.08117,,,,,,,,,,
19964883.6,0.08171,,,,,,,,,,
19972083.6,0.08152,,,,,,,,,,
19979283.6,0.08159,,,,,,,,,,
19986483.6,0.08167,,,,,,,,,,
19993683.6,0.08155,,,,,,,,,,
20000883.6,0.08167,,,,,,,,,,
20008083.6,0.08174,,,,,,,,,,
20015283.6,0.0819,,,,,,,,,,
20022483.6,0.08202,,,,,,,,,,
20029683.6,0.08207,,,,,,,,,,
20036883.6,0.08231,,,,,,,,,,
20044083.6,0.08233,,,,,,,,,,
20051283.6,0.08239,,,,,,,,,,
20058483.6,0.08259,,,,,,,,,,
20062040.4,0.0827,,,,,,,,,,
20069240.4,0.083,,,,,,,,,,
20076440.4,0.08323,,,,,,,,,,
20083640.4,0.083,,,,,,,,,,
20090840.4,0.08336,,,,,,,,,,
20098040.4,0.08337,,,,,,,,,,
20105240.4,0.08353,,,,,,,,,,
20112440.4,0.08394,,,,,,,,,,
20119640.4,0.08412,,,,,,,,,,
20126840.4,0.08404,,,,,,,,,,
20134040.4,0.0843,,,,,,,,,,
20141240.4,0.08423,,,,,,,,,,
20148440.4,0.08439,,,,,,,,,,
20155640.4,0.08404,,,,,,,,,,
20162840.4,0.08446,,,,,,,,,,
20170040.4,0.08454,,,,,,,,,,
20177240.4,0.08451,,,,,,,,,,
20184440.4,0.08492,,,,,,,,,,
20191640.4,0.08474,,,,,,,,,,
20198840.4,0.085,,,,,,,,,,
20206040.4,0.08529,,,,,,,,,,
20213240.4,0.0854,,,,,,,,,,
20220440.4,0.08537,,,,,,,,,,
20227640.4,0.08541,,,,,,,,,,
20234840.4,0.08551,,,,,,,,,,
20242040.4,0.08587,,,,,,,,,,
20249240.4,0.08592,,,,,,,,,,
20256440.4,0.08629,,,,,,,,,,
20263640.4,0.08637,,,,,,,,,,
20270840.4,0.08658,,,,,,,,,,
20278040.4,0.08669,,,,,,,,,,
20285240.4,0.08701,,,,,,,,,,
20292440.4,0.08707,,,,,,,,,,
20299640.4,0.08645,,,,,,,,,,
20306840.4,0.08668,,,,,,,,,,
20314040.4,0.08678,,,,,,,,,,
20321240.4,0.08852,,,,,,,,,,
20328440.4,0.08813,,,,,,,,,,
20335640.4,0.08823,,,,,,,,,,
20342840.4,0.08854,,,,,,,,,,
20350040.4,0.0886,,,,,,,,,,
20357240.4,0.08868,,,,,,,,,,
20364440.4,0.0888,,,,,,,,,,
20371640.4,0.08878,,,,,,,,,,
20378840.4,0.08911,,,,,,,,,,
20386040.4,0.08912,,,,,,,,,,
20393240.4,0.08899,,,,,,,,,,
20400440.4,0.08884,,,,,,,,,,
20407582.8,0.08858,,,,,,,,,,
20414782.8,0.08833,,,,,,,,,,
20421982.8,0.08829,,,,,,,,,,
20429182.8,0.08831,,,,,,,,,,
20436382.8,0.08861,,,,,,,,,,
20443582.8,0.08868,,,,,,,,,,
20450782.8,0.08866,,,,,,,,,,
20457982.8,0.08842,,,,,,,,,,
20465182.8,0.08885,,,,,,,,,,
20472382.8,0.08893,,,,,,,,,,
20479582.8,0.08888,,,,,,,,,,
20486782.8,0.08889,,,,,,,,,,
20493982.8,0.08924,,,,,,,,,,
20501182.8,0.08929,,,,,,,,,,
20508382.8,0.08933,,,,,,,,,,
20515582.8,0.08931,,,,,,,,,,
20522782.8,0.08939,,,,,,,,,,
20529982.8,0.08958,,,,,,,,,,
20537182.8,0.08971,,,,,,,,,,
20544382.8,0.08993,,,,,,,,,,
20551582.8,0.09031,,,,,,,,,,
20558782.8,0.08999,,,,,,,,,,
20565982.8,0.09045,,,,,,,,,,
20573182.8,0.09007,,,,,,,,,,
20580382.8,0.09077,,,,,,,,,,
20587582.8,0.09053,,,,,,,,,,
20594782.8,0.09062,,,,,,,,,,
20601982.8,0.09077,,,,,,,,,,
20609182.8,0.09089,,,,,,,,,,
20616382.8,0.09111,,,,,,,,,,
20623582.8,0.09121,,,,,,,,,,
20630782.8,0.09115,,,,,,,,,,
20637982.8,0.09124,,,,,,,,,,
20645182.8,0.09134,,,,,,,,,,
20652382.8,0.09164,,,,,,,,,,
20659582.8,0.0917,,,,,,,,,,
20666782.8,0.09201,,,,,,,,,,
20667967.2,0.09195,,,,,,,,,,
20675167.2,0.0924,,,,,,,,,,
20682367.2,0.09257,,,,,,,,,,
20689567.2,0.09253,,,,,,,,,,
20696767.2,0.0926,,,,,,,,,,
20703967.2,0.09285,,,,,,,,,,
20711167.2,0.09281,,,,,,,,,,
20718367.2,0.09336,,,,,,,,,,
20725567.2,0.09335,,,,,,,,,,
20732767.2,0.09309,,,,,,,,,,
20739967.2,0.09366,,,,,,,,,,
20747167.2,0.0936,,,,,,,,,,
20754367.2,0.09375,,,,,,,,,,
20755414.8,0.09359,,,,,,,,,,
20762614.8,0.09382,,,,,,,,,,
20769814.8,0.09389,,,,,,,,,,
20777014.8,0.09417,,,,,,,,,,
20784214.8,0.09438,,,,,,,,,,
20791414.8,0.09417,,,,,,,,,,
20798614.8,0.09449,,,,,,,,,,
20805814.8,0.09453,,,,,,,,,,
20813014.8,0.09454,,,,,,,,,,
20820214.8,0.09508,,,,,,,,,,
20827414.8,0.095,,,,,,,,,,
20834614.8,0.09509,,,,,,,,,,
20841814.8,0.09571,,,,,,,,,,
20849014.8,0.09622,,,,,,,,,,
20856214.8,0.09638,,,,,,,,,,
20863414.8,0.09641,,,,,,,,,,
20870614.8,0.09657,,,,,,,,,,
20877814.8,0.09665,,,,,,,,,,
20885014.8,0.09685,,,,,,,,,,
20892214.8,0.09708,,,,,,,,,,
20899414.8,0.09699,,,,,,,,,,
20906614.8,0.09697,,,,,,,,,,
20913814.8,0.09738,,,,,,,,,,
20921014.8,0.09752,,,,,,,,,,
20926018.8,0.09743,,,,,,,,,,
20933218.8,0.09798,,,,,,,,,,
20940418.8,0.09775,,,,,,,,,,
20947618.8,0.09798,,,,,,,,,,
20954818.8,0.09801,,,,,,,,,,
20962018.8,0.09841,,,,,,,,,,
20969218.8,0.09837,,,,,,,,,,
20976418.8,0.09868,,,,,,,,,,
20983618.8,0.09893,,,,,,,,,,
20990818.8,0.09872,,,,,,,,,,
20998018.8,0.09879,,,,,,,,,,
21005218.8,0.09888,,,,,,,,,,
21012418.8,0.0995,,,,,,,,,,
21019618.8,0.09961,,,,,,,,,,
21026818.8,0.0997,,,,,,,,,,
21034018.8,0.0997,,,,,,,,,,
21041218.8,0.09977,,,,,,,,,,
21048418.8,0.10037,,,,,,,,,,
21055618.8,0.10028,,,,,,,,,,
21062818.8,0.10045,,,,,,,,,,
21070018.8,0.10063,,,,,,,,,,
21077218.8,0.10083,,,,,,,,,,
21084418.8,0.10085,,,,,,,,,,
21091618.8,0.10116,,,,,,,,,,
21098818.8,0.1013,,,,,,,,,,
21106018.8,0.10138,,,,,,,,,,
21113218.8,0.10151,,,,,,,,,,
21120418.8,0.1015,,,,,,,,,,
21127618.8,0.10193,,,,,,,,,,
21134818.8,0.10169,,,,,,,,,,
21142018.8,0.10205,,,,,,,,,,
21149218.8,0.10228,,,,,,,,,,
21156418.8,0.10253,,,,,,,,,,
21163618.8,0.10276,,,,,,,,,,
21170818.8,0.10302,,,,,,,,,,
21178018.8,0.10303,,,,,,,,,,
21185218.8,0.10324,,,,,,,,,,
21192418.8,0.10338,,,,,,,,,,
21199618.8,0.10373,,,,,,,,,,
21206818.8,0.10374,,,,,,,,,,
21214018.8,0.1041,,,,,,,,,,
21221218.8,0.10425,,,,,,,,,,
21228418.8,0.10444,,,,,,,,,,
21235618.8,0.10449,,,,,,,,,,
21242818.8,0.10479,,,,,,,,,,
21250018.8,0.10512,,,,,,,,,,
21257218.8,0.10528,,,,,,,,,,
21264418.8,0.10533,,,,,,,,,,
21271618.8,0.10543,,,,,,,,,,
21272479.2,0.10551,,,,,,,,,,
21279679.2,0.1058,,,,,,,,,,
21286879.2,0.10602,,,,,,,,,,
21294079.2,0.10648,,,,,,,,,,
21301279.2,0.10644,,,,,,,,,,
21308479.2,0.10649,,,,,,,,,,
21315679.2,0.1068,,,,,,,,,,
21322879.2,0.10702,,,,,,,,,,
21330079.2,0.10741,,,,,,,,,,
21337279.2,0.10758,,,,,,,,,,
21344479.2,0.10823,,,,,,,,,,
21351679.2,0.10859,,,,,,,,,,
21358508.4,0.10864,,,,,,,,,,
21365708.4,0.10902,,,,,,,,,,
21372908.4,0.10946,,,,,,,,,,
21380108.4,0.10997,,,,,,,,,,
21386782.8,0.11019,,,,,,,,,,
21393982.8,0.11066,,,,,,,,,,
21401182.8,0.11172,,,,,,,,,,
21408382.8,0.11302,,,,,,,,,,
21415582.8,0.11447,,,,,,,,,,
21422782.8,0.11647,,,,,,,,,,
21428024.4,0.11922,,,,,,,,,,
21431624.4,0.12344,,,,,,,,,,
21432135.6,0.12948,,,,,,,,,,
