Repository: janzenchoi/phd_code

# Symbolic

The following repository acts as a wrapper for the `pysr` codebase which was developed for symbolic regression (SR) analysis. This wrapping has been performed to facilitate the quick and easy prediction of the high-temperature creep and tensile behaviour of Alloy 617.

File: symbolic/scripts/data/creep/kaeri_2/AirBase_900_50_a.csv
time,strain,temperature,stress,type,state,form,process,medium,title,youngs,poissons
0.0,0.0,900.0,50.0,creep,Ruptured,Plate,Base,Air,AirBase_900_50_a,149000.0,0.3
0.0,0.0,,,,,,,,,,
85.0,9e-06,,,,,,,,,,
86.0,4.6e-05,,,,,,,,,,
87.1,5.6e-05,,,,,,,,,,
87.8,0.000107,,,,,,,,,,
88.9,0.000162,,,,,,,,,,
90.0,0.000223,,,,,,,,,,
91.1,0.000306,,,,,,,,,,
92.2,0.000371,,,,,,,,,,
92.9,0.000427,,,,,,,,,,
94.0,0.000413,,,,,,,,,,
95.0,0.000427,,,,,,,,,,
96.1,0.000436,,,,,,,,,,
96.8,0.000436,,,,,,,,,,
97.9,0.000473,,,,,,,,,,
99.0,0.000464,,,,,,,,,,
100.1,0.000464,,,,,,,,,,
101.2,0.000431,,,,,,,,,,
101.9,0.00039,,,,,,,,,,
103.0,0.000371,,,,,,,,,,
104.0,0.000366,,,,,,,,,,
105.1,0.000408,,,,,,,,,,
105.8,0.000403,,,,,,,,,,
106.9,0.000408,,,,,,,,,,
108.0,0.000427,,,,,,,,,,
109.1,0.000413,,,,,,,,,,
110.2,0.000427,,,,,,,,,,
110.9,0.000413,,,,,,,,,,
112.0,0.000399,,,,,,,,,,
113.0,0.000362,,,,,,,,,,
114.1,0.000362,,,,,,,,,,
114.8,0.000357,,,,,,,,,,
115.9,0.000343,,,,,,,,,,
117.0,0.000352,,,,,,,,,,
118.1,0.000366,,,,,,,,,,
119.2,0.000352,,,,,,,,,,
119.9,0.000366,,,,,,,,,,
121.0,0.000343,,,,,,,,,,
122.0,0.000371,,,,,,,,,,
123.1,0.000403,,,,,,,,,,
123.8,0.000427,,,,,,,,,,
124.9,0.000441,,,,,,,,,,
126.0,0.000478,,,,,,,,,,
127.1,0.000478,,,,,,,,,,
128.2,0.000464,,,,,,,,,,
128.9,0.000441,,,,,,,,,,
130.0,0.000436,,,,,,,,,,
131.0,0.000445,,,,,,,,,,
132.1,0.000454,,,,,,,,,,
132.8,0.000413,,,,,,,,,,
133.9,0.000403,,,,,,,,,,
135.0,0.000408,,,,,,,,,,
136.1,0.000403,,,,,,,,,,
137.2,0.000376,,,,,,,,,,
137.9,0.000376,,,,,,,,,,
139.0,0.000385,,,,,,,,,,
140.0,0.00039,,,,,,,,,,
141.1,0.000417,,,,,,,,,,
141.8,0.000399,,,,,,,,,,
142.9,0.000422,,,,,,,,,,
144.0,0.00045,,,,,,,,,,
145.1,0.000464,,,,,,,,,,
146.2,0.000459,,,,,,,,,,
146.9,0.000459,,,,,,,,,,
148.0,0.000464,,,,,,,,,,
149.0,0.000459,,,,,,,,,,
150.1,0.000441,,,,,,,,,,
150.8,0.000441,,,,,,,,,,
151.9,0.000422,,,,,,,,,,
153.0,0.000427,,,,,,,,,,
154.1,0.000403,,,,,,,,,,
155.2,0.00038,,,,,,,,,,
155.9,0.00038,,,,,,,,,,
157.0,0.000403,,,,,,,,,,
158.0,0.000413,,,,,,,,,,
159.1,0.000394,,,,,,,,,,
159.8,0.000403,,,,,,,,,,
160.9,0.000431,,,,,,,,,,
162.0,0.00045,,,,,,,,,,
163.1,0.000459,,,,,,,,,,
164.2,0.000459,,,,,,,,,,
164.9,0.000436,,,,,,,,,,
166.0,0.000454,,,,,,,,,,
167.0,0.000445,,,,,,,,,,
168.1,0.000431,,,,,,,,,,
168.8,0.000427,,,,,,,,,,
169.9,0.000441,,,,,,,,,,
171.0,0.000427,,,,,,,,,,
172.1,0.000427,,,,,,,,,,
173.2,0.000417,,,,,,,,,,
173.9,0.000436,,,,,,,,,,
175.0,0.000445,,,,,,,,,,
176.0,0.000445,,,,,,,,,,
177.1,0.00045,,,,,,,,,,
177.8,0.00045,,,,,,,,,,
178.9,0.000454,,,,,,,,,,
180.0,0.00045,,,,,,,,,,
181.1,0.000436,,,,,,,,,,
182.2,0.000464,,,,,,,,,,
182.9,0.000468,,,,,,,,,,
184.0,0.000445,,,,,,,,,,
185.0,0.000417,,,,,,,,,,
186.1,0.000441,,,,,,,,,,
186.8,0.000445,,,,,,,,,,
187.9,0.000422,,,,,,,,,,
189.0,0.000422,,,,,,,,,,
190.1,0.000431,,,,,,,,,,
191.2,0.000459,,,,,,,,,,
191.9,0.000436,,,,,,,,,,
193.0,0.000436,,,,,,,,,,
194.0,0.000436,,,,,,,,,,
195.1,0.00045,,,,,,,,,,
195.8,0.000454,,,,,,,,,,
196.9,0.000441,,,,,,,,,,
198.0,0.000431,,,,,,,,,,
199.1,0.000454,,,,,,,,,,
200.2,0.000459,,,,,,,,,,
200.9,0.000441,,,,,,,,,,
202.0,0.000445,,,,,,,,,,
203.0,0.000459,,,,,,,,,,
204.1,0.000478,,,,,,,,,,
204.8,0.000482,,,,,,,,,,
205.9,0.000492,,,,,,,,,,
207.0,0.000487,,,,,,,,,,
208.1,0.000501,,,,,,,,,,
209.2,0.000515,,,,,,,,,,
209.9,0.000519,,,,,,,,,,
211.0,0.000538,,,,,,,,,,
212.0,0.000556,,,,,,,,,,
213.1,0.000547,,,,,,,,,,
213.8,0.000529,,,,,,,,,,
214.9,0.000529,,,,,,,,,,
216.0,0.000505,,,,,,,,,,
217.1,0.000482,,,,,,,,,,
218.2,0.000478,,,,,,,,,,
218.9,0.000464,,,,,,,,,,
220.0,0.000473,,,,,,,,,,
221.0,0.000482,,,,,,,,,,
222.1,0.000459,,,,,,,,,,
222.8,0.000454,,,,,,,,,,
223.9,0.000478,,,,,,,,,,
225.0,0.00051,,,,,,,,,,
226.1,0.000492,,,,,,,,,,
227.2,0.000505,,,,,,,,,,
227.9,0.00051,,,,,,,,,,
229.0,0.000515,,,,,,,,,,
230.0,0.000519,,,,,,,,,,
231.1,0.000519,,,,,,,,,,
231.8,0.00058,,,,,,,,,,
232.9,0.000589,,,,,,,,,,
234.0,0.000575,,,,,,,,,,
235.1,0.000543,,,,,,,,,,
236.2,0.000561,,,,,,,,,,
236.9,0.000547,,,,,,,,,,
238.0,0.000529,,,,,,,,,,
239.0,0.000547,,,,,,,,,,
240.1,0.000547,,,,,,,,,,
240.8,0.000547,,,,,,,,,,
241.9,0.000543,,,,,,,,,,
243.0,0.000468,,,,,,,,,,
244.1,0.000468,,,,,,,,,,
245.2,0.000445,,,,,,,,,,
245.9,0.000473,,,,,,,,,,
247.0,0.000445,,,,,,,,,,
248.0,0.000464,,,,,,,,,,
249.1,0.000473,,,,,,,,,,
249.8,0.000454,,,,,,,,,,
250.9,0.000468,,,,,,,,,,
252.0,0.000482,,,,,,,,,,
253.1,0.000492,,,,,,,,,,
254.2,0.000496,,,,,,,,,,
254.9,0.000501,,,,,,,,,,
256.0,0.000519,,,,,,,,,,
257.0,0.000505,,,,,,,,,,
258.1,0.000487,,,,,,,,,,
258.8,0.000496,,,,,,,,,,
259.9,0.000505,,,,,,,,,,
261.0,0.000524,,,,,,,,,,
262.1,0.000524,,,,,,,,,,
263.2,0.000505,,,,,,,,,,
263.9,0.000487,,,,,,,,,,
265.0,0.00051,,,,,,,,,,
266.0,0.000501,,,,,,,,,,
267.1,0.000519,,,,,,,,,,
267.8,0.00051,,,,,,,,,,
268.9,0.00051,,,,,,,,,,
270.0,0.000487,,,,,,,,,,
271.1,0.000492,,,,,,,,,,
272.2,0.000496,,,,,,,,,,
272.9,0.000478,,,,,,,,,,
274.0,0.000487,,,,,,,,,,
275.0,0.000478,,,,,,,,,,
276.1,0.00045,,,,,,,,,,
276.8,0.000468,,,,,,,,,,
277.9,0.000473,,,,,,,,,,
279.0,0.000482,,,,,,,,,,
280.1,0.000492,,,,,,,,,,
281.2,0.00051,,,,,,,,,,
281.9,0.000524,,,,,,,,,,
283.0,0.00051,,,,,,,,,,
284.0,0.000505,,,,,,,,,,
285.1,0.000505,,,,,,,,,,
285.8,0.000515,,,,,,,,,,
286.9,0.000529,,,,,,,,,,
288.0,0.00051,,,,,,,,,,
289.1,0.000505,,,,,,,,,,
290.2,0.000538,,,,,,,,,,
290.9,0.000538,,,,,,,,,,
292.0,0.000552,,,,,,,,,,
293.0,0.000533,,,,,,,,,,
294.1,0.000556,,,,,,,,,,
294.8,0.000556,,,,,,,,,,
295.9,0.000561,,,,,,,,,,
297.0,0.00057,,,,,,,,,,
298.1,0.000556,,,,,,,,,,
299.2,0.000556,,,,,,,,,,
299.9,0.000566,,,,,,,,,,
301.0,0.000543,,,,,,,,,,
302.0,0.000524,,,,,,,,,,
303.1,0.000524,,,,,,,,,,
303.8,0.000519,,,,,,,,,,
304.9,0.000496,,,,,,,,,,
306.0,0.000505,,,,,,,,,,
307.1,0.000515,,,,,,,,,,
308.2,0.000501,,,,,,,,,,
308.9,0.000519,,,,,,,,,,
310.0,0.000515,,,,,,,,,,
311.0,0.000515,,,,,,,,,,
312.1,0.000524,,,,,,,,,,
312.8,0.000552,,,,,,,,,,
313.9,0.000529,,,,,,,,,,
315.0,0.000529,,,,,,,,,,
316.1,0.00058,,,,,,,,,,
317.2,0.00058,,,,,,,,,,
317.9,0.000584,,,,,,,,,,
319.0,0.000594,,,,,,,,,,
320.0,0.000594,,,,,,,,,,
321.1,0.000598,,,,,,,,,,
321.8,0.000598,,,,,,,,,,
322.9,0.000607,,,,,,,,,,
324.0,0.000603,,,,,,,,,,
325.1,0.000626,,,,,,,,,,
326.2,0.000645,,,,,,,,,,
326.9,0.000603,,,,,,,,,,
328.0,0.000612,,,,,,,,,,
329.0,0.000621,,,,,,,,,,
330.1,0.000621,,,,,,,,,,
330.8,0.000612,,,,,,,,,,
331.9,0.000607,,,,,,,,,,
333.0,0.000617,,,,,,,,,,
334.1,0.000598,,,,,,,,,,
335.2,0.000607,,,,,,,,,,
335.9,0.000584,,,,,,,,,,
337.0,0.00058,,,,,,,,,,
338.0,0.00058,,,,,,,,,,
339.1,0.00057,,,,,,,,,,
339.8,0.000552,,,,,,,,,,
340.9,0.000547,,,,,,,,,,
342.0,0.000552,,,,,,,,,,
343.1,0.000566,,,,,,,,,,
344.2,0.00057,,,,,,,,,,
344.9,0.000589,,,,,,,,,,
346.0,0.00058,,,,,,,,,,
347.0,0.000612,,,,,,,,,,
348.1,0.000607,,,,,,,,,,
348.8,0.000612,,,,,,,,,,
349.9,0.000617,,,,,,,,,,
351.0,0.000612,,,,,,,,,,
352.1,0.000626,,,,,,,,,,
353.2,0.000635,,,,,,,,,,
353.9,0.000631,,,,,,,,,,
355.0,0.000635,,,,,,,,,,
356.0,0.000626,,,,,,,,,,
357.1,0.000668,,,,,,,,,,
357.8,0.000645,,,,,,,,,,
358.9,0.000649,,,,,,,,,,
360.0,0.000682,,,,,,,,,,
361.1,0.000677,,,,,,,,,,
362.2,0.000682,,,,,,,,,,
362.9,0.000682,,,,,,,,,,
364.0,0.000686,,,,,,,,,,
365.0,0.000691,,,,,,,,,,
366.1,0.000677,,,,,,,,,,
366.8,0.000663,,,,,,,,,,
367.9,0.000645,,,,,,,,,,
369.0,0.000649,,,,,,,,,,
370.1,0.000631,,,,,,,,,,
371.2,0.000658,,,,,,,,,,
371.9,0.000696,,,,,,,,,,
373.0,0.000686,,,,,,,,,,
374.0,0.000682,,,,,,,,,,
375.1,0.000691,,,,,,,,,,
375.8,0.000668,,,,,,,,,,
376.9,0.000668,,,,,,,,,,
378.0,0.000686,,,,,,,,,,
379.1,0.000686,,,,,,,,,,
380.2,0.000691,,,,,,,,,,
380.9,0.000696,,,,,,,,,,
382.0,0.000645,,,,,,,,,,
383.0,0.000607,,,,,,,,,,
384.1,0.000617,,,,,,,,,,
384.8,0.000603,,,,,,,,,,
385.9,0.000603,,,,,,,,,,
387.0,0.000621,,,,,,,,,,
388.1,0.000621,,,,,,,,,,
389.2,0.000617,,,,,,,,,,
389.9,0.000603,,,,,,,,,,
391.0,0.000626,,,,,,,,,,
392.0,0.000617,,,,,,,,,,
393.1,0.000635,,,,,,,,,,
393.8,0.000649,,,,,,,,,,
394.9,0.000635,,,,,,,,,,
396.0,0.000645,,,,,,,,,,
397.1,0.000626,,,,,,,,,,
398.2,0.000631,,,,,,,,,,
398.9,0.000649,,,,,,,,,,
400.0,0.000626,,,,,,,,,,
401.0,0.00064,,,,,,,,,,
402.1,0.000645,,,,,,,,,,
402.8,0.000617,,,,,,,,,,
403.9,0.000612,,,,,,,,,,
405.0,0.000598,,,,,,,,,,
406.1,0.000635,,,,,,,,,,
407.2,0.000631,,,,,,,,,,
407.9,0.000672,,,,,,,,,,
409.0,0.000691,,,,,,,,,,
410.0,0.000682,,,,,,,,,,
411.1,0.000691,,,,,,,,,,
411.8,0.000672,,,,,,,,,,
412.9,0.000672,,,,,,,,,,
414.0,0.0007,,,,,,,,,,
415.1,0.000714,,,,,,,,,,
416.2,0.000714,,,,,,,,,,
416.9,0.000728,,,,,,,,,,
418.0,0.000719,,,,,,,,,,
419.0,0.000705,,,,,,,,,,
420.1,0.000686,,,,,,,,,,
420.8,0.000677,,,,,,,,,,
421.9,0.000682,,,,,,,,,,
423.0,0.000696,,,,,,,,,,
424.1,0.000696,,,,,,,,,,
425.2,0.000719,,,,,,,,,,
425.9,0.000714,,,,,,,,,,
427.0,0.000672,,,,,,,,,,
428.0,0.000668,,,,,,,,,,
429.1,0.000663,,,,,,,,,,
429.8,0.000682,,,,,,,,,,
430.9,0.000682,,,,,,,,,,
432.0,0.000686,,,,,,,,,,
433.1,0.000696,,,,,,,,,,
434.2,0.000686,,,,,,,,,,
434.9,0.000672,,,,,,,,,,
436.0,0.000677,,,,,,,,,,
437.0,0.000668,,,,,,,,,,
438.1,0.000765,,,,,,,,,,
438.8,0.000765,,,,,,,,,,
439.9,0.000765,,,,,,,,,,
441.0,0.000747,,,,,,,,,,
442.1,0.000765,,,,,,,,,,
443.2,0.000747,,,,,,,,,,
443.9,0.000756,,,,,,,,,,
445.0,0.00077,,,,,,,,,,
446.0,0.000798,,,,,,,,,,
447.1,0.000779,,,,,,,,,,
447.8,0.000802,,,,,,,,,,
448.9,0.000747,,,,,,,,,,
450.0,0.000751,,,,,,,,,,
451.1,0.000774,,,,,,,,,,
452.2,0.000784,,,,,,,,,,
452.9,0.000774,,,,,,,,,,
454.0,0.000793,,,,,,,,,,
455.0,0.000779,,,,,,,,,,
456.1,0.000784,,,,,,,,,,
456.8,0.000784,,,,,,,,,,
457.9,0.000798,,,,,,,,,,
459.0,0.000779,,,,,,,,,,
460.1,0.000784,,,,,,,,,,
461.2,0.000788,,,,,,,,,,
461.9,0.000835,,,,,,,,,,
463.0,0.00083,,,,,,,,,,
464.0,0.000839,,,,,,,,,,
465.1,0.000853,,,,,,,,,,
465.8,0.000872,,,,,,,,,,
466.9,0.000872,,,,,,,,,,
468.0,0.000849,,,,,,,,,,
469.1,0.000853,,,,,,,,,,
470.2,0.000853,,,,,,,,,,
470.9,0.000862,,,,,,,,,,
472.0,0.000886,,,,,,,,,,
473.0,0.000807,,,,,,,,,,
474.1,0.000816,,,,,,,,,,
474.8,0.000793,,,,,,,,,,
475.9,0.000784,,,,,,,,,,
477.0,0.000774,,,,,,,,,,
478.1,0.000747,,,,,,,,,,
479.2,0.000742,,,,,,,,,,
479.9,0.000742,,,,,,,,,,
481.0,0.00076,,,,,,,,,,
482.0,0.000742,,,,,,,,,,
483.1,0.000719,,,,,,,,,,
483.8,0.000728,,,,,,,,,,
484.9,0.000737,,,,,,,,,,
486.0,0.00076,,,,,,,,,,
487.1,0.000784,,,,,,,,,,
488.2,0.000779,,,,,,,,,,
488.9,0.000811,,,,,,,,,,
490.0,0.000839,,,,,,,,,,
491.0,0.000844,,,,,,,,,,
492.1,0.000835,,,,,,,,,,
492.8,0.000862,,,,,,,,,,
493.9,0.000872,,,,,,,,,,
495.0,0.00089,,,,,,,,,,
496.1,0.000862,,,,,,,,,,
497.2,0.000872,,,,,,,,,,
497.9,0.000862,,,,,,,,,,
499.0,0.000862,,,,,,,,,,
500.0,0.000853,,,,,,,,,,
501.1,0.00083,,,,,,,,,,
501.8,0.000825,,,,,,,,,,
502.9,0.000835,,,,,,,,,,
504.0,0.000802,,,,,,,,,,
505.1,0.000788,,,,,,,,,,
506.2,0.00077,,,,,,,,,,
506.9,0.000774,,,,,,,,,,
508.0,0.000747,,,,,,,,,,
509.0,0.000714,,,,,,,,,,
510.1,0.000714,,,,,,,,,,
510.8,0.000723,,,,,,,,,,
511.9,0.000709,,,,,,,,,,
513.0,0.0007,,,,,,,,,,
514.1,0.000691,,,,,,,,,,
515.2,0.000691,,,,,,,,,,
515.9,0.000733,,,,,,,,,,
517.0,0.000723,,,,,,,,,,
518.0,0.000737,,,,,,,,,,
519.1,0.000737,,,,,,,,,,
519.8,0.000774,,,,,,,,,,
520.9,0.00077,,,,,,,,,,
522.0,0.000756,,,,,,,,,,
523.1,0.000756,,,,,,,,,,
524.2,0.000751,,,,,,,,,,
524.9,0.000737,,,,,,,,,,
526.0,0.000751,,,,,,,,,,
527.0,0.000714,,,,,,,,,,
528.1,0.000737,,,,,,,,,,
528.8,0.000728,,,,,,,,,,
529.9,0.000733,,,,,,,,,,
531.0,0.000723,,,,,,,,,,
532.1,0.000742,,,,,,,,,,
533.2,0.000774,,,,,,,,,,
533.9,0.000788,,,,,,,,,,
535.0,0.000816,,,,,,,,,,
536.0,0.000802,,,,,,,,,,
537.1,0.000788,,,,,,,,,,
537.8,0.000788,,,,,,,,,,
538.9,0.00076,,,,,,,,,,
540.0,0.00076,,,,,,,,,,
541.1,0.000756,,,,,,,,,,
542.2,0.000765,,,,,,,,,,
542.9,0.000765,,,,,,,,,,
544.0,0.000756,,,,,,,,,,
545.0,0.000774,,,,,,,,,,
546.1,0.000779,,,,,,,,,,
546.8,0.000802,,,,,,,,,,
547.9,0.000825,,,,,,,,,,
549.0,0.000825,,,,,,,,,,
550.1,0.000858,,,,,,,,,,
551.2,0.000835,,,,,,,,,,
551.9,0.000821,,,,,,,,,,
553.0,0.000849,,,,,,,,,,
554.0,0.000825,,,,,,,,,,
555.1,0.000821,,,,,,,,,,
555.8,0.000802,,,,,,,,,,
556.9,0.000798,,,,,,,,,,
558.0,0.000825,,,,,,,,,,
559.1,0.000816,,,,,,,,,,
560.2,0.000802,,,,,,,,,,
560.9,0.000779,,,,,,,,,,
562.0,0.000798,,,,,,,,,,
563.0,0.000816,,,,,,,,,,
564.1,0.00077,,,,,,,,,,
564.8,0.000774,,,,,,,,,,
565.9,0.000784,,,,,,,,,,
567.0,0.000802,,,,,,,,,,
568.1,0.000788,,,,,,,,,,
569.2,0.000788,,,,,,,,,,
569.9,0.00077,,,,,,,,,,
571.0,0.000802,,,,,,,,,,
572.0,0.000807,,,,,,,,,,
573.1,0.000821,,,,,,,,,,
573.8,0.000825,,,,,,,,,,
574.9,0.000867,,,,,,,,,,
576.0,0.000876,,,,,,,,,,
577.1,0.000849,,,,,,,,,,
578.2,0.000825,,,,,,,,,,
578.9,0.000835,,,,,,,,,,
580.0,0.000825,,,,,,,,,,
581.0,0.000849,,,,,,,,,,
582.1,0.000825,,,,,,,,,,
582.8,0.000825,,,,,,,,,,
583.9,0.000825,,,,,,,,,,
585.0,0.000816,,,,,,,,,,
586.1,0.000807,,,,,,,,,,
587.2,0.000802,,,,,,,,,,
587.9,0.000853,,,,,,,,,,
589.0,0.000881,,,,,,,,,,
590.0,0.000881,,,,,,,,,,
591.1,0.0009,,,,,,,,,,
591.8,0.000886,,,,,,,,,,
592.9,0.0009,,,,,,,,,,
594.0,0.00089,,,,,,,,,,
595.1,0.000881,,,,,,,,,,
596.2,0.000886,,,,,,,,,,
596.9,0.000881,,,,,,,,,,
598.0,0.000876,,,,,,,,,,
599.0,0.000853,,,,,,,,,,
600.1,0.000844,,,,,,,,,,
659.9,0.000923,,,,,,,,,,
720.0,0.000992,,,,,,,,,,
780.1,0.000983,,,,,,,,,,
839.9,0.001094,,,,,,,,,,
900.0,0.001043,,,,,,,,,,
960.1,0.00109,,,,,,,,,,
1019.9,0.001131,,,,,,,,,,
1080.0,0.00115,,,,,,,,,,
1140.1,0.001159,,,,,,,,,,
1199.9,0.001289,,,,,,,,,,
1260.0,0.001243,,,,,,,,,,
1320.1,0.001298,,,,,,,,,,
1379.9,0.00134,,,,,,,,,,
1440.0,0.001373,,,,,,,,,,
1500.1,0.001373,,,,,,,,,,
1559.9,0.001428,,,,,,,,,,
1620.0,0.001447,,,,,,,,,,
1680.1,0.001419,,,,,,,,,,
1739.9,0.001502,,,,,,,,,,
1800.0,0.001591,,,,,,,,,,
1860.1,0.001577,,,,,,,,,,
1919.9,0.001512,,,,,,,,,,
1980.0,0.0016,,,,,,,,,,
2040.1,0.001465,,,,,,,,,,
2099.9,0.001553,,,,,,,,,,
2160.0,0.001572,,,,,,,,,,
2220.1,0.001655,,,,,,,,,,
2279.9,0.00172,,,,,,,,,,
2340.0,0.001655,,,,,,,,,,
2400.1,0.001836,,,,,,,,,,
2459.9,0.001878,,,,,,,,,,
2520.0,0.001878,,,,,,,,,,
2580.1,0.001855,,,,,,,,,,
2639.9,0.001929,,,,,,,,,,
2700.0,0.001892,,,,,,,,,,
2760.1,0.001836,,,,,,,,,,
2819.9,0.001883,,,,,,,,,,
2880.0,0.001808,,,,,,,,,,
2940.1,0.001929,,,,,,,,,,
2999.9,0.002008,,,,,,,,,,
3060.0,0.00198,,,,,,,,,,
3120.1,0.001887,,,,,,,,,,
3179.9,0.002012,,,,,,,,,,
3240.0,0.001938,,,,,,,,,,
3300.1,0.001924,,,,,,,,,,
3359.9,0.002036,,,,,,,,,,
3420.0,0.002096,,,,,,,,,,
3480.1,0.001971,,,,,,,,,,
3539.9,0.002101,,,,,,,,,,
3600.0,0.002008,,,,,,,,,,
3660.1,0.002119,,,,,,,,,,
3719.9,0.002091,,,,,,,,,,
3780.0,0.002221,,,,,,,,,,
3840.1,0.002184,,,,,,,,,,
3899.9,0.002147,,,,,,,,,,
3960.0,0.002254,,,,,,,,,,
4020.1,0.002221,,,,,,,,,,
4079.9,0.002263,,,,,,,,,,
4140.0,0.002249,,,,,,,,,,
4200.1,0.002212,,,,,,,,,,
7800.1,0.002954,,,,,,,,,,
11400.1,0.003464,,,,,,,,,,
15000.1,0.004178,,,,,,,,,,
18600.1,0.004846,,,,,,,,,,
22200.1,0.005523,,,,,,,,,,
25800.1,0.0062,,,,,,,,,,
29400.1,0.006895,,,,,,,,,,
33000.1,0.007674,,,,,,,,,,
36600.1,0.00837,,,,,,,,,,
40200.1,0.009112,,,,,,,,,,
43800.1,0.009946,,,,,,,,,,
47400.1,0.010716,,,,,,,,,,
51000.1,0.011676,,,,,,,,,,
54600.1,0.012571,,,,,,,,,,
58200.1,0.013438,,,,,,,,,,
61800.1,0.014282,,,,,,,,,,
65400.1,0.015196,,,,,,,,,,
69000.1,0.016109,,,,,,,,,,
72600.1,0.016972,,,,,,,,,,
76200.1,0.017955,,,,,,,,,,
79800.1,0.018933,,,,,,,,,,
83400.1,0.019656,,,,,,,,,,
87000.1,0.020686,,,,,,,,,,
90600.1,0.02172,,,,,,,,,,
94200.1,0.02268,,,,,,,,,,
97800.1,0.023705,,,,,,,,,,
101400.1,0.0246,,,,,,,,,,
105000.1,0.025443,,,,,,,,,,
108600.1,0.026408,,,,,,,,,,
112200.1,0.027474,,,,,,,,,,
115800.1,0.028309,,,,,,,,,,
119400.1,0.029167,,,,,,,,,,
123000.1,0.030025,,,,,,,,,,
126600.1,0.030962,,,,,,,,,,
130200.1,0.032014,,,,,,,,,,
133800.1,0.032844,,,,,,,,,,
137400.1,0.033563,,,,,,,,,,
141000.1,0.034388,,,,,,,,,,
144600.1,0.035121,,,,,,,,,,
148200.1,0.035914,,,,,,,,,,
151800.1,0.036674,,,,,,,,,,
155400.1,0.037495,,,,,,,,,,
159000.1,0.038307,,,,,,,,,,
162600.1,0.038923,,,,,,,,,,
166200.1,0.039767,,,,,,,,,,
169800.1,0.040491,,,,,,,,,,
173400.1,0.041196,,,,,,,,,,
177000.1,0.041914,,,,,,,,,,
180600.1,0.04273,,,,,,,,,,
184200.1,0.04356,,,,,,,,,,
187800.1,0.044182,,,,,,,,,,
191400.1,0.045156,,,,,,,,,,
195000.1,0.045744,,,,,,,,,,
198600.1,0.046426,,,,,,,,,,
202200.1,0.047149,,,,,,,,,,
205800.1,0.047864,,,,,,,,,,
209400.1,0.048587,,,,,,,,,,
213000.1,0.049436,,,,,,,,,,
216600.1,0.05027,,,,,,,,,,
220200.1,0.050822,,,,,,,,,,
223800.1,0.05148,,,,,,,,,,
227400.1,0.052408,,,,,,,,,,
231000.1,0.053043,,,,,,,,,,
234600.1,0.053818,,,,,,,,,,
238200.1,0.05468,,,,,,,,,,
241800.1,0.055357,,,,,,,,,,
245400.1,0.056145,,,,,,,,,,
249000.1,0.056781,,,,,,,,,,
252600.1,0.057541,,,,,,,,,,
256200.1,0.058227,,,,,,,,,,
259800.1,0.058909,,,,,,,,,,
263400.1,0.059767,,,,,,,,,,
267000.1,0.060393,,,,,,,,,,
270600.1,0.06101,,,,,,,,,,
274200.1,0.061816,,,,,,,,,,
277800.1,0.062572,,,,,,,,,,
281400.1,0.063384,,,,,,,,,,
285000.1,0.06407,,,,,,,,,,
288600.1,0.064705,,,,,,,,,,
292200.1,0.065452,,,,,,,,,,
295800.1,0.066203,,,,,,,,,,
299400.1,0.066866,,,,,,,,,,
303000.1,0.067673,,,,,,,,,,
306600.1,0.068294,,,,,,,,,,
310200.1,0.069101,,,,,,,,,,
313800.1,0.069746,,,,,,,,,,
317400.1,0.070502,,,,,,,,,,
321000.1,0.071132,,,,,,,,,,
324600.1,0.071809,,,,,,,,,,
328200.1,0.072542,,,,,,,,,,
331800.1,0.073279,,,,,,,,,,
335400.1,0.074026,,,,,,,,,,
339000.1,0.074698,,,,,,,,,,
342600.1,0.07538,,,,,,,,,,
346200.1,0.076108,,,,,,,,,,
349800.1,0.076998,,,,,,,,,,
353400.1,0.077666,,,,,,,,,,
357000.1,0.078361,,,,,,,,,,
360600.1,0.079015,,,,,,,,,,
364200.1,0.079873,,,,,,,,,,
367800.1,0.08055,,,,,,,,,,
371400.1,0.081162,,,,,,,,,,
375000.1,0.081997,,,,,,,,,,
378600.1,0.082818,,,,,,,,,,
382200.1,0.083522,,,,,,,,,,
385800.1,0.084394,,,,,,,,,,
389400.1,0.085104,,,,,,,,,,
393000.1,0.085911,,,,,,,,,,
396600.1,0.086615,,,,,,,,,,
400200.1,0.087357,,,,,,,,,,
403800.1,0.088127,,,,,,,,,,
407400.1,0.088892,,,,,,,,,,
411000.1,0.089574,,,,,,,,,,
414600.1,0.090339,,,,,,,,,,
418200.1,0.091067,,,,,,,,,,
421800.1,0.091753,,,,,,,,,,
425400.1,0.092514,,,,,,,,,,
429000.1,0.093279,,,,,,,,,,
432600.1,0.093923,,,,,,,,,,
436200.1,0.094693,,,,,,,,,,
439800.1,0.095491,,,,,,,,,,
443400.1,0.0962,,,,,,,,,,
447000.1,0.096993,,,,,,,,,,
450600.1,0.097842,,,,,,,,,,
454200.1,0.098458,,,,,,,,,,
457800.1,0.099149,,,,,,,,,,
461400.1,0.099877,,,,,,,,,,
465000.1,0.100707,,,,,,,,,,
468600.1,0.101435,,,,,,,,,,
472200.1,0.102414,,,,,,,,,,
475800.1,0.102942,,,,,,,,,,
479400.1,0.103833,,,,,,,,,,
483000.1,0.104389,,,,,,,,,,
486600.1,0.105381,,,,,,,,,,
490200.1,0.106156,,,,,,,,,,
493800.1,0.106926,,,,,,,,,,
497400.1,0.107612,,,,,,,,,,
501000.1,0.108507,,,,,,,,,,
504600.1,0.109193,,,,,,,,,,
508200.1,0.110065,,,,,,,,,,
511800.1,0.110858,,,,,,,,,,
515400.1,0.111674,,,,,,,,,,
519000.1,0.11255,,,,,,,,,,
522600.1,0.11326,,,,,,,,,,
526200.1,0.114136,,,,,,,,,,
529800.1,0.114943,,,,,,,,,,
533400.1,0.115722,,,,,,,,,,
537000.1,0.116654,,,,,,,,,,
540600.1,0.11747,,,,,,,,,,
544200.1,0.118282,,,,,,,,,,
547800.1,0.119223,,,,,,,,,,
551400.1,0.119988,,,,,,,,,,
555000.1,0.121018,,,,,,,,,,
558600.1,0.121722,,,,,,,,,,
562200.1,0.122719,,,,,,,,,,
565800.1,0.123424,,,,,,,,,,
569400.1,0.124328,,,,,,,,,,
573000.1,0.125214,,,,,,,,,,
576600.1,0.126063,,,,,,,,,,
580200.1,0.126953,,,,,,,,,,
583800.1,0.127751,,,,,,,,,,
587400.1,0.128618,,,,,,,,,,
591000.1,0.129462,,,,,,,,,,
594600.1,0.130282,,,,,,,,,,
598200.1,0.13102,,,,,,,,,,
601800.1,0.132082,,,,,,,,,,
605400.1,0.132861,,,,,,,,,,
609000.1,0.133765,,,,,,,,,,
612600.1,0.134544,,,,,,,,,,
616200.1,0.135416,,,,,,,,,,
619800.1,0.13625,,,,,,,,,,
623400.1,0.137001,,,,,,,,,,
627000.1,0.138082,,,,,,,,,,
630600.1,0.138893,,,,,,,,,,
634200.1,0.139677,,,,,,,,,,
637800.1,0.140604,,,,,,,,,,
641400.1,0.141485,,,,,,,,,,
645000.1,0.142487,,,,,,,,,,
648600.1,0.143405,,,,,,,,,,
652200.1,0.144296,,,,,,,,,,
655800.1,0.145223,,,,,,,,,,
659400.1,0.146085,,,,,,,,,,
663000.1,0.14692,,,,,,,,,,
666600.1,0.147797,,,,,,,,,,
670200.1,0.148821,,,,,,,,,,
673800.1,0.14979,,,,,,,,,,
677400.1,0.150713,,,,,,,,,,
681000.1,0.151539,,,,,,,,,,
684600.1,0.152234,,,,,,,,,,
688200.1,0.153347,,,,,,,,,,
691800.1,0.154265,,,,,,,,,,
695400.1,0.155216,,,,,,,,,,
699000.1,0.155907,,,,,,,,,,
702600.1,0.156964,,,,,,,,,,
706200.1,0.15784,,,,,,,,,,
709800.1,0.158731,,,,,,,,,,
713400.1,0.159556,,,,,,,,,,
717000.1,0.160511,,,,,,,,,,
720600.1,0.161378,,,,,,,,,,
724200.1,0.162366,,,,,,,,,,
727800.1,0.163363,,,,,,,,,,
731400.1,0.164175,,,,,,,,,,
735000.1,0.165329,,,,,,,,,,
738600.1,0.166192,,,,,,,,,,
742200.1,0.16698,,,,,,,,,,
745800.1,0.168102,,,,,,,,,,
749400.1,0.169122,,,,,,,,,,
753000.1,0.17004,,,,,,,,,,
756600.1,0.171223,,,,,,,,,,
760200.1,0.172109,,,,,,,,,,
763800.1,0.173133,,,,,,,,,,
767400.1,0.174149,,,,,,,,,,
771000.1,0.175146,,,,,,,,,,
774600.1,0.17605,,,,,,,,,,
778200.1,0.177223,,,,,,,,,,
781800.1,0.178155,,,,,,,,,,
785400.1,0.179254,,,,,,,,,,
789000.1,0.180265,,,,,,,,,,
792600.1,0.181295,,,,,,,,,,
796200.1,0.182486,,,,,,,,,,
799800.1,0.183428,,,,,,,,,,
803400.1,0.184531,,,,,,,,,,
807000.1,0.18544,,,,,,,,,,
810600.1,0.186544,,,,,,,,,,
814200.1,0.187703,,,,,,,,,,
817800.1,0.1887,,,,,,,,,,
821400.1,0.189943,,,,,,,,,,
825000.1,0.190991,,,,,,,,,,
828600.1,0.191992,,,,,,,,,,
832200.1,0.193221,,,,,,,,,,
835800.1,0.194232,,,,,,,,,,
839400.1,0.19541,,,,,,,,,,
843000.1,0.196713,,,,,,,,,,
846600.1,0.197608,,,,,,,,,,
850200.1,0.198925,,,,,,,,,,
853800.1,0.199986,,,,,,,,,,
857400.1,0.201327,,,,,,,,,,
861000.1,0.202342,,,,,,,,,,
864600.1,0.203664,,,,,,,,,,
868200.1,0.204934,,,,,,,,,,
871800.1,0.205964,,,,,,,,,,
875400.1,0.207336,,,,,,,,,,
879000.1,0.208389,,,,,,,,,,
882600.1,0.209761,,,,,,,,,,
886200.1,0.210846,,,,,,,,,,
889800.1,0.212423,,,,,,,,,,
893400.1,0.213448,,,,,,,,,,
897000.1,0.214653,,,,,,,,,,
900600.1,0.216211,,,,,,,,,,
904200.1,0.217218,,,,,,,,,,
907800.1,0.218586,,,,,,,,,,
911400.1,0.219875,,,,,,,,,,
915000.1,0.221108,,,,,,,,,,
918600.1,0.222365,,,,,,,,,,
922200.1,0.223853,,,,,,,,,,
925800.1,0.225147,,,,,,,,,,
929400.1,0.226719,,,,,,,,,,
933000.1,0.22805,,,,,,,,,,
936600.1,0.229399,,,,,,,,,,
940200.1,0.230753,,,,,,,,,,
943800.1,0.232144,,,,,,,,,,
947400.1,0.233753,,,,,,,,,,
951000.1,0.235214,,,,,,,,,,
954600.1,0.236545,,,,,,,,,,
958200.1,0.238075,,,,,,,,,,
961800.1,0.23948,,,,,,,,,,
965400.1,0.241052,,,,,,,,,,
969000.1,0.242499,,,,,,,,,,
972600.1,0.244154,,,,,,,,,,
976200.1,0.245666,,,,,,,,,,
979800.1,0.247168,,,,,,,,,,
983400.1,0.248824,,,,,,,,,,
987000.1,0.250442,,,,,,,,,,
990600.1,0.252274,,,,,,,,,,
994200.1,0.253971,,,,,,,,,,
997800.1,0.255942,,,,,,,,,,
1001400.1,0.257398,,,,,,,,,,
1005000.1,0.259387,,,,,,,,,,
1008600.1,0.261372,,,,,,,,,,
1012200.1,0.26337,,,,,,,,,,
1015800.1,0.26548,,,,,,,,,,
1019400.1,0.267534,,,,,,,,,,
1023000.1,0.269486,,,,,,,,,,
1026600.1,0.271564,,,,,,,,,,
1030200.1,0.273771,,,,,,,,,,
1033800.1,0.275988,,,,,,,,,,
1037400.1,0.278079,,,,,,,,,,
1041000.1,0.280555,,,,,,,,,,
1044600.1,0.282786,,,,,,,,,,
1048200.1,0.28522,,,,,,,,,,
1051800.1,0.28771,,,,,,,,,,
1055400.1,0.290325,,,,,,,,,,
1059000.1,0.292871,,,,,,,,,,
1062600.1,0.295333,,,,,,,,,,
1066200.1,0.298143,,,,,,,,,,
1069800.1,0.300787,,,,,,,,,,
1073400.1,0.303815,,,,,,,,,,
1077000.1,0.30668,,,,,,,,,,
1080600.1,0.309708,,,,,,,,,,
1084200.1,0.313014,,,,,,,,,,
1087800.1,0.316372,,,,,,,,,,
1091400.1,0.319701,,,,,,,,,,
1095000.1,0.323258,,,,,,,,,,
1098600.1,0.327041,,,,,,,,,,
1102200.1,0.33109,,,,,,,,,,
1105800.1,0.335077,,,,,,,,,,
1109400.1,0.33945,,,,,,,,,,
1113000.1,0.344356,,,,,,,,,,
1116600.1,0.349721,,,,,,,,,,
1120200.1,0.355573,,,,,,,,,,
1123800.1,0.362598,,,,,,,,,,
1127400.1,0.371752,,,,,,,,,,
1130760.0,0.400034,,,,,,,,,,

File: symbolic/scripts/data/creep/kaeri_2/AirBase_950_18_a.csv
time,strain,temperature,stress,type,state,form,process,medium,title,youngs,poissons
0.0,0.0,950.0,18.0,creep,Ruptured,Plate,Base,Air,AirBase_950_18_a,144000.0,0.3
0.0,0.0,,,,,,,,,,
50859.2,0.0007006,,,,,,,,,,
172921.3,0.0012023,,,,,,,,,,
294983.4,0.0016886,,,,,,,,,,
417045.4,0.0021603,,,,,,,,,,
539107.5,0.0026179,,,,,,,,,,
661169.6,0.003062,,,,,,,,,,
783231.7,0.0034931,,,,,,,,,,
905293.7,0.0039118,,,,,,,,,,
1027355.8,0.0043186,,,,,,,,,,
1149417.9,0.0047141,,,,,,,,,,
1271480.0,0.0050987,,,,,,,,,,
1393542.0,0.0054729,,,,,,,,,,
1515604.1,0.0058372,,,,,,,,,,
1637666.2,0.0061921,,,,,,,,,,
1759728.3,0.006538,,,,,,,,,,
1881790.3,0.0068753,,,,,,,,,,
2003852.4,0.0072045,,,,,,,,,,
2125914.5,0.0075259,,,,,,,,,,
2247976.6,0.00784,,,,,,,,,,
2370038.7,0.0081471,,,,,,,,,,
2492100.7,0.0084476,,,,,,,,,,
2614162.8,0.0087419,,,,,,,,,,
2736224.9,0.0090302,,,,,,,,,,
2858287.0,0.009313,,,,,,,,,,
2980349.0,0.0095905,,,,,,,,,,
3102411.1,0.0098632,,,,,,,,,,
3224473.2,0.0101311,,,,,,,,,,
3346535.3,0.0103948,,,,,,,,,,
3468597.3,0.0106544,,,,,,,,,,
3590659.4,0.0109102,,,,,,,,,,
3712721.5,0.0111624,,,,,,,,,,
3834783.6,0.0114114,,,,,,,,,,
3956845.6,0.0116574,,,,,,,,,,
4078907.7,0.0119005,,,,,,,,,,
4200969.8,0.0121411,,,,,,,,,,
4323031.8,0.0123794,,,,,,,,,,
4445094.0,0.0126155,,,,,,,,,,
4567156.0,0.0128497,,,,,,,,,,
4689218.1,0.0130821,,,,,,,,,,
4811280.2,0.0133129,,,,,,,,,,
4933342.3,0.0135424,,,,,,,,,,
5055404.3,0.0137706,,,,,,,,,,
5177466.4,0.0139978,,,,,,,,,,
5299528.5,0.014224,,,,,,,,,,
5421590.5,0.0144496,,,,,,,,,,
5543652.6,0.0146745,,,,,,,,,,
5665714.7,0.0148989,,,,,,,,,,
5787776.8,0.015123,,,,,,,,,,
5909838.8,0.0153469,,,,,,,,,,
6031900.9,0.0155707,,,,,,,,,,
6153963.0,0.0157946,,,,,,,,,,
6276025.1,0.0160185,,,,,,,,,,
6398087.1,0.0162427,,,,,,,,,,
6520149.3,0.0164671,,,,,,,,,,
6642211.3,0.016692,,,,,,,,,,
6764273.4,0.0169174,,,,,,,,,,
6886335.5,0.0171434,,,,,,,,,,
7008397.5,0.0173701,,,,,,,,,,
7130459.6,0.0175974,,,,,,,,,,
7252521.7,0.0178256,,,,,,,,,,
7374583.8,0.0180547,,,,,,,,,,
7496645.8,0.0182847,,,,,,,,,,
7618707.9,0.0185156,,,,,,,,,,
7740770.0,0.0187477,,,,,,,,,,
7862832.1,0.0189808,,,,,,,,,,
7984894.1,0.019215,,,,,,,,,,
8106956.2,0.0194504,,,,,,,,,,
8229018.3,0.0196871,,,,,,,,,,
8351080.4,0.019925,,,,,,,,,,
8473142.4,0.0201642,,,,,,,,,,
8595204.5,0.0204047,,,,,,,,,,
8717266.6,0.0206466,,,,,,,,,,
8839328.7,0.0208898,,,,,,,,,,
8961390.8,0.0211345,,,,,,,,,,
9083452.8,0.0213805,,,,,,,,,,
9205514.9,0.0216281,,,,,,,,,,
9327577.0,0.021877,,,,,,,,,,
9449639.1,0.0221275,,,,,,,,,,
9571701.1,0.0223795,,,,,,,,,,
9693763.2,0.0226329,,,,,,,,,,
9815825.3,0.0228879,,,,,,,,,,
9937887.4,0.0231443,,,,,,,,,,
10059949.4,0.0234024,,,,,,,,,,
10182011.5,0.0236619,,,,,,,,,,
10304073.6,0.023923,,,,,,,,,,
10426135.7,0.0241856,,,,,,,,,,
10548197.7,0.0244497,,,,,,,,,,
10670259.8,0.0247154,,,,,,,,,,
10792321.9,0.0249826,,,,,,,,,,
10914384.0,0.0252513,,,,,,,,,,
11036446.1,0.0255216,,,,,,,,,,
11158508.1,0.0257934,,,,,,,,,,
11280570.2,0.0260668,,,,,,,,,,
11402632.3,0.0263416,,,,,,,,,,
11524694.4,0.026618,,,,,,,,,,
11646756.4,0.0268959,,,,,,,,,,
11768818.5,0.0271753,,,,,,,,,,
11890880.6,0.0274562,,,,,,,,,,
12012942.7,0.0277385,,,,,,,,,,
12135004.7,0.0280224,,,,,,,,,,
12257066.8,0.0283077,,,,,,,,,,
12379128.9,0.0285945,,,,,,,,,,
12501191.0,0.0288828,,,,,,,,,,
12623253.0,0.0291725,,,,,,,,,,
12745315.1,0.0294636,,,,,,,,,,
12867377.2,0.0297562,,,,,,,,,,
12989439.3,0.0300503,,,,,,,,,,
13111501.4,0.0303457,,,,,,,,,,
13233563.4,0.0306426,,,,,,,,,,
13355625.5,0.0309408,,,,,,,,,,
13477687.6,0.0312405,,,,,,,,,,
13599749.7,0.0315416,,,,,,,,,,
13721811.7,0.0318441,,,,,,,,,,
13843873.8,0.0321479,,,,,,,,,,
13965935.9,0.0324532,,,,,,,,,,
14087998.0,0.0327598,,,,,,,,,,
14210060.0,0.0330678,,,,,,,,,,
14332122.1,0.0333771,,,,,,,,,,
14454184.2,0.0336879,,,,,,,,,,
14576246.2,0.034,,,,,,,,,,
14698308.3,0.0343134,,,,,,,,,,
14820370.4,0.0346283,,,,,,,,,,
14942432.5,0.0349445,,,,,,,,,,
15064494.6,0.035262,,,,,,,,,,
15186556.7,0.035581,,,,,,,,,,
15308618.7,0.0359013,,,,,,,,,,
15430680.8,0.0362229,,,,,,,,,,
15552742.9,0.036546,,,,,,,,,,
15674804.9,0.0368704,,,,,,,,,,
15796867.0,0.0371962,,,,,,,,,,
15918929.1,0.0375234,,,,,,,,,,
16040991.2,0.037852,,,,,,,,,,
16163053.2,0.038182,,,,,,,,,,
16285115.3,0.0385135,,,,,,,,,,
16407177.4,0.0388463,,,,,,,,,,
16529239.5,0.0391806,,,,,,,,,,
16651301.5,0.0395163,,,,,,,,,,
16773363.6,0.0398535,,,,,,,,,,
16895425.7,0.0401922,,,,,,,,,,
17017487.8,0.0405324,,,,,,,,,,
17139549.9,0.040874,,,,,,,,,,
17261611.9,0.0412172,,,,,,,,,,
17383674.0,0.0415619,,,,,,,,,,
17505736.1,0.0419082,,,,,,,,,,
17627798.2,0.042256,,,,,,,,,,
17749860.2,0.0426054,,,,,,,,,,
17871922.3,0.0429565,,,,,,,,,,
17993984.4,0.0433091,,,,,,,,,,
18116046.5,0.0436635,,,,,,,,,,
18238108.5,0.0440195,,,,,,,,,,
18360170.6,0.0443772,,,,,,,,,,
18482232.7,0.0447366,,,,,,,,,,
18604294.8,0.0450978,,,,,,,,,,
18726356.8,0.0454607,,,,,,,,,,
18848418.9,0.0458255,,,,,,,,,,
18970481.0,0.0461921,,,,,,,,,,
19092543.1,0.0465605,,,,,,,,,,
19214605.2,0.0469309,,,,,,,,,,
19336667.2,0.0473031,,,,,,,,,,
19458729.3,0.0476773,,,,,,,,,,
19580791.4,0.0480535,,,,,,,,,,
19702853.5,0.0484318,,,,,,,,,,
19824915.5,0.048812,,,,,,,,,,
19946977.6,0.0491944,,,,,,,,,,
20069039.7,0.0495789,,,,,,,,,,
20191101.8,0.0499655,,,,,,,,,,
20313163.8,0.0503543,,,,,,,,,,
20435225.9,0.0507454,,,,,,,,,,
20557288.0,0.0511387,,,,,,,,,,
20679350.1,0.0515343,,,,,,,,,,
20801412.1,0.0519323,,,,,,,,,,
20923474.2,0.0523326,,,,,,,,,,
21045536.3,0.0527354,,,,,,,,,,
21167598.4,0.0531406,,,,,,,,,,
21289660.5,0.0535483,,,,,,,,,,
21411722.5,0.0539586,,,,,,,,,,
21533784.6,0.0543714,,,,,,,,,,
21655846.7,0.0547869,,,,,,,,,,
21777908.8,0.0552051,,,,,,,,,,
21899970.8,0.0556259,,,,,,,,,,
22022032.9,0.0560495,,,,,,,,,,
22144095.0,0.0564759,,,,,,,,,,
22266157.1,0.0569051,,,,,,,,,,
22388219.1,0.0573373,,,,,,,,,,
22510281.2,0.0577723,,,,,,,,,,
22632343.3,0.0582103,,,,,,,,,,
22754405.4,0.0586514,,,,,,,,,,
22876467.4,0.0590955,,,,,,,,,,
22998529.5,0.0595427,,,,,,,,,,
23120591.6,0.059993,,,,,,,,,,
23242653.7,0.0604466,,,,,,,,,,
23364715.8,0.0609033,,,,,,,,,,
23486777.8,0.0613634,,,,,,,,,,
23608839.9,0.0618268,,,,,,,,,,
23730902.0,0.0622936,,,,,,,,,,
23852964.1,0.0627638,,,,,,,,,,
23975026.1,0.0632374,,,,,,,,,,
24097088.2,0.0637146,,,,,,,,,,
24219150.3,0.0641953,,,,,,,,,,
24341212.4,0.0646796,,,,,,,,,,
24463274.4,0.0651676,,,,,,,,,,
24585336.5,0.0656592,,,,,,,,,,
24707398.6,0.0661546,,,,,,,,,,
24829460.6,0.0666537,,,,,,,,,,
24951522.7,0.0671567,,,,,,,,,,
25073584.8,0.0676635,,,,,,,,,,
25195646.9,0.0681742,,,,,,,,,,
25317708.9,0.0686889,,,,,,,,,,
25439771.1,0.0692075,,,,,,,,,,
25561833.1,0.0697302,,,,,,,,,,
25683895.2,0.070257,,,,,,,,,,
25805957.3,0.0707878,,,,,,,,,,
25928019.4,0.0713228,,,,,,,,,,
26050081.4,0.071862,,,,,,,,,,
26172143.5,0.0724054,,,,,,,,,,
26294205.6,0.072953,,,,,,,,,,
26416267.6,0.073505,,,,,,,,,,
26538329.7,0.0740613,,,,,,,,,,
26660391.8,0.074622,,,,,,,,,,
26782453.9,0.0751871,,,,,,,,,,
26904515.9,0.0757566,,,,,,,,,,
27026578.0,0.0763306,,,,,,,,,,
27148640.1,0.0769092,,,,,,,,,,
27270702.2,0.0774922,,,,,,,,,,
27392764.2,0.0780799,,,,,,,,,,
27514826.3,0.0786722,,,,,,,,,,
27636888.4,0.079269,,,,,,,,,,
27758950.5,0.0798706,,,,,,,,,,
27881012.6,0.0804769,,,,,,,,,,
28003074.6,0.0810879,,,,,,,,,,
28125136.7,0.0817036,,,,,,,,,,
28247198.8,0.0823241,,,,,,,,,,
28369260.9,0.0829494,,,,,,,,,,
28491322.9,0.0835796,,,,,,,,,,
28613385.0,0.0842146,,,,,,,,,,
28735447.1,0.0848545,,,,,,,,,,
28857509.2,0.0854992,,,,,,,,,,
28979571.2,0.0861489,,,,,,,,,,
29101633.3,0.0868036,,,,,,,,,,
29223695.4,0.0874631,,,,,,,,,,
29345757.5,0.0881277,,,,,,,,,,
29467819.5,0.0887972,,,,,,,,,,
29589881.6,0.0894717,,,,,,,,,,
29711943.7,0.0901513,,,,,,,,,,
29834005.8,0.0908359,,,,,,,,,,
29956067.9,0.0915255,,,,,,,,,,
30078129.9,0.0922202,,,,,,,,,,
30200192.0,0.09292,,,,,,,,,,
30322254.1,0.0936248,,,,,,,,,,
30444316.2,0.0943347,,,,,,,,,,
30566378.2,0.0950497,,,,,,,,,,
30688440.3,0.0957698,,,,,,,,,,
30810502.4,0.096495,,,,,,,,,,
30932564.5,0.0972253,,,,,,,,,,
31054626.5,0.0979607,,,,,,,,,,
31176688.6,0.0987012,,,,,,,,,,
31298750.7,0.0994469,,,,,,,,,,
31420812.8,0.1001976,,,,,,,,,,
31542874.8,0.1009535,,,,,,,,,,
31664936.9,0.1017144,,,,,,,,,,
31786999.0,0.1024805,,,,,,,,,,
31909061.1,0.1032517,,,,,,,,,,
32031123.2,0.1040279,,,,,,,,,,
32153185.2,0.1048093,,,,,,,,,,
32275247.3,0.1055957,,,,,,,,,,
32397309.4,0.1063873,,,,,,,,,,
32519371.5,0.1071839,,,,,,,,,,
32641433.5,0.1079855,,,,,,,,,,
32763495.6,0.1087922,,,,,,,,,,
32885557.7,0.109604,,,,,,,,,,
33007619.8,0.1104207,,,,,,,,,,
33129681.8,0.1112425,,,,,,,,,,
33251743.9,0.1120693,,,,,,,,,,
33373806.0,0.112901,,,,,,,,,,
33495868.1,0.1137378,,,,,,,,,,
33617930.1,0.1145794,,,,,,,,,,
33739992.2,0.1154261,,,,,,,,,,
33862054.3,0.1162776,,,,,,,,,,
33984116.4,0.1171341,,,,,,,,,,
34106178.5,0.1179954,,,,,,,,,,
34228240.5,0.1188616,,,,,,,,,,
34350302.6,0.1197327,,,,,,,,,,
34472364.7,0.1206085,,,,,,,,,,
34594426.8,0.1214892,,,,,,,,,,
34716488.8,0.1223747,,,,,,,,,,
34838550.9,0.123265,,,,,,,,,,
34960613.0,0.12416,,,,,,,,,,
35082675.1,0.1250597,,,,,,,,,,
35204737.1,0.1259641,,,,,,,,,,
35326799.2,0.1268733,,,,,,,,,,
35448861.3,0.1277871,,,,,,,,,,
35570923.3,0.1287055,,,,,,,,,,
35692985.4,0.1296286,,,,,,,,,,
35815047.5,0.1305562,,,,,,,,,,
35937109.6,0.1314885,,,,,,,,,,
36059171.7,0.1324253,,,,,,,,,,
36181233.8,0.1333667,,,,,,,,,,
36303295.8,0.1343126,,,,,,,,,,
36425357.9,0.135263,,,,,,,,,,
36547420.0,0.1362179,,,,,,,,,,
36669482.0,0.1371772,,,,,,,,,,
36791544.1,0.138141,,,,,,,,,,
36913606.2,0.1391093,,,,,,,,,,
37035668.3,0.1400819,,,,,,,,,,
37157730.3,0.141059,,,,,,,,,,
37279792.4,0.1420405,,,,,,,,,,
37401854.5,0.1430263,,,,,,,,,,
37523916.6,0.1440166,,,,,,,,,,
37645978.6,0.1450112,,,,,,,,,,
37768040.7,0.1460101,,,,,,,,,,
37890102.8,0.1470134,,,,,,,,,,
38012164.9,0.148021,,,,,,,,,,
38134227.0,0.149033,,,,,,,,,,
38256289.0,0.1500493,,,,,,,,,,
38378351.1,0.1510699,,,,,,,,,,
38500413.2,0.1520949,,,,,,,,,,
38622475.3,0.1531242,,,,,,,,,,
38744537.3,0.1541579,,,,,,,,,,
38866599.4,0.1551959,,,,,,,,,,
38988661.5,0.1562383,,,,,,,,,,
39110723.6,0.1572851,,,,,,,,,,
39232785.6,0.1583362,,,,,,,,,,
39354847.7,0.1593918,,,,,,,,,,
39476909.8,0.1604518,,,,,,,,,,
39598971.9,0.1615163,,,,,,,,,,
39721033.9,0.1625853,,,,,,,,,,
39843096.0,0.1636588,,,,,,,,,,
39965158.1,0.1647368,,,,,,,,,,
40087220.2,0.1658194,,,,,,,,,,
40209282.3,0.1669067,,,,,,,,,,
40331344.3,0.1679987,,,,,,,,,,
40453406.4,0.1690954,,,,,,,,,,
40575468.5,0.1701968,,,,,,,,,,
40697530.6,0.1713031,,,,,,,,,,
40819592.6,0.1724143,,,,,,,,,,
40941654.7,0.1735305,,,,,,,,,,
41063716.8,0.1746517,,,,,,,,,,
41185778.9,0.1757781,,,,,,,,,,
41307840.9,0.1769096,,,,,,,,,,
41429903.0,0.1780464,,,,,,,,,,
41551965.1,0.1791886,,,,,,,,,,
41674027.2,0.1803363,,,,,,,,,,
41796089.2,0.1814895,,,,,,,,,,
41918151.3,0.1826484,,,,,,,,,,
42040213.4,0.1838132,,,,,,,,,,
42162275.5,0.1849838,,,,,,,,,,
42284337.6,0.1861605,,,,,,,,,,
42406399.6,0.1873434,,,,,,,,,,
42528461.7,0.1885326,,,,,,,,,,
42650523.8,0.1897283,,,,,,,,,,
42772585.9,0.1909306,,,,,,,,,,
42894647.9,0.1921396,,,,,,,,,,
43016710.0,0.1933557,,,,,,,,,,
43138772.1,0.1945788,,,,,,,,,,
43260834.2,0.1958093,,,,,,,,,,
43382896.2,0.1970473,,,,,,,,,,
43504958.3,0.198293,,,,,,,,,,
43627020.4,0.1995467,,,,,,,,,,
43749082.5,0.2008085,,,,,,,,,,
43871144.5,0.2020786,,,,,,,,,,
43993206.6,0.2033574,,,,,,,,,,
44115268.7,0.204645,,,,,,,,,,
44237330.7,0.2059417,,,,,,,,,,
44359392.9,0.2072478,,,,,,,,,,
44481454.9,0.2085636,,,,,,,,,,
44603517.0,0.2098893,,,,,,,,,,
44725579.1,0.2112252,,,,,,,,,,
44847641.2,0.2125717,,,,,,,,,,
44969703.2,0.2139291,,,,,,,,,,
45091765.3,0.2152976,,,,,,,,,,
45213827.4,0.2166777,,,,,,,,,,
45335889.5,0.2180697,,,,,,,,,,
45457951.5,0.2194739,,,,,,,,,,
45580013.6,0.2208908,,,,,,,,,,
45702075.7,0.2223207,,,,,,,,,,
45824137.7,0.2237641,,,,,,,,,,
45946199.8,0.2252212,,,,,,,,,,
46068261.9,0.2266927,,,,,,,,,,
46190324.0,0.2281789,,,,,,,,,,
46312386.0,0.2296803,,,,,,,,,,
46434448.2,0.2311974,,,,,,,,,,
46556510.2,0.2327305,,,,,,,,,,
46678572.3,0.2342804,,,,,,,,,,
46800634.4,0.2358474,,,,,,,,,,
46922696.4,0.2374321,,,,,,,,,,
47044758.5,0.2390351,,,,,,,,,,
47166820.6,0.2406568,,,,,,,,,,
47288882.7,0.242298,,,,,,,,,,
47410944.7,0.2439592,,,,,,,,,,
47533006.8,0.2456409,,,,,,,,,,
47655068.9,0.2473439,,,,,,,,,,
47777131.0,0.2490688,,,,,,,,,,
47899193.0,0.2508163,,,,,,,,,,
48021255.1,0.252587,,,,,,,,,,
48143317.2,0.2543817,,,,,,,,,,
48265379.3,0.256201,,,,,,,,,,
48387441.3,0.2580458,,,,,,,,,,
48509503.4,0.2599167,,,,,,,,,,
48631565.5,0.2618147,,,,,,,,,,
48753627.6,0.2637404,,,,,,,,,,
48875689.7,0.2656947,,,,,,,,,,
48997751.7,0.2676784,,,,,,,,,,
49119813.8,0.2696925,,,,,,,,,,
49241875.9,0.2717377,,,,,,,,,,
49363938.0,0.2738151,,,,,,,,,,
49486000.0,0.2759255,,,,,,,,,,
49608062.1,0.2780699,,,,,,,,,,
49730124.2,0.2802493,,,,,,,,,,
49852186.3,0.2824647,,,,,,,,,,
49974248.3,0.2847171,,,,,,,,,,
50096310.4,0.2870076,,,,,,,,,,
50218372.5,0.2893373,,,,,,,,,,
50340434.6,0.2917072,,,,,,,,,,
50462496.6,0.2941185,,,,,,,,,,
50584558.7,0.2965723,,,,,,,,,,
50757480.0,0.29999,,,,,,,,,,

File: symbolic/scripts/data/creep/kaeri_2/AirBase_950_20_a.csv
time,strain,temperature,stress,type,state,form,process,medium,title,youngs,poissons
0.0,0.0,950.0,20.0,creep,Ruptured,Plate,Base,Air,AirBase_950_20_a,144000.0,0.3
0.0,0.0,,,,,,,,,,
16749.8,0.0007767,,,,,,,,,,
56949.1,0.0008286,,,,,,,,,,
97148.5,0.0008854,,,,,,,,,,
137347.8,0.0009472,,,,,,,,,,
177547.2,0.0010137,,,,,,,,,,
217746.6,0.0010848,,,,,,,,,,
257946.0,0.0011605,,,,,,,,,,
298145.3,0.0012407,,,,,,,,,,
338344.7,0.0013251,,,,,,,,,,
378544.1,0.0014139,,,,,,,,,,
418743.5,0.0015067,,,,,,,,,,
458942.9,0.0016037,,,,,,,,,,
499142.2,0.0017046,,,,,,,,,,
539341.6,0.0018095,,,,,,,,,,
579541.0,0.0019182,,,,,,,,,,
619740.4,0.0020307,,,,,,,,,,
659939.7,0.0021469,,,,,,,,,,
700139.1,0.0022668,,,,,,,,,,
740338.5,0.0023902,,,,,,,,,,
780537.9,0.0025172,,,,,,,,,,
820737.2,0.0026478,,,,,,,,,,
860936.6,0.0027818,,,,,,,,,,
901136.0,0.0029192,,,,,,,,,,
941335.3,0.00306,,,,,,,,,,
981534.7,0.0032041,,,,,,,,,,
1021734.1,0.0033516,,,,,,,,,,
1061933.5,0.0035023,,,,,,,,,,
1102132.8,0.0036563,,,,,,,,,,
1142332.2,0.0038136,,,,,,,,,,
1182531.6,0.0039741,,,,,,,,,,
1222731.0,0.0041377,,,,,,,,,,
1262930.3,0.0043046,,,,,,,,,,
1303129.7,0.0044746,,,,,,,,,,
1343329.1,0.0046478,,,,,,,,,,
1383528.5,0.0048242,,,,,,,,,,
1423727.8,0.0050037,,,,,,,,,,
1463927.2,0.0051863,,,,,,,,,,
1504126.6,0.0053721,,,,,,,,,,
1544325.9,0.005561,,,,,,,,,,
1584525.3,0.0057531,,,,,,,,,,
1624724.7,0.0059483,,,,,,,,,,
1664924.1,0.0061466,,,,,,,,,,
1705123.4,0.0063481,,,,,,,,,,
1745322.8,0.0065528,,,,,,,,,,
1785522.2,0.0067606,,,,,,,,,,
1825721.6,0.0069716,,,,,,,,,,
1865920.9,0.0071857,,,,,,,,,,
1906120.3,0.0074031,,,,,,,,,,
1946319.7,0.0076237,,,,,,,,,,
1986519.1,0.0078475,,,,,,,,,,
2026718.4,0.0080745,,,,,,,,,,
2066917.8,0.0083048,,,,,,,,,,
2107117.2,0.0085383,,,,,,,,,,
2147316.6,0.0087751,,,,,,,,,,
2187515.9,0.0090153,,,,,,,,,,
2227715.3,0.0092587,,,,,,,,,,
2267914.7,0.0095055,,,,,,,,,,
2308114.0,0.0097556,,,,,,,,,,
2348313.4,0.0100091,,,,,,,,,,
2388512.8,0.010266,,,,,,,,,,
2428712.2,0.0105263,,,,,,,,,,
2468911.5,0.01079,,,,,,,,,,
2509110.9,0.0110572,,,,,,,,,,
2549310.3,0.0113279,,,,,,,,,,
2589509.7,0.011602,,,,,,,,,,
2629709.0,0.0118797,,,,,,,,,,
2669908.4,0.0121609,,,,,,,,,,
2710107.8,0.0124456,,,,,,,,,,
2750307.2,0.0127339,,,,,,,,,,
2790506.5,0.0130258,,,,,,,,,,
2830705.9,0.0133213,,,,,,,,,,
2870905.3,0.0136205,,,,,,,,,,
2911104.6,0.0139233,,,,,,,,,,
2951304.0,0.0142297,,,,,,,,,,
2991503.4,0.0145399,,,,,,,,,,
3031702.8,0.0148537,,,,,,,,,,
3071902.1,0.0151713,,,,,,,,,,
3112101.5,0.0154926,,,,,,,,,,
3152300.9,0.0158177,,,,,,,,,,
3192500.3,0.0161465,,,,,,,,,,
3232699.6,0.0164792,,,,,,,,,,
3272899.0,0.0168156,,,,,,,,,,
3313098.4,0.0171559,,,,,,,,,,
3353297.8,0.0175,,,,,,,,,,
3393497.2,0.0178479,,,,,,,,,,
3433696.5,0.0181997,,,,,,,,,,
3473895.9,0.0185553,,,,,,,,,,
3514095.3,0.0189149,,,,,,,,,,
3554294.7,0.0192783,,,,,,,,,,
3594494.0,0.0196456,,,,,,,,,,
3634693.4,0.0200169,,,,,,,,,,
3674892.8,0.020392,,,,,,,,,,
3715092.1,0.0207711,,,,,,,,,,
3755291.5,0.0211541,,,,,,,,,,
3795490.9,0.0215411,,,,,,,,,,
3835690.3,0.021932,,,,,,,,,,
3875889.6,0.0223269,,,,,,,,,,
3916089.0,0.0227257,,,,,,,,,,
3956288.4,0.0231284,,,,,,,,,,
3996487.8,0.0235351,,,,,,,,,,
4036687.1,0.0239458,,,,,,,,,,
4076886.5,0.0243604,,,,,,,,,,
4117085.9,0.024779,,,,,,,,,,
4157285.3,0.0252015,,,,,,,,,,
4197484.6,0.025628,,,,,,,,,,
4237684.0,0.0260584,,,,,,,,,,
4277883.4,0.0264928,,,,,,,,,,
4318082.7,0.026931,,,,,,,,,,
4358282.1,0.0273733,,,,,,,,,,
4398481.5,0.0278194,,,,,,,,,,
4438680.9,0.0282694,,,,,,,,,,
4478880.2,0.0287234,,,,,,,,,,
4519079.6,0.0291812,,,,,,,,,,
4559279.0,0.0296429,,,,,,,,,,
4599478.4,0.0301085,,,,,,,,,,
4639677.7,0.0305779,,,,,,,,,,
4679877.1,0.0310512,,,,,,,,,,
4720076.5,0.0315282,,,,,,,,,,
4760275.9,0.0320091,,,,,,,,,,
4800475.2,0.0324938,,,,,,,,,,
4840674.6,0.0329822,,,,,,,,,,
4880874.0,0.0334744,,,,,,,,,,
4921073.4,0.0339703,,,,,,,,,,
4961272.7,0.03447,,,,,,,,,,
5001472.1,0.0349733,,,,,,,,,,
5041671.5,0.0354803,,,,,,,,,,
5081870.8,0.0359909,,,,,,,,,,
5122070.2,0.0365051,,,,,,,,,,
5162269.6,0.037023,,,,,,,,,,
5202469.0,0.0375444,,,,,,,,,,
5242668.3,0.0380693,,,,,,,,,,
5282867.7,0.0385978,,,,,,,,,,
5323067.1,0.0391297,,,,,,,,,,
5363266.5,0.0396651,,,,,,,,,,
5403465.8,0.0402039,,,,,,,,,,
5443665.2,0.0407461,,,,,,,,,,
5483864.6,0.0412917,,,,,,,,,,
5524064.0,0.0418406,,,,,,,,,,
5564263.3,0.0423928,,,,,,,,,,
5604462.7,0.0429483,,,,,,,,,,
5644662.1,0.043507,,,,,,,,,,
5684861.4,0.0440689,,,,,,,,,,
5725060.8,0.0446339,,,,,,,,,,
5765260.2,0.0452021,,,,,,,,,,
5805459.6,0.0457734,,,,,,,,,,
5845658.9,0.0463477,,,,,,,,,,
5885858.3,0.046925,,,,,,,,,,
5926057.7,0.0475053,,,,,,,,,,
5966257.1,0.0480886,,,,,,,,,,
6006456.4,0.0486747,,,,,,,,,,
6046655.8,0.0492637,,,,,,,,,,
6086855.2,0.0498555,,,,,,,,,,
6127054.6,0.0504501,,,,,,,,,,
6167254.0,0.0510475,,,,,,,,,,
6207453.3,0.0516475,,,,,,,,,,
6247652.7,0.0522502,,,,,,,,,,
6287852.1,0.0528555,,,,,,,,,,
6328051.5,0.0534634,,,,,,,,,,
6368250.8,0.0540738,,,,,,,,,,
6408450.2,0.0546867,,,,,,,,,,
6448649.5,0.055302,,,,,,,,,,
6488848.9,0.0559198,,,,,,,,,,
6529048.3,0.0565399,,,,,,,,,,
6569247.7,0.0571623,,,,,,,,,,
6609447.1,0.057787,,,,,,,,,,
6649646.4,0.058414,,,,,,,,,,
6689845.8,0.0590431,,,,,,,,,,
6730045.2,0.0596743,,,,,,,,,,
6770244.6,0.0603077,,,,,,,,,,
6810443.9,0.0609431,,,,,,,,,,
6850643.3,0.0615806,,,,,,,,,,
6890842.7,0.06222,,,,,,,,,,
6931042.1,0.0628613,,,,,,,,,,
6971241.4,0.0635046,,,,,,,,,,
7011440.8,0.0641496,,,,,,,,,,
7051640.2,0.0647965,,,,,,,,,,
7091839.5,0.0654452,,,,,,,,,,
7132038.9,0.0660955,,,,,,,,,,
7172238.3,0.0667475,,,,,,,,,,
7212437.7,0.0674012,,,,,,,,,,
7252637.0,0.0680565,,,,,,,,,,
7292836.4,0.0687133,,,,,,,,,,
7333035.8,0.0693716,,,,,,,,,,
7373235.2,0.0700314,,,,,,,,,,
7413434.5,0.0706927,,,,,,,,,,
7453633.9,0.0713553,,,,,,,,,,
7493833.3,0.0720193,,,,,,,,,,
7534032.7,0.0726847,,,,,,,,,,
7574232.0,0.0733513,,,,,,,,,,
7614431.4,0.0740192,,,,,,,,,,
7654630.8,0.0746882,,,,,,,,,,
7694830.2,0.0753585,,,,,,,,,,
7735029.5,0.0760299,,,,,,,,,,
7775228.9,0.0767024,,,,,,,,,,
7815428.3,0.077376,,,,,,,,,,
7855627.6,0.0780506,,,,,,,,,,
7895827.0,0.0787263,,,,,,,,,,
7936026.4,0.0794029,,,,,,,,,,
7976225.8,0.0800805,,,,,,,,,,
8016425.1,0.080759,,,,,,,,,,
8056624.5,0.0814384,,,,,,,,,,
8096823.9,0.0821187,,,,,,,,,,
8137023.3,0.0827998,,,,,,,,,,
8177222.6,0.0834818,,,,,,,,,,
8217422.0,0.0841645,,,,,,,,,,
8257621.4,0.084848,,,,,,,,,,
8297820.8,0.0855323,,,,,,,,,,
8338020.1,0.0862173,,,,,,,,,,
8378219.5,0.086903,,,,,,,,,,
8418418.9,0.0875895,,,,,,,,,,
8458618.2,0.0882766,,,,,,,,,,
8498817.6,0.0889643,,,,,,,,,,
8539017.0,0.0896527,,,,,,,,,,
8579216.4,0.0903418,,,,,,,,,,
8619415.7,0.0910314,,,,,,,,,,
8659615.1,0.0917217,,,,,,,,,,
8699814.5,0.0924126,,,,,,,,,,
8740013.9,0.0931041,,,,,,,,,,
8780213.2,0.0937961,,,,,,,,,,
8820412.6,0.0944888,,,,,,,,,,
8860612.0,0.095182,,,,,,,,,,
8900811.4,0.0958758,,,,,,,,,,
8941010.7,0.0965702,,,,,,,,,,
8981210.1,0.0972651,,,,,,,,,,
9021409.5,0.0979607,,,,,,,,,,
9061608.9,0.0986568,,,,,,,,,,
9101808.3,0.0993535,,,,,,,,,,
9142007.6,0.1000508,,,,,,,,,,
9182207.0,0.1007487,,,,,,,,,,
9222406.3,0.1014472,,,,,,,,,,
9262605.7,0.1021464,,,,,,,,,,
9302805.1,0.1028461,,,,,,,,,,
9343004.5,0.1035466,,,,,,,,,,
9383203.8,0.1042477,,,,,,,,,,
9423403.2,0.1049495,,,,,,,,,,
9463602.6,0.105652,,,,,,,,,,
9503802.0,0.1063552,,,,,,,,,,
9544001.4,0.1070592,,,,,,,,,,
9584200.7,0.1077639,,,,,,,,,,
9624400.1,0.1084695,,,,,,,,,,
9664599.5,0.1091759,,,,,,,,,,
9704798.9,0.1098831,,,,,,,,,,
9744998.2,0.1105913,,,,,,,,,,
9785197.6,0.1113004,,,,,,,,,,
9825396.9,0.1120104,,,,,,,,,,
9865596.3,0.1127215,,,,,,,,,,
9905795.7,0.1134336,,,,,,,,,,
9945995.1,0.1141468,,,,,,,,,,
9986194.5,0.1148611,,,,,,,,,,
10026393.8,0.1155765,,,,,,,,,,
10066593.2,0.1162932,,,,,,,,,,
10106792.6,0.1170112,,,,,,,,,,
10146992.0,0.1177305,,,,,,,,,,
10187191.3,0.1184512,,,,,,,,,,
10227390.7,0.1191732,,,,,,,,,,
10267590.1,0.1198968,,,,,,,,,,
10307789.5,0.1206219,,,,,,,,,,
10347988.8,0.1213486,,,,,,,,,,
10388188.2,0.122077,,,,,,,,,,
10428387.6,0.1228071,,,,,,,,,,
10468587.0,0.123539,,,,,,,,,,
10508786.3,0.1242727,,,,,,,,,,
10548985.7,0.1250084,,,,,,,,,,
10589185.1,0.1257461,,,,,,,,,,
10629384.4,0.1264858,,,,,,,,,,
10669583.8,0.1272277,,,,,,,,,,
10709783.2,0.1279718,,,,,,,,,,
10749982.6,0.1287183,,,,,,,,,,
10790181.9,0.1294671,,,,,,,,,,
10830381.3,0.1302184,,,,,,,,,,
10870580.7,0.1309722,,,,,,,,,,
10910780.1,0.1317286,,,,,,,,,,
10950979.4,0.1324878,,,,,,,,,,
10991178.8,0.1332498,,,,,,,,,,
11031378.2,0.1340147,,,,,,,,,,
11071577.6,0.1347826,,,,,,,,,,
11111776.9,0.1355536,,,,,,,,,,
11151976.3,0.1363278,,,,,,,,,,
11192175.7,0.1371053,,,,,,,,,,
11232375.0,0.1378861,,,,,,,,,,
11272574.4,0.1386705,,,,,,,,,,
11312773.8,0.1394584,,,,,,,,,,
11352973.2,0.1402501,,,,,,,,,,
11393172.5,0.1410455,,,,,,,,,,
11433371.9,0.1418448,,,,,,,,,,
11473571.3,0.1426482,,,,,,,,,,
11513770.7,0.1434557,,,,,,,,,,
11553970.0,0.1442674,,,,,,,,,,
11594169.4,0.1450835,,,,,,,,,,
11634368.8,0.1459041,,,,,,,,,,
11674568.2,0.1467293,,,,,,,,,,
11714767.5,0.1475592,,,,,,,,,,
11754966.9,0.1483939,,,,,,,,,,
11795166.3,0.1492335,,,,,,,,,,
11835365.7,0.1500782,,,,,,,,,,
11875565.0,0.1509281,,,,,,,,,,
11915764.4,0.1517833,,,,,,,,,,
11955963.8,0.152644,,,,,,,,,,
11996163.1,0.1535103,,,,,,,,,,
12036362.5,0.1543822,,,,,,,,,,
12076561.9,0.15526,,,,,,,,,,
12116761.3,0.1561437,,,,,,,,,,
12156960.6,0.1570335,,,,,,,,,,
12197160.0,0.1579295,,,,,,,,,,
12237359.4,0.1588319,,,,,,,,,,
12277558.8,0.1597408,,,,,,,,,,
12317758.1,0.1606562,,,,,,,,,,
12357957.5,0.1615785,,,,,,,,,,
12398156.9,0.1625076,,,,,,,,,,
12438356.3,0.1634437,,,,,,,,,,
12478555.7,0.164387,,,,,,,,,,
12518755.0,0.1653376,,,,,,,,,,
12558954.4,0.1662957,,,,,,,,,,
12599153.7,0.1672613,,,,,,,,,,
12639353.1,0.1682346,,,,,,,,,,
12679552.5,0.1692158,,,,,,,,,,
12719751.9,0.170205,,,,,,,,,,
12759951.3,0.1712023,,,,,,,,,,
12800150.6,0.1722078,,,,,,,,,,
12840350.0,0.1732218,,,,,,,,,,
12880549.4,0.1742443,,,,,,,,,,
12920748.8,0.1752754,,,,,,,,,,
12960948.1,0.1763154,,,,,,,,,,
13001147.5,0.1773644,,,,,,,,,,
13041346.9,0.1784224,,,,,,,,,,
13081546.3,0.1794897,,,,,,,,,,
13121745.6,0.1805664,,,,,,,,,,
13161945.0,0.1816525,,,,,,,,,,
13202144.4,0.1827483,,,,,,,,,,
13242343.8,0.1838538,,,,,,,,,,
13282543.1,0.1849693,,,,,,,,,,
13322742.5,0.1860948,,,,,,,,,,
13362941.9,0.1872305,,,,,,,,,,
13403141.2,0.1883764,,,,,,,,,,
13443340.6,0.1895328,,,,,,,,,,
13483540.0,0.1906998,,,,,,,,,,
13523739.4,0.1918774,,,,,,,,,,
13563938.7,0.1930659,,,,,,,,,,
13604138.1,0.1942652,,,,,,,,,,
13644337.5,0.1954756,,,,,,,,,,
13684536.9,0.1966972,,,,,,,,,,
13724736.2,0.1979301,,,,,,,,,,
13764935.6,0.1991744,,,,,,,,,,
13805135.0,0.2004302,,,,,,,,,,
13845334.4,0.2016977,,,,,,,,,,
13885533.7,0.2029768,,,,,,,,,,
13925733.1,0.2042679,,,,,,,,,,
13965932.5,0.2055708,,,,,,,,,,
14006131.8,0.2068858,,,,,,,,,,
14046331.2,0.208213,,,,,,,,,,
14086530.6,0.2095524,,,,,,,,,,
14126730.0,0.2109042,,,,,,,,,,
14166929.3,0.2122684,,,,,,,,,,
14207128.7,0.2136451,,,,,,,,,,
14247328.1,0.2150344,,,,,,,,,,
14287527.5,0.2164364,,,,,,,,,,
14327726.8,0.2178511,,,,,,,,,,
14367926.2,0.2192786,,,,,,,,,,
14408125.6,0.2207191,,,,,,,,,,
14448325.0,0.2221725,,,,,,,,,,
14488524.3,0.2236389,,,,,,,,,,
14528723.7,0.2251184,,,,,,,,,,
14568923.1,0.226611,,,,,,,,,,
14609122.5,0.2281168,,,,,,,,,,
14649321.8,0.2296358,,,,,,,,,,
14689521.2,0.231168,,,,,,,,,,
14729720.6,0.2327136,,,,,,,,,,
14769919.9,0.2342724,,,,,,,,,,
14810119.3,0.2358446,,,,,,,,,,
14850318.7,0.2374301,,,,,,,,,,
14890518.1,0.239029,,,,,,,,,,
14930717.4,0.2406412,,,,,,,,,,
14970916.8,0.2422668,,,,,,,,,,
15011116.2,0.2439057,,,,,,,,,,
15051315.6,0.245558,,,,,,,,,,
15091514.9,0.2472236,,,,,,,,,,
15131714.3,0.2489024,,,,,,,,,,
15171913.7,0.2505946,,,,,,,,,,
15212113.1,0.2522999,,,,,,,,,,
15252312.5,0.2540185,,,,,,,,,,
15292511.8,0.2557501,,,,,,,,,,
15332711.2,0.2574948,,,,,,,,,,
15372910.5,0.2592524,,,,,,,,,,
15413109.9,0.261023,,,,,,,,,,
15453309.3,0.2628064,,,,,,,,,,
15493508.7,0.2646025,,,,,,,,,,
15533708.0,0.2664112,,,,,,,,,,
15573907.4,0.2682324,,,,,,,,,,
15614106.8,0.270066,,,,,,,,,,
15654306.2,0.2719119,,,,,,,,,,
15694505.6,0.2737699,,,,,,,,,,
15734704.9,0.2756399,,,,,,,,,,
15774904.3,0.2775217,,,,,,,,,,
15815103.7,0.2794151,,,,,,,,,,
15855303.1,0.28132,,,,,,,,,,
15895502.4,0.2832362,,,,,,,,,,
15935701.8,0.2851635,,,,,,,,,,
15975901.2,0.2871017,,,,,,,,,,
16016100.6,0.2890505,,,,,,,,,,
16056299.9,0.2910097,,,,,,,,,,
16096499.3,0.2929792,,,,,,,,,,
16136698.7,0.2949586,,,,,,,,,,
16176898.0,0.2969476,,,,,,,,,,
16217097.4,0.2989461,,,,,,,,,,
16257296.8,0.3009536,,,,,,,,,,
16297496.2,0.30297,,,,,,,,,,
16337695.5,0.3049949,,,,,,,,,,
16377894.9,0.3070279,,,,,,,,,,
16418094.3,0.3090687,,,,,,,,,,
16458293.7,0.3111171,,,,,,,,,,
16498493.0,0.3131725,,,,,,,,,,
16538692.4,0.3152347,,,,,,,,,,
16578891.8,0.3173032,,,,,,,,,,
16619091.2,0.3193776,,,,,,,,,,
16659290.5,0.3214576,,,,,,,,,,
16699489.9,0.3235426,,,,,,,,,,
16739689.3,0.3256322,,,,,,,,,,
16779888.6,0.3277259,,,,,,,,,,
16820088.0,0.3298233,,,,,,,,,,
16860287.4,0.3319239,,,,,,,,,,
16900486.8,0.3340271,,,,,,,,,,
16940686.1,0.3361325,,,,,,,,,,
16980885.5,0.3382394,,,,,,,,,,
17021084.9,0.3403473,,,,,,,,,,
17061284.3,0.3424556,,,,,,,,,,
17101483.6,0.3445637,,,,,,,,,,
17141683.0,0.346671,,,,,,,,,,
17181882.4,0.3487768,,,,,,,,,,
17222081.8,0.3508806,,,,,,,,,,
17262281.1,0.3529816,,,,,,,,,,
17302480.5,0.3550791,,,,,,,,,,
17342679.9,0.3571724,,,,,,,,,,
17382879.3,0.3592609,,,,,,,,,,
17423078.6,0.3613437,,,,,,,,,,
17463278.0,0.36342,,,,,,,,,,
17503477.4,0.3654891,,,,,,,,,,
17543676.7,0.3675502,,,,,,,,,,
17583876.1,0.3696024,,,,,,,,,,
17624075.5,0.3716449,,,,,,,,,,
17664274.9,0.3736768,,,,,,,,,,
17704474.2,0.3756971,,,,,,,,,,
17744673.6,0.3777051,,,,,,,,,,
17796600.0,0.3796997,,,,,,,,,,
