Repository: janzenchoi/phd_code

# Symbolic

The following repository acts as a wrapper for the `pysr` codebase which was developed for symbolic regression (SR) analysis. This wrapping has been performed to facilitate the quick and easy prediction of the high-temperature creep and tensile behaviour of Alloy 617.

File: symbolic/scripts/data/creep/kaeri_2/HeBase_850_70_a.csv
time,strain,temperature,stress,type,state,form,process,medium,title,youngs,poissons
0.0,0.0,850.0,70.0,creep,Ruptured,Plate,Base,He,HeBase_850_70_a,153000.0,0.3
0.0,0.0,,,,,,,,,,
6.0,0.00012,,,,,,,,,,
7.0,0.0005,,,,,,,,,,
8.0,0.00094,,,,,,,,,,
9.0,0.00137,,,,,,,,,,
10.0,0.00188,,,,,,,,,,
11.0,0.00213,,,,,,,,,,
12.0,0.00269,,,,,,,,,,
13.0,0.00309,,,,,,,,,,
14.0,0.0035,,,,,,,,,,
15.0,0.00375,,,,,,,,,,
16.0,0.00422,,,,,,,,,,
17.0,0.00466,,,,,,,,,,
18.0,0.005,,,,,,,,,,
19.0,0.00562,,,,,,,,,,
20.0,0.006,,,,,,,,,,
21.0,0.00644,,,,,,,,,,
22.0,0.00684,,,,,,,,,,
23.0,0.00731,,,,,,,,,,
24.0,0.00775,,,,,,,,,,
25.0,0.008,,,,,,,,,,
26.0,0.00847,,,,,,,,,,
27.0,0.00888,,,,,,,,,,
28.0,0.00941,,,,,,,,,,
29.0,0.00966,,,,,,,,,,
30.0,0.01016,,,,,,,,,,
31.0,0.01059,,,,,,,,,,
32.0,0.01116,,,,,,,,,,
33.0,0.01159,,,,,,,,,,
34.0,0.012,,,,,,,,,,
35.0,0.01241,,,,,,,,,,
36.0,0.01247,,,,,,,,,,
37.0,0.01247,,,,,,,,,,
38.0,0.01247,,,,,,,,,,
39.0,0.01247,,,,,,,,,,
40.0,0.01247,,,,,,,,,,
41.0,0.01247,,,,,,,,,,
42.0,0.01247,,,,,,,,,,
43.0,0.01247,,,,,,,,,,
44.0,0.01247,,,,,,,,,,
45.0,0.01247,,,,,,,,,,
46.0,0.01247,,,,,,,,,,
47.0,0.01247,,,,,,,,,,
48.0,0.01247,,,,,,,,,,
49.0,0.01247,,,,,,,,,,
50.0,0.01247,,,,,,,,,,
51.0,0.01247,,,,,,,,,,
52.0,0.01247,,,,,,,,,,
53.0,0.01247,,,,,,,,,,
54.0,0.01247,,,,,,,,,,
55.0,0.01247,,,,,,,,,,
56.0,0.01247,,,,,,,,,,
57.0,0.01247,,,,,,,,,,
58.0,0.01247,,,,,,,,,,
59.0,0.01247,,,,,,,,,,
60.0,0.01247,,,,,,,,,,
61.0,0.01247,,,,,,,,,,
62.0,0.01247,,,,,,,,,,
63.0,0.01247,,,,,,,,,,
64.0,0.01247,,,,,,,,,,
65.0,0.01247,,,,,,,,,,
66.0,0.01247,,,,,,,,,,
67.0,0.01247,,,,,,,,,,
68.0,0.01247,,,,,,,,,,
69.0,0.01247,,,,,,,,,,
70.0,0.01247,,,,,,,,,,
71.0,0.01247,,,,,,,,,,
72.0,0.01247,,,,,,,,,,
73.0,0.01247,,,,,,,,,,
74.0,0.01247,,,,,,,,,,
75.0,0.01247,,,,,,,,,,
76.0,0.01247,,,,,,,,,,
77.0,0.01247,,,,,,,,,,
78.0,0.01247,,,,,,,,,,
79.0,0.01247,,,,,,,,,,
80.0,0.01247,,,,,,,,,,
81.0,0.01247,,,,,,,,,,
82.0,0.01247,,,,,,,,,,
83.0,0.01247,,,,,,,,,,
84.0,0.01247,,,,,,,,,,
85.0,0.01247,,,,,,,,,,
86.0,0.01247,,,,,,,,,,
87.0,0.01247,,,,,,,,,,
88.0,0.01247,,,,,,,,,,
89.0,0.01247,,,,,,,,,,
90.0,0.01247,,,,,,,,,,
91.0,0.01247,,,,,,,,,,
92.0,0.01247,,,,,,,,,,
93.0,0.01247,,,,,,,,,,
94.0,0.01247,,,,,,,,,,
95.0,0.01247,,,,,,,,,,
96.0,0.01247,,,,,,,,,,
97.0,0.01247,,,,,,,,,,
98.0,0.01247,,,,,,,,,,
99.0,0.01247,,,,,,,,,,
100.0,0.01247,,,,,,,,,,
101.0,0.01247,,,,,,,,,,
102.0,0.01247,,,,,,,,,,
103.0,0.01247,,,,,,,,,,
104.0,0.01247,,,,,,,,,,
105.0,0.01247,,,,,,,,,,
106.0,0.01247,,,,,,,,,,
107.0,0.01247,,,,,,,,,,
108.0,0.01247,,,,,,,,,,
109.0,0.01247,,,,,,,,,,
110.0,0.01247,,,,,,,,,,
111.0,0.01247,,,,,,,,,,
112.0,0.01247,,,,,,,,,,
113.0,0.01247,,,,,,,,,,
114.0,0.01247,,,,,,,,,,
115.0,0.01247,,,,,,,,,,
116.0,0.01247,,,,,,,,,,
117.0,0.01247,,,,,,,,,,
118.0,0.01247,,,,,,,,,,
119.0,0.01247,,,,,,,,,,
120.0,0.01247,,,,,,,,,,
121.0,0.01247,,,,,,,,,,
122.0,0.01247,,,,,,,,,,
123.0,0.01247,,,,,,,,,,
124.0,0.01247,,,,,,,,,,
125.0,0.01247,,,,,,,,,,
126.0,0.01247,,,,,,,,,,
127.0,0.01247,,,,,,,,,,
128.0,0.01247,,,,,,,,,,
129.0,0.01247,,,,,,,,,,
130.0,0.01247,,,,,,,,,,
131.0,0.01247,,,,,,,,,,
132.0,0.01247,,,,,,,,,,
133.0,0.01247,,,,,,,,,,
134.0,0.01247,,,,,,,,,,
135.0,0.01247,,,,,,,,,,
136.0,0.01247,,,,,,,,,,
137.0,0.01247,,,,,,,,,,
138.0,0.01247,,,,,,,,,,
139.0,0.01247,,,,,,,,,,
140.0,0.01247,,,,,,,,,,
141.0,0.01247,,,,,,,,,,
142.0,0.01247,,,,,,,,,,
143.0,0.01247,,,,,,,,,,
144.0,0.01247,,,,,,,,,,
145.0,0.01247,,,,,,,,,,
146.0,0.01247,,,,,,,,,,
147.0,0.01247,,,,,,,,,,
148.0,0.01247,,,,,,,,,,
149.0,0.01247,,,,,,,,,,
150.0,0.01247,,,,,,,,,,
151.0,0.01247,,,,,,,,,,
152.0,0.01247,,,,,,,,,,
153.0,0.01247,,,,,,,,,,
154.0,0.01247,,,,,,,,,,
155.0,0.01247,,,,,,,,,,
156.0,0.01247,,,,,,,,,,
157.0,0.01247,,,,,,,,,,
158.0,0.01247,,,,,,,,,,
159.0,0.01247,,,,,,,,,,
160.0,0.01247,,,,,,,,,,
161.0,0.01247,,,,,,,,,,
162.0,0.01247,,,,,,,,,,
163.0,0.01247,,,,,,,,,,
164.0,0.01247,,,,,,,,,,
165.0,0.01247,,,,,,,,,,
166.0,0.01247,,,,,,,,,,
167.0,0.01247,,,,,,,,,,
168.0,0.01247,,,,,,,,,,
169.0,0.01247,,,,,,,,,,
170.0,0.01247,,,,,,,,,,
171.0,0.01247,,,,,,,,,,
172.0,0.01247,,,,,,,,,,
173.0,0.01247,,,,,,,,,,
174.0,0.01247,,,,,,,,,,
175.0,0.01247,,,,,,,,,,
176.0,0.01247,,,,,,,,,,
177.0,0.01247,,,,,,,,,,
178.0,0.01247,,,,,,,,,,
179.0,0.01247,,,,,,,,,,
180.0,0.01247,,,,,,,,,,
181.0,0.01247,,,,,,,,,,
182.0,0.01247,,,,,,,,,,
183.0,0.01247,,,,,,,,,,
184.0,0.01247,,,,,,,,,,
185.0,0.01247,,,,,,,,,,
186.0,0.01247,,,,,,,,,,
187.0,0.01247,,,,,,,,,,
188.0,0.01247,,,,,,,,,,
189.0,0.01247,,,,,,,,,,
190.0,0.01247,,,,,,,,,,
191.0,0.01247,,,,,,,,,,
192.0,0.01247,,,,,,,,,,
193.0,0.01247,,,,,,,,,,
194.0,0.01247,,,,,,,,,,
195.0,0.01247,,,,,,,,,,
196.0,0.01247,,,,,,,,,,
197.0,0.01247,,,,,,,,,,
198.0,0.01247,,,,,,,,,,
199.0,0.01247,,,,,,,,,,
200.0,0.01247,,,,,,,,,,
201.0,0.01247,,,,,,,,,,
202.0,0.01247,,,,,,,,,,
203.0,0.01247,,,,,,,,,,
204.0,0.01247,,,,,,,,,,
205.0,0.01247,,,,,,,,,,
206.0,0.01247,,,,,,,,,,
207.0,0.01247,,,,,,,,,,
208.0,0.01247,,,,,,,,,,
209.0,0.01247,,,,,,,,,,
210.0,0.01247,,,,,,,,,,
211.0,0.01247,,,,,,,,,,
212.0,0.01247,,,,,,,,,,
213.0,0.01247,,,,,,,,,,
214.0,0.01247,,,,,,,,,,
215.0,0.01247,,,,,,,,,,
216.0,0.01256,,,,,,,,,,
217.0,0.01284,,,,,,,,,,
218.0,0.01287,,,,,,,,,,
219.0,0.01287,,,,,,,,,,
220.0,0.01287,,,,,,,,,,
221.0,0.01287,,,,,,,,,,
222.0,0.01287,,,,,,,,,,
223.0,0.01287,,,,,,,,,,
224.0,0.01287,,,,,,,,,,
225.0,0.01287,,,,,,,,,,
226.0,0.01287,,,,,,,,,,
227.0,0.01287,,,,,,,,,,
228.0,0.01287,,,,,,,,,,
229.0,0.01287,,,,,,,,,,
230.0,0.01287,,,,,,,,,,
231.0,0.01287,,,,,,,,,,
232.0,0.01287,,,,,,,,,,
233.0,0.01287,,,,,,,,,,
234.0,0.01287,,,,,,,,,,
235.0,0.01287,,,,,,,,,,
236.0,0.01287,,,,,,,,,,
237.0,0.01287,,,,,,,,,,
238.0,0.01287,,,,,,,,,,
239.0,0.01287,,,,,,,,,,
240.0,0.01287,,,,,,,,,,
241.0,0.01287,,,,,,,,,,
242.0,0.01287,,,,,,,,,,
243.0,0.01287,,,,,,,,,,
244.0,0.01287,,,,,,,,,,
245.0,0.01287,,,,,,,,,,
247.0,0.01287,,,,,,,,,,
247.0,0.01287,,,,,,,,,,
248.0,0.01287,,,,,,,,,,
249.0,0.01287,,,,,,,,,,
250.0,0.01287,,,,,,,,,,
251.0,0.01287,,,,,,,,,,
252.0,0.01287,,,,,,,,,,
253.0,0.01287,,,,,,,,,,
254.0,0.01287,,,,,,,,,,
255.0,0.01287,,,,,,,,,,
256.0,0.01287,,,,,,,,,,
257.0,0.01287,,,,,,,,,,
258.0,0.01287,,,,,,,,,,
259.0,0.01287,,,,,,,,,,
260.0,0.01287,,,,,,,,,,
261.0,0.01287,,,,,,,,,,
262.0,0.01287,,,,,,,,,,
263.0,0.01287,,,,,,,,,,
264.0,0.01287,,,,,,,,,,
265.0,0.01287,,,,,,,,,,
266.0,0.01287,,,,,,,,,,
267.0,0.01287,,,,,,,,,,
268.0,0.01287,,,,,,,,,,
269.0,0.01287,,,,,,,,,,
270.0,0.01287,,,,,,,,,,
271.0,0.01287,,,,,,,,,,
272.0,0.01287,,,,,,,,,,
273.0,0.01287,,,,,,,,,,
274.0,0.01287,,,,,,,,,,
275.0,0.01287,,,,,,,,,,
276.0,0.01287,,,,,,,,,,
277.0,0.01287,,,,,,,,,,
278.0,0.01287,,,,,,,,,,
279.0,0.01287,,,,,,,,,,
280.0,0.01287,,,,,,,,,,
281.0,0.01287,,,,,,,,,,
282.0,0.01287,,,,,,,,,,
283.0,0.01287,,,,,,,,,,
284.0,0.01287,,,,,,,,,,
285.0,0.01287,,,,,,,,,,
286.0,0.01287,,,,,,,,,,
287.0,0.01287,,,,,,,,,,
288.0,0.01287,,,,,,,,,,
289.0,0.01287,,,,,,,,,,
290.0,0.01287,,,,,,,,,,
291.0,0.01287,,,,,,,,,,
292.0,0.01287,,,,,,,,,,
293.0,0.01287,,,,,,,,,,
294.0,0.01287,,,,,,,,,,
295.0,0.01287,,,,,,,,,,
296.0,0.01287,,,,,,,,,,
297.0,0.01287,,,,,,,,,,
298.0,0.01287,,,,,,,,,,
299.0,0.01287,,,,,,,,,,
300.0,0.01287,,,,,,,,,,
301.0,0.01287,,,,,,,,,,
302.0,0.01287,,,,,,,,,,
303.0,0.01287,,,,,,,,,,
304.0,0.01287,,,,,,,,,,
305.0,0.01287,,,,,,,,,,
306.0,0.01287,,,,,,,,,,
308.0,0.01287,,,,,,,,,,
308.0,0.01287,,,,,,,,,,
309.0,0.01287,,,,,,,,,,
310.0,0.01287,,,,,,,,,,
311.0,0.01287,,,,,,,,,,
312.0,0.01287,,,,,,,,,,
313.0,0.01287,,,,,,,,,,
314.0,0.01287,,,,,,,,,,
315.0,0.01287,,,,,,,,,,
316.0,0.01287,,,,,,,,,,
318.0,0.01287,,,,,,,,,,
318.0,0.01287,,,,,,,,,,
319.0,0.01287,,,,,,,,,,
320.0,0.01287,,,,,,,,,,
321.0,0.01287,,,,,,,,,,
322.0,0.01287,,,,,,,,,,
323.0,0.01287,,,,,,,,,,
324.0,0.01287,,,,,,,,,,
325.0,0.01287,,,,,,,,,,
326.0,0.01287,,,,,,,,,,
327.0,0.01287,,,,,,,,,,
328.0,0.01287,,,,,,,,,,
329.0,0.01287,,,,,,,,,,
330.0,0.01287,,,,,,,,,,
331.0,0.01287,,,,,,,,,,
332.0,0.01287,,,,,,,,,,
333.0,0.01287,,,,,,,,,,
334.0,0.01287,,,,,,,,,,
335.0,0.01287,,,,,,,,,,
336.0,0.01287,,,,,,,,,,
337.0,0.01287,,,,,,,,,,
338.0,0.01287,,,,,,,,,,
339.0,0.01287,,,,,,,,,,
340.0,0.01287,,,,,,,,,,
341.0,0.01287,,,,,,,,,,
342.0,0.01287,,,,,,,,,,
343.0,0.01287,,,,,,,,,,
344.0,0.01287,,,,,,,,,,
345.0,0.01287,,,,,,,,,,
346.0,0.01287,,,,,,,,,,
347.0,0.01287,,,,,,,,,,
348.0,0.01287,,,,,,,,,,
349.0,0.01287,,,,,,,,,,
350.0,0.01287,,,,,,,,,,
351.0,0.01287,,,,,,,,,,
352.0,0.01287,,,,,,,,,,
353.0,0.01287,,,,,,,,,,
354.0,0.01287,,,,,,,,,,
355.0,0.01287,,,,,,,,,,
356.0,0.01287,,,,,,,,,,
357.0,0.01287,,,,,,,,,,
358.0,0.01287,,,,,,,,,,
359.0,0.01287,,,,,,,,,,
360.0,0.01287,,,,,,,,,,
361.0,0.01287,,,,,,,,,,
362.0,0.01287,,,,,,,,,,
363.0,0.01287,,,,,,,,,,
364.0,0.01287,,,,,,,,,,
365.0,0.01287,,,,,,,,,,
366.0,0.01287,,,,,,,,,,
367.0,0.01287,,,,,,,,,,
368.0,0.01287,,,,,,,,,,
369.0,0.01287,,,,,,,,,,
370.0,0.01287,,,,,,,,,,
371.0,0.01287,,,,,,,,,,
372.0,0.01287,,,,,,,,,,
374.0,0.01287,,,,,,,,,,
374.0,0.01287,,,,,,,,,,
375.0,0.01287,,,,,,,,,,
376.0,0.01287,,,,,,,,,,
377.0,0.01287,,,,,,,,,,
378.0,0.01287,,,,,,,,,,
379.0,0.01287,,,,,,,,,,
380.0,0.01287,,,,,,,,,,
382.0,0.01287,,,,,,,,,,
382.0,0.01287,,,,,,,,,,
383.0,0.01287,,,,,,,,,,
384.0,0.01287,,,,,,,,,,
385.0,0.01287,,,,,,,,,,
386.0,0.01287,,,,,,,,,,
387.0,0.01287,,,,,,,,,,
388.0,0.01287,,,,,,,,,,
389.0,0.01287,,,,,,,,,,
391.0,0.01287,,,,,,,,,,
391.0,0.01287,,,,,,,,,,
392.0,0.01287,,,,,,,,,,
393.0,0.01287,,,,,,,,,,
394.0,0.01287,,,,,,,,,,
395.0,0.01287,,,,,,,,,,
396.0,0.01287,,,,,,,,,,
397.0,0.01287,,,,,,,,,,
398.0,0.01287,,,,,,,,,,
399.0,0.013,,,,,,,,,,
400.0,0.01325,,,,,,,,,,
401.0,0.01328,,,,,,,,,,
402.0,0.01328,,,,,,,,,,
403.0,0.01328,,,,,,,,,,
404.0,0.01328,,,,,,,,,,
405.0,0.01328,,,,,,,,,,
406.0,0.01328,,,,,,,,,,
407.0,0.01328,,,,,,,,,,
408.0,0.01328,,,,,,,,,,
409.0,0.01328,,,,,,,,,,
410.0,0.01328,,,,,,,,,,
411.0,0.01328,,,,,,,,,,
412.0,0.01328,,,,,,,,,,
413.0,0.01328,,,,,,,,,,
414.0,0.01328,,,,,,,,,,
415.0,0.01328,,,,,,,,,,
416.0,0.01328,,,,,,,,,,
417.0,0.01328,,,,,,,,,,
418.0,0.01328,,,,,,,,,,
419.0,0.01328,,,,,,,,,,
420.0,0.01328,,,,,,,,,,
421.0,0.01328,,,,,,,,,,
422.0,0.01328,,,,,,,,,,
423.0,0.01328,,,,,,,,,,
424.0,0.01328,,,,,,,,,,
425.0,0.01328,,,,,,,,,,
426.0,0.01328,,,,,,,,,,
427.0,0.01328,,,,,,,,,,
429.0,0.01328,,,,,,,,,,
429.0,0.01328,,,,,,,,,,
430.0,0.01328,,,,,,,,,,
432.0,0.01328,,,,,,,,,,
432.0,0.01328,,,,,,,,,,
433.0,0.01328,,,,,,,,,,
434.0,0.01328,,,,,,,,,,
435.0,0.01328,,,,,,,,,,
437.0,0.01328,,,,,,,,,,
437.0,0.01328,,,,,,,,,,
438.0,0.01328,,,,,,,,,,
439.0,0.01328,,,,,,,,,,
440.0,0.01328,,,,,,,,,,
441.0,0.01328,,,,,,,,,,
442.0,0.01328,,,,,,,,,,
443.0,0.01328,,,,,,,,,,
444.0,0.01328,,,,,,,,,,
445.0,0.01328,,,,,,,,,,
446.0,0.01328,,,,,,,,,,
448.0,0.01328,,,,,,,,,,
448.0,0.01328,,,,,,,,,,
450.0,0.01328,,,,,,,,,,
450.0,0.01328,,,,,,,,,,
451.0,0.01328,,,,,,,,,,
452.0,0.01328,,,,,,,,,,
453.0,0.01328,,,,,,,,,,
454.0,0.01328,,,,,,,,,,
455.0,0.01328,,,,,,,,,,
456.0,0.01328,,,,,,,,,,
458.0,0.01328,,,,,,,,,,
458.0,0.01328,,,,,,,,,,
460.0,0.01328,,,,,,,,,,
460.0,0.01328,,,,,,,,,,
461.0,0.01328,,,,,,,,,,
462.0,0.01328,,,,,,,,,,
463.0,0.01328,,,,,,,,,,
464.0,0.01328,,,,,,,,,,
465.0,0.01328,,,,,,,,,,
466.0,0.01328,,,,,,,,,,
467.0,0.01328,,,,,,,,,,
468.0,0.01328,,,,,,,,,,
469.0,0.01328,,,,,,,,,,
470.0,0.01328,,,,,,,,,,
471.0,0.01328,,,,,,,,,,
472.0,0.01328,,,,,,,,,,
473.0,0.01328,,,,,,,,,,
474.0,0.01328,,,,,,,,,,
475.0,0.01328,,,,,,,,,,
476.0,0.01328,,,,,,,,,,
478.0,0.01328,,,,,,,,,,
478.0,0.01328,,,,,,,,,,
479.0,0.01328,,,,,,,,,,
480.0,0.01328,,,,,,,,,,
481.0,0.01328,,,,,,,,,,
482.0,0.01328,,,,,,,,,,
483.0,0.01328,,,,,,,,,,
484.0,0.01328,,,,,,,,,,
486.0,0.01328,,,,,,,,,,
486.0,0.01328,,,,,,,,,,
488.0,0.01328,,,,,,,,,,
488.0,0.01328,,,,,,,,,,
489.0,0.01328,,,,,,,,,,
490.0,0.01328,,,,,,,,,,
491.0,0.01328,,,,,,,,,,
492.0,0.01328,,,,,,,,,,
494.0,0.01328,,,,,,,,,,
494.0,0.01328,,,,,,,,,,
495.0,0.01328,,,,,,,,,,
496.0,0.01328,,,,,,,,,,
497.0,0.01328,,,,,,,,,,
498.0,0.01328,,,,,,,,,,
499.0,0.01328,,,,,,,,,,
500.0,0.01328,,,,,,,,,,
501.0,0.01328,,,,,,,,,,
502.0,0.01328,,,,,,,,,,
503.0,0.01328,,,,,,,,,,
504.0,0.01328,,,,,,,,,,
506.0,0.01328,,,,,,,,,,
506.0,0.01328,,,,,,,,,,
507.0,0.01328,,,,,,,,,,
508.0,0.01328,,,,,,,,,,
509.0,0.01328,,,,,,,,,,
510.0,0.01328,,,,,,,,,,
511.0,0.01328,,,,,,,,,,
512.0,0.01328,,,,,,,,,,
514.0,0.01328,,,,,,,,,,
514.0,0.01328,,,,,,,,,,
515.0,0.01328,,,,,,,,,,
516.0,0.01328,,,,,,,,,,
517.0,0.01328,,,,,,,,,,
518.0,0.01328,,,,,,,,,,
519.0,0.01328,,,,,,,,,,
520.0,0.01328,,,,,,,,,,
521.0,0.01328,,,,,,,,,,
522.0,0.01328,,,,,,,,,,
524.0,0.01328,,,,,,,,,,
524.0,0.01328,,,,,,,,,,
525.0,0.01328,,,,,,,,,,
526.0,0.01328,,,,,,,,,,
527.0,0.01328,,,,,,,,,,
528.0,0.01328,,,,,,,,,,
529.0,0.01328,,,,,,,,,,
530.0,0.01328,,,,,,,,,,
531.0,0.01328,,,,,,,,,,
533.0,0.01328,,,,,,,,,,
533.0,0.01328,,,,,,,,,,
534.0,0.01328,,,,,,,,,,
535.0,0.01328,,,,,,,,,,
536.0,0.01328,,,,,,,,,,
537.0,0.01328,,,,,,,,,,
538.0,0.01328,,,,,,,,,,
539.0,0.01328,,,,,,,,,,
540.0,0.01328,,,,,,,,,,
541.0,0.01328,,,,,,,,,,
542.0,0.01328,,,,,,,,,,
543.0,0.01328,,,,,,,,,,
544.0,0.01328,,,,,,,,,,
545.0,0.01328,,,,,,,,,,
546.0,0.01328,,,,,,,,,,
547.0,0.01328,,,,,,,,,,
548.0,0.01328,,,,,,,,,,
549.0,0.01328,,,,,,,,,,
550.0,0.01328,,,,,,,,,,
551.0,0.01328,,,,,,,,,,
552.0,0.01328,,,,,,,,,,
553.0,0.01328,,,,,,,,,,
554.0,0.01328,,,,,,,,,,
555.0,0.01328,,,,,,,,,,
556.0,0.01328,,,,,,,,,,
558.0,0.01328,,,,,,,,,,
558.0,0.01328,,,,,,,,,,
559.0,0.01328,,,,,,,,,,
560.0,0.01328,,,,,,,,,,
561.0,0.01328,,,,,,,,,,
562.0,0.01328,,,,,,,,,,
563.0,0.01328,,,,,,,,,,
564.0,0.01328,,,,,,,,,,
565.0,0.01328,,,,,,,,,,
566.0,0.01328,,,,,,,,,,
567.0,0.01328,,,,,,,,,,
568.0,0.01328,,,,,,,,,,
569.0,0.01328,,,,,,,,,,
570.0,0.01328,,,,,,,,,,
571.0,0.01328,,,,,,,,,,
572.0,0.01328,,,,,,,,,,
573.0,0.01328,,,,,,,,,,
574.0,0.01328,,,,,,,,,,
576.0,0.01328,,,,,,,,,,
577.0,0.01328,,,,,,,,,,
577.0,0.01328,,,,,,,,,,
578.0,0.01328,,,,,,,,,,
579.0,0.01328,,,,,,,,,,
580.0,0.01328,,,,,,,,,,
581.0,0.01328,,,,,,,,,,
582.0,0.01328,,,,,,,,,,
583.0,0.01328,,,,,,,,,,
584.0,0.01328,,,,,,,,,,
585.0,0.01328,,,,,,,,,,
587.0,0.01328,,,,,,,,,,
587.0,0.01328,,,,,,,,,,
588.0,0.01328,,,,,,,,,,
589.0,0.01328,,,,,,,,,,
590.0,0.01328,,,,,,,,,,
591.0,0.01328,,,,,,,,,,
592.0,0.01328,,,,,,,,,,
593.0,0.01328,,,,,,,,,,
595.0,0.01328,,,,,,,,,,
596.0,0.01328,,,,,,,,,,
596.0,0.01328,,,,,,,,,,
597.0,0.01328,,,,,,,,,,
598.0,0.01328,,,,,,,,,,
599.0,0.01328,,,,,,,,,,
660.0,0.01375,,,,,,,,,,
719.0,0.01375,,,,,,,,,,
780.0,0.01375,,,,,,,,,,
839.0,0.01375,,,,,,,,,,
899.0,0.01375,,,,,,,,,,
959.0,0.01375,,,,,,,,,,
1019.0,0.01422,,,,,,,,,,
1079.0,0.01422,,,,,,,,,,
1139.0,0.01422,,,,,,,,,,
1199.0,0.01422,,,,,,,,,,
1259.0,0.01422,,,,,,,,,,
1319.0,0.01422,,,,,,,,,,
1379.0,0.01422,,,,,,,,,,
1439.0,0.01422,,,,,,,,,,
1499.0,0.01491,,,,,,,,,,
1559.0,0.01497,,,,,,,,,,
1620.0,0.01497,,,,,,,,,,
1679.0,0.01497,,,,,,,,,,
1739.0,0.01497,,,,,,,,,,
1799.0,0.01497,,,,,,,,,,
1859.0,0.01497,,,,,,,,,,
1919.0,0.01497,,,,,,,,,,
1980.0,0.01497,,,,,,,,,,
2039.0,0.01497,,,,,,,,,,
2100.0,0.01497,,,,,,,,,,
2160.0,0.01497,,,,,,,,,,
2219.0,0.01497,,,,,,,,,,
2279.0,0.01497,,,,,,,,,,
2340.0,0.01497,,,,,,,,,,
2400.0,0.0155,,,,,,,,,,
2459.0,0.0155,,,,,,,,,,
2519.0,0.0155,,,,,,,,,,
2580.0,0.01553,,,,,,,,,,
2639.0,0.01553,,,,,,,,,,
2700.0,0.01553,,,,,,,,,,
2760.0,0.01553,,,,,,,,,,
2819.0,0.01553,,,,,,,,,,
2879.0,0.01553,,,,,,,,,,
2940.0,0.01553,,,,,,,,,,
2999.0,0.01553,,,,,,,,,,
3059.0,0.01553,,,,,,,,,,
3119.0,0.01553,,,,,,,,,,
3180.0,0.01553,,,,,,,,,,
3239.0,0.01553,,,,,,,,,,
3300.0,0.01597,,,,,,,,,,
3359.0,0.016,,,,,,,,,,
3420.0,0.016,,,,,,,,,,
3479.0,0.016,,,,,,,,,,
3540.0,0.016,,,,,,,,,,
3599.0,0.016,,,,,,,,,,
7200.0,0.0175,,,,,,,,,,
10800.0,0.01894,,,,,,,,,,
14400.0,0.01944,,,,,,,,,,
18000.0,0.02019,,,,,,,,,,
21600.0,0.02075,,,,,,,,,,
25200.0,0.0215,,,,,,,,,,
28801.0,0.02238,,,,,,,,,,
32401.0,0.02303,,,,,,,,,,
36001.0,0.02384,,,,,,,,,,
39601.0,0.02466,,,,,,,,,,
43201.0,0.02516,,,,,,,,,,
46801.0,0.02566,,,,,,,,,,
50402.0,0.02641,,,,,,,,,,
54002.0,0.02753,,,,,,,,,,
57602.0,0.02803,,,,,,,,,,
61202.0,0.02853,,,,,,,,,,
64802.0,0.02925,,,,,,,,,,
68402.0,0.02972,,,,,,,,,,
72002.0,0.03088,,,,,,,,,,
75603.0,0.03128,,,,,,,,,,
79203.0,0.03331,,,,,,,,,,
82803.0,0.03406,,,,,,,,,,
86403.0,0.03478,,,,,,,,,,
90003.0,0.03537,,,,,,,,,,
93603.0,0.03672,,,,,,,,,,
97204.0,0.03753,,,,,,,,,,
100804.0,0.038,,,,,,,,,,
104404.0,0.03869,,,,,,,,,,
108004.0,0.03947,,,,,,,,,,
111604.0,0.04019,,,,,,,,,,
115204.0,0.04119,,,,,,,,,,
118804.0,0.04191,,,,,,,,,,
122405.0,0.04303,,,,,,,,,,
126005.0,0.04375,,,,,,,,,,
129605.0,0.04516,,,,,,,,,,
133205.0,0.04553,,,,,,,,,,
136805.0,0.04631,,,,,,,,,,
140406.0,0.04781,,,,,,,,,,
144005.0,0.04856,,,,,,,,,,
147606.0,0.04913,,,,,,,,,,
151206.0,0.04978,,,,,,,,,,
154806.0,0.0505,,,,,,,,,,
158406.0,0.05147,,,,,,,,,,
162006.0,0.05241,,,,,,,,,,
165607.0,0.05312,,,,,,,,,,
169207.0,0.05428,,,,,,,,,,
172807.0,0.05506,,,,,,,,,,
176407.0,0.05578,,,,,,,,,,
180007.0,0.05675,,,,,,,,,,
183607.0,0.05741,,,,,,,,,,
187207.0,0.05812,,,,,,,,,,
190808.0,0.0595,,,,,,,,,,
194408.0,0.06016,,,,,,,,,,
198008.0,0.06131,,,,,,,,,,
201608.0,0.0625,,,,,,,,,,
205208.0,0.06325,,,,,,,,,,
208808.0,0.06378,,,,,,,,,,
212408.0,0.06509,,,,,,,,,,
216009.0,0.06581,,,,,,,,,,
219609.0,0.06656,,,,,,,,,,
223209.0,0.06741,,,,,,,,,,
226809.0,0.06844,,,,,,,,,,
230409.0,0.06959,,,,,,,,,,
234009.0,0.07028,,,,,,,,,,
237610.0,0.07131,,,,,,,,,,
241210.0,0.07238,,,,,,,,,,
244810.0,0.07306,,,,,,,,,,
248410.0,0.07394,,,,,,,,,,
252010.0,0.07475,,,,,,,,,,
255610.0,0.07562,,,,,,,,,,
259210.0,0.07688,,,,,,,,,,
262811.0,0.07762,,,,,,,,,,
266411.0,0.07834,,,,,,,,,,
270011.0,0.08006,,,,,,,,,,
273611.0,0.08056,,,,,,,,,,
277211.0,0.08181,,,,,,,,,,
280812.0,0.08238,,,,,,,,,,
284412.0,0.08341,,,,,,,,,,
288012.0,0.0845,,,,,,,,,,
291612.0,0.08553,,,,,,,,,,
295212.0,0.087,,,,,,,,,,
298812.0,0.08784,,,,,,,,,,
302413.0,0.08866,,,,,,,,,,
306013.0,0.08938,,,,,,,,,,
309613.0,0.09038,,,,,,,,,,
313213.0,0.09156,,,,,,,,,,
316813.0,0.09288,,,,,,,,,,
320413.0,0.09338,,,,,,,,,,
324013.0,0.09475,,,,,,,,,,
327614.0,0.09541,,,,,,,,,,
331214.0,0.09619,,,,,,,,,,
334814.0,0.09712,,,,,,,,,,
338414.0,0.09784,,,,,,,,,,
342014.0,0.09906,,,,,,,,,,
345614.0,0.10009,,,,,,,,,,
349214.0,0.10131,,,,,,,,,,
352815.0,0.10262,,,,,,,,,,
356415.0,0.10331,,,,,,,,,,
360015.0,0.10469,,,,,,,,,,
363615.0,0.10519,,,,,,,,,,
367215.0,0.1065,,,,,,,,,,
370816.0,0.1075,,,,,,,,,,
374415.0,0.10872,,,,,,,,,,
378016.0,0.1095,,,,,,,,,,
381616.0,0.11075,,,,,,,,,,
385216.0,0.11191,,,,,,,,,,
388816.0,0.11269,,,,,,,,,,
392416.0,0.11381,,,,,,,,,,
396017.0,0.11503,,,,,,,,,,
399616.0,0.11616,,,,,,,,,,
403217.0,0.11694,,,,,,,,,,
406817.0,0.11822,,,,,,,,,,
410417.0,0.11894,,,,,,,,,,
414017.0,0.12019,,,,,,,,,,
417617.0,0.12094,,,,,,,,,,
421218.0,0.12231,,,,,,,,,,
424818.0,0.12344,,,,,,,,,,
428418.0,0.12475,,,,,,,,,,
432018.0,0.12534,,,,,,,,,,
435618.0,0.12641,,,,,,,,,,
439218.0,0.12769,,,,,,,,,,
442818.0,0.12869,,,,,,,,,,
446419.0,0.12987,,,,,,,,,,
450019.0,0.13119,,,,,,,,,,
453619.0,0.13266,,,,,,,,,,
457219.0,0.13341,,,,,,,,,,
460819.0,0.13491,,,,,,,,,,
464420.0,0.13562,,,,,,,,,,
468020.0,0.13684,,,,,,,,,,
471620.0,0.138,,,,,,,,,,
475220.0,0.1395,,,,,,,,,,
478820.0,0.14009,,,,,,,,,,
482420.0,0.14134,,,,,,,,,,
486020.0,0.14262,,,,,,,,,,
489621.0,0.14366,,,,,,,,,,
493221.0,0.14469,,,,,,,,,,
496821.0,0.14663,,,,,,,,,,
500421.0,0.14744,,,,,,,,,,
504021.0,0.14856,,,,,,,,,,
507621.0,0.14975,,,,,,,,,,
511222.0,0.15056,,,,,,,,,,
514822.0,0.15244,,,,,,,,,,
518422.0,0.15316,,,,,,,,,,
522022.0,0.15469,,,,,,,,,,
525622.0,0.1555,,,,,,,,,,
529222.0,0.15716,,,,,,,,,,
532822.0,0.15791,,,,,,,,,,
536423.0,0.15931,,,,,,,,,,
540023.0,0.16075,,,,,,,,,,
543623.0,0.16191,,,,,,,,,,
547223.0,0.16319,,,,,,,,,,
550823.0,0.16494,,,,,,,,,,
554423.0,0.16569,,,,,,,,,,
558024.0,0.16716,,,,,,,,,,
561624.0,0.16891,,,,,,,,,,
565224.0,0.16988,,,,,,,,,,
568824.0,0.17125,,,,,,,,,,
572424.0,0.17259,,,,,,,,,,
576024.0,0.17403,,,,,,,,,,
579625.0,0.17519,,,,,,,,,,
583225.0,0.17625,,,,,,,,,,
586825.0,0.17819,,,,,,,,,,
590425.0,0.17894,,,,,,,,,,
594025.0,0.18012,,,,,,,,,,
597625.0,0.18159,,,,,,,,,,
601225.0,0.1835,,,,,,,,,,
604826.0,0.18428,,,,,,,,,,
608426.0,0.186,,,,,,,,,,
612026.0,0.18725,,,,,,,,,,
615626.0,0.18847,,,,,,,,,,
619226.0,0.19019,,,,,,,,,,
622827.0,0.19175,,,,,,,,,,
626427.0,0.19278,,,,,,,,,,
630027.0,0.19419,,,,,,,,,,
633627.0,0.19581,,,,,,,,,,
637227.0,0.19762,,,,,,,,,,
640827.0,0.199,,,,,,,,,,
644428.0,0.20066,,,,,,,,,,
648028.0,0.20206,,,,,,,,,,
651628.0,0.20334,,,,,,,,,,
655228.0,0.20475,,,,,,,,,,
658828.0,0.20653,,,,,,,,,,
662428.0,0.20825,,,,,,,,,,
666028.0,0.2095,,,,,,,,,,
669629.0,0.21094,,,,,,,,,,
673229.0,0.21281,,,,,,,,,,
676829.0,0.214,,,,,,,,,,
680429.0,0.21578,,,,,,,,,,
684029.0,0.21728,,,,,,,,,,
687629.0,0.21884,,,,,,,,,,
691229.0,0.22075,,,,,,,,,,
694830.0,0.22228,,,,,,,,,,
698430.0,0.22416,,,,,,,,,,
702030.0,0.226,,,,,,,,,,
705630.0,0.22722,,,,,,,,,,
709230.0,0.22912,,,,,,,,,,
712831.0,0.23069,,,,,,,,,,
716431.0,0.23216,,,,,,,,,,
720031.0,0.23416,,,,,,,,,,
723631.0,0.23572,,,,,,,,,,
727231.0,0.2375,,,,,,,,,,
730831.0,0.23919,,,,,,,,,,
734431.0,0.24128,,,,,,,,,,
738032.0,0.24294,,,,,,,,,,
741632.0,0.24475,,,,,,,,,,
745232.0,0.24675,,,,,,,,,,
748832.0,0.24853,,,,,,,,,,
752432.0,0.25041,,,,,,,,,,
756032.0,0.25241,,,,,,,,,,
759633.0,0.2545,,,,,,,,,,
763233.0,0.25659,,,,,,,,,,
766833.0,0.25862,,,,,,,,,,
770433.0,0.26066,,,,,,,,,,
774033.0,0.26269,,,,,,,,,,
777633.0,0.26488,,,,,,,,,,
781234.0,0.267,,,,,,,,,,
784834.0,0.26906,,,,,,,,,,
788434.0,0.27116,,,,,,,,,,
792034.0,0.27369,,,,,,,,,,
795634.0,0.27597,,,,,,,,,,
799234.0,0.278,,,,,,,,,,
802835.0,0.28062,,,,,,,,,,
806435.0,0.28297,,,,,,,,,,
810035.0,0.28578,,,,,,,,,,
813635.0,0.28775,,,,,,,,,,
817235.0,0.29025,,,,,,,,,,
820835.0,0.29303,,,,,,,,,,
824435.0,0.29578,,,,,,,,,,
828036.0,0.2985,,,,,,,,,,
831636.0,0.30044,,,,,,,,,,
835236.0,0.30325,,,,,,,,,,
838836.0,0.306,,,,,,,,,,
842436.0,0.30894,,,,,,,,,,
846036.0,0.31134,,,,,,,,,,
849637.0,0.31462,,,,,,,,,,
853237.0,0.31744,,,,,,,,,,
856837.0,0.32028,,,,,,,,,,
860437.0,0.32341,,,,,,,,,,
864037.0,0.32616,,,,,,,,,,
867637.0,0.32978,,,,,,,,,,
871237.0,0.33275,,,,,,,,,,
874838.0,0.33628,,,,,,,,,,
878438.0,0.33959,,,,,,,,,,
882038.0,0.3435,,,,,,,,,,
885638.0,0.34688,,,,,,,,,,
889238.0,0.35125,,,,,,,,,,
892838.0,0.35488,,,,,,,,,,
896439.0,0.359,,,,,,,,,,
900039.0,0.36284,,,,,,,,,,
903639.0,0.36725,,,,,,,,,,
907239.0,0.37178,,,,,,,,,,
910839.0,0.37619,,,,,,,,,,
914439.0,0.38138,,,,,,,,,,
918040.0,0.38566,,,,,,,,,,
921639.0,0.39122,,,,,,,,,,
925239.0,0.39656,,,,,,,,,,
928840.0,0.40203,,,,,,,,,,
932440.0,0.40778,,,,,,,,,,
936040.0,0.41381,,,,,,,,,,
939640.0,0.42059,,,,,,,,,,
943241.0,0.42734,,,,,,,,,,
946841.0,0.43441,,,,,,,,,,
950441.0,0.44253,,,,,,,,,,
954041.0,0.45062,,,,,,,,,,
957641.0,0.45997,,,,,,,,,,
961241.0,0.47019,,,,,,,,,,
964842.0,0.48078,,,,,,,,,,
968441.0,0.49309,,,,,,,,,,
972042.0,0.50744,,,,,,,,,,
975642.0,0.52375,,,,,,,,,,
979242.0,0.54469,,,,,,,,,,
982842.0,0.57184,,,,,,,,,,

File: symbolic/scripts/data/creep/kaeri_2/HeBase_900_22_a.csv
time,strain,temperature,stress,type,state,form,process,medium,title,youngs,poissons
0.0,0.0,900.0,22.0,creep,Ruptured,Plate,Base,He,HeBase_900_22_a,149000.0,0.3
0.0,0.0,,,,,,,,,,
20.0,0.00423,,,,,,,,,,
56.0,0.00423,,,,,,,,,,
128.0,0.00423,,,,,,,,,,
272.0,0.00423,,,,,,,,,,
560.0,0.00417,,,,,,,,,,
944.0,0.00413,,,,,,,,,,
1184.0,0.00463,,,,,,,,,,
33599.0,0.00547,,,,,,,,,,
72000.0,0.00617,,,,,,,,,,
110401.0,0.00613,,,,,,,,,,
148802.0,0.0068,,,,,,,,,,
187202.0,0.00667,,,,,,,,,,
225603.0,0.00667,,,,,,,,,,
264004.0,0.00657,,,,,,,,,,
302404.0,0.00657,,,,,,,,,,
340805.0,0.0068,,,,,,,,,,
379206.0,0.0068,,,,,,,,,,
417607.0,0.00717,,,,,,,,,,
456008.0,0.00717,,,,,,,,,,
494408.0,0.0071,,,,,,,,,,
532809.0,0.0071,,,,,,,,,,
571210.0,0.00707,,,,,,,,,,
609611.0,0.00707,,,,,,,,,,
648011.0,0.00733,,,,,,,,,,
686412.0,0.0073,,,,,,,,,,
724813.0,0.00787,,,,,,,,,,
763214.0,0.0079,,,,,,,,,,
801615.0,0.0079,,,,,,,,,,
840015.0,0.0079,,,,,,,,,,
878416.0,0.0079,,,,,,,,,,
916817.0,0.0087,,,,,,,,,,
955218.0,0.00773,,,,,,,,,,
993618.0,0.00877,,,,,,,,,,
1032019.0,0.00843,,,,,,,,,,
1070420.0,0.00843,,,,,,,,,,
1108820.0,0.0084,,,,,,,,,,
1147221.0,0.0084,,,,,,,,,,
1185622.0,0.0084,,,,,,,,,,
1224023.0,0.0084,,,,,,,,,,
1262423.0,0.00837,,,,,,,,,,
1300824.0,0.00837,,,,,,,,,,
1339225.0,0.00923,,,,,,,,,,
1377626.0,0.00897,,,,,,,,,,
1416027.0,0.00887,,,,,,,,,,
1454427.0,0.00937,,,,,,,,,,
1492828.0,0.00937,,,,,,,,,,
1531229.0,0.00937,,,,,,,,,,
1569630.0,0.00937,,,,,,,,,,
1608030.0,0.00937,,,,,,,,,,
1646431.0,0.00937,,,,,,,,,,
1684832.0,0.00937,,,,,,,,,,
1723233.0,0.00973,,,,,,,,,,
1761634.0,0.00973,,,,,,,,,,
1800034.0,0.00973,,,,,,,,,,
1838435.0,0.00973,,,,,,,,,,
1876836.0,0.01017,,,,,,,,,,
1915236.0,0.00973,,,,,,,,,,
1953637.0,0.0099,,,,,,,,,,
1992038.0,0.00997,,,,,,,,,,
2030439.0,0.00997,,,,,,,,,,
2068840.0,0.00997,,,,,,,,,,
2107240.0,0.00997,,,,,,,,,,
2145641.0,0.00997,,,,,,,,,,
2184042.0,0.00997,,,,,,,,,,
2222443.0,0.00997,,,,,,,,,,
2260843.0,0.00997,,,,,,,,,,
2299244.0,0.00997,,,,,,,,,,
2337645.0,0.00997,,,,,,,,,,
2376045.0,0.00997,,,,,,,,,,
2414447.0,0.00997,,,,,,,,,,
2452847.0,0.00997,,,,,,,,,,
2491248.0,0.01043,,,,,,,,,,
2529649.0,0.01043,,,,,,,,,,
2568050.0,0.01043,,,,,,,,,,
2606451.0,0.0104,,,,,,,,,,
2644851.0,0.0104,,,,,,,,,,
2683252.0,0.01037,,,,,,,,,,
2721653.0,0.01037,,,,,,,,,,
2760054.0,0.01037,,,,,,,,,,
2798455.0,0.01033,,,,,,,,,,
2836856.0,0.01033,,,,,,,,,,
2875256.0,0.01033,,,,,,,,,,
2913657.0,0.01103,,,,,,,,,,
2952058.0,0.0108,,,,,,,,,,
2990459.0,0.01103,,,,,,,,,,
3028860.0,0.01057,,,,,,,,,,
3067261.0,0.01053,,,,,,,,,,
3105661.0,0.01053,,,,,,,,,,
3144062.0,0.01053,,,,,,,,,,
3182463.0,0.01093,,,,,,,,,,
3220864.0,0.0109,,,,,,,,,,
3259265.0,0.01137,,,,,,,,,,
3297666.0,0.01143,,,,,,,,,,
3336067.0,0.01143,,,,,,,,,,
3374467.0,0.01087,,,,,,,,,,
3412868.0,0.01083,,,,,,,,,,
3451269.0,0.01133,,,,,,,,,,
3489670.0,0.01133,,,,,,,,,,
3528071.0,0.01133,,,,,,,,,,
3566471.0,0.0119,,,,,,,,,,
3604872.0,0.01193,,,,,,,,,,
3643273.0,0.01197,,,,,,,,,,
3681674.0,0.01197,,,,,,,,,,
3720075.0,0.01197,,,,,,,,,,
3758476.0,0.01197,,,,,,,,,,
3796876.0,0.0118,,,,,,,,,,
3835277.0,0.01177,,,,,,,,,,
3873678.0,0.01177,,,,,,,,,,
3912079.0,0.01177,,,,,,,,,,
3950480.0,0.01177,,,,,,,,,,
3988881.0,0.01173,,,,,,,,,,
4027281.0,0.01173,,,,,,,,,,
4065682.0,0.01173,,,,,,,,,,
4104083.0,0.01197,,,,,,,,,,
4142484.0,0.01243,,,,,,,,,,
4180885.0,0.01243,,,,,,,,,,
4219285.0,0.01243,,,,,,,,,,
4257687.0,0.01243,,,,,,,,,,
4296087.0,0.01243,,,,,,,,,,
4334488.0,0.01243,,,,,,,,,,
4372889.0,0.01303,,,,,,,,,,
4411290.0,0.0131,,,,,,,,,,
4449691.0,0.0131,,,,,,,,,,
4488092.0,0.0131,,,,,,,,,,
4526493.0,0.0131,,,,,,,,,,
4564893.0,0.01357,,,,,,,,,,
4603294.0,0.01357,,,,,,,,,,
4641695.0,0.01357,,,,,,,,,,
4680096.0,0.01357,,,,,,,,,,
4718497.0,0.01453,,,,,,,,,,
4756898.0,0.0146,,,,,,,,,,
4795299.0,0.0146,,,,,,,,,,
4833700.0,0.0146,,,,,,,,,,
4872100.0,0.0146,,,,,,,,,,
4910501.0,0.01453,,,,,,,,,,
4948902.0,0.0145,,,,,,,,,,
4987303.0,0.01447,,,,,,,,,,
5025704.0,0.01443,,,,,,,,,,
5064105.0,0.015,,,,,,,,,,
5102506.0,0.01503,,,,,,,,,,
5140907.0,0.01503,,,,,,,,,,
5179308.0,0.0156,,,,,,,,,,
5217709.0,0.0156,,,,,,,,,,
5256110.0,0.0156,,,,,,,,,,
5294510.0,0.0156,,,,,,,,,,
5332911.0,0.0156,,,,,,,,,,
5371312.0,0.0156,,,,,,,,,,
5409713.0,0.01613,,,,,,,,,,
5448114.0,0.01617,,,,,,,,,,
5486515.0,0.01617,,,,,,,,,,
5524916.0,0.01617,,,,,,,,,,
5563317.0,0.01617,,,,,,,,,,
5601718.0,0.01677,,,,,,,,,,
5640118.0,0.0168,,,,,,,,,,
5678520.0,0.01653,,,,,,,,,,
5716921.0,0.01653,,,,,,,,,,
5755321.0,0.0173,,,,,,,,,,
5793723.0,0.01733,,,,,,,,,,
5832123.0,0.01733,,,,,,,,,,
5870524.0,0.01773,,,,,,,,,,
5908925.0,0.01773,,,,,,,,,,
5947326.0,0.01773,,,,,,,,,,
5985727.0,0.01773,,,,,,,,,,
6024128.0,0.01817,,,,,,,,,,
6062529.0,0.0182,,,,,,,,,,
6100930.0,0.0182,,,,,,,,,,
6139331.0,0.01823,,,,,,,,,,
6177732.0,0.01877,,,,,,,,,,
6216133.0,0.0188,,,,,,,,,,
6254534.0,0.0188,,,,,,,,,,
6292934.0,0.0193,,,,,,,,,,
6331335.0,0.0193,,,,,,,,,,
6369736.0,0.0197,,,,,,,,,,
6408137.0,0.01977,,,,,,,,,,
6446538.0,0.01977,,,,,,,,,,
6484939.0,0.01977,,,,,,,,,,
6523340.0,0.02037,,,,,,,,,,
6561741.0,0.0204,,,,,,,,,,
6600143.0,0.0204,,,,,,,,,,
6638544.0,0.0204,,,,,,,,,,
6676944.0,0.0204,,,,,,,,,,
6715345.0,0.02093,,,,,,,,,,
6753746.0,0.02097,,,,,,,,,,
6792147.0,0.02097,,,,,,,,,,
6830548.0,0.02163,,,,,,,,,,
6868949.0,0.02163,,,,,,,,,,
6907350.0,0.02163,,,,,,,,,,
6945751.0,0.02219,,,,,,,,,,
6984152.0,0.02219,,,,,,,,,,
7022553.0,0.02219,,,,,,,,,,
7060954.0,0.02256,,,,,,,,,,
7099355.0,0.02263,,,,,,,,,,
7137756.0,0.02306,,,,,,,,,,
7176757.0,0.02249,,,,,,,,,,
7215757.0,0.02313,,,,,,,,,,
7254158.0,0.02329,,,,,,,,,,
7291959.0,0.02369,,,,,,,,,,
7330360.0,0.02443,,,,,,,,,,
7368760.0,0.02443,,,,,,,,,,
7407161.0,0.02443,,,,,,,,,,
7445563.0,0.02443,,,,,,,,,,
7483963.0,0.02489,,,,,,,,,,
7522364.0,0.02493,,,,,,,,,,
7560765.0,0.02563,,,,,,,,,,
7599166.0,0.02566,,,,,,,,,,
7637567.0,0.02613,,,,,,,,,,
7675968.0,0.02676,,,,,,,,,,
7714369.0,0.02679,,,,,,,,,,
7752770.0,0.02583,,,,,,,,,,
7791171.0,0.02643,,,,,,,,,,
7829572.0,0.02643,,,,,,,,,,
7869772.0,0.02729,,,,,,,,,,
7908173.0,0.02726,,,,,,,,,,
7946574.0,0.02729,,,,,,,,,,
7984975.0,0.02803,,,,,,,,,,
8023376.0,0.02803,,,,,,,,,,
8061777.0,0.02803,,,,,,,,,,
8100178.0,0.02879,,,,,,,,,,
8138579.0,0.02843,,,,,,,,,,
8176980.0,0.02896,,,,,,,,,,
8215381.0,0.02903,,,,,,,,,,
8253782.0,0.02963,,,,,,,,,,
8292183.0,0.02966,,,,,,,,,,
8330584.0,0.03026,,,,,,,,,,
8368985.0,0.03029,,,,,,,,,,
8407386.0,0.03029,,,,,,,,,,
8445787.0,0.03029,,,,,,,,,,
8484188.0,0.03029,,,,,,,,,,
8522589.0,0.03029,,,,,,,,,,
8560990.0,0.03029,,,,,,,,,,
8599391.0,0.03083,,,,,,,,,,
8637792.0,0.03163,,,,,,,,,,
8676193.0,0.03163,,,,,,,,,,
8714594.0,0.03086,,,,,,,,,,
8752995.0,0.03089,,,,,,,,,,
8791396.0,0.03136,,,,,,,,,,
8829797.0,0.03203,,,,,,,,,,
8868198.0,0.03263,,,,,,,,,,
8906599.0,0.03269,,,,,,,,,,
8945000.0,0.03329,,,,,,,,,,
8983401.0,0.03263,,,,,,,,,,
9021802.0,0.03283,,,,,,,,,,
9060203.0,0.03329,,,,,,,,,,
9098604.0,0.03376,,,,,,,,,,
9137005.0,0.03436,,,,,,,,,,
9175406.0,0.03436,,,,,,,,,,
9213807.0,0.03503,,,,,,,,,,
9252208.0,0.03469,,,,,,,,,,
9290609.0,0.03546,,,,,,,,,,
9329009.0,0.03543,,,,,,,,,,
9367410.0,0.03543,,,,,,,,,,
9405812.0,0.03543,,,,,,,,,,
9444213.0,0.03609,,,,,,,,,,
9482613.0,0.03613,,,,,,,,,,
9521014.0,0.03613,,,,,,,,,,
9559415.0,0.03689,,,,,,,,,,
9597816.0,0.03689,,,,,,,,,,
9636217.0,0.03693,,,,,,,,,,
9676418.0,0.03693,,,,,,,,,,
9714818.0,0.0378,,,,,,,,,,
9753220.0,0.0379,,,,,,,,,,
9791621.0,0.03786,,,,,,,,,,
9830022.0,0.03786,,,,,,,,,,
9868423.0,0.03783,,,,,,,,,,
9906824.0,0.0386,,,,,,,,,,
9945225.0,0.03853,,,,,,,,,,
9983626.0,0.03896,,,,,,,,,,
10022027.0,0.039,,,,,,,,,,
10060428.0,0.0396,,,,,,,,,,
10098829.0,0.03963,,,,,,,,,,
10137229.0,0.03966,,,,,,,,,,
10175631.0,0.04036,,,,,,,,,,
10214032.0,0.0398,,,,,,,,,,
10252433.0,0.0398,,,,,,,,,,
10290834.0,0.03976,,,,,,,,,,
10329235.0,0.03976,,,,,,,,,,
10367636.0,0.0406,,,,,,,,,,
10406037.0,0.0413,,,,,,,,,,
10444438.0,0.0413,,,,,,,,,,
10482839.0,0.0413,,,,,,,,,,
10521240.0,0.04123,,,,,,,,,,
10559641.0,0.0417,,,,,,,,,,
10598042.0,0.04173,,,,,,,,,,
10636443.0,0.04173,,,,,,,,,,
10674844.0,0.0423,,,,,,,,,,
10713245.0,0.0423,,,,,,,,,,
10751646.0,0.0423,,,,,,,,,,
10790048.0,0.04276,,,,,,,,,,
10828448.0,0.04276,,,,,,,,,,
10866849.0,0.04323,,,,,,,,,,
10905251.0,0.04323,,,,,,,,,,
10943652.0,0.04373,,,,,,,,,,
10982053.0,0.0438,,,,,,,,,,
11020454.0,0.04423,,,,,,,,,,
11058855.0,0.04426,,,,,,,,,,
11097256.0,0.04426,,,,,,,,,,
11135657.0,0.0448,,,,,,,,,,
11174058.0,0.0448,,,,,,,,,,
11212459.0,0.0453,,,,,,,,,,
11250860.0,0.0453,,,,,,,,,,
11289261.0,0.04576,,,,,,,,,,
11327662.0,0.04583,,,,,,,,,,
11366063.0,0.0465,,,,,,,,,,
11404464.0,0.0465,,,,,,,,,,
11442865.0,0.04706,,,,,,,,,,
11481266.0,0.0471,,,,,,,,,,
11519667.0,0.0471,,,,,,,,,,
11558068.0,0.0477,,,,,,,,,,
11596469.0,0.04773,,,,,,,,,,
11634870.0,0.04826,,,,,,,,,,
11673271.0,0.0483,,,,,,,,,,
11711672.0,0.04876,,,,,,,,,,
11750073.0,0.04813,,,,,,,,,,
11788474.0,0.0491,,,,,,,,,,
11826875.0,0.04916,,,,,,,,,,
11865276.0,0.04946,,,,,,,,,,
11903677.0,0.0495,,,,,,,,,,
11942078.0,0.04953,,,,,,,,,,
11980479.0,0.05023,,,,,,,,,,
12018880.0,0.05023,,,,,,,,,,
12057281.0,0.0507,,,,,,,,,,
12095682.0,0.05053,,,,,,,,,,
12134083.0,0.05053,,,,,,,,,,
12174883.0,0.05053,,,,,,,,,,
12213284.0,0.0511,,,,,,,,,,
12251685.0,0.05141,,,,,,,,,,
12290086.0,0.05141,,,,,,,,,,
12328487.0,0.05193,,,,,,,,,,
12366888.0,0.05193,,,,,,,,,,
12405289.0,0.05193,,,,,,,,,,
12443690.0,0.05195,,,,,,,,,,
12482091.0,0.05195,,,,,,,,,,
12520492.0,0.0522,,,,,,,,,,
12558892.0,0.0522,,,,,,,,,,
12597293.0,0.05247,,,,,,,,,,
12635694.0,0.05247,,,,,,,,,,
12674095.0,0.05267,,,,,,,,,,
12712496.0,0.05289,,,,,,,,,,
12750897.0,0.0531,,,,,,,,,,
12789298.0,0.05312,,,,,,,,,,
12827699.0,0.05312,,,,,,,,,,
12866100.0,0.05314,,,,,,,,,,
12904501.0,0.05337,,,,,,,,,,
12942901.0,0.05364,,,,,,,,,,
12981302.0,0.05364,,,,,,,,,,
13019703.0,0.05382,,,,,,,,,,
13058104.0,0.05415,,,,,,,,,,
13096505.0,0.05415,,,,,,,,,,
13134906.0,0.05417,,,,,,,,,,
13173307.0,0.05438,,,,,,,,,,
13211708.0,0.05442,,,,,,,,,,
13250109.0,0.05462,,,,,,,,,,
13288509.0,0.05492,,,,,,,,,,
13326910.0,0.05492,,,,,,,,,,
13365311.0,0.05523,,,,,,,,,,
13403712.0,0.05525,,,,,,,,,,
13442113.0,0.05559,,,,,,,,,,
13480514.0,0.05561,,,,,,,,,,
13518915.0,0.05561,,,,,,,,,,
13557315.0,0.05564,,,,,,,,,,
13595716.0,0.05584,,,,,,,,,,
13634118.0,0.05624,,,,,,,,,,
13672518.0,0.05624,,,,,,,,,,
13710919.0,0.05651,,,,,,,,,,
13749320.0,0.05651,,,,,,,,,,
13787721.0,0.05674,,,,,,,,,,
13826122.0,0.0571,,,,,,,,,,
13864523.0,0.0571,,,,,,,,,,
13902924.0,0.05732,,,,,,,,,,
13941324.0,0.05732,,,,,,,,,,
13979725.0,0.05734,,,,,,,,,,
14018126.0,0.05734,,,,,,,,,,
14056527.0,0.05775,,,,,,,,,,
14094928.0,0.05775,,,,,,,,,,
14133329.0,0.05804,,,,,,,,,,
14171730.0,0.05804,,,,,,,,,,
14210131.0,0.05844,,,,,,,,,,
14248532.0,0.05878,,,,,,,,,,
14286933.0,0.05934,,,,,,,,,,
14325333.0,0.05939,,,,,,,,,,
14363734.0,0.05941,,,,,,,,,,
14402135.0,0.05982,,,,,,,,,,
14440536.0,0.05984,,,,,,,,,,
14478937.0,0.05984,,,,,,,,,,
14517338.0,0.05986,,,,,,,,,,
14555738.0,0.06024,,,,,,,,,,
14594139.0,0.06029,,,,,,,,,,
14632540.0,0.06029,,,,,,,,,,
14670941.0,0.06053,,,,,,,,,,
14709342.0,0.06053,,,,,,,,,,
14747743.0,0.06056,,,,,,,,,,
14786143.0,0.0608,,,,,,,,,,
14824544.0,0.0608,,,,,,,,,,
14862945.0,0.06119,,,,,,,,,,
14901346.0,0.06119,,,,,,,,,,
14939747.0,0.06155,,,,,,,,,,
14978148.0,0.06155,,,,,,,,,,
15016549.0,0.06193,,,,,,,,,,
15054949.0,0.06213,,,,,,,,,,
15093350.0,0.0624,,,,,,,,,,
15131751.0,0.06242,,,,,,,,,,
15170152.0,0.06242,,,,,,,,,,
15208553.0,0.06274,,,,,,,,,,
15246954.0,0.06298,,,,,,,,,,
15285355.0,0.06298,,,,,,,,,,
15323756.0,0.06334,,,,,,,,,,
15362157.0,0.0637,,,,,,,,,,
15400557.0,0.06433,,,,,,,,,,
15438958.0,0.06478,,,,,,,,,,
15479757.0,0.06565,,,,,,,,,,
15518158.0,0.06622,,,,,,,,,,
15556558.0,0.06585,,,,,,,,,,
15594959.0,0.06618,,,,,,,,,,
15633360.0,0.06622,,,,,,,,,,
15671761.0,0.06655,,,,,,,,,,
15710161.0,0.06715,,,,,,,,,,
15748562.0,0.06715,,,,,,,,,,
15786963.0,0.06758,,,,,,,,,,
15825363.0,0.06802,,,,,,,,,,
15863764.0,0.06815,,,,,,,,,,
15902165.0,0.06815,,,,,,,,,,
15940566.0,0.06868,,,,,,,,,,
15978967.0,0.06878,,,,,,,,,,
16017367.0,0.06935,,,,,,,,,,
16055768.0,0.06945,,,,,,,,,,
16094169.0,0.06945,,,,,,,,,,
16132570.0,0.06945,,,,,,,,,,
16170970.0,0.06945,,,,,,,,,,
16209371.0,0.06985,,,,,,,,,,
16247772.0,0.07042,,,,,,,,,,
16286173.0,0.07042,,,,,,,,,,
16328173.0,0.07074,,,,,,,,,,
16366574.0,0.07074,,,,,,,,,,
16404974.0,0.07105,,,,,,,,,,
16443375.0,0.0713,,,,,,,,,,
16481776.0,0.07171,,,,,,,,,,
16520177.0,0.07171,,,,,,,,,,
16558577.0,0.07211,,,,,,,,,,
16596978.0,0.07211,,,,,,,,,,
16635378.0,0.07255,,,,,,,,,,
16673779.0,0.07255,,,,,,,,,,
16712180.0,0.07258,,,,,,,,,,
16750581.0,0.07295,,,,,,,,,,
16788981.0,0.07349,,,,,,,,,,
16827382.0,0.07392,,,,,,,,,,
16865783.0,0.07392,,,,,,,,,,
16904184.0,0.0748,,,,,,,,,,
16942585.0,0.0748,,,,,,,,,,
16980985.0,0.07505,,,,,,,,,,
17019386.0,0.07514,,,,,,,,,,
17057786.0,0.07558,,,,,,,,,,
17096187.0,0.07595,,,,,,,,,,
17134588.0,0.07595,,,,,,,,,,
17172989.0,0.07602,,,,,,,,,,
17211390.0,0.07605,,,,,,,,,,
17249790.0,0.07649,,,,,,,,,,
17288191.0,0.07649,,,,,,,,,,
17326592.0,0.07649,,,,,,,,,,
17364992.0,0.07692,,,,,,,,,,
17403393.0,0.07727,,,,,,,,,,
17441794.0,0.07761,,,,,,,,,,
17480195.0,0.07805,,,,,,,,,,
17518595.0,0.07842,,,,,,,,,,
17556996.0,0.0788,,,,,,,,,,
17595397.0,0.07924,,,,,,,,,,
17633798.0,0.07958,,,,,,,,,,
17672199.0,0.07989,,,,,,,,,,
17710599.0,0.08045,,,,,,,,,,
17749000.0,0.08077,,,,,,,,,,
17787401.0,0.08114,,,,,,,,,,
17825801.0,0.08195,,,,,,,,,,
17864202.0,0.08249,,,,,,,,,,
17902603.0,0.08242,,,,,,,,,,
17941003.0,0.08242,,,,,,,,,,
17979404.0,0.08242,,,,,,,,,,
18017805.0,0.08267,,,,,,,,,,
18056205.0,0.08305,,,,,,,,,,
18094606.0,0.08355,,,,,,,,,,
18133007.0,0.08358,,,,,,,,,,
18171408.0,0.08361,,,,,,,,,,
18209808.0,0.08364,,,,,,,,,,
18248209.0,0.08399,,,,,,,,,,
18286610.0,0.08442,,,,,,,,,,
18325010.0,0.08442,,,,,,,,,,
18363411.0,0.08477,,,,,,,,,,
18401812.0,0.08524,,,,,,,,,,
18440213.0,0.08555,,,,,,,,,,
18478613.0,0.08558,,,,,,,,,,
18517014.0,0.08627,,,,,,,,,,
18555415.0,0.08661,,,,,,,,,,
18593816.0,0.0873,,,,,,,,,,
18632216.0,0.08761,,,,,,,,,,
18670617.0,0.08802,,,,,,,,,,
18709018.0,0.0883,,,,,,,,,,
18747418.0,0.08842,,,,,,,,,,
18785819.0,0.0888,,,,,,,,,,
18824220.0,0.08886,,,,,,,,,,
18862620.0,0.08889,,,,,,,,,,
18901021.0,0.08917,,,,,,,,,,
18939422.0,0.08945,,,,,,,,,,
18977823.0,0.0903,,,,,,,,,,
19016224.0,0.0907,,,,,,,,,,
19054624.0,0.09099,,,,,,,,,,
19093025.0,0.09105,,,,,,,,,,
19131425.0,0.09136,,,,,,,,,,
19169826.0,0.09139,,,,,,,,,,
19208227.0,0.09186,,,,,,,,,,
19246628.0,0.09227,,,,,,,,,,
19285028.0,0.0923,,,,,,,,,,
19323429.0,0.09299,,,,,,,,,,
19361830.0,0.09299,,,,,,,,,,
19400231.0,0.09358,,,,,,,,,,
19438631.0,0.09395,,,,,,,,,,
19477032.0,0.09486,,,,,,,,,,
19515432.0,0.09492,,,,,,,,,,
19553833.0,0.09524,,,,,,,,,,
19592234.0,0.09567,,,,,,,,,,
19630635.0,0.09567,,,,,,,,,,
19669035.0,0.09624,,,,,,,,,,
19707436.0,0.09627,,,,,,,,,,
19745837.0,0.09664,,,,,,,,,,
19784238.0,0.09705,,,,,,,,,,
19822638.0,0.09739,,,,,,,,,,
19861039.0,0.09742,,,,,,,,,,
19899440.0,0.09805,,,,,,,,,,
19937841.0,0.09811,,,,,,,,,,
19976241.0,0.09852,,,,,,,,,,
20014642.0,0.09902,,,,,,,,,,
20053043.0,0.09905,,,,,,,,,,
20091443.0,0.09942,,,,,,,,,,
20129844.0,0.09949,,,,,,,,,,
20168245.0,0.10045,,,,,,,,,,
20206646.0,0.10049,,,,,,,,,,
20245046.0,0.10077,,,,,,,,,,
20283447.0,0.10086,,,,,,,,,,
20321848.0,0.10121,,,,,,,,,,
20360249.0,0.10195,,,,,,,,,,
20398649.0,0.10195,,,,,,,,,,
20437050.0,0.10283,,,,,,,,,,
20475451.0,0.10289,,,,,,,,,,
20513852.0,0.1033,,,,,,,,,,
20552252.0,0.10352,,,,,,,,,,
20590653.0,0.10371,,,,,,,,,,
20629054.0,0.10399,,,,,,,,,,
20667454.0,0.10399,,,,,,,,,,
20705855.0,0.10402,,,,,,,,,,
20744256.0,0.1043,,,,,,,,,,
20782656.0,0.10461,,,,,,,,,,
20821057.0,0.10502,,,,,,,,,,
20859458.0,0.10583,,,,,,,,,,
20897859.0,0.10589,,,,,,,,,,
20936260.0,0.10617,,,,,,,,,,
20974660.0,0.10655,,,,,,,,,,
21013061.0,0.10702,,,,,,,,,,
21051462.0,0.10745,,,,,,,,,,
21089862.0,0.10745,,,,,,,,,,
21128263.0,0.10792,,,,,,,,,,
21166664.0,0.10833,,,,,,,,,,
21205065.0,0.10917,,,,,,,,,,
21243465.0,0.10924,,,,,,,,,,
21281866.0,0.10967,,,,,,,,,,
21320267.0,0.11014,,,,,,,,,,
21358668.0,0.11014,,,,,,,,,,
21397068.0,0.11052,,,,,,,,,,
21435469.0,0.11077,,,,,,,,,,
21473870.0,0.11161,,,,,,,,,,
21512271.0,0.11164,,,,,,,,,,
21550671.0,0.1123,,,,,,,,,,
21589072.0,0.11264,,,,,,,,,,
21627473.0,0.11299,,,,,,,,,,
21665873.0,0.1133,,,,,,,,,,
21704274.0,0.11374,,,,,,,,,,
21742675.0,0.11433,,,,,,,,,,
21781076.0,0.11471,,,,,,,,,,
21819476.0,0.11505,,,,,,,,,,
21857877.0,0.11592,,,,,,,,,,
21896277.0,0.1173,,,,,,,,,,
21934678.0,0.11742,,,,,,,,,,
21973079.0,0.11821,,,,,,,,,,
22011480.0,0.11833,,,,,,,,,,
22049880.0,0.11833,,,,,,,,,,
22088281.0,0.11839,,,,,,,,,,
22126682.0,0.1188,,,,,,,,,,
22165083.0,0.11942,,,,,,,,,,
22203483.0,0.1198,,,,,,,,,,
22241884.0,0.12061,,,,,,,,,,
22280284.0,0.12067,,,,,,,,,,
22318685.0,0.12111,,,,,,,,,,
22357086.0,0.12114,,,,,,,,,,
22395487.0,0.12164,,,,,,,,,,
22433888.0,0.12205,,,,,,,,,,
22472288.0,0.12245,,,,,,,,,,
22510689.0,0.12311,,,,,,,,,,
22549090.0,0.12342,,,,,,,,,,
22587490.0,0.12392,,,,,,,,,,
22625891.0,0.12439,,,,,,,,,,
22664292.0,0.12467,,,,,,,,,,
22702692.0,0.12536,,,,,,,,,,
22741093.0,0.12577,,,,,,,,,,
22779494.0,0.12605,,,,,,,,,,
22817895.0,0.12692,,,,,,,,,,
22856295.0,0.12724,,,,,,,,,,
22894696.0,0.12799,,,,,,,,,,
22933097.0,0.12867,,,,,,,,,,
22971498.0,0.12874,,,,,,,,,,
23009898.0,0.12949,,,,,,,,,,
23048299.0,0.12986,,,,,,,,,,
23086700.0,0.13042,,,,,,,,,,
23125101.0,0.13124,,,,,,,,,,
23163501.0,0.13124,,,,,,,,,,
23201902.0,0.13199,,,,,,,,,,
23240303.0,0.13242,,,,,,,,,,
23278703.0,0.13299,,,,,,,,,,
23317104.0,0.13339,,,,,,,,,,
23355505.0,0.1338,,,,,,,,,,
23393906.0,0.13417,,,,,,,,,,
23432306.0,0.13474,,,,,,,,,,
23470707.0,0.13558,,,,,,,,,,
23509107.0,0.13558,,,,,,,,,,
23547508.0,0.13642,,,,,,,,,,
23585909.0,0.1367,,,,,,,,,,
23624310.0,0.13758,,,,,,,,,,
23662710.0,0.13764,,,,,,,,,,
23701111.0,0.13849,,,,,,,,,,
23739512.0,0.13905,,,,,,,,,,
23777913.0,0.13942,,,,,,,,,,
23816313.0,0.13989,,,,,,,,,,
23854714.0,0.14036,,,,,,,,,,
23893115.0,0.1407,,,,,,,,,,
23931516.0,0.14171,,,,,,,,,,
23969916.0,0.14255,,,,,,,,,,
24008317.0,0.14286,,,,,,,,,,
24046718.0,0.14383,,,,,,,,,,
24085119.0,0.14424,,,,,,,,,,
24123519.0,0.14495,,,,,,,,,,
24161920.0,0.1458,,,,,,,,,,
24200321.0,0.14639,,,,,,,,,,
24238721.0,0.14705,,,,,,,,,,
24277122.0,0.14774,,,,,,,,,,
24315523.0,0.14836,,,,,,,,,,
24353924.0,0.1488,,,,,,,,,,
24392324.0,0.14945,,,,,,,,,,
24430725.0,0.15008,,,,,,,,,,
24469126.0,0.15077,,,,,,,,,,
24507526.0,0.15158,,,,,,,,,,
24545927.0,0.15202,,,,,,,,,,
24584328.0,0.15267,,,,,,,,,,
24622729.0,0.15349,,,,,,,,,,
24661129.0,0.15442,,,,,,,,,,
24699530.0,0.15489,,,,,,,,,,
24737931.0,0.15596,,,,,,,,,,
24776331.0,0.1563,,,,,,,,,,
24814732.0,0.15711,,,,,,,,,,
24853133.0,0.15792,,,,,,,,,,
24891533.0,0.15896,,,,,,,,,,
24929934.0,0.15977,,,,,,,,,,
24968335.0,0.16052,,,,,,,,,,
25006736.0,0.16124,,,,,,,,,,
25045136.0,0.1617,,,,,,,,,,
25083537.0,0.16274,,,,,,,,,,
25121938.0,0.16317,,,,,,,,,,
25160339.0,0.16392,,,,,,,,,,
25198739.0,0.16505,,,,,,,,,,
25237140.0,0.16545,,,,,,,,,,
25275541.0,0.16649,,,,,,,,,,
25313941.0,0.16695,,,,,,,,,,
25352342.0,0.16802,,,,,,,,,,
25390743.0,0.16883,,,,,,,,,,
25429143.0,0.1698,,,,,,,,,,
25467544.0,0.17064,,,,,,,,,,
25505945.0,0.17186,,,,,,,,,,
25544346.0,0.17286,,,,,,,,,,
25582746.0,0.17386,,,,,,,,,,
25621147.0,0.17467,,,,,,,,,,
25659548.0,0.17561,,,,,,,,,,
25697949.0,0.17667,,,,,,,,,,
25736349.0,0.17764,,,,,,,,,,
25774750.0,0.17871,,,,,,,,,,
25813151.0,0.17967,,,,,,,,,,
25851552.0,0.18055,,,,,,,,,,
25889952.0,0.18158,,,,,,,,,,
25928353.0,0.18286,,,,,,,,,,
25966754.0,0.18424,,,,,,,,,,
26005155.0,0.18524,,,,,,,,,,
26043555.0,0.1863,,,,,,,,,,
26081956.0,0.18745,,,,,,,,,,
26120357.0,0.18905,,,,,,,,,,
26158757.0,0.19005,,,,,,,,,,
26197158.0,0.19108,,,,,,,,,,
26235559.0,0.19267,,,,,,,,,,
26273959.0,0.19399,,,,,,,,,,
26312360.0,0.19574,,,,,,,,,,
26350761.0,0.19674,,,,,,,,,,
26389162.0,0.1983,,,,,,,,,,
26427563.0,0.19974,,,,,,,,,,
26465963.0,0.20117,,,,,,,,,,
26504364.0,0.20258,,,,,,,,,,
26542765.0,0.20467,,,,,,,,,,
26581166.0,0.20614,,,,,,,,,,
26619566.0,0.20799,,,,,,,,,,
26657967.0,0.20977,,,,,,,,,,
26696368.0,0.21117,,,,,,,,,,
26734768.0,0.21292,,,,,,,,,,
26773169.0,0.21471,,,,,,,,,,
26811570.0,0.21689,,,,,,,,,,
26849971.0,0.21861,,,,,,,,,,
26888372.0,0.22102,,,,,,,,,,
26926772.0,0.22277,,,,,,,,,,
26965173.0,0.22536,,,,,,,,,,
27003574.0,0.2278,,,,,,,,,,
27041974.0,0.23039,,,,,,,,,,
27080375.0,0.23358,,,,,,,,,,
27137976.0,0.24067,,,,,,,,,,
27143976.0,0.25214,,,,,,,,,,
