Repository: janzenchoi/phd_code

# Symbolic

The following repository acts as a wrapper for the `pysr` codebase which was developed for symbolic regression (SR) analysis. This wrapping has been performed to facilitate the quick and easy prediction of the high-temperature creep and tensile behaviour of Alloy 617.

File: symbolic/scripts/data/creep/kaeri_2/HeBase_900_25_a.csv
time,strain,temperature,stress,type,state,form,process,medium,title,youngs,poissons
0.0,0.0,900.0,25.0,creep,Ruptured,Plate,Base,He,HeBase_900_25_a,149000.0,0.3
0.0,0.0,,,,,,,,,,
1178.0,0.01356,,,,,,,,,,
8397.0,0.01666,,,,,,,,,,
37198.0,0.01823,,,,,,,,,,
75600.0,0.01896,,,,,,,,,,
114001.0,0.01969,,,,,,,,,,
152403.0,0.02046,,,,,,,,,,
190804.0,0.02049,,,,,,,,,,
229206.0,0.02113,,,,,,,,,,
267607.0,0.02193,,,,,,,,,,
306009.0,0.02193,,,,,,,,,,
344410.0,0.02193,,,,,,,,,,
382812.0,0.02243,,,,,,,,,,
421213.0,0.02309,,,,,,,,,,
459616.0,0.02266,,,,,,,,,,
498017.0,0.02263,,,,,,,,,,
536419.0,0.02263,,,,,,,,,,
574820.0,0.02263,,,,,,,,,,
613221.0,0.02253,,,,,,,,,,
651623.0,0.02253,,,,,,,,,,
690025.0,0.02316,,,,,,,,,,
728426.0,0.02316,,,,,,,,,,
766828.0,0.02316,,,,,,,,,,
805229.0,0.02379,,,,,,,,,,
843631.0,0.02379,,,,,,,,,,
882032.0,0.02379,,,,,,,,,,
920433.0,0.02456,,,,,,,,,,
958835.0,0.02459,,,,,,,,,,
997236.0,0.02459,,,,,,,,,,
1035638.0,0.02463,,,,,,,,,,
1074039.0,0.02519,,,,,,,,,,
1112441.0,0.02579,,,,,,,,,,
1150842.0,0.02579,,,,,,,,,,
1189244.0,0.02583,,,,,,,,,,
1227645.0,0.02523,,,,,,,,,,
1266046.0,0.02519,,,,,,,,,,
1304448.0,0.02519,,,,,,,,,,
1342849.0,0.02519,,,,,,,,,,
1381251.0,0.02576,,,,,,,,,,
1419652.0,0.02576,,,,,,,,,,
1458053.0,0.02666,,,,,,,,,,
1496455.0,0.02666,,,,,,,,,,
1534856.0,0.02666,,,,,,,,,,
1573258.0,0.02669,,,,,,,,,,
1611660.0,0.02753,,,,,,,,,,
1650061.0,0.02716,,,,,,,,,,
1688462.0,0.02716,,,,,,,,,,
1726864.0,0.02716,,,,,,,,,,
1765265.0,0.02716,,,,,,,,,,
1803667.0,0.02756,,,,,,,,,,
1842068.0,0.02756,,,,,,,,,,
1880470.0,0.02823,,,,,,,,,,
1918871.0,0.02823,,,,,,,,,,
1957273.0,0.02913,,,,,,,,,,
1995674.0,0.02913,,,,,,,,,,
2034075.0,0.02913,,,,,,,,,,
2072477.0,0.02913,,,,,,,,,,
2110878.0,0.02963,,,,,,,,,,
2149280.0,0.02963,,,,,,,,,,
2187681.0,0.02986,,,,,,,,,,
2226082.0,0.03073,,,,,,,,,,
2264484.0,0.03073,,,,,,,,,,
2302885.0,0.03149,,,,,,,,,,
2341287.0,0.03153,,,,,,,,,,
2379688.0,0.03243,,,,,,,,,,
2418089.0,0.03336,,,,,,,,,,
2456490.0,0.03289,,,,,,,,,,
2494892.0,0.03343,,,,,,,,,,
2533293.0,0.03343,,,,,,,,,,
2571695.0,0.03343,,,,,,,,,,
2610096.0,0.03346,,,,,,,,,,
2648497.0,0.03346,,,,,,,,,,
2686899.0,0.03429,,,,,,,,,,
2725300.0,0.03429,,,,,,,,,,
2763702.0,0.03433,,,,,,,,,,
2802103.0,0.03433,,,,,,,,,,
2840504.0,0.03499,,,,,,,,,,
2878906.0,0.03499,,,,,,,,,,
2917307.0,0.03499,,,,,,,,,,
2955708.0,0.03529,,,,,,,,,,
2994110.0,0.03609,,,,,,,,,,
3032511.0,0.03573,,,,,,,,,,
3070912.0,0.03573,,,,,,,,,,
3109314.0,0.03573,,,,,,,,,,
3147715.0,0.03619,,,,,,,,,,
3186116.0,0.03673,,,,,,,,,,
3224518.0,0.03673,,,,,,,,,,
3262919.0,0.03673,,,,,,,,,,
3301321.0,0.03756,,,,,,,,,,
3339722.0,0.03756,,,,,,,,,,
3378123.0,0.03756,,,,,,,,,,
3416524.0,0.03846,,,,,,,,,,
3454925.0,0.03846,,,,,,,,,,
3493327.0,0.03846,,,,,,,,,,
3531729.0,0.03849,,,,,,,,,,
3570130.0,0.03853,,,,,,,,,,
3608531.0,0.03929,,,,,,,,,,
3646933.0,0.03933,,,,,,,,,,
3685334.0,0.03999,,,,,,,,,,
3723735.0,0.03999,,,,,,,,,,
3762136.0,0.04079,,,,,,,,,,
3800538.0,0.04083,,,,,,,,,,
3838939.0,0.04086,,,,,,,,,,
3877340.0,0.04179,,,,,,,,,,
3915742.0,0.04179,,,,,,,,,,
3954143.0,0.04179,,,,,,,,,,
3992544.0,0.04179,,,,,,,,,,
4030945.0,0.04179,,,,,,,,,,
4069347.0,0.04223,,,,,,,,,,
4107748.0,0.04223,,,,,,,,,,
4146150.0,0.04293,,,,,,,,,,
4184551.0,0.04293,,,,,,,,,,
4222952.0,0.04296,,,,,,,,,,
4261353.0,0.04296,,,,,,,,,,
4299755.0,0.04299,,,,,,,,,,
4338156.0,0.04376,,,,,,,,,,
4376557.0,0.04376,,,,,,,,,,
4414959.0,0.04459,,,,,,,,,,
4453360.0,0.04463,,,,,,,,,,
4491761.0,0.04463,,,,,,,,,,
4530163.0,0.04463,,,,,,,,,,
4568564.0,0.04533,,,,,,,,,,
4606965.0,0.04623,,,,,,,,,,
4645367.0,0.04623,,,,,,,,,,
4683768.0,0.04576,,,,,,,,,,
4722169.0,0.04576,,,,,,,,,,
4760570.0,0.04616,,,,,,,,,,
4798972.0,0.04616,,,,,,,,,,
4837373.0,0.04669,,,,,,,,,,
4875774.0,0.04669,,,,,,,,,,
4914176.0,0.04753,,,,,,,,,,
4952577.0,0.04753,,,,,,,,,,
4990978.0,0.04756,,,,,,,,,,
5029380.0,0.04829,,,,,,,,,,
5067781.0,0.04829,,,,,,,,,,
5106182.0,0.04829,,,,,,,,,,
5144584.0,0.04883,,,,,,,,,,
5182985.0,0.04883,,,,,,,,,,
5221386.0,0.04939,,,,,,,,,,
5259788.0,0.04983,,,,,,,,,,
5298189.0,0.04983,,,,,,,,,,
5336590.0,0.04983,,,,,,,,,,
5374991.0,0.05003,,,,,,,,,,
5413392.0,0.05003,,,,,,,,,,
5451794.0,0.05076,,,,,,,,,,
5490195.0,0.05076,,,,,,,,,,
5528597.0,0.05076,,,,,,,,,,
5566998.0,0.05159,,,,,,,,,,
5605399.0,0.05219,,,,,,,,,,
5643801.0,0.05219,,,,,,,,,,
5682202.0,0.05219,,,,,,,,,,
5720603.0,0.05219,,,,,,,,,,
5759004.0,0.05273,,,,,,,,,,
5797405.0,0.05273,,,,,,,,,,
5835807.0,0.05273,,,,,,,,,,
5874208.0,0.05346,,,,,,,,,,
5912609.0,0.05346,,,,,,,,,,
5951011.0,0.05393,,,,,,,,,,
5989412.0,0.05393,,,,,,,,,,
6027813.0,0.05459,,,,,,,,,,
6066214.0,0.05459,,,,,,,,,,
6104616.0,0.05509,,,,,,,,,,
6143017.0,0.05513,,,,,,,,,,
6181418.0,0.05589,,,,,,,,,,
6219820.0,0.05589,,,,,,,,,,
6258221.0,0.05589,,,,,,,,,,
6296622.0,0.05643,,,,,,,,,,
6335024.0,0.05643,,,,,,,,,,
6373425.0,0.05643,,,,,,,,,,
6411826.0,0.05693,,,,,,,,,,
6450227.0,0.05693,,,,,,,,,,
6488629.0,0.05729,,,,,,,,,,
6527030.0,0.05729,,,,,,,,,,
6565431.0,0.05786,,,,,,,,,,
6603832.0,0.05789,,,,,,,,,,
6642234.0,0.05856,,,,,,,,,,
6680635.0,0.05859,,,,,,,,,,
6719036.0,0.05933,,,,,,,,,,
6757437.0,0.05936,,,,,,,,,,
6795839.0,0.05936,,,,,,,,,,
6834240.0,0.05939,,,,,,,,,,
6872641.0,0.06023,,,,,,,,,,
6911043.0,0.06023,,,,,,,,,,
6949444.0,0.06023,,,,,,,,,,
6987845.0,0.06079,,,,,,,,,,
7026246.0,0.06079,,,,,,,,,,
7064648.0,0.06166,,,,,,,,,,
7103049.0,0.06126,,,,,,,,,,
7141450.0,0.06153,,,,,,,,,,
7179851.0,0.06233,,,,,,,,,,
7218253.0,0.06233,,,,,,,,,,
7256654.0,0.06233,,,,,,,,,,
7295055.0,0.06233,,,,,,,,,,
7333456.0,0.06299,,,,,,,,,,
7371858.0,0.06303,,,,,,,,,,
7410259.0,0.06383,,,,,,,,,,
7448660.0,0.06383,,,,,,,,,,
7487062.0,0.06383,,,,,,,,,,
7525463.0,0.06386,,,,,,,,,,
7563864.0,0.06469,,,,,,,,,,
7602265.0,0.06469,,,,,,,,,,
7640667.0,0.06469,,,,,,,,,,
7679068.0,0.06473,,,,,,,,,,
7717469.0,0.06473,,,,,,,,,,
7755871.0,0.06529,,,,,,,,,,
7794272.0,0.06533,,,,,,,,,,
7832673.0,0.06593,,,,,,,,,,
7871074.0,0.06593,,,,,,,,,,
7909476.0,0.06593,,,,,,,,,,
7947877.0,0.06669,,,,,,,,,,
7986278.0,0.06673,,,,,,,,,,
8024680.0,0.06769,,,,,,,,,,
8063081.0,0.06729,,,,,,,,,,
8101482.0,0.06726,,,,,,,,,,
8139884.0,0.06803,,,,,,,,,,
8178285.0,0.06803,,,,,,,,,,
8216686.0,0.06863,,,,,,,,,,
8255087.0,0.06863,,,,,,,,,,
8293488.0,0.06863,,,,,,,,,,
8331890.0,0.06949,,,,,,,,,,
8370291.0,0.06949,,,,,,,,,,
8408692.0,0.06949,,,,,,,,,,
8447094.0,0.07003,,,,,,,,,,
8485495.0,0.07006,,,,,,,,,,
8523896.0,0.07006,,,,,,,,,,
8562298.0,0.07006,,,,,,,,,,
8600699.0,0.07089,,,,,,,,,,
8639100.0,0.07096,,,,,,,,,,
8677501.0,0.07096,,,,,,,,,,
8715903.0,0.07096,,,,,,,,,,
8754304.0,0.07099,,,,,,,,,,
8792705.0,0.07166,,,,,,,,,,
8831107.0,0.07169,,,,,,,,,,
8869508.0,0.07246,,,,,,,,,,
8907909.0,0.07249,,,,,,,,,,
8946311.0,0.07249,,,,,,,,,,
8984712.0,0.07316,,,,,,,,,,
9023113.0,0.07316,,,,,,,,,,
9061515.0,0.07413,,,,,,,,,,
9099916.0,0.07316,,,,,,,,,,
9138317.0,0.07356,,,,,,,,,,
9176719.0,0.07359,,,,,,,,,,
9215120.0,0.07416,,,,,,,,,,
9253521.0,0.07456,,,,,,,,,,
9291923.0,0.07526,,,,,,,,,,
9330324.0,0.07526,,,,,,,,,,
9368725.0,0.07593,,,,,,,,,,
9407126.0,0.07596,,,,,,,,,,
9445527.0,0.07596,,,,,,,,,,
9483929.0,0.07646,,,,,,,,,,
9522330.0,0.07646,,,,,,,,,,
9560731.0,0.07713,,,,,,,,,,
9599133.0,0.07716,,,,,,,,,,
9637534.0,0.07766,,,,,,,,,,
9675935.0,0.07766,,,,,,,,,,
9714336.0,0.07839,,,,,,,,,,
9752738.0,0.07836,,,,,,,,,,
9791139.0,0.07916,,,,,,,,,,
9829540.0,0.07916,,,,,,,,,,
9867942.0,0.07919,,,,,,,,,,
9906343.0,0.07919,,,,,,,,,,
9944744.0,0.08016,,,,,,,,,,
9983146.0,0.08016,,,,,,,,,,
10021547.0,0.08016,,,,,,,,,,
10059948.0,0.08086,,,,,,,,,,
10098349.0,0.08153,,,,,,,,,,
10136751.0,0.08153,,,,,,,,,,
10175152.0,0.08213,,,,,,,,,,
10213553.0,0.08213,,,,,,,,,,
10251955.0,0.08213,,,,,,,,,,
10290356.0,0.08213,,,,,,,,,,
10328757.0,0.08279,,,,,,,,,,
10367158.0,0.08279,,,,,,,,,,
10405560.0,0.08333,,,,,,,,,,
10443961.0,0.08333,,,,,,,,,,
10482362.0,0.08336,,,,,,,,,,
10520764.0,0.08393,,,,,,,,,,
10559165.0,0.08393,,,,,,,,,,
10597566.0,0.08479,,,,,,,,,,
10635967.0,0.08479,,,,,,,,,,
10674369.0,0.08479,,,,,,,,,,
10712770.0,0.08483,,,,,,,,,,
10751171.0,0.08566,,,,,,,,,,
10789573.0,0.08569,,,,,,,,,,
10827974.0,0.08569,,,,,,,,,,
10866375.0,0.08569,,,,,,,,,,
10904777.0,0.08626,,,,,,,,,,
10943178.0,0.08626,,,,,,,,,,
10981579.0,0.08703,,,,,,,,,,
11019981.0,0.08699,,,,,,,,,,
11058382.0,0.08733,,,,,,,,,,
11096783.0,0.08799,,,,,,,,,,
11135184.0,0.08799,,,,,,,,,,
11173586.0,0.08799,,,,,,,,,,
11211987.0,0.08883,,,,,,,,,,
11250388.0,0.08883,,,,,,,,,,
11288790.0,0.08969,,,,,,,,,,
11327191.0,0.08943,,,,,,,,,,
11365592.0,0.08943,,,,,,,,,,
11403994.0,0.08973,,,,,,,,,,
11442395.0,0.09039,,,,,,,,,,
11480796.0,0.09043,,,,,,,,,,
11519198.0,0.09046,,,,,,,,,,
11557599.0,0.09126,,,,,,,,,,
11596000.0,0.09126,,,,,,,,,,
11634401.0,0.09126,,,,,,,,,,
11672803.0,0.09206,,,,,,,,,,
11711204.0,0.09206,,,,,,,,,,
11749605.0,0.09233,,,,,,,,,,
11788007.0,0.09233,,,,,,,,,,
11826408.0,0.09316,,,,,,,,,,
11864809.0,0.09319,,,,,,,,,,
11903210.0,0.09319,,,,,,,,,,
11941612.0,0.09383,,,,,,,,,,
11980013.0,0.09383,,,,,,,,,,
12018415.0,0.09383,,,,,,,,,,
12056816.0,0.09469,,,,,,,,,,
12095217.0,0.09473,,,,,,,,,,
12133619.0,0.09536,,,,,,,,,,
12172020.0,0.09536,,,,,,,,,,
12210421.0,0.09539,,,,,,,,,,
12248822.0,0.09633,,,,,,,,,,
12287224.0,0.09633,,,,,,,,,,
12325625.0,0.09686,,,,,,,,,,
12364026.0,0.09753,,,,,,,,,,
12402428.0,0.09753,,,,,,,,,,
12440829.0,0.09753,,,,,,,,,,
12479231.0,0.09826,,,,,,,,,,
12517632.0,0.09826,,,,,,,,,,
12556033.0,0.09826,,,,,,,,,,
12594435.0,0.09826,,,,,,,,,,
12632836.0,0.09826,,,,,,,,,,
12671237.0,0.09826,,,,,,,,,,
12709639.0,0.09846,,,,,,,,,,
12748040.0,0.09899,,,,,,,,,,
12786442.0,0.09899,,,,,,,,,,
12824843.0,0.09953,,,,,,,,,,
12863244.0,0.09953,,,,,,,,,,
12901646.0,0.10013,,,,,,,,,,
12940047.0,0.10043,,,,,,,,,,
12978449.0,0.10096,,,,,,,,,,
13016850.0,0.10096,,,,,,,,,,
13055251.0,0.10186,,,,,,,,,,
13093652.0,0.10186,,,,,,,,,,
13132054.0,0.10246,,,,,,,,,,
13170455.0,0.10323,,,,,,,,,,
13208856.0,0.10389,,,,,,,,,,
13247258.0,0.10389,,,,,,,,,,
13285659.0,0.10453,,,,,,,,,,
13324060.0,0.10459,,,,,,,,,,
13362462.0,0.10506,,,,,,,,,,
13400863.0,0.10509,,,,,,,,,,
13439264.0,0.10583,,,,,,,,,,
13477666.0,0.10586,,,,,,,,,,
13516067.0,0.10639,,,,,,,,,,
13554468.0,0.10699,,,,,,,,,,
13592870.0,0.10699,,,,,,,,,,
13631271.0,0.10793,,,,,,,,,,
13669672.0,0.10793,,,,,,,,,,
13708073.0,0.10793,,,,,,,,,,
13746475.0,0.10793,,,,,,,,,,
13784876.0,0.10793,,,,,,,,,,
13823277.0,0.10859,,,,,,,,,,
13861678.0,0.10913,,,,,,,,,,
13900080.0,0.10913,,,,,,,,,,
13938481.0,0.10976,,,,,,,,,,
13976882.0,0.11029,,,,,,,,,,
14015283.0,0.11033,,,,,,,,,,
14053685.0,0.11073,,,,,,,,,,
14092086.0,0.11126,,,,,,,,,,
14130488.0,0.11126,,,,,,,,,,
14168889.0,0.11149,,,,,,,,,,
14207290.0,0.11149,,,,,,,,,,
14245691.0,0.11203,,,,,,,,,,
14284093.0,0.11279,,,,,,,,,,
14322494.0,0.11279,,,,,,,,,,
14360895.0,0.11289,,,,,,,,,,
14399296.0,0.11293,,,,,,,,,,
14437698.0,0.11293,,,,,,,,,,
14476099.0,0.11386,,,,,,,,,,
14514500.0,0.11386,,,,,,,,,,
14552902.0,0.11386,,,,,,,,,,
14591303.0,0.11459,,,,,,,,,,
14629704.0,0.11459,,,,,,,,,,
14668106.0,0.11539,,,,,,,,,,
14706507.0,0.11533,,,,,,,,,,
14744908.0,0.11576,,,,,,,,,,
14783310.0,0.11576,,,,,,,,,,
14821711.0,0.11646,,,,,,,,,,
14860112.0,0.11649,,,,,,,,,,
14898514.0,0.11649,,,,,,,,,,
14936915.0,0.11753,,,,,,,,,,
14975317.0,0.11753,,,,,,,,,,
15013718.0,0.11823,,,,,,,,,,
15052119.0,0.11823,,,,,,,,,,
15090521.0,0.11879,,,,,,,,,,
15128922.0,0.11883,,,,,,,,,,
15167323.0,0.11939,,,,,,,,,,
15205725.0,0.11999,,,,,,,,,,
15244126.0,0.11999,,,,,,,,,,
15282527.0,0.12086,,,,,,,,,,
15320929.0,0.12086,,,,,,,,,,
15359330.0,0.12179,,,,,,,,,,
15397732.0,0.12179,,,,,,,,,,
15436133.0,0.12233,,,,,,,,,,
15474534.0,0.12236,,,,,,,,,,
15512935.0,0.12236,,,,,,,,,,
15551337.0,0.12326,,,,,,,,,,
15589738.0,0.12326,,,,,,,,,,
15628140.0,0.12413,,,,,,,,,,
15666541.0,0.12423,,,,,,,,,,
15704942.0,0.12476,,,,,,,,,,
15743344.0,0.12476,,,,,,,,,,
15781745.0,0.12536,,,,,,,,,,
15820146.0,0.12596,,,,,,,,,,
15858548.0,0.12596,,,,,,,,,,
15896949.0,0.12659,,,,,,,,,,
15935351.0,0.12663,,,,,,,,,,
15973752.0,0.12716,,,,,,,,,,
16012153.0,0.12803,,,,,,,,,,
16050555.0,0.12803,,,,,,,,,,
16088956.0,0.12806,,,,,,,,,,
16127357.0,0.12873,,,,,,,,,,
16165759.0,0.12916,,,,,,,,,,
16204160.0,0.12916,,,,,,,,,,
16242561.0,0.12956,,,,,,,,,,
16280963.0,0.13009,,,,,,,,,,
16319364.0,0.13086,,,,,,,,,,
16357765.0,0.13089,,,,,,,,,,
16396167.0,0.13179,,,,,,,,,,
16434568.0,0.13179,,,,,,,,,,
16472969.0,0.13179,,,,,,,,,,
16511371.0,0.13223,,,,,,,,,,
16549772.0,0.13223,,,,,,,,,,
16588174.0,0.13306,,,,,,,,,,
16626575.0,0.13306,,,,,,,,,,
16664976.0,0.13366,,,,,,,,,,
16703378.0,0.13366,,,,,,,,,,
16741779.0,0.13456,,,,,,,,,,
16780181.0,0.13456,,,,,,,,,,
16818582.0,0.13526,,,,,,,,,,
16856983.0,0.13526,,,,,,,,,,
16895385.0,0.13613,,,,,,,,,,
16933786.0,0.13616,,,,,,,,,,
16972188.0,0.13696,,,,,,,,,,
17010589.0,0.13703,,,,,,,,,,
17048990.0,0.13756,,,,,,,,,,
17087392.0,0.13863,,,,,,,,,,
17125793.0,0.13806,,,,,,,,,,
17164194.0,0.13859,,,,,,,,,,
17202596.0,0.13946,,,,,,,,,,
17240998.0,0.13946,,,,,,,,,,
17279399.0,0.14006,,,,,,,,,,
17317800.0,0.14079,,,,,,,,,,
17356202.0,0.14079,,,,,,,,,,
17394603.0,0.14113,,,,,,,,,,
17433005.0,0.14133,,,,,,,,,,
17471406.0,0.14216,,,,,,,,,,
17509808.0,0.14286,,,,,,,,,,
17548209.0,0.14343,,,,,,,,,,
17586611.0,0.14413,,,,,,,,,,
17625012.0,0.14419,,,,,,,,,,
17663414.0,0.14486,,,,,,,,,,
17701815.0,0.14486,,,,,,,,,,
17740216.0,0.14546,,,,,,,,,,
17778618.0,0.14613,,,,,,,,,,
17817019.0,0.14686,,,,,,,,,,
17855421.0,0.14689,,,,,,,,,,
17893822.0,0.14773,,,,,,,,,,
17932224.0,0.14839,,,,,,,,,,
17970625.0,0.14836,,,,,,,,,,
18009026.0,0.14836,,,,,,,,,,
18047428.0,0.14899,,,,,,,,,,
18085829.0,0.14899,,,,,,,,,,
18124231.0,0.14959,,,,,,,,,,
18162632.0,0.15003,,,,,,,,,,
18201034.0,0.15103,,,,,,,,,,
18239435.0,0.15106,,,,,,,,,,
18277836.0,0.15196,,,,,,,,,,
18316238.0,0.15196,,,,,,,,,,
18354639.0,0.15253,,,,,,,,,,
18393041.0,0.15316,,,,,,,,,,
18431442.0,0.15409,,,,,,,,,,
18469844.0,0.15413,,,,,,,,,,
18508245.0,0.15459,,,,,,,,,,
18546647.0,0.15563,,,,,,,,,,
18585048.0,0.15563,,,,,,,,,,
18623449.0,0.15563,,,,,,,,,,
18661851.0,0.15633,,,,,,,,,,
18700252.0,0.15686,,,,,,,,,,
18738654.0,0.15763,,,,,,,,,,
18777055.0,0.15759,,,,,,,,,,
18815457.0,0.15819,,,,,,,,,,
18853858.0,0.15866,,,,,,,,,,
18892260.0,0.15926,,,,,,,,,,
18930661.0,0.15973,,,,,,,,,,
18969063.0,0.16033,,,,,,,,,,
19007464.0,0.16126,,,,,,,,,,
19045866.0,0.16126,,,,,,,,,,
19084267.0,0.16249,,,,,,,,,,
19122669.0,0.16249,,,,,,,,,,
19161070.0,0.16383,,,,,,,,,,
19199472.0,0.16383,,,,,,,,,,
19237873.0,0.16459,,,,,,,,,,
19276275.0,0.16499,,,,,,,,,,
19314676.0,0.16546,,,,,,,,,,
19353078.0,0.16603,,,,,,,,,,
19391479.0,0.16679,,,,,,,,,,
19429881.0,0.16746,,,,,,,,,,
19468282.0,0.16809,,,,,,,,,,
19506684.0,0.16893,,,,,,,,,,
19545085.0,0.16893,,,,,,,,,,
19583487.0,0.16976,,,,,,,,,,
19621888.0,0.17019,,,,,,,,,,
19660290.0,0.17129,,,,,,,,,,
19698691.0,0.17129,,,,,,,,,,
19737093.0,0.17273,,,,,,,,,,
19775494.0,0.17276,,,,,,,,,,
19813896.0,0.17303,,,,,,,,,,
19852297.0,0.17363,,,,,,,,,,
19890699.0,0.17446,,,,,,,,,,
19929101.0,0.17536,,,,,,,,,,
19967502.0,0.17579,,,,,,,,,,
20005903.0,0.17626,,,,,,,,,,
20044305.0,0.17709,,,,,,,,,,
20082707.0,0.17716,,,,,,,,,,
20121108.0,0.17786,,,,,,,,,,
20159510.0,0.17886,,,,,,,,,,
20197911.0,0.17986,,,,,,,,,,
20236313.0,0.17986,,,,,,,,,,
20274714.0,0.18066,,,,,,,,,,
20313116.0,0.18116,,,,,,,,,,
20351518.0,0.18179,,,,,,,,,,
20389919.0,0.18286,,,,,,,,,,
20428321.0,0.18339,,,,,,,,,,
20466722.0,0.18433,,,,,,,,,,
20505124.0,0.18473,,,,,,,,,,
20543525.0,0.18569,,,,,,,,,,
20581927.0,0.18629,,,,,,,,,,
20620328.0,0.18693,,,,,,,,,,
20658730.0,0.18703,,,,,,,,,,
20697131.0,0.18756,,,,,,,,,,
20735533.0,0.18886,,,,,,,,,,
20773935.0,0.18983,,,,,,,,,,
20812336.0,0.18979,,,,,,,,,,
20850738.0,0.19076,,,,,,,,,,
20889139.0,0.19136,,,,,,,,,,
20927541.0,0.19196,,,,,,,,,,
20965943.0,0.19286,,,,,,,,,,
21004344.0,0.19389,,,,,,,,,,
21042746.0,0.19456,,,,,,,,,,
21081148.0,0.19546,,,,,,,,,,
21119549.0,0.19609,,,,,,,,,,
21157951.0,0.19759,,,,,,,,,,
21196352.0,0.19823,,,,,,,,,,
21234754.0,0.19909,,,,,,,,,,
21273156.0,0.19789,,,,,,,,,,
21311557.0,0.19906,,,,,,,,,,
21349959.0,0.19979,,,,,,,,,,
21388361.0,0.20056,,,,,,,,,,
21426762.0,0.20176,,,,,,,,,,
21465164.0,0.20256,,,,,,,,,,
21493965.0,0.20259,,,,,,,,,,
21508366.0,0.20316,,,,,,,,,,
21514366.0,0.20316,,,,,,,,,,
21516766.0,0.20316,,,,,,,,,,
21516766.0,0.20316,,,,,,,,,,
21808356.0,0.20713,,,,,,,,,,
21811956.0,0.20713,,,,,,,,,,
21819156.0,0.20713,,,,,,,,,,
21833557.0,0.20806,,,,,,,,,,
21862358.0,0.20873,,,,,,,,,,
21891159.0,0.20923,,,,,,,,,,
21903160.0,0.20923,,,,,,,,,,
21906760.0,0.20923,,,,,,,,,,
21909160.0,0.20966,,,,,,,,,,
21979359.0,0.21126,,,,,,,,,,
21982959.0,0.21126,,,,,,,,,,
21990160.0,0.21169,,,,,,,,,,
22004560.0,0.21226,,,,,,,,,,
22033361.0,0.21313,,,,,,,,,,
22071763.0,0.21393,,,,,,,,,,
22110165.0,0.21526,,,,,,,,,,
22148566.0,0.21606,,,,,,,,,,
22186967.0,0.21699,,,,,,,,,,
22225369.0,0.21819,,,,,,,,,,
22263771.0,0.21873,,,,,,,,,,
22302173.0,0.22029,,,,,,,,,,
22340574.0,0.21869,,,,,,,,,,
22378976.0,0.22239,,,,,,,,,,
22417377.0,0.22386,,,,,,,,,,
22455779.0,0.22519,,,,,,,,,,
22494181.0,0.22596,,,,,,,,,,
22532582.0,0.22729,,,,,,,,,,
22570984.0,0.22886,,,,,,,,,,
22609385.0,0.22953,,,,,,,,,,
22630986.0,0.23026,,,,,,,,,,
22634586.0,0.23026,,,,,,,,,,
22635786.0,0.23026,,,,,,,,,,
22710785.0,0.23133,,,,,,,,,,
22714386.0,0.23136,,,,,,,,,,
22722185.0,0.23139,,,,,,,,,,
22736586.0,0.23193,,,,,,,,,,
22765387.0,0.23356,,,,,,,,,,
22803789.0,0.23426,,,,,,,,,,
22842191.0,0.23586,,,,,,,,,,
22880592.0,0.23739,,,,,,,,,,
22918994.0,0.23816,,,,,,,,,,
22957395.0,0.24033,,,,,,,,,,
22995797.0,0.24109,,,,,,,,,,
23034198.0,0.24263,,,,,,,,,,
23072600.0,0.24386,,,,,,,,,,
23111002.0,0.24606,,,,,,,,,,
23149403.0,0.24739,,,,,,,,,,
23187805.0,0.24899,,,,,,,,,,
23226206.0,0.24983,,,,,,,,,,
23264608.0,0.25156,,,,,,,,,,
23303009.0,0.25376,,,,,,,,,,
23341411.0,0.25499,,,,,,,,,,
23379812.0,0.25663,,,,,,,,,,
23418214.0,0.25846,,,,,,,,,,
23456616.0,0.26086,,,,,,,,,,
23495017.0,0.26253,,,,,,,,,,
23533419.0,0.26486,,,,,,,,,,
23571820.0,0.26666,,,,,,,,,,
23610222.0,0.26909,,,,,,,,,,
23648624.0,0.27166,,,,,,,,,,
23687025.0,0.27416,,,,,,,,,,
23725427.0,0.27699,,,,,,,,,,
23763829.0,0.28026,,,,,,,,,,
23802230.0,0.28383,,,,,,,,,,
23844232.0,0.29433,,,,,,,,,,

File: symbolic/scripts/data/creep/kaeri_2/HeBase_900_30_a.csv
time,strain,temperature,stress,type,state,form,process,medium,title,youngs,poissons
0.0,0.0,900.0,30.0,creep,Ruptured,Plate,Base,He,HeBase_900_30_a,149000.0,0.3
0.0,0.0,,,,,,,,,,
4799.0,0.01347,,,,,,,,,,
19199.0,0.01574,,,,,,,,,,
38399.0,0.01717,,,,,,,,,,
57599.0,0.0179,,,,,,,,,,
76799.0,0.01877,,,,,,,,,,
96000.0,0.0187,,,,,,,,,,
115200.0,0.01924,,,,,,,,,,
134400.0,0.01977,,,,,,,,,,
153600.0,0.0204,,,,,,,,,,
172801.0,0.0204,,,,,,,,,,
192001.0,0.0204,,,,,,,,,,
211201.0,0.02124,,,,,,,,,,
225601.0,0.02124,,,,,,,,,,
235201.0,0.02124,,,,,,,,,,
249602.0,0.02167,,,,,,,,,,
268802.0,0.02167,,,,,,,,,,
288002.0,0.02167,,,,,,,,,,
307202.0,0.02164,,,,,,,,,,
326403.0,0.02231,,,,,,,,,,
345603.0,0.02231,,,,,,,,,,
364803.0,0.02274,,,,,,,,,,
384003.0,0.02274,,,,,,,,,,
398403.0,0.02274,,,,,,,,,,
408003.0,0.02337,,,,,,,,,,
422404.0,0.02337,,,,,,,,,,
441604.0,0.02337,,,,,,,,,,
460804.0,0.02401,,,,,,,,,,
475204.0,0.02401,,,,,,,,,,
484804.0,0.02477,,,,,,,,,,
494405.0,0.02477,,,,,,,,,,
508805.0,0.02477,,,,,,,,,,
528005.0,0.02477,,,,,,,,,,
547205.0,0.02547,,,,,,,,,,
566405.0,0.02591,,,,,,,,,,
580805.0,0.02634,,,,,,,,,,
595206.0,0.02634,,,,,,,,,,
614406.0,0.02697,,,,,,,,,,
633606.0,0.02694,,,,,,,,,,
652806.0,0.02744,,,,,,,,,,
667207.0,0.02744,,,,,,,,,,
681607.0,0.02827,,,,,,,,,,
700807.0,0.02831,,,,,,,,,,
720007.0,0.02831,,,,,,,,,,
739207.0,0.02831,,,,,,,,,,
758407.0,0.02867,,,,,,,,,,
777608.0,0.02937,,,,,,,,,,
796808.0,0.02937,,,,,,,,,,
816008.0,0.03017,,,,,,,,,,
835208.0,0.03017,,,,,,,,,,
854409.0,0.03021,,,,,,,,,,
873609.0,0.03097,,,,,,,,,,
892809.0,0.03097,,,,,,,,,,
912009.0,0.03177,,,,,,,,,,
926409.0,0.03177,,,,,,,,,,
940810.0,0.03174,,,,,,,,,,
960010.0,0.03224,,,,,,,,,,
979210.0,0.03277,,,,,,,,,,
998410.0,0.03364,,,,,,,,,,
1017610.0,0.03364,,,,,,,,,,
1036811.0,0.03437,,,,,,,,,,
1056011.0,0.03437,,,,,,,,,,
1075211.0,0.03441,,,,,,,,,,
1094411.0,0.03504,,,,,,,,,,
1113611.0,0.03597,,,,,,,,,,
1132812.0,0.03587,,,,,,,,,,
1152012.0,0.03584,,,,,,,,,,
1171212.0,0.03584,,,,,,,,,,
1190412.0,0.03647,,,,,,,,,,
1204812.0,0.03647,,,,,,,,,,
1214413.0,0.03701,,,,,,,,,,
1224013.0,0.03701,,,,,,,,,,
1238413.0,0.03767,,,,,,,,,,
1257613.0,0.03771,,,,,,,,,,
1276813.0,0.03831,,,,,,,,,,
1291213.0,0.03834,,,,,,,,,,
1300814.0,0.03837,,,,,,,,,,
1315214.0,0.03891,,,,,,,,,,
1334414.0,0.03941,,,,,,,,,,
1353614.0,0.04007,,,,,,,,,,
1372814.0,0.04011,,,,,,,,,,
1387214.0,0.04011,,,,,,,,,,
1401615.0,0.04087,,,,,,,,,,
1420815.0,0.04087,,,,,,,,,,
1440015.0,0.04164,,,,,,,,,,
1459215.0,0.04211,,,,,,,,,,
1473615.0,0.04211,,,,,,,,,,
1483215.0,0.04211,,,,,,,,,,
1497616.0,0.04287,,,,,,,,,,
1516816.0,0.04287,,,,,,,,,,
1536016.0,0.04334,,,,,,,,,,
1555216.0,0.04394,,,,,,,,,,
1569616.0,0.04397,,,,,,,,,,
1579216.0,0.04464,,,,,,,,,,
1588817.0,0.04464,,,,,,,,,,
1603217.0,0.04467,,,,,,,,,,
1622417.0,0.04527,,,,,,,,,,
1641617.0,0.04581,,,,,,,,,,
1660817.0,0.04644,,,,,,,,,,
1675218.0,0.04647,,,,,,,,,,
1689618.0,0.04694,,,,,,,,,,
1708818.0,0.04771,,,,,,,,,,
1728018.0,0.04814,,,,,,,,,,
1747218.0,0.04817,,,,,,,,,,
1766418.0,0.04897,,,,,,,,,,
1780818.0,0.04941,,,,,,,,,,
1795219.0,0.05017,,,,,,,,,,
1814419.0,0.05024,,,,,,,,,,
1833619.0,0.05084,,,,,,,,,,
1852819.0,0.05127,,,,,,,,,,
1872019.0,0.05197,,,,,,,,,,
1886419.0,0.05241,,,,,,,,,,
1896019.0,0.05294,,,,,,,,,,
1905619.0,0.05294,,,,,,,,,,
1920020.0,0.05294,,,,,,,,,,
1939219.0,0.05351,,,,,,,,,,
1958420.0,0.05417,,,,,,,,,,
1977620.0,0.05417,,,,,,,,,,
1996820.0,0.05417,,,,,,,,,,
2016020.0,0.05474,,,,,,,,,,
2035221.0,0.05477,,,,,,,,,,
2049620.0,0.05567,,,,,,,,,,
2064021.0,0.05571,,,,,,,,,,
2083220.0,0.05594,,,,,,,,,,
2102421.0,0.05654,,,,,,,,,,
2121621.0,0.05657,,,,,,,,,,
2140821.0,0.05731,,,,,,,,,,
2160021.0,0.05781,,,,,,,,,,
2174421.0,0.05784,,,,,,,,,,
2188822.0,0.05854,,,,,,,,,,
2208022.0,0.05857,,,,,,,,,,
2227222.0,0.05917,,,,,,,,,,
2246422.0,0.05917,,,,,,,,,,
2265622.0,0.05984,,,,,,,,,,
2284822.0,0.05991,,,,,,,,,,
2299222.0,0.06071,,,,,,,,,,
2313623.0,0.06071,,,,,,,,,,
2328023.0,0.06071,,,,,,,,,,
2342423.0,0.06127,,,,,,,,,,
2361623.0,0.06177,,,,,,,,,,
2380823.0,0.06177,,,,,,,,,,
2400023.0,0.06221,,,,,,,,,,
2419223.0,0.06291,,,,,,,,,,
2438424.0,0.06297,,,,,,,,,,
2457624.0,0.06374,,,,,,,,,,
2476824.0,0.06451,,,,,,,,,,
2496024.0,0.06451,,,,,,,,,,
2515224.0,0.06524,,,,,,,,,,
2534424.0,0.06524,,,,,,,,,,
2553624.0,0.06577,,,,,,,,,,
2572824.0,0.06627,,,,,,,,,,
2592025.0,0.06707,,,,,,,,,,
2611225.0,0.06711,,,,,,,,,,
2630425.0,0.06781,,,,,,,,,,
2649625.0,0.06781,,,,,,,,,,
2668825.0,0.06837,,,,,,,,,,
2688025.0,0.06901,,,,,,,,,,
2707226.0,0.06904,,,,,,,,,,
2721626.0,0.06974,,,,,,,,,,
2736026.0,0.06977,,,,,,,,,,
2755226.0,0.07037,,,,,,,,,,
2774426.0,0.07041,,,,,,,,,,
2793626.0,0.07114,,,,,,,,,,
2812826.0,0.07164,,,,,,,,,,
2827226.0,0.07164,,,,,,,,,,
2836827.0,0.07237,,,,,,,,,,
2851227.0,0.07237,,,,,,,,,,
2870427.0,0.07277,,,,,,,,,,
2889627.0,0.07351,,,,,,,,,,
2908827.0,0.07354,,,,,,,,,,
2928027.0,0.07411,,,,,,,,,,
2947227.0,0.07411,,,,,,,,,,
2966427.0,0.07491,,,,,,,,,,
2985627.0,0.07494,,,,,,,,,,
3000028.0,0.07564,,,,,,,,,,
3014428.0,0.07567,,,,,,,,,,
3033628.0,0.07631,,,,,,,,,,
3052828.0,0.07637,,,,,,,,,,
3072028.0,0.07684,,,,,,,,,,
3091228.0,0.07751,,,,,,,,,,
3110429.0,0.07804,,,,,,,,,,
3129629.0,0.07864,,,,,,,,,,
3144029.0,0.07864,,,,,,,,,,
3158429.0,0.07917,,,,,,,,,,
3177629.0,0.07917,,,,,,,,,,
3196829.0,0.07997,,,,,,,,,,
3216029.0,0.08061,,,,,,,,,,
3235229.0,0.08064,,,,,,,,,,
3254430.0,0.08144,,,,,,,,,,
3273629.0,0.08224,,,,,,,,,,
3292830.0,0.08181,,,,,,,,,,
3312030.0,0.08224,,,,,,,,,,
3331230.0,0.08294,,,,,,,,,,
3350430.0,0.08374,,,,,,,,,,
3369630.0,0.08374,,,,,,,,,,
3388830.0,0.08447,,,,,,,,,,
3408030.0,0.08517,,,,,,,,,,
3422430.0,0.08521,,,,,,,,,,
3436831.0,0.08524,,,,,,,,,,
3451231.0,0.08574,,,,,,,,,,
3465631.0,0.08574,,,,,,,,,,
3484831.0,0.08651,,,,,,,,,,
3504031.0,0.08651,,,,,,,,,,
3523231.0,0.08717,,,,,,,,,,
3542431.0,0.08721,,,,,,,,,,
3561631.0,0.08781,,,,,,,,,,
3580831.0,0.08781,,,,,,,,,,
3600031.0,0.08837,,,,,,,,,,
3619231.0,0.08931,,,,,,,,,,
3638432.0,0.08931,,,,,,,,,,
3657632.0,0.08934,,,,,,,,,,
3676832.0,0.08991,,,,,,,,,,
3696032.0,0.09061,,,,,,,,,,
3715232.0,0.09064,,,,,,,,,,
3734432.0,0.09111,,,,,,,,,,
3748832.0,0.09114,,,,,,,,,,
3758432.0,0.09114,,,,,,,,,,
3768032.0,0.09154,,,,,,,,,,
3782433.0,0.09161,,,,,,,,,,
3801633.0,0.09231,,,,,,,,,,
3820833.0,0.09234,,,,,,,,,,
3840033.0,0.09307,,,,,,,,,,
3859233.0,0.09371,,,,,,,,,,
3878433.0,0.09371,,,,,,,,,,
3897633.0,0.09437,,,,,,,,,,
3916833.0,0.09494,,,,,,,,,,
3936034.0,0.09494,,,,,,,,,,
3955234.0,0.09577,,,,,,,,,,
3974434.0,0.09651,,,,,,,,,,
3993634.0,0.09651,,,,,,,,,,
4012834.0,0.09694,,,,,,,,,,
4032034.0,0.09771,,,,,,,,,,
4046434.0,0.09771,,,,,,,,,,
4056035.0,0.09824,,,,,,,,,,
4065635.0,0.09824,,,,,,,,,,
4080035.0,0.09894,,,,,,,,,,
4099235.0,0.09897,,,,,,,,,,
4118435.0,0.09977,,,,,,,,,,
4137635.0,0.09977,,,,,,,,,,
4156835.0,0.09997,,,,,,,,,,
4176035.0,0.10041,,,,,,,,,,
4195235.0,0.10041,,,,,,,,,,
4214435.0,0.10117,,,,,,,,,,
4233636.0,0.10171,,,,,,,,,,
4252836.0,0.10171,,,,,,,,,,
4272036.0,0.10241,,,,,,,,,,
4291236.0,0.10297,,,,,,,,,,
4310436.0,0.10301,,,,,,,,,,
4329636.0,0.10374,,,,,,,,,,
4348836.0,0.10377,,,,,,,,,,
4363236.0,0.10451,,,,,,,,,,
4377637.0,0.10454,,,,,,,,,,
4396836.0,0.10511,,,,,,,,,,
4416037.0,0.10511,,,,,,,,,,
4435237.0,0.10564,,,,,,,,,,
4454437.0,0.10631,,,,,,,,,,
4473637.0,0.10704,,,,,,,,,,
4492837.0,0.10707,,,,,,,,,,
4512037.0,0.10707,,,,,,,,,,
4531237.0,0.10784,,,,,,,,,,
4550438.0,0.10784,,,,,,,,,,
4564838.0,0.10857,,,,,,,,,,
4579238.0,0.10861,,,,,,,,,,
4598438.0,0.10917,,,,,,,,,,
4617638.0,0.10984,,,,,,,,,,
4636838.0,0.10984,,,,,,,,,,
4656038.0,0.11034,,,,,,,,,,
4675238.0,0.11091,,,,,,,,,,
4694438.0,0.11131,,,,,,,,,,
4713638.0,0.11211,,,,,,,,,,
4732839.0,0.11211,,,,,,,,,,
4752039.0,0.11284,,,,,,,,,,
4771239.0,0.11284,,,,,,,,,,
4790439.0,0.11364,,,,,,,,,,
4809639.0,0.11364,,,,,,,,,,
4828839.0,0.11437,,,,,,,,,,
4848039.0,0.11437,,,,,,,,,,
4867239.0,0.11491,,,,,,,,,,
4886439.0,0.11571,,,,,,,,,,
4900840.0,0.11571,,,,,,,,,,
4910439.0,0.11571,,,,,,,,,,
4924840.0,0.11614,,,,,,,,,,
4944040.0,0.11621,,,,,,,,,,
4963240.0,0.11684,,,,,,,,,,
4982440.0,0.11737,,,,,,,,,,
5001640.0,0.11741,,,,,,,,,,
5020840.0,0.11817,,,,,,,,,,
5040040.0,0.11824,,,,,,,,,,
5059240.0,0.11901,,,,,,,,,,
5078440.0,0.11977,,,,,,,,,,
5092840.0,0.11977,,,,,,,,,,
5107241.0,0.12017,,,,,,,,,,
5126441.0,0.12091,,,,,,,,,,
5145641.0,0.12097,,,,,,,,,,
5164841.0,0.12147,,,,,,,,,,
5184041.0,0.12207,,,,,,,,,,
5203241.0,0.12207,,,,,,,,,,
5222441.0,0.12281,,,,,,,,,,
5241641.0,0.12357,,,,,,,,,,
5260841.0,0.12357,,,,,,,,,,
5280041.0,0.12434,,,,,,,,,,
5294441.0,0.12434,,,,,,,,,,
5308842.0,0.12437,,,,,,,,,,
5328042.0,0.12517,,,,,,,,,,
5347242.0,0.12517,,,,,,,,,,
5366442.0,0.12587,,,,,,,,,,
5385642.0,0.12587,,,,,,,,,,
5404842.0,0.12687,,,,,,,,,,
5424042.0,0.12691,,,,,,,,,,
5443242.0,0.12744,,,,,,,,,,
5462442.0,0.12817,,,,,,,,,,
5481642.0,0.12821,,,,,,,,,,
5496042.0,0.12894,,,,,,,,,,
5510443.0,0.12944,,,,,,,,,,
5524843.0,0.12947,,,,,,,,,,
5534442.0,0.12947,,,,,,,,,,
5548843.0,0.12991,,,,,,,,,,
5568043.0,0.13044,,,,,,,,,,
5587243.0,0.13097,,,,,,,,,,
5606443.0,0.13171,,,,,,,,,,
5625643.0,0.13171,,,,,,,,,,
5644843.0,0.13217,,,,,,,,,,
5664043.0,0.13277,,,,,,,,,,
5683243.0,0.13347,,,,,,,,,,
5702443.0,0.13347,,,,,,,,,,
5721643.0,0.13407,,,,,,,,,,
5740844.0,0.13477,,,,,,,,,,
5760043.0,0.13481,,,,,,,,,,
5779244.0,0.13551,,,,,,,,,,
5798444.0,0.13627,,,,,,,,,,
5817644.0,0.13634,,,,,,,,,,
5836844.0,0.13637,,,,,,,,,,
5856044.0,0.13731,,,,,,,,,,
5875244.0,0.13731,,,,,,,,,,
5894444.0,0.13791,,,,,,,,,,
5913644.0,0.13851,,,,,,,,,,
5932844.0,0.13927,,,,,,,,,,
5952044.0,0.13931,,,,,,,,,,
5971244.0,0.14004,,,,,,,,,,
5990445.0,0.14011,,,,,,,,,,
6009645.0,0.14054,,,,,,,,,,
6028845.0,0.14174,,,,,,,,,,
6043245.0,0.14174,,,,,,,,,,
6057645.0,0.14174,,,,,,,,,,
6076845.0,0.14177,,,,,,,,,,
6096045.0,0.14254,,,,,,,,,,
6115245.0,0.14327,,,,,,,,,,
6134445.0,0.14331,,,,,,,,,,
6153645.0,0.14337,,,,,,,,,,
6172845.0,0.14384,,,,,,,,,,
6192045.0,0.14461,,,,,,,,,,
6211245.0,0.14467,,,,,,,,,,
6225645.0,0.14517,,,,,,,,,,
6235245.0,0.14517,,,,,,,,,,
6249646.0,0.14561,,,,,,,,,,
6268846.0,0.14607,,,,,,,,,,
6288046.0,0.14681,,,,,,,,,,
6307246.0,0.14684,,,,,,,,,,
6326446.0,0.14741,,,,,,,,,,
6345646.0,0.14807,,,,,,,,,,
6364846.0,0.14864,,,,,,,,,,
6384046.0,0.14921,,,,,,,,,,
6403246.0,0.14921,,,,,,,,,,
6422446.0,0.14991,,,,,,,,,,
6441646.0,0.15061,,,,,,,,,,
6460846.0,0.15064,,,,,,,,,,
6475246.0,0.15137,,,,,,,,,,
6484846.0,0.15137,,,,,,,,,,
6499247.0,0.15137,,,,,,,,,,
6518447.0,0.15184,,,,,,,,,,
6537647.0,0.15271,,,,,,,,,,
6556847.0,0.15334,,,,,,,,,,
6576047.0,0.15337,,,,,,,,,,
6595247.0,0.15384,,,,,,,,,,
6614447.0,0.15451,,,,,,,,,,
6633647.0,0.15527,,,,,,,,,,
6652847.0,0.15581,,,,,,,,,,
6672047.0,0.15581,,,,,,,,,,
6691247.0,0.15624,,,,,,,,,,
6710447.0,0.15687,,,,,,,,,,
6729647.0,0.15771,,,,,,,,,,
6748847.0,0.15771,,,,,,,,,,
6763247.0,0.15834,,,,,,,,,,
6777648.0,0.15834,,,,,,,,,,
6796848.0,0.15877,,,,,,,,,,
6816048.0,0.15954,,,,,,,,,,
6835248.0,0.16014,,,,,,,,,,
6854448.0,0.16087,,,,,,,,,,
6873648.0,0.16171,,,,,,,,,,
6892848.0,0.16171,,,,,,,,,,
6912048.0,0.16237,,,,,,,,,,
6931248.0,0.16241,,,,,,,,,,
6950448.0,0.16314,,,,,,,,,,
6969648.0,0.16391,,,,,,,,,,
6988848.0,0.16391,,,,,,,,,,
7008048.0,0.16437,,,,,,,,,,
7022449.0,0.16507,,,,,,,,,,
7036849.0,0.16511,,,,,,,,,,
7051248.0,0.16581,,,,,,,,,,
7060849.0,0.16581,,,,,,,,,,
7075249.0,0.16664,,,,,,,,,,
7094449.0,0.16664,,,,,,,,,,
7113649.0,0.16707,,,,,,,,,,
7132849.0,0.16787,,,,,,,,,,
7152049.0,0.16854,,,,,,,,,,
7171249.0,0.16854,,,,,,,,,,
7190449.0,0.16927,,,,,,,,,,
7209649.0,0.16984,,,,,,,,,,
7228849.0,0.17044,,,,,,,,,,
7248049.0,0.17097,,,,,,,,,,
7267250.0,0.17157,,,,,,,,,,
7286450.0,0.17164,,,,,,,,,,
7305650.0,0.17257,,,,,,,,,,
7324850.0,0.17317,,,,,,,,,,
7344050.0,0.17391,,,,,,,,,,
7363250.0,0.17397,,,,,,,,,,
7382450.0,0.17477,,,,,,,,,,
7401650.0,0.17547,,,,,,,,,,
7420850.0,0.17551,,,,,,,,,,
7440050.0,0.17621,,,,,,,,,,
7454450.0,0.17691,,,,,,,,,,
7468851.0,0.17694,,,,,,,,,,
7488051.0,0.17797,,,,,,,,,,
7507251.0,0.17867,,,,,,,,,,
7526451.0,0.17867,,,,,,,,,,
7545651.0,0.17927,,,,,,,,,,
7564851.0,0.17991,,,,,,,,,,
7584051.0,0.18064,,,,,,,,,,
7603251.0,0.18104,,,,,,,,,,
7622451.0,0.18197,,,,,,,,,,
7641651.0,0.18247,,,,,,,,,,
7660851.0,0.18304,,,,,,,,,,
7675251.0,0.18367,,,,,,,,,,
7684851.0,0.18367,,,,,,,,,,
7694451.0,0.18427,,,,,,,,,,
7708852.0,0.18431,,,,,,,,,,
7728051.0,0.18501,,,,,,,,,,
7747252.0,0.18577,,,,,,,,,,
7766452.0,0.18627,,,,,,,,,,
7785652.0,0.18694,,,,,,,,,,
7804852.0,0.18741,,,,,,,,,,
7824052.0,0.18794,,,,,,,,,,
7843252.0,0.18931,,,,,,,,,,
7862452.0,0.18931,,,,,,,,,,
7881652.0,0.18977,,,,,,,,,,
7900852.0,0.19054,,,,,,,,,,
7915252.0,0.19094,,,,,,,,,,
7924852.0,0.19147,,,,,,,,,,
7934452.0,0.19234,,,,,,,,,,
7944053.0,0.19237,,,,,,,,,,
7953653.0,0.19237,,,,,,,,,,
7968053.0,0.19307,,,,,,,,,,
7987253.0,0.19311,,,,,,,,,,
8006453.0,0.19384,,,,,,,,,,
8025653.0,0.19457,,,,,,,,,,
8044853.0,0.19534,,,,,,,,,,
8064053.0,0.19614,,,,,,,,,,
8083253.0,0.19684,,,,,,,,,,
8102453.0,0.19761,,,,,,,,,,
8121653.0,0.19831,,,,,,,,,,
8140853.0,0.19834,,,,,,,,,,
8160054.0,0.19947,,,,,,,,,,
8179254.0,0.20004,,,,,,,,,,
8198454.0,0.20087,,,,,,,,,,
8217654.0,0.20144,,,,,,,,,,
8236854.0,0.20187,,,,,,,,,,
8256054.0,0.20237,,,,,,,,,,
8275254.0,0.20367,,,,,,,,,,
8294454.0,0.20421,,,,,,,,,,
8313654.0,0.20494,,,,,,,,,,
8332854.0,0.20584,,,,,,,,,,
8352054.0,0.20651,,,,,,,,,,
8371255.0,0.20747,,,,,,,,,,
8390455.0,0.20817,,,,,,,,,,
8409655.0,0.20884,,,,,,,,,,
8428855.0,0.20964,,,,,,,,,,
8448055.0,0.21017,,,,,,,,,,
8467255.0,0.21084,,,,,,,,,,
8486455.0,0.21154,,,,,,,,,,
8500855.0,0.21217,,,,,,,,,,
8515256.0,0.21297,,,,,,,,,,
8534456.0,0.21387,,,,,,,,,,
8548855.0,0.21487,,,,,,,,,,
8563256.0,0.21547,,,,,,,,,,
8582456.0,0.21631,,,,,,,,,,
8601656.0,0.21661,,,,,,,,,,
8620856.0,0.21774,,,,,,,,,,
8640056.0,0.21877,,,,,,,,,,
8659256.0,0.21941,,,,,,,,,,
8678456.0,0.22031,,,,,,,,,,
8692857.0,0.22077,,,,,,,,,,
8707257.0,0.22131,,,,,,,,,,
8726457.0,0.22244,,,,,,,,,,
8745657.0,0.22334,,,,,,,,,,
8764857.0,0.22457,,,,,,,,,,
8784057.0,0.22604,,,,,,,,,,
8803257.0,0.22674,,,,,,,,,,
8822457.0,0.22717,,,,,,,,,,
8841657.0,0.22834,,,,,,,,,,
8860857.0,0.22984,,,,,,,,,,
8880057.0,0.23037,,,,,,,,,,
8899258.0,0.23171,,,,,,,,,,
8918458.0,0.23244,,,,,,,,,,
8937658.0,0.23391,,,,,,,,,,
8956858.0,0.23441,,,,,,,,,,
8976058.0,0.23574,,,,,,,,,,
8995258.0,0.23644,,,,,,,,,,
9014458.0,0.23764,,,,,,,,,,
9033658.0,0.23904,,,,,,,,,,
9052858.0,0.23974,,,,,,,,,,
9072058.0,0.24144,,,,,,,,,,
9091258.0,0.24217,,,,,,,,,,
9110458.0,0.24344,,,,,,,,,,
9124859.0,0.24441,,,,,,,,,,
9134459.0,0.24484,,,,,,,,,,
9148859.0,0.24624,,,,,,,,,,
9168059.0,0.24711,,,,,,,,,,
9187259.0,0.24807,,,,,,,,,,
9206459.0,0.24934,,,,,,,,,,
9225659.0,0.25097,,,,,,,,,,
9244859.0,0.25237,,,,,,,,,,
9264059.0,0.25374,,,,,,,,,,
9283259.0,0.25451,,,,,,,,,,
9297659.0,0.25561,,,,,,,,,,
9307259.0,0.25651,,,,,,,,,,
9321660.0,0.25737,,,,,,,,,,
9340860.0,0.25874,,,,,,,,,,
9360060.0,0.26001,,,,,,,,,,
9379260.0,0.26144,,,,,,,,,,
9398460.0,0.26324,,,,,,,,,,
9417660.0,0.26461,,,,,,,,,,
9436860.0,0.26627,,,,,,,,,,
9456060.0,0.26764,,,,,,,,,,
9475260.0,0.26951,,,,,,,,,,
9494460.0,0.27117,,,,,,,,,,
9513660.0,0.27284,,,,,,,,,,
9528061.0,0.27411,,,,,,,,,,
9542461.0,0.27544,,,,,,,,,,
9561661.0,0.27764,,,,,,,,,,
9580861.0,0.27947,,,,,,,,,,
9600061.0,0.28091,,,,,,,,,,
9619261.0,0.28327,,,,,,,,,,
9638461.0,0.28521,,,,,,,,,,
9657661.0,0.28724,,,,,,,,,,
9676861.0,0.28984,,,,,,,,,,
9696061.0,0.29174,,,,,,,,,,
9715261.0,0.29447,,,,,,,,,,
9729661.0,0.29621,,,,,,,,,,
9744062.0,0.29817,,,,,,,,,,
9763262.0,0.30147,,,,,,,,,,
9782462.0,0.30614,,,,,,,,,,
9793261.0,0.31697,,,,,,,,,,
