Repository: janzenchoi/phd_code

# Symbolic

The following repository acts as a wrapper for the `pysr` codebase which was developed for symbolic regression (SR) analysis. This wrapping has been performed to facilitate the quick and easy prediction of the high-temperature creep and tensile behaviour of Alloy 617.

File: symbolic/scripts/data/creep/kaeri_2/HeBase_900_45_a.csv
time,strain,temperature,stress,type,state,form,process,medium,title,youngs,poissons
0.0,0.0,900.0,45.0,creep,Ruptured,Plate,Base,He,HeBase_900_45_a,149000.0,0.3
0.0,0.0,,,,,,,,,,
17.0,0.00869,,,,,,,,,,
53.0,0.00869,,,,,,,,,,
125.0,0.00853,,,,,,,,,,
269.0,0.00894,,,,,,,,,,
558.0,0.00969,,,,,,,,,,
941.0,0.00994,,,,,,,,,,
1158.0,0.01088,,,,,,,,,,
1193.0,0.01088,,,,,,,,,,
4799.0,0.01244,,,,,,,,,,
7200.0,0.01312,,,,,,,,,,
9600.0,0.01425,,,,,,,,,,
12000.0,0.01425,,,,,,,,,,
14400.0,0.01506,,,,,,,,,,
16800.0,0.01506,,,,,,,,,,
19200.0,0.01578,,,,,,,,,,
21600.0,0.01578,,,,,,,,,,
24000.0,0.01578,,,,,,,,,,
26400.0,0.01675,,,,,,,,,,
28800.0,0.01675,,,,,,,,,,
31200.0,0.01709,,,,,,,,,,
33600.0,0.01738,,,,,,,,,,
36000.0,0.01794,,,,,,,,,,
38400.0,0.01794,,,,,,,,,,
40800.0,0.01881,,,,,,,,,,
43200.0,0.01881,,,,,,,,,,
45600.0,0.01881,,,,,,,,,,
48000.0,0.01906,,,,,,,,,,
50400.0,0.01991,,,,,,,,,,
52800.0,0.01991,,,,,,,,,,
55200.0,0.01991,,,,,,,,,,
57600.0,0.02038,,,,,,,,,,
60000.0,0.02056,,,,,,,,,,
62400.0,0.02056,,,,,,,,,,
64800.0,0.02122,,,,,,,,,,
67201.0,0.02122,,,,,,,,,,
69600.0,0.02175,,,,,,,,,,
72001.0,0.02178,,,,,,,,,,
74401.0,0.02241,,,,,,,,,,
76801.0,0.02241,,,,,,,,,,
79201.0,0.02241,,,,,,,,,,
81601.0,0.02331,,,,,,,,,,
84001.0,0.02338,,,,,,,,,,
86401.0,0.02362,,,,,,,,,,
88801.0,0.02416,,,,,,,,,,
91201.0,0.02444,,,,,,,,,,
93601.0,0.02494,,,,,,,,,,
96001.0,0.02516,,,,,,,,,,
98401.0,0.02556,,,,,,,,,,
100801.0,0.02641,,,,,,,,,,
103201.0,0.02641,,,,,,,,,,
105601.0,0.02684,,,,,,,,,,
108001.0,0.02684,,,,,,,,,,
110401.0,0.02738,,,,,,,,,,
112802.0,0.02769,,,,,,,,,,
115201.0,0.02816,,,,,,,,,,
117602.0,0.02903,,,,,,,,,,
120002.0,0.02888,,,,,,,,,,
122402.0,0.02888,,,,,,,,,,
124802.0,0.02984,,,,,,,,,,
127202.0,0.02984,,,,,,,,,,
129602.0,0.03078,,,,,,,,,,
132002.0,0.03078,,,,,,,,,,
134402.0,0.03078,,,,,,,,,,
136802.0,0.03178,,,,,,,,,,
139202.0,0.03178,,,,,,,,,,
141602.0,0.03178,,,,,,,,,,
144002.0,0.03275,,,,,,,,,,
146402.0,0.03275,,,,,,,,,,
148802.0,0.03275,,,,,,,,,,
151202.0,0.03328,,,,,,,,,,
153602.0,0.03328,,,,,,,,,,
156002.0,0.03391,,,,,,,,,,
158402.0,0.03391,,,,,,,,,,
160802.0,0.03481,,,,,,,,,,
163202.0,0.03481,,,,,,,,,,
165602.0,0.03481,,,,,,,,,,
168002.0,0.03569,,,,,,,,,,
170403.0,0.03569,,,,,,,,,,
172803.0,0.03637,,,,,,,,,,
175202.0,0.03641,,,,,,,,,,
177603.0,0.03703,,,,,,,,,,
180003.0,0.03759,,,,,,,,,,
182403.0,0.03853,,,,,,,,,,
184803.0,0.03853,,,,,,,,,,
187203.0,0.03856,,,,,,,,,,
189603.0,0.03944,,,,,,,,,,
192003.0,0.03944,,,,,,,,,,
194403.0,0.04028,,,,,,,,,,
196803.0,0.04028,,,,,,,,,,
199203.0,0.04088,,,,,,,,,,
201603.0,0.04088,,,,,,,,,,
204003.0,0.04169,,,,,,,,,,
206403.0,0.04209,,,,,,,,,,
208803.0,0.04209,,,,,,,,,,
211203.0,0.04259,,,,,,,,,,
213603.0,0.04344,,,,,,,,,,
216003.0,0.04344,,,,,,,,,,
218403.0,0.04372,,,,,,,,,,
220803.0,0.04391,,,,,,,,,,
223203.0,0.04481,,,,,,,,,,
225603.0,0.04481,,,,,,,,,,
228003.0,0.04531,,,,,,,,,,
230404.0,0.04531,,,,,,,,,,
232804.0,0.04603,,,,,,,,,,
235204.0,0.04603,,,,,,,,,,
237603.0,0.04675,,,,,,,,,,
240004.0,0.04675,,,,,,,,,,
242404.0,0.04725,,,,,,,,,,
244804.0,0.04791,,,,,,,,,,
247204.0,0.04791,,,,,,,,,,
249604.0,0.04791,,,,,,,,,,
252004.0,0.04869,,,,,,,,,,
254404.0,0.04869,,,,,,,,,,
256804.0,0.04947,,,,,,,,,,
259204.0,0.04947,,,,,,,,,,
261604.0,0.04997,,,,,,,,,,
264004.0,0.05047,,,,,,,,,,
266404.0,0.0505,,,,,,,,,,
268804.0,0.05131,,,,,,,,,,
271204.0,0.05206,,,,,,,,,,
273604.0,0.05206,,,,,,,,,,
276004.0,0.05309,,,,,,,,,,
278404.0,0.05309,,,,,,,,,,
280805.0,0.05356,,,,,,,,,,
283205.0,0.05356,,,,,,,,,,
285605.0,0.05459,,,,,,,,,,
288005.0,0.05459,,,,,,,,,,
290405.0,0.05484,,,,,,,,,,
292805.0,0.05553,,,,,,,,,,
295205.0,0.05556,,,,,,,,,,
297605.0,0.0565,,,,,,,,,,
300005.0,0.0565,,,,,,,,,,
302405.0,0.05738,,,,,,,,,,
304805.0,0.05738,,,,,,,,,,
307205.0,0.05791,,,,,,,,,,
309605.0,0.05831,,,,,,,,,,
312005.0,0.05869,,,,,,,,,,
314405.0,0.05925,,,,,,,,,,
316805.0,0.05925,,,,,,,,,,
319205.0,0.06009,,,,,,,,,,
321605.0,0.06009,,,,,,,,,,
324005.0,0.06009,,,,,,,,,,
326405.0,0.06031,,,,,,,,,,
328805.0,0.06069,,,,,,,,,,
331205.0,0.06125,,,,,,,,,,
333606.0,0.0615,,,,,,,,,,
336005.0,0.0615,,,,,,,,,,
338406.0,0.06203,,,,,,,,,,
340806.0,0.06256,,,,,,,,,,
343206.0,0.06319,,,,,,,,,,
345606.0,0.06319,,,,,,,,,,
348006.0,0.06356,,,,,,,,,,
350406.0,0.06481,,,,,,,,,,
352806.0,0.06484,,,,,,,,,,
355206.0,0.06488,,,,,,,,,,
357606.0,0.06619,,,,,,,,,,
360006.0,0.06619,,,,,,,,,,
362406.0,0.06669,,,,,,,,,,
364806.0,0.06669,,,,,,,,,,
367206.0,0.06741,,,,,,,,,,
369606.0,0.06741,,,,,,,,,,
372006.0,0.06809,,,,,,,,,,
374406.0,0.069,,,,,,,,,,
376806.0,0.069,,,,,,,,,,
379206.0,0.06931,,,,,,,,,,
381606.0,0.06966,,,,,,,,,,
384006.0,0.07044,,,,,,,,,,
386407.0,0.07197,,,,,,,,,,
388806.0,0.0715,,,,,,,,,,
391207.0,0.0715,,,,,,,,,,
393607.0,0.07197,,,,,,,,,,
396007.0,0.07256,,,,,,,,,,
398407.0,0.07275,,,,,,,,,,
400807.0,0.07331,,,,,,,,,,
403206.0,0.07331,,,,,,,,,,
405607.0,0.07331,,,,,,,,,,
408007.0,0.074,,,,,,,,,,
410407.0,0.07409,,,,,,,,,,
412807.0,0.07453,,,,,,,,,,
415207.0,0.07453,,,,,,,,,,
417607.0,0.07534,,,,,,,,,,
420007.0,0.07534,,,,,,,,,,
422407.0,0.07628,,,,,,,,,,
424807.0,0.07631,,,,,,,,,,
427207.0,0.07631,,,,,,,,,,
429607.0,0.07669,,,,,,,,,,
432007.0,0.07734,,,,,,,,,,
434407.0,0.07803,,,,,,,,,,
436807.0,0.07803,,,,,,,,,,
439207.0,0.07891,,,,,,,,,,
441607.0,0.07897,,,,,,,,,,
444008.0,0.07997,,,,,,,,,,
446408.0,0.07997,,,,,,,,,,
448808.0,0.08078,,,,,,,,,,
451207.0,0.08078,,,,,,,,,,
453608.0,0.08116,,,,,,,,,,
456008.0,0.08153,,,,,,,,,,
458408.0,0.08191,,,,,,,,,,
460808.0,0.08206,,,,,,,,,,
463208.0,0.08294,,,,,,,,,,
465608.0,0.08294,,,,,,,,,,
468008.0,0.08347,,,,,,,,,,
470408.0,0.08425,,,,,,,,,,
472808.0,0.08425,,,,,,,,,,
475208.0,0.08484,,,,,,,,,,
477608.0,0.08566,,,,,,,,,,
480008.0,0.08566,,,,,,,,,,
482408.0,0.08566,,,,,,,,,,
484808.0,0.08625,,,,,,,,,,
487208.0,0.08681,,,,,,,,,,
489608.0,0.087,,,,,,,,,,
492008.0,0.08737,,,,,,,,,,
494408.0,0.08769,,,,,,,,,,
496808.0,0.08806,,,,,,,,,,
499209.0,0.08862,,,,,,,,,,
501609.0,0.08962,,,,,,,,,,
504009.0,0.08806,,,,,,,,,,
506409.0,0.08884,,,,,,,,,,
508809.0,0.08884,,,,,,,,,,
511209.0,0.08969,,,,,,,,,,
513609.0,0.08969,,,,,,,,,,
516009.0,0.08969,,,,,,,,,,
518409.0,0.09044,,,,,,,,,,
520809.0,0.09044,,,,,,,,,,
523209.0,0.09109,,,,,,,,,,
525609.0,0.09194,,,,,,,,,,
528009.0,0.09194,,,,,,,,,,
530409.0,0.09197,,,,,,,,,,
532809.0,0.09281,,,,,,,,,,
535209.0,0.09281,,,,,,,,,,
537609.0,0.09281,,,,,,,,,,
540009.0,0.09381,,,,,,,,,,
542409.0,0.09381,,,,,,,,,,
544809.0,0.09412,,,,,,,,,,
547210.0,0.09453,,,,,,,,,,
549610.0,0.09484,,,,,,,,,,
552010.0,0.09556,,,,,,,,,,
554410.0,0.09556,,,,,,,,,,
556809.0,0.09594,,,,,,,,,,
559210.0,0.09622,,,,,,,,,,
561610.0,0.09691,,,,,,,,,,
564010.0,0.09725,,,,,,,,,,
566410.0,0.09725,,,,,,,,,,
568810.0,0.09806,,,,,,,,,,
571210.0,0.09806,,,,,,,,,,
573610.0,0.09866,,,,,,,,,,
576010.0,0.09866,,,,,,,,,,
578410.0,0.09941,,,,,,,,,,
580810.0,0.09944,,,,,,,,,,
583210.0,0.1,,,,,,,,,,
585610.0,0.10034,,,,,,,,,,
588010.0,0.10034,,,,,,,,,,
590410.0,0.10119,,,,,,,,,,
592810.0,0.10119,,,,,,,,,,
595210.0,0.10206,,,,,,,,,,
597610.0,0.10206,,,,,,,,,,
600011.0,0.10206,,,,,,,,,,
602411.0,0.10284,,,,,,,,,,
604811.0,0.10284,,,,,,,,,,
607210.0,0.10356,,,,,,,,,,
609611.0,0.10356,,,,,,,,,,
612011.0,0.10425,,,,,,,,,,
614411.0,0.10472,,,,,,,,,,
616811.0,0.10472,,,,,,,,,,
619211.0,0.10538,,,,,,,,,,
621611.0,0.10538,,,,,,,,,,
624011.0,0.10622,,,,,,,,,,
626411.0,0.10622,,,,,,,,,,
628811.0,0.10697,,,,,,,,,,
631211.0,0.107,,,,,,,,,,
633611.0,0.10766,,,,,,,,,,
636011.0,0.10766,,,,,,,,,,
638411.0,0.10806,,,,,,,,,,
640811.0,0.10872,,,,,,,,,,
643211.0,0.10872,,,,,,,,,,
645611.0,0.10947,,,,,,,,,,
648011.0,0.10947,,,,,,,,,,
650411.0,0.11031,,,,,,,,,,
652811.0,0.11031,,,,,,,,,,
655211.0,0.11091,,,,,,,,,,
657611.0,0.11094,,,,,,,,,,
660011.0,0.11169,,,,,,,,,,
662412.0,0.11169,,,,,,,,,,
664812.0,0.11253,,,,,,,,,,
667212.0,0.11253,,,,,,,,,,
669612.0,0.11253,,,,,,,,,,
672012.0,0.11253,,,,,,,,,,
674412.0,0.11309,,,,,,,,,,
676812.0,0.11338,,,,,,,,,,
679212.0,0.11338,,,,,,,,,,
681612.0,0.11394,,,,,,,,,,
684012.0,0.11428,,,,,,,,,,
686412.0,0.11447,,,,,,,,,,
688812.0,0.11481,,,,,,,,,,
691212.0,0.11547,,,,,,,,,,
693612.0,0.11553,,,,,,,,,,
696012.0,0.116,,,,,,,,,,
698412.0,0.11678,,,,,,,,,,
700812.0,0.11756,,,,,,,,,,
703212.0,0.11756,,,,,,,,,,
705612.0,0.11756,,,,,,,,,,
708012.0,0.11831,,,,,,,,,,
710412.0,0.11831,,,,,,,,,,
712812.0,0.11931,,,,,,,,,,
715212.0,0.11931,,,,,,,,,,
717613.0,0.11975,,,,,,,,,,
720012.0,0.12028,,,,,,,,,,
722413.0,0.12028,,,,,,,,,,
724813.0,0.12106,,,,,,,,,,
727213.0,0.12106,,,,,,,,,,
729613.0,0.12166,,,,,,,,,,
732013.0,0.12166,,,,,,,,,,
734413.0,0.1225,,,,,,,,,,
736813.0,0.1225,,,,,,,,,,
739213.0,0.12322,,,,,,,,,,
741613.0,0.12362,,,,,,,,,,
744013.0,0.12362,,,,,,,,,,
746413.0,0.12412,,,,,,,,,,
748813.0,0.1245,,,,,,,,,,
751213.0,0.1245,,,,,,,,,,
753613.0,0.12519,,,,,,,,,,
756013.0,0.12519,,,,,,,,,,
758413.0,0.12594,,,,,,,,,,
760813.0,0.12594,,,,,,,,,,
763213.0,0.12656,,,,,,,,,,
765613.0,0.12656,,,,,,,,,,
768013.0,0.12656,,,,,,,,,,
770414.0,0.12719,,,,,,,,,,
772813.0,0.128,,,,,,,,,,
775214.0,0.12806,,,,,,,,,,
777613.0,0.12806,,,,,,,,,,
780014.0,0.129,,,,,,,,,,
782414.0,0.12903,,,,,,,,,,
784814.0,0.12944,,,,,,,,,,
787214.0,0.12994,,,,,,,,,,
789614.0,0.13056,,,,,,,,,,
792014.0,0.13097,,,,,,,,,,
794414.0,0.13169,,,,,,,,,,
796814.0,0.13169,,,,,,,,,,
799214.0,0.13219,,,,,,,,,,
801614.0,0.13219,,,,,,,,,,
804014.0,0.13284,,,,,,,,,,
806414.0,0.13378,,,,,,,,,,
808814.0,0.13378,,,,,,,,,,
811214.0,0.13378,,,,,,,,,,
813614.0,0.13416,,,,,,,,,,
816014.0,0.13469,,,,,,,,,,
818414.0,0.13541,,,,,,,,,,
820815.0,0.13541,,,,,,,,,,
823214.0,0.13597,,,,,,,,,,
825615.0,0.13656,,,,,,,,,,
828015.0,0.13656,,,,,,,,,,
830415.0,0.1375,,,,,,,,,,
832815.0,0.1375,,,,,,,,,,
835215.0,0.1375,,,,,,,,,,
837615.0,0.13788,,,,,,,,,,
840015.0,0.13844,,,,,,,,,,
842415.0,0.13844,,,,,,,,,,
844815.0,0.13875,,,,,,,,,,
847215.0,0.13897,,,,,,,,,,
849615.0,0.139,,,,,,,,,,
852015.0,0.139,,,,,,,,,,
854415.0,0.1395,,,,,,,,,,
856815.0,0.14012,,,,,,,,,,
859215.0,0.14019,,,,,,,,,,
861615.0,0.14072,,,,,,,,,,
864015.0,0.14075,,,,,,,,,,
866415.0,0.14125,,,,,,,,,,
868815.0,0.14175,,,,,,,,,,
871215.0,0.1425,,,,,,,,,,
873615.0,0.1425,,,,,,,,,,
876016.0,0.14291,,,,,,,,,,
878416.0,0.14372,,,,,,,,,,
880816.0,0.14372,,,,,,,,,,
883216.0,0.14466,,,,,,,,,,
885616.0,0.14466,,,,,,,,,,
888016.0,0.14466,,,,,,,,,,
890416.0,0.14519,,,,,,,,,,
892816.0,0.14616,,,,,,,,,,
895216.0,0.14616,,,,,,,,,,
897616.0,0.14619,,,,,,,,,,
900016.0,0.14663,,,,,,,,,,
902416.0,0.14712,,,,,,,,,,
904816.0,0.14756,,,,,,,,,,
907216.0,0.14803,,,,,,,,,,
909616.0,0.14872,,,,,,,,,,
912016.0,0.14872,,,,,,,,,,
914416.0,0.14944,,,,,,,,,,
916816.0,0.14944,,,,,,,,,,
919216.0,0.14966,,,,,,,,,,
921616.0,0.15053,,,,,,,,,,
924016.0,0.15053,,,,,,,,,,
926416.0,0.15053,,,,,,,,,,
928816.0,0.15141,,,,,,,,,,
931216.0,0.15141,,,,,,,,,,
933616.0,0.15191,,,,,,,,,,
936017.0,0.15194,,,,,,,,,,
938417.0,0.15272,,,,,,,,,,
940816.0,0.15272,,,,,,,,,,
943217.0,0.15328,,,,,,,,,,
945616.0,0.15369,,,,,,,,,,
948016.0,0.15369,,,,,,,,,,
950417.0,0.15444,,,,,,,,,,
952817.0,0.15444,,,,,,,,,,
955217.0,0.15513,,,,,,,,,,
957617.0,0.15572,,,,,,,,,,
960017.0,0.15572,,,,,,,,,,
962417.0,0.15653,,,,,,,,,,
964817.0,0.15697,,,,,,,,,,
967217.0,0.15744,,,,,,,,,,
969617.0,0.15756,,,,,,,,,,
972017.0,0.15834,,,,,,,,,,
974417.0,0.15834,,,,,,,,,,
976817.0,0.15894,,,,,,,,,,
979217.0,0.15937,,,,,,,,,,
981617.0,0.16031,,,,,,,,,,
984017.0,0.16031,,,,,,,,,,
986417.0,0.16087,,,,,,,,,,
988817.0,0.16087,,,,,,,,,,
991218.0,0.16194,,,,,,,,,,
993618.0,0.16194,,,,,,,,,,
996018.0,0.16269,,,,,,,,,,
998418.0,0.16269,,,,,,,,,,
1000818.0,0.16309,,,,,,,,,,
1003218.0,0.16356,,,,,,,,,,
1005618.0,0.16356,,,,,,,,,,
1008018.0,0.16428,,,,,,,,,,
1010418.0,0.16428,,,,,,,,,,
1012818.0,0.16491,,,,,,,,,,
1015218.0,0.16491,,,,,,,,,,
1017618.0,0.1655,,,,,,,,,,
1020018.0,0.16553,,,,,,,,,,
1022418.0,0.16597,,,,,,,,,,
1024818.0,0.16644,,,,,,,,,,
1027218.0,0.16644,,,,,,,,,,
1029618.0,0.16694,,,,,,,,,,
1032018.0,0.16747,,,,,,,,,,
1034418.0,0.16772,,,,,,,,,,
1036818.0,0.16797,,,,,,,,,,
1039218.0,0.16844,,,,,,,,,,
1041618.0,0.169,,,,,,,,,,
1044018.0,0.16984,,,,,,,,,,
1046418.0,0.16984,,,,,,,,,,
1048819.0,0.17075,,,,,,,,,,
1051219.0,0.17078,,,,,,,,,,
1053619.0,0.17122,,,,,,,,,,
1056018.0,0.17156,,,,,,,,,,
1058418.0,0.17247,,,,,,,,,,
1060819.0,0.17247,,,,,,,,,,
1063219.0,0.17312,,,,,,,,,,
1065619.0,0.17334,,,,,,,,,,
1068019.0,0.17406,,,,,,,,,,
1070419.0,0.17406,,,,,,,,,,
1072819.0,0.17466,,,,,,,,,,
1075219.0,0.17553,,,,,,,,,,
1077619.0,0.17553,,,,,,,,,,
1080019.0,0.17647,,,,,,,,,,
1082419.0,0.17647,,,,,,,,,,
1084819.0,0.17713,,,,,,,,,,
1087219.0,0.17738,,,,,,,,,,
1089619.0,0.17825,,,,,,,,,,
1092019.0,0.17825,,,,,,,,,,
1094419.0,0.17884,,,,,,,,,,
1096819.0,0.17884,,,,,,,,,,
1099219.0,0.17953,,,,,,,,,,
1101620.0,0.17953,,,,,,,,,,
1104019.0,0.18044,,,,,,,,,,
1106420.0,0.18044,,,,,,,,,,
1108820.0,0.18066,,,,,,,,,,
1111220.0,0.18084,,,,,,,,,,
1113620.0,0.18138,,,,,,,,,,
1116020.0,0.18219,,,,,,,,,,
1118420.0,0.18222,,,,,,,,,,
1120820.0,0.18322,,,,,,,,,,
1123220.0,0.18322,,,,,,,,,,
1125620.0,0.18378,,,,,,,,,,
1128020.0,0.18447,,,,,,,,,,
1130420.0,0.18447,,,,,,,,,,
1132820.0,0.18531,,,,,,,,,,
1135220.0,0.18531,,,,,,,,,,
1137620.0,0.18619,,,,,,,,,,
1140020.0,0.18644,,,,,,,,,,
1142420.0,0.18706,,,,,,,,,,
1144820.0,0.18741,,,,,,,,,,
1147220.0,0.18797,,,,,,,,,,
1149620.0,0.1885,,,,,,,,,,
1152020.0,0.18922,,,,,,,,,,
1154420.0,0.18922,,,,,,,,,,
1156821.0,0.18969,,,,,,,,,,
1159221.0,0.19069,,,,,,,,,,
1161621.0,0.19069,,,,,,,,,,
1164021.0,0.19166,,,,,,,,,,
1166421.0,0.19166,,,,,,,,,,
1168820.0,0.19216,,,,,,,,,,
1171221.0,0.19294,,,,,,,,,,
1173621.0,0.19294,,,,,,,,,,
1176021.0,0.19391,,,,,,,,,,
1178421.0,0.19391,,,,,,,,,,
1180821.0,0.19434,,,,,,,,,,
1183221.0,0.19531,,,,,,,,,,
1185621.0,0.19534,,,,,,,,,,
1188021.0,0.19625,,,,,,,,,,
1190421.0,0.19625,,,,,,,,,,
1192821.0,0.19625,,,,,,,,,,
1195221.0,0.197,,,,,,,,,,
1197621.0,0.197,,,,,,,,,,
1200021.0,0.19809,,,,,,,,,,
1202421.0,0.19816,,,,,,,,,,
1204821.0,0.19888,,,,,,,,,,
1207221.0,0.19894,,,,,,,,,,
1209622.0,0.19953,,,,,,,,,,
1212021.0,0.20059,,,,,,,,,,
1214422.0,0.20062,,,,,,,,,,
1216821.0,0.20138,,,,,,,,,,
1219222.0,0.20169,,,,,,,,,,
1221622.0,0.20234,,,,,,,,,,
1224022.0,0.20272,,,,,,,,,,
1226422.0,0.20347,,,,,,,,,,
1228822.0,0.20434,,,,,,,,,,
1231222.0,0.20434,,,,,,,,,,
1233622.0,0.20519,,,,,,,,,,
1236022.0,0.20603,,,,,,,,,,
1238422.0,0.20572,,,,,,,,,,
1240822.0,0.20647,,,,,,,,,,
1243222.0,0.20703,,,,,,,,,,
1245622.0,0.20744,,,,,,,,,,
1248022.0,0.20831,,,,,,,,,,
1250422.0,0.20831,,,,,,,,,,
1252822.0,0.20891,,,,,,,,,,
1255222.0,0.20944,,,,,,,,,,
1257622.0,0.21019,,,,,,,,,,
1260022.0,0.21081,,,,,,,,,,
1262423.0,0.21081,,,,,,,,,,
1264822.0,0.21153,,,,,,,,,,
1267222.0,0.21181,,,,,,,,,,
1269623.0,0.21244,,,,,,,,,,
1272023.0,0.21269,,,,,,,,,,
1274422.0,0.21312,,,,,,,,,,
1276823.0,0.21356,,,,,,,,,,
1279223.0,0.21394,,,,,,,,,,
1281623.0,0.2145,,,,,,,,,,
1284023.0,0.21519,,,,,,,,,,
1286423.0,0.21519,,,,,,,,,,
1288823.0,0.21597,,,,,,,,,,
1291223.0,0.21653,,,,,,,,,,
1293623.0,0.21719,,,,,,,,,,
1296023.0,0.21747,,,,,,,,,,
1298423.0,0.21822,,,,,,,,,,
1300823.0,0.21881,,,,,,,,,,
1303223.0,0.21931,,,,,,,,,,
1305623.0,0.22019,,,,,,,,,,
1308023.0,0.22044,,,,,,,,,,
1310423.0,0.22141,,,,,,,,,,
1312823.0,0.22162,,,,,,,,,,
1315223.0,0.22244,,,,,,,,,,
1317624.0,0.22281,,,,,,,,,,
1320024.0,0.22356,,,,,,,,,,
1322424.0,0.22416,,,,,,,,,,
1324823.0,0.22481,,,,,,,,,,
1327223.0,0.22509,,,,,,,,,,
1329624.0,0.22588,,,,,,,,,,
1332024.0,0.22631,,,,,,,,,,
1334424.0,0.22706,,,,,,,,,,
1336824.0,0.22756,,,,,,,,,,
1339224.0,0.22797,,,,,,,,,,
1341624.0,0.22888,,,,,,,,,,
1344024.0,0.22909,,,,,,,,,,
1346424.0,0.231,,,,,,,,,,
1348824.0,0.23031,,,,,,,,,,
1351224.0,0.231,,,,,,,,,,
1353624.0,0.23188,,,,,,,,,,
1356024.0,0.23188,,,,,,,,,,
1358424.0,0.23231,,,,,,,,,,
1360824.0,0.23338,,,,,,,,,,
1363224.0,0.23338,,,,,,,,,,
1365624.0,0.23403,,,,,,,,,,
1368024.0,0.23488,,,,,,,,,,
1370425.0,0.23488,,,,,,,,,,
1372824.0,0.23569,,,,,,,,,,
1375224.0,0.23638,,,,,,,,,,
1377625.0,0.23694,,,,,,,,,,
1380025.0,0.23759,,,,,,,,,,
1382424.0,0.23831,,,,,,,,,,
1384825.0,0.23906,,,,,,,,,,
1387225.0,0.24006,,,,,,,,,,
1389625.0,0.24006,,,,,,,,,,
1392025.0,0.24103,,,,,,,,,,
1394425.0,0.2415,,,,,,,,,,
1396825.0,0.24222,,,,,,,,,,
1399225.0,0.24306,,,,,,,,,,
1401625.0,0.24331,,,,,,,,,,
1404025.0,0.24431,,,,,,,,,,
1406425.0,0.24503,,,,,,,,,,
1408825.0,0.2455,,,,,,,,,,
1411225.0,0.24619,,,,,,,,,,
1413625.0,0.24669,,,,,,,,,,
1416025.0,0.24719,,,,,,,,,,
1418425.0,0.24816,,,,,,,,,,
1420826.0,0.24691,,,,,,,,,,
1423225.0,0.24959,,,,,,,,,,
1425626.0,0.25047,,,,,,,,,,
1428026.0,0.25125,,,,,,,,,,
1430426.0,0.25206,,,,,,,,,,
1432826.0,0.25306,,,,,,,,,,
1435226.0,0.25306,,,,,,,,,,
1437626.0,0.25344,,,,,,,,,,
1440026.0,0.25456,,,,,,,,,,
1442426.0,0.25522,,,,,,,,,,
1444826.0,0.25525,,,,,,,,,,
1447226.0,0.25662,,,,,,,,,,
1449626.0,0.25662,,,,,,,,,,
1452026.0,0.25734,,,,,,,,,,
1454426.0,0.25834,,,,,,,,,,
1456826.0,0.25834,,,,,,,,,,
1459226.0,0.25938,,,,,,,,,,
1461626.0,0.25997,,,,,,,,,,
1464026.0,0.26044,,,,,,,,,,
1466426.0,0.26119,,,,,,,,,,
1468826.0,0.26266,,,,,,,,,,
1471226.0,0.26319,,,,,,,,,,
1473626.0,0.26381,,,,,,,,,,
1476027.0,0.26525,,,,,,,,,,
1478427.0,0.26525,,,,,,,,,,
1480827.0,0.26603,,,,,,,,,,
1483227.0,0.26725,,,,,,,,,,
1485627.0,0.26794,,,,,,,,,,
1488027.0,0.26822,,,,,,,,,,
1490427.0,0.26969,,,,,,,,,,
1492827.0,0.27069,,,,,,,,,,
1495227.0,0.27072,,,,,,,,,,
1497627.0,0.27175,,,,,,,,,,
1500027.0,0.27244,,,,,,,,,,
1502427.0,0.27353,,,,,,,,,,
1504827.0,0.27509,,,,,,,,,,
1507227.0,0.27484,,,,,,,,,,
1509627.0,0.27631,,,,,,,,,,
1512027.0,0.27681,,,,,,,,,,
1514427.0,0.27775,,,,,,,,,,
1516827.0,0.27844,,,,,,,,,,
1519227.0,0.27919,,,,,,,,,,
1521627.0,0.27997,,,,,,,,,,
1524027.0,0.28112,,,,,,,,,,
1526427.0,0.28231,,,,,,,,,,
1528827.0,0.28231,,,,,,,,,,
1531227.0,0.28347,,,,,,,,,,
1533628.0,0.28487,,,,,,,,,,
1536028.0,0.28487,,,,,,,,,,
1538427.0,0.28584,,,,,,,,,,
1540828.0,0.28662,,,,,,,,,,
1543227.0,0.28747,,,,,,,,,,
1545628.0,0.28813,,,,,,,,,,
1548028.0,0.28934,,,,,,,,,,
1550428.0,0.29025,,,,,,,,,,
1552828.0,0.29094,,,,,,,,,,
1555228.0,0.29197,,,,,,,,,,
1557628.0,0.29297,,,,,,,,,,
1560028.0,0.29434,,,,,,,,,,
1562428.0,0.29494,,,,,,,,,,
1564828.0,0.29672,,,,,,,,,,
1567228.0,0.29769,,,,,,,,,,
1569628.0,0.29859,,,,,,,,,,
1572028.0,0.29953,,,,,,,,,,
1574428.0,0.30044,,,,,,,,,,
1576828.0,0.30178,,,,,,,,,,
1579228.0,0.30291,,,,,,,,,,
1581628.0,0.30356,,,,,,,,,,
1584029.0,0.30469,,,,,,,,,,
1586429.0,0.30653,,,,,,,,,,
1588829.0,0.30706,,,,,,,,,,
1591229.0,0.30831,,,,,,,,,,
1593629.0,0.30956,,,,,,,,,,
1596029.0,0.31038,,,,,,,,,,
1598429.0,0.31181,,,,,,,,,,
1600829.0,0.31294,,,,,,,,,,
1603229.0,0.31422,,,,,,,,,,
1605629.0,0.31506,,,,,,,,,,
1608029.0,0.31634,,,,,,,,,,
1610429.0,0.31603,,,,,,,,,,
1612829.0,0.31922,,,,,,,,,,
1615229.0,0.32022,,,,,,,,,,
1617629.0,0.321,,,,,,,,,,
1620029.0,0.32231,,,,,,,,,,
1622429.0,0.32619,,,,,,,,,,
1624829.0,0.32456,,,,,,,,,,
1627229.0,0.3265,,,,,,,,,,
1629629.0,0.32644,,,,,,,,,,
1632029.0,0.32812,,,,,,,,,,
1634429.0,0.32931,,,,,,,,,,
1636829.0,0.33131,,,,,,,,,,
1639229.0,0.33225,,,,,,,,,,
1641629.0,0.33244,,,,,,,,,,
1644029.0,0.33512,,,,,,,,,,
1646429.0,0.33684,,,,,,,,,,
1648830.0,0.33844,,,,,,,,,,
1651230.0,0.34,,,,,,,,,,
1653630.0,0.341,,,,,,,,,,
1656030.0,0.34247,,,,,,,,,,
1658430.0,0.34422,,,,,,,,,,
1660830.0,0.34662,,,,,,,,,,
1663230.0,0.34756,,,,,,,,,,
1665630.0,0.34938,,,,,,,,,,
1668030.0,0.35138,,,,,,,,,,
1670430.0,0.35244,,,,,,,,,,
1672830.0,0.35431,,,,,,,,,,
1675230.0,0.35588,,,,,,,,,,
1677630.0,0.35791,,,,,,,,,,
1680030.0,0.35956,,,,,,,,,,
1682430.0,0.36172,,,,,,,,,,
1684830.0,0.36344,,,,,,,,,,
1687230.0,0.36531,,,,,,,,,,
1689630.0,0.36744,,,,,,,,,,
1692030.0,0.36928,,,,,,,,,,
1694430.0,0.37156,,,,,,,,,,
1696830.0,0.37366,,,,,,,,,,
1699231.0,0.37562,,,,,,,,,,
1701630.0,0.37747,,,,,,,,,,
1704030.0,0.37984,,,,,,,,,,
1706431.0,0.38269,,,,,,,,,,
1708831.0,0.38472,,,,,,,,,,
1711231.0,0.38706,,,,,,,,,,
1713631.0,0.38922,,,,,,,,,,
1716031.0,0.392,,,,,,,,,,
1718431.0,0.39469,,,,,,,,,,
1720831.0,0.39706,,,,,,,,,,
1723231.0,0.39981,,,,,,,,,,
1725631.0,0.40147,,,,,,,,,,
1728031.0,0.40544,,,,,,,,,,
1730431.0,0.40869,,,,,,,,,,
1732831.0,0.41188,,,,,,,,,,
1735231.0,0.41509,,,,,,,,,,
1737631.0,0.419,,,,,,,,,,
1740031.0,0.42253,,,,,,,,,,
1742431.0,0.42588,,,,,,,,,,
1744831.0,0.43012,,,,,,,,,,
1747231.0,0.43434,,,,,,,,,,
1749632.0,0.43822,,,,,,,,,,
1752032.0,0.44281,,,,,,,,,,
1754431.0,0.44791,,,,,,,,,,
1756832.0,0.45325,,,,,,,,,,
1759232.0,0.45844,,,,,,,,,,
1761631.0,0.46534,,,,,,,,,,
1764032.0,0.47219,,,,,,,,,,
1766432.0,0.47894,,,,,,,,,,
1768832.0,0.48769,,,,,,,,,,
1771232.0,0.49978,,,,,,,,,,
1773632.0,0.51131,,,,,,,,,,
1774832.0,0.52203,,,,,,,,,,

File: symbolic/scripts/data/creep/kaeri_2/HeBase_950_18_a.csv
time,strain,temperature,stress,type,state,form,process,medium,title,youngs,poissons
0.0,0.0,950.0,18.0,creep,Ruptured,Plate,Base,He,HeBase_950_18_a,144000.0,0.3
0.0,0.0,,,,,,,,,,
25199.0,0.00725,,,,,,,,,,
39599.0,0.00725,,,,,,,,,,
58799.0,0.00725,,,,,,,,,,
77999.0,0.00725,,,,,,,,,,
97200.0,0.00725,,,,,,,,,,
116399.0,0.00761,,,,,,,,,,
135600.0,0.00761,,,,,,,,,,
154800.0,0.00761,,,,,,,,,,
174000.0,0.00761,,,,,,,,,,
193200.0,0.00805,,,,,,,,,,
212400.0,0.00805,,,,,,,,,,
231600.0,0.00805,,,,,,,,,,
250800.0,0.00805,,,,,,,,,,
270000.0,0.00805,,,,,,,,,,
289200.0,0.00805,,,,,,,,,,
308400.0,0.0085,,,,,,,,,,
327600.0,0.0085,,,,,,,,,,
346800.0,0.0085,,,,,,,,,,
366000.0,0.0085,,,,,,,,,,
385200.0,0.0085,,,,,,,,,,
404400.0,0.0085,,,,,,,,,,
423601.0,0.00852,,,,,,,,,,
442801.0,0.00852,,,,,,,,,,
462001.0,0.00852,,,,,,,,,,
481201.0,0.00877,,,,,,,,,,
500401.0,0.00877,,,,,,,,,,
519601.0,0.00866,,,,,,,,,,
538801.0,0.00866,,,,,,,,,,
558001.0,0.00866,,,,,,,,,,
577201.0,0.00866,,,,,,,,,,
596401.0,0.00866,,,,,,,,,,
615601.0,0.00866,,,,,,,,,,
634801.0,0.00866,,,,,,,,,,
654002.0,0.00866,,,,,,,,,,
673202.0,0.0089,,,,,,,,,,
692401.0,0.0089,,,,,,,,,,
711602.0,0.0089,,,,,,,,,,
730802.0,0.0089,,,,,,,,,,
750002.0,0.00935,,,,,,,,,,
769202.0,0.00935,,,,,,,,,,
788402.0,0.00935,,,,,,,,,,
807602.0,0.00935,,,,,,,,,,
826802.0,0.00935,,,,,,,,,,
846002.0,0.00935,,,,,,,,,,
865202.0,0.00935,,,,,,,,,,
884403.0,0.00935,,,,,,,,,,
903603.0,0.00935,,,,,,,,,,
922803.0,0.00968,,,,,,,,,,
942003.0,0.00971,,,,,,,,,,
961203.0,0.00971,,,,,,,,,,
980403.0,0.00971,,,,,,,,,,
999603.0,0.01013,,,,,,,,,,
1018803.0,0.01013,,,,,,,,,,
1038003.0,0.01011,,,,,,,,,,
1057203.0,0.01011,,,,,,,,,,
1076403.0,0.01011,,,,,,,,,,
1095603.0,0.01042,,,,,,,,,,
1114803.0,0.01042,,,,,,,,,,
1134003.0,0.01042,,,,,,,,,,
1153203.0,0.01042,,,,,,,,,,
1172403.0,0.01042,,,,,,,,,,
1191604.0,0.01069,,,,,,,,,,
1210803.0,0.01118,,,,,,,,,,
1230004.0,0.01093,,,,,,,,,,
1249204.0,0.01093,,,,,,,,,,
1268404.0,0.01093,,,,,,,,,,
1287604.0,0.01096,,,,,,,,,,
1306804.0,0.01096,,,,,,,,,,
1326004.0,0.01096,,,,,,,,,,
1345204.0,0.01129,,,,,,,,,,
1364404.0,0.01129,,,,,,,,,,
1383604.0,0.01131,,,,,,,,,,
1402804.0,0.01131,,,,,,,,,,
1422004.0,0.01176,,,,,,,,,,
1441204.0,0.01176,,,,,,,,,,
1460405.0,0.01178,,,,,,,,,,
1479605.0,0.01178,,,,,,,,,,
1498804.0,0.01178,,,,,,,,,,
1518005.0,0.01227,,,,,,,,,,
1537205.0,0.01227,,,,,,,,,,
1556405.0,0.01227,,,,,,,,,,
1575605.0,0.01227,,,,,,,,,,
1594805.0,0.01227,,,,,,,,,,
1614005.0,0.01281,,,,,,,,,,
1633205.0,0.01281,,,,,,,,,,
1652405.0,0.01274,,,,,,,,,,
1671605.0,0.01274,,,,,,,,,,
1690805.0,0.01274,,,,,,,,,,
1710005.0,0.01274,,,,,,,,,,
1729205.0,0.01238,,,,,,,,,,
1748406.0,0.01238,,,,,,,,,,
1767606.0,0.01238,,,,,,,,,,
1786806.0,0.01238,,,,,,,,,,
1806006.0,0.01334,,,,,,,,,,
1825206.0,0.01334,,,,,,,,,,
1844406.0,0.01332,,,,,,,,,,
1863606.0,0.01332,,,,,,,,,,
1882806.0,0.01332,,,,,,,,,,
1902006.0,0.01332,,,,,,,,,,
1921206.0,0.01332,,,,,,,,,,
1940406.0,0.01332,,,,,,,,,,
1959606.0,0.01332,,,,,,,,,,
1978807.0,0.01332,,,,,,,,,,
1998006.0,0.01379,,,,,,,,,,
2017207.0,0.01379,,,,,,,,,,
2036407.0,0.01379,,,,,,,,,,
2055607.0,0.01415,,,,,,,,,,
2074807.0,0.01415,,,,,,,,,,
2094007.0,0.01415,,,,,,,,,,
2113207.0,0.01446,,,,,,,,,,
2132407.0,0.01446,,,,,,,,,,
2151607.0,0.01446,,,,,,,,,,
2170807.0,0.01491,,,,,,,,,,
2190007.0,0.01491,,,,,,,,,,
2209207.0,0.01491,,,,,,,,,,
2228407.0,0.01491,,,,,,,,,,
2247607.0,0.01529,,,,,,,,,,
2266807.0,0.01529,,,,,,,,,,
2286008.0,0.01529,,,,,,,,,,
2305207.0,0.01553,,,,,,,,,,
2324408.0,0.01555,,,,,,,,,,
2343608.0,0.01555,,,,,,,,,,
2362808.0,0.01555,,,,,,,,,,
2382007.0,0.01611,,,,,,,,,,
2401208.0,0.01613,,,,,,,,,,
2420408.0,0.01613,,,,,,,,,,
2439608.0,0.01613,,,,,,,,,,
2458808.0,0.01613,,,,,,,,,,
2478008.0,0.01613,,,,,,,,,,
2497208.0,0.01613,,,,,,,,,,
2516408.0,0.01613,,,,,,,,,,
2535608.0,0.01671,,,,,,,,,,
2554808.0,0.01671,,,,,,,,,,
2574008.0,0.01671,,,,,,,,,,
2593208.0,0.01674,,,,,,,,,,
2612408.0,0.01674,,,,,,,,,,
2631608.0,0.01674,,,,,,,,,,
2650808.0,0.01674,,,,,,,,,,
2670008.0,0.01674,,,,,,,,,,
2689208.0,0.01674,,,,,,,,,,
2708409.0,0.01721,,,,,,,,,,
2727609.0,0.01721,,,,,,,,,,
2746809.0,0.01723,,,,,,,,,,
2766009.0,0.01725,,,,,,,,,,
2785209.0,0.01725,,,,,,,,,,
2804409.0,0.01765,,,,,,,,,,
2823609.0,0.01765,,,,,,,,,,
2842809.0,0.01765,,,,,,,,,,
2862009.0,0.01765,,,,,,,,,,
2881209.0,0.01812,,,,,,,,,,
2900409.0,0.01812,,,,,,,,,,
2919609.0,0.01812,,,,,,,,,,
2938809.0,0.01854,,,,,,,,,,
2958009.0,0.01854,,,,,,,,,,
2977209.0,0.01854,,,,,,,,,,
2996410.0,0.01854,,,,,,,,,,
3015609.0,0.01854,,,,,,,,,,
3034809.0,0.01872,,,,,,,,,,
3054009.0,0.01875,,,,,,,,,,
3073210.0,0.01875,,,,,,,,,,
3092410.0,0.01926,,,,,,,,,,
3111610.0,0.01904,,,,,,,,,,
3130810.0,0.01906,,,,,,,,,,
3150010.0,0.01906,,,,,,,,,,
3169210.0,0.01906,,,,,,,,,,
3188410.0,0.01906,,,,,,,,,,
3207610.0,0.01906,,,,,,,,,,
3226810.0,0.01906,,,,,,,,,,
3246010.0,0.0195,,,,,,,,,,
3265210.0,0.0195,,,,,,,,,,
3284410.0,0.0195,,,,,,,,,,
3303610.0,0.0195,,,,,,,,,,
3322810.0,0.02008,,,,,,,,,,
3342010.0,0.02008,,,,,,,,,,
3361211.0,0.02017,,,,,,,,,,
3380411.0,0.02013,,,,,,,,,,
3399611.0,0.02013,,,,,,,,,,
3418811.0,0.02013,,,,,,,,,,
3438011.0,0.0206,,,,,,,,,,
3457210.0,0.02062,,,,,,,,,,
3476411.0,0.02062,,,,,,,,,,
3495611.0,0.02062,,,,,,,,,,
3514811.0,0.02062,,,,,,,,,,
3534011.0,0.02067,,,,,,,,,,
3553211.0,0.02067,,,,,,,,,,
3572411.0,0.02122,,,,,,,,,,
3591611.0,0.02122,,,,,,,,,,
3610811.0,0.02225,,,,,,,,,,
3630011.0,0.02225,,,,,,,,,,
3649211.0,0.02223,,,,,,,,,,
3668411.0,0.02187,,,,,,,,,,
3687611.0,0.02187,,,,,,,,,,
3706811.0,0.02192,,,,,,,,,,
3726011.0,0.02194,,,,,,,,,,
3745211.0,0.02194,,,,,,,,,,
3764411.0,0.02194,,,,,,,,,,
3783612.0,0.02194,,,,,,,,,,
3802811.0,0.02194,,,,,,,,,,
3822011.0,0.02194,,,,,,,,,,
3841211.0,0.02247,,,,,,,,,,
3860412.0,0.02247,,,,,,,,,,
3879612.0,0.02247,,,,,,,,,,
3898812.0,0.02247,,,,,,,,,,
3918012.0,0.02247,,,,,,,,,,
3937212.0,0.02247,,,,,,,,,,
3956412.0,0.02303,,,,,,,,,,
3975612.0,0.02337,,,,,,,,,,
3994812.0,0.02337,,,,,,,,,,
4014012.0,0.02328,,,,,,,,,,
4033212.0,0.02328,,,,,,,,,,
4052412.0,0.0233,,,,,,,,,,
4071612.0,0.0233,,,,,,,,,,
4090812.0,0.0233,,,,,,,,,,
4110012.0,0.02332,,,,,,,,,,
4129212.0,0.02332,,,,,,,,,,
4148412.0,0.02401,,,,,,,,,,
4167612.0,0.02368,,,,,,,,,,
4186813.0,0.02372,,,,,,,,,,
4206013.0,0.02372,,,,,,,,,,
4225212.0,0.02437,,,,,,,,,,
4244413.0,0.02482,,,,,,,,,,
4263613.0,0.02482,,,,,,,,,,
4282813.0,0.02482,,,,,,,,,,
4302013.0,0.02482,,,,,,,,,,
4321213.0,0.02529,,,,,,,,,,
4340413.0,0.02504,,,,,,,,,,
4359613.0,0.02504,,,,,,,,,,
4378813.0,0.02504,,,,,,,,,,
4398013.0,0.02504,,,,,,,,,,
4417213.0,0.02504,,,,,,,,,,
4436413.0,0.02506,,,,,,,,,,
4455613.0,0.02506,,,,,,,,,,
4474813.0,0.02538,,,,,,,,,,
4494013.0,0.02538,,,,,,,,,,
4513213.0,0.02538,,,,,,,,,,
4532413.0,0.02575,,,,,,,,,,
4551613.0,0.02575,,,,,,,,,,
4570814.0,0.02578,,,,,,,,,,
4590013.0,0.02578,,,,,,,,,,
4609213.0,0.02578,,,,,,,,,,
4628414.0,0.02627,,,,,,,,,,
4647614.0,0.02625,,,,,,,,,,
4666814.0,0.02627,,,,,,,,,,
4686014.0,0.02627,,,,,,,,,,
4705214.0,0.02627,,,,,,,,,,
4724414.0,0.02627,,,,,,,,,,
4743614.0,0.02712,,,,,,,,,,
4762814.0,0.02736,,,,,,,,,,
4782014.0,0.02743,,,,,,,,,,
4801214.0,0.02712,,,,,,,,,,
4820414.0,0.02712,,,,,,,,,,
4839614.0,0.02729,,,,,,,,,,
4858814.0,0.02732,,,,,,,,,,
4878014.0,0.02732,,,,,,,,,,
4897214.0,0.02783,,,,,,,,,,
4916414.0,0.02783,,,,,,,,,,
4935614.0,0.02783,,,,,,,,,,
4954814.0,0.02783,,,,,,,,,,
4974014.0,0.02783,,,,,,,,,,
4993214.0,0.02783,,,,,,,,,,
5012414.0,0.02783,,,,,,,,,,
5031615.0,0.02819,,,,,,,,,,
5050815.0,0.02819,,,,,,,,,,
5070015.0,0.02819,,,,,,,,,,
5089215.0,0.02866,,,,,,,,,,
5108415.0,0.02866,,,,,,,,,,
5127615.0,0.02868,,,,,,,,,,
5146815.0,0.02868,,,,,,,,,,
5164799.7,0.0306535,,,,,,,,,,
5193599.0,0.0308669,,,,,,,,,,
5222398.4,0.0310804,,,,,,,,,,
5251197.7,0.0312939,,,,,,,,,,
5279997.0,0.0315073,,,,,,,,,,
5308796.3,0.0317208,,,,,,,,,,
5337595.7,0.0319343,,,,,,,,,,
5366395.0,0.0321477,,,,,,,,,,
5395194.3,0.0323612,,,,,,,,,,
5423993.6,0.0325746,,,,,,,,,,
5452793.0,0.0327881,,,,,,,,,,
5481592.3,0.0330016,,,,,,,,,,
5510391.6,0.033215,,,,,,,,,,
5539190.9,0.0334285,,,,,,,,,,
5567990.3,0.033642,,,,,,,,,,
5596789.6,0.0338554,,,,,,,,,,
5625588.9,0.0340689,,,,,,,,,,
5654388.2,0.0342824,,,,,,,,,,
5683187.6,0.0344958,,,,,,,,,,
5711986.9,0.0347093,,,,,,,,,,
5740786.2,0.0349228,,,,,,,,,,
5769585.5,0.0351362,,,,,,,,,,
5798384.8,0.0353497,,,,,,,,,,
5827184.2,0.0355632,,,,,,,,,,
5855983.5,0.0357766,,,,,,,,,,
5884782.8,0.0359901,,,,,,,,,,
5913582.1,0.0362036,,,,,,,,,,
5942381.4,0.036417,,,,,,,,,,
5971180.8,0.0366305,,,,,,,,,,
5999980.1,0.0368439,,,,,,,,,,
6028779.4,0.0370573,,,,,,,,,,
6057578.7,0.0372707,,,,,,,,,,
6086378.1,0.0374842,,,,,,,,,,
6115177.4,0.0376976,,,,,,,,,,
6143976.7,0.037911,,,,,,,,,,
6172776.0,0.0381245,,,,,,,,,,
6201575.4,0.0383379,,,,,,,,,,
6230374.7,0.0385513,,,,,,,,,,
6259174.0,0.0387647,,,,,,,,,,
6287973.3,0.0389782,,,,,,,,,,
6316772.7,0.0391916,,,,,,,,,,
6345572.0,0.039405,,,,,,,,,,
6374371.3,0.0396185,,,,,,,,,,
6403170.6,0.0398319,,,,,,,,,,
6431970.0,0.0400453,,,,,,,,,,
6460769.3,0.0402587,,,,,,,,,,
6489568.6,0.0404722,,,,,,,,,,
6518367.9,0.0406856,,,,,,,,,,
6547167.3,0.040899,,,,,,,,,,
6575966.6,0.0410222,,,,,,,,,,
6604765.9,0.0411255,,,,,,,,,,
6633565.2,0.0412288,,,,,,,,,,
6662364.5,0.0413321,,,,,,,,,,
6691163.9,0.0414354,,,,,,,,,,
6719963.2,0.0415387,,,,,,,,,,
6748762.5,0.0417451,,,,,,,,,,
6777561.8,0.0419824,,,,,,,,,,
6806361.1,0.0422197,,,,,,,,,,
6835160.5,0.042457,,,,,,,,,,
6863959.8,0.0426943,,,,,,,,,,
6892759.1,0.0429316,,,,,,,,,,
6921558.4,0.0431689,,,,,,,,,,
6950357.7,0.0434062,,,,,,,,,,
6979157.1,0.0436435,,,,,,,,,,
7007956.4,0.043849,,,,,,,,,,
7036755.7,0.0440104,,,,,,,,,,
7065555.0,0.0441719,,,,,,,,,,
7094354.4,0.0443334,,,,,,,,,,
7123153.7,0.0444949,,,,,,,,,,
7151953.0,0.0446584,,,,,,,,,,
7180752.3,0.0448303,,,,,,,,,,
7209551.7,0.0450022,,,,,,,,,,
7238351.0,0.0451741,,,,,,,,,,
7267150.3,0.045346,,,,,,,,,,
7295949.6,0.0455179,,,,,,,,,,
7324749.0,0.0456898,,,,,,,,,,
7353548.3,0.0459148,,,,,,,,,,
7382347.6,0.0461505,,,,,,,,,,
7411146.9,0.0463863,,,,,,,,,,
7439946.3,0.046622,,,,,,,,,,
7468745.6,0.0468578,,,,,,,,,,
7497544.9,0.0470935,,,,,,,,,,
7526344.2,0.0473293,,,,,,,,,,
7555143.6,0.047565,,,,,,,,,,
7583942.9,0.0478008,,,,,,,,,,
7612742.2,0.0480365,,,,,,,,,,
7641541.5,0.0482722,,,,,,,,,,
7670340.8,0.048508,,,,,,,,,,
7699140.2,0.0487455,,,,,,,,,,
7727939.5,0.0489836,,,,,,,,,,
7756738.8,0.0492217,,,,,,,,,,
7785538.1,0.0494598,,,,,,,,,,
7814337.4,0.0496979,,,,,,,,,,
7843136.8,0.049936,,,,,,,,,,
7871936.1,0.0501741,,,,,,,,,,
7900735.4,0.0504122,,,,,,,,,,
7929534.7,0.0506503,,,,,,,,,,
7958334.1,0.0508479,,,,,,,,,,
7987133.4,0.051038,,,,,,,,,,
8015932.7,0.0512281,,,,,,,,,,
8044732.0,0.0514182,,,,,,,,,,
8073531.4,0.0516083,,,,,,,,,,
8102330.7,0.0517984,,,,,,,,,,
8131130.0,0.0519885,,,,,,,,,,
8159929.3,0.0521786,,,,,,,,,,
8188728.7,0.0523687,,,,,,,,,,
8217528.0,0.0525588,,,,,,,,,,
8246327.3,0.0527489,,,,,,,,,,
8275126.6,0.052939,,,,,,,,,,
8303926.0,0.0531235,,,,,,,,,,
8332725.3,0.053307,,,,,,,,,,
8361524.6,0.0534905,,,,,,,,,,
8390323.9,0.053674,,,,,,,,,,
8419123.3,0.0538576,,,,,,,,,,
8447922.6,0.0540411,,,,,,,,,,
8476721.9,0.0542246,,,,,,,,,,
8505521.2,0.0544081,,,,,,,,,,
8534320.5,0.0545916,,,,,,,,,,
8563119.9,0.0548641,,,,,,,,,,
8591919.2,0.0551564,,,,,,,,,,
8620718.5,0.0554486,,,,,,,,,,
8649517.8,0.0557409,,,,,,,,,,
8678317.1,0.0560332,,,,,,,,,,
8707116.5,0.0563254,,,,,,,,,,
8735915.8,0.0566177,,,,,,,,,,
8764715.1,0.05691,,,,,,,,,,
8793514.4,0.0572022,,,,,,,,,,
8822313.8,0.0574945,,,,,,,,,,
8851113.1,0.0577868,,,,,,,,,,
8879912.4,0.0580791,,,,,,,,,,
8908711.7,0.0583253,,,,,,,,,,
8937511.1,0.058563,,,,,,,,,,
8966310.4,0.0588007,,,,,,,,,,
8995109.7,0.0590383,,,,,,,,,,
9023909.0,0.059276,,,,,,,,,,
9052708.4,0.0595137,,,,,,,,,,
9081507.7,0.0597514,,,,,,,,,,
9110307.0,0.059989,,,,,,,,,,
9139106.3,0.0602267,,,,,,,,,,
9167905.7,0.0604644,,,,,,,,,,
9196705.0,0.0607021,,,,,,,,,,
9225504.3,0.0609397,,,,,,,,,,
9254303.6,0.0611774,,,,,,,,,,
9283103.0,0.0614151,,,,,,,,,,
9311902.3,0.0616528,,,,,,,,,,
9340701.6,0.0618904,,,,,,,,,,
9369500.9,0.0621281,,,,,,,,,,
9398300.3,0.0623658,,,,,,,,,,
9427099.6,0.0626035,,,,,,,,,,
9455898.9,0.0628411,,,,,,,,,,
9484698.2,0.0630788,,,,,,,,,,
9513497.5,0.0633284,,,,,,,,,,
9542296.9,0.0636085,,,,,,,,,,
9571096.2,0.0638887,,,,,,,,,,
9599895.5,0.0641688,,,,,,,,,,
9628694.8,0.0644489,,,,,,,,,,
9657494.1,0.0647291,,,,,,,,,,
9686293.5,0.0650092,,,,,,,,,,
9715092.8,0.0652894,,,,,,,,,,
9743892.1,0.0655695,,,,,,,,,,
9772691.4,0.0658496,,,,,,,,,,
9801490.8,0.0661298,,,,,,,,,,
9830290.1,0.0664099,,,,,,,,,,
9859089.4,0.0666901,,,,,,,,,,
9887888.7,0.0669702,,,,,,,,,,
9916688.1,0.0672503,,,,,,,,,,
9945487.4,0.0675305,,,,,,,,,,
9974286.7,0.0678106,,,,,,,,,,
10003086.0,0.0680908,,,,,,,,,,
10031885.4,0.0683709,,,,,,,,,,
10060684.7,0.068651,,,,,,,,,,
10089484.0,0.0689312,,,,,,,,,,
10118283.3,0.0691786,,,,,,,,,,
10147082.7,0.0694154,,,,,,,,,,
10175882.0,0.0696521,,,,,,,,,,
10204681.3,0.0698889,,,,,,,,,,
10233480.6,0.0701256,,,,,,,,,,
10262280.0,0.0703624,,,,,,,,,,
10291079.3,0.0705992,,,,,,,,,,
10319878.6,0.0708359,,,,,,,,,,
10348677.9,0.0710727,,,,,,,,,,
10377477.2,0.071325,,,,,,,,,,
10406276.6,0.0715817,,,,,,,,,,
10435075.9,0.0718384,,,,,,,,,,
10463875.2,0.0720951,,,,,,,,,,
10492674.5,0.0723518,,,,,,,,,,
10521473.8,0.0726086,,,,,,,,,,
10550273.2,0.0728653,,,,,,,,,,
10579072.5,0.073122,,,,,,,,,,
10607871.8,0.0733787,,,,,,,,,,
10636671.1,0.0736354,,,,,,,,,,
10665470.4,0.0738921,,,,,,,,,,
10694269.8,0.0741488,,,,,,,,,,
10723069.1,0.0744055,,,,,,,,,,
10751868.4,0.0746622,,,,,,,,,,
10780667.7,0.0749189,,,,,,,,,,
10809467.1,0.0751757,,,,,,,,,,
10838266.4,0.0754324,,,,,,,,,,
10867065.7,0.0756891,,,,,,,,,,
10895865.0,0.0759458,,,,,,,,,,
10924664.4,0.0762025,,,,,,,,,,
10953463.7,0.0764592,,,,,,,,,,
10982263.0,0.0767486,,,,,,,,,,
11011062.3,0.0770442,,,,,,,,,,
11039861.7,0.0773399,,,,,,,,,,
11068661.0,0.0776355,,,,,,,,,,
11097460.3,0.0779311,,,,,,,,,,
11126259.6,0.0782267,,,,,,,,,,
11155059.0,0.0785223,,,,,,,,,,
11183858.3,0.0788179,,,,,,,,,,
11212657.6,0.0791135,,,,,,,,,,
11241456.9,0.0794091,,,,,,,,,,
11270256.3,0.0797047,,,,,,,,,,
11299055.6,0.0800003,,,,,,,,,,
11327854.9,0.08029,,,,,,,,,,
11356654.2,0.0805752,,,,,,,,,,
11385453.5,0.0808604,,,,,,,,,,
11414252.9,0.0811457,,,,,,,,,,
11443052.2,0.0814309,,,,,,,,,,
11471851.5,0.0817161,,,,,,,,,,
11500650.8,0.0820014,,,,,,,,,,
11529450.1,0.0822866,,,,,,,,,,
11558249.5,0.0825719,,,,,,,,,,
11587048.8,0.0828571,,,,,,,,,,
11615848.1,0.0831423,,,,,,,,,,
11644647.4,0.0834276,,,,,,,,,,
11673446.8,0.0837128,,,,,,,,,,
11702246.1,0.0839981,,,,,,,,,,
11731045.4,0.0842833,,,,,,,,,,
11759844.7,0.0845685,,,,,,,,,,
11788644.1,0.0848538,,,,,,,,,,
11817443.4,0.085139,,,,,,,,,,
11846242.7,0.0854242,,,,,,,,,,
11875042.0,0.0857095,,,,,,,,,,
11903841.4,0.0859947,,,,,,,,,,
11932640.7,0.0863027,,,,,,,,,,
11961440.0,0.0866229,,,,,,,,,,
11990239.3,0.086943,,,,,,,,,,
12019038.7,0.0872631,,,,,,,,,,
12047838.0,0.0875832,,,,,,,,,,
12076637.3,0.0879033,,,,,,,,,,
12105436.6,0.0882235,,,,,,,,,,
12134236.0,0.0885436,,,,,,,,,,
12163035.3,0.0888637,,,,,,,,,,
12191834.6,0.0891838,,,,,,,,,,
12220633.9,0.089504,,,,,,,,,,
12249433.3,0.0898241,,,,,,,,,,
12278232.6,0.0901442,,,,,,,,,,
12307031.9,0.0904643,,,,,,,,,,
12335831.2,0.0907845,,,,,,,,,,
12364630.5,0.0911046,,,,,,,,,,
12393429.9,0.0914247,,,,,,,,,,
12422229.2,0.0917448,,,,,,,,,,
12451028.5,0.092065,,,,,,,,,,
12479827.8,0.0923851,,,,,,,,,,
12508627.1,0.0927052,,,,,,,,,,
12537426.5,0.0930421,,,,,,,,,,
12566225.8,0.0933874,,,,,,,,,,
12595025.1,0.0937328,,,,,,,,,,
12623824.4,0.0940781,,,,,,,,,,
12652623.8,0.0944234,,,,,,,,,,
12681423.1,0.0947688,,,,,,,,,,
12710222.4,0.0951141,,,,,,,,,,
12739021.7,0.0954594,,,,,,,,,,
12767821.1,0.0958048,,,,,,,,,,
12796620.4,0.0961501,,,,,,,,,,
12825419.7,0.0964955,,,,,,,,,,
12854219.0,0.0968408,,,,,,,,,,
12883018.4,0.0971861,,,,,,,,,,
12911817.7,0.0975315,,,,,,,,,,
12940617.0,0.0978768,,,,,,,,,,
12969416.3,0.0982221,,,,,,,,,,
12998215.7,0.0985675,,,,,,,,,,
13027015.0,0.0989128,,,,,,,,,,
13055814.3,0.0992582,,,,,,,,,,
13084613.6,0.0996035,,,,,,,,,,
13113413.0,0.0999488,,,,,,,,,,
13142212.3,0.1003037,,,,,,,,,,
13171011.6,0.1006602,,,,,,,,,,
13199810.9,0.1010167,,,,,,,,,,
13228610.2,0.1013732,,,,,,,,,,
13257409.6,0.1017297,,,,,,,,,,
13286208.9,0.1020862,,,,,,,,,,
13315008.2,0.1024427,,,,,,,,,,
13343807.5,0.1027992,,,,,,,,,,
13372606.8,0.1031557,,,,,,,,,,
13401406.2,0.1035122,,,,,,,,,,
13430205.5,0.1038687,,,,,,,,,,
13459004.8,0.1042252,,,,,,,,,,
13487804.1,0.1045817,,,,,,,,,,
13516603.5,0.1049381,,,,,,,,,,
13545402.8,0.1052946,,,,,,,,,,
13574202.1,0.1056511,,,,,,,,,,
13603001.4,0.1060076,,,,,,,,,,
13631800.8,0.1063641,,,,,,,,,,
13660600.1,0.1067206,,,,,,,,,,
13689399.4,0.1070771,,,,,,,,,,
13718198.7,0.1074336,,,,,,,,,,
13746998.1,0.1078179,,,,,,,,,,
13775797.4,0.1082084,,,,,,,,,,
13804596.7,0.108599,,,,,,,,,,
13833396.0,0.1089896,,,,,,,,,,
13862195.4,0.1093801,,,,,,,,,,
13890994.7,0.1097707,,,,,,,,,,
13919794.0,0.1101613,,,,,,,,,,
13948593.3,0.1105518,,,,,,,,,,
13977392.7,0.1109424,,,,,,,,,,
14006192.0,0.111333,,,,,,,,,,
14034991.3,0.1117236,,,,,,,,,,
14063790.6,0.1121141,,,,,,,,,,
14092589.9,0.1125047,,,,,,,,,,
14121389.3,0.1128953,,,,,,,,,,
14150188.6,0.1132858,,,,,,,,,,
14178987.9,0.1136764,,,,,,,,,,
14207787.2,0.114067,,,,,,,,,,
14236586.5,0.1144575,,,,,,,,,,
14265385.9,0.1148481,,,,,,,,,,
14294185.2,0.1152387,,,,,,,,,,
14322984.5,0.1156292,,,,,,,,,,
14351783.8,0.1160412,,,,,,,,,,
14380583.1,0.1164568,,,,,,,,,,
14409382.5,0.1168725,,,,,,,,,,
14438181.8,0.1172882,,,,,,,,,,
14466981.1,0.1177038,,,,,,,,,,
14495780.4,0.1181195,,,,,,,,,,
14524579.8,0.1185352,,,,,,,,,,
14553379.1,0.1189508,,,,,,,,,,
14582178.4,0.1193665,,,,,,,,,,
14610977.7,0.1197822,,,,,,,,,,
14639777.1,0.1201978,,,,,,,,,,
14668576.4,0.1206135,,,,,,,,,,
14697375.7,0.1210292,,,,,,,,,,
14726175.0,0.1214448,,,,,,,,,,
14754974.4,0.1218605,,,,,,,,,,
14783773.7,0.1222762,,,,,,,,,,
14812573.0,0.1226918,,,,,,,,,,
14841372.3,0.1231075,,,,,,,,,,
14870171.7,0.1235232,,,,,,,,,,
14898971.0,0.1239388,,,,,,,,,,
14927770.3,0.1243545,,,,,,,,,,
14956569.6,0.124751,,,,,,,,,,
14985369.0,0.1251427,,,,,,,,,,
15014168.3,0.1255343,,,,,,,,,,
15042967.6,0.125926,,,,,,,,,,
15071766.9,0.1263177,,,,,,,,,,
15100566.2,0.1267094,,,,,,,,,,
15129365.6,0.1271011,,,,,,,,,,
15158164.9,0.1274927,,,,,,,,,,
15186964.2,0.1278844,,,,,,,,,,
15214559.0,0.1265312,,,,,,,,,,
15233759.0,0.1298113,,,,,,,,,,
15252960.0,0.1305313,,,,,,,,,,
15272160.0,0.1318713,,,,,,,,,,
15291360.0,0.1322213,,,,,,,,,,
15310560.0,0.1339012,,,,,,,,,,
15329761.0,0.1344713,,,,,,,,,,
15348961.0,0.1350013,,,,,,,,,,
15368161.0,0.1363712,,,,,,,,,,
15387362.0,0.1368713,,,,,,,,,,
15406562.0,0.1378112,,,,,,,,,,
15425762.0,0.1384713,,,,,,,,,,
15444962.0,0.1393113,,,,,,,,,,
15464163.0,0.1375013,,,,,,,,,,
15483363.0,0.1379013,,,,,,,,,,
15502563.0,0.1391213,,,,,,,,,,
15521764.0,0.1391612,,,,,,,,,,
15540964.0,0.1397213,,,,,,,,,,
15560164.0,0.1405013,,,,,,,,,,
15579364.0,0.1410913,,,,,,,,,,
15598564.0,0.1419713,,,,,,,,,,
15617765.0,0.1426613,,,,,,,,,,
15636965.0,0.1431913,,,,,,,,,,
15656166.0,0.1438113,,,,,,,,,,
15675366.0,0.1444013,,,,,,,,,,
15694566.0,0.1451212,,,,,,,,,,
15713766.0,0.1461613,,,,,,,,,,
15732967.0,0.1470013,,,,,,,,,,
15752167.0,0.1477812,,,,,,,,,,
15771367.0,0.1488113,,,,,,,,,,
15790568.0,0.1494713,,,,,,,,,,
15809768.0,0.1488712,,,,,,,,,,
15828968.0,0.1497213,,,,,,,,,,
15848168.0,0.1504712,,,,,,,,,,
15867369.0,0.1513712,,,,,,,,,,
15886569.0,0.1516912,,,,,,,,,,
15905769.0,0.1527812,,,,,,,,,,
15924970.0,0.1535013,,,,,,,,,,
15944170.0,0.1543413,,,,,,,,,,
15963370.0,0.1551613,,,,,,,,,,
15982571.0,0.1563712,,,,,,,,,,
16001771.0,0.1570913,,,,,,,,,,
16020971.0,0.1579412,,,,,,,,,,
16040171.0,0.1587513,,,,,,,,,,
16059372.0,0.1586213,,,,,,,,,,
16078572.0,0.1593113,,,,,,,,,,
16097773.0,0.1602512,,,,,,,,,,
16116973.0,0.1609412,,,,,,,,,,
16136173.0,0.1617513,,,,,,,,,,
16155374.0,0.1624413,,,,,,,,,,
16174574.0,0.1633713,,,,,,,,,,
16193774.0,0.1646613,,,,,,,,,,
16212975.0,0.1655013,,,,,,,,,,
16232175.0,0.1660312,,,,,,,,,,
16251376.0,0.1674713,,,,,,,,,,
16270576.0,0.1688113,,,,,,,,,,
16289776.0,0.1696613,,,,,,,,,,
16308977.0,0.1703112,,,,,,,,,,
16328177.0,0.1712213,,,,,,,,,,
16347377.0,0.1721213,,,,,,,,,,
16366578.0,0.1734412,,,,,,,,,,
16385778.0,0.1747212,,,,,,,,,,
16404979.0,0.1754413,,,,,,,,,,
16424179.0,0.1770013,,,,,,,,,,
16443379.0,0.1784712,,,,,,,,,,
16462580.0,0.1796912,,,,,,,,,,
16481780.0,0.1809412,,,,,,,,,,
16500981.0,0.1826612,,,,,,,,,,
16520181.0,0.1835612,,,,,,,,,,
16539381.0,0.1846613,,,,,,,,,,
16558582.0,0.1864412,,,,,,,,,,
16577782.0,0.1876612,,,,,,,,,,
16596982.0,0.1886913,,,,,,,,,,
16616183.0,0.1901213,,,,,,,,,,
16635383.0,0.1922512,,,,,,,,,,
16654584.0,0.1932213,,,,,,,,,,
16673784.0,0.1932513,,,,,,,,,,
16692984.0,0.1942213,,,,,,,,,,
16712185.0,0.1960312,,,,,,,,,,
16731385.0,0.1971613,,,,,,,,,,
16750586.0,0.1986913,,,,,,,,,,
16769786.0,0.2002812,,,,,,,,,,
16788986.0,0.2026213,,,,,,,,,,
16808187.0,0.2041913,,,,,,,,,,
16827387.0,0.2060312,,,,,,,,,,
16846588.0,0.2082513,,,,,,,,,,
16865788.0,0.2103713,,,,,,,,,,
16884988.0,0.2128112,,,,,,,,,,
16904189.0,0.2145613,,,,,,,,,,
16932989.0,0.2176612,,,,,,,,,,
16937789.0,0.2184013,,,,,,,,,,
