Repository: janzenchoi/phd_code

# Symbolic

The following repository acts as a wrapper for the `pysr` codebase which was developed for symbolic regression (SR) analysis. This wrapping has been performed to facilitate the quick and easy prediction of the high-temperature creep and tensile behaviour of Alloy 617.

File: symbolic/scripts/data/fatigue/AirPlate_850_1E-3_416-20.csv (part 1 of 4)
time,strain,stress,temperature,type,strain_rate,max_strain,title,youngs,poissons
0.0,2e-05,12.19,850,fatigue,0.001,0.00223,416-20,153000,0.3
0.04,4e-05,15.3,,,,,,,
0.07,7e-05,18.54,,,,,,,
0.1,9e-05,22.1,,,,,,,
0.14,0.00012,25.6,,,,,,,
0.17,0.00015,29.3,,,,,,,
0.2,0.00017,33.37,,,,,,,
0.23,0.0002,37.44,,,,,,,
0.24,0.00022,40.96,,,,,,,
0.26,0.00025,44.53,,,,,,,
0.29,0.00027,48.15,,,,,,,
0.31,0.0003,51.83,,,,,,,
0.34,0.00033,55.64,,,,,,,
0.37,0.00035,59.0,,,,,,,
0.4,0.00038,62.11,,,,,,,
0.44,0.0004,65.62,,,,,,,
0.47,0.00043,69.62,,,,,,,
0.49,0.00045,73.38,,,,,,,
0.52,0.00048,77.35,,,,,,,
0.54,0.0005,80.96,,,,,,,
0.55,0.00053,84.72,,,,,,,
0.58,0.00055,88.63,,,,,,,
0.6,0.00058,92.42,,,,,,,
0.61,0.00061,95.78,,,,,,,
0.63,0.00063,99.51,,,,,,,
0.66,0.00066,103.37,,,,,,,
0.68,0.00068,106.79,,,,,,,
0.7,0.00071,110.39,,,,,,,
0.73,0.00073,114.6,,,,,,,
0.76,0.00076,118.48,,,,,,,
0.78,0.00078,122.23,,,,,,,
0.81,0.00081,125.78,,,,,,,
0.83,0.00083,129.44,,,,,,,
0.84,0.00084,130.68,,,,,,,
0.86,0.00086,133.1,,,,,,,
0.89,0.00088,136.96,,,,,,,
0.92,0.00091,141.07,,,,,,,
0.94,0.00094,144.66,,,,,,,
0.97,0.00096,148.55,,,,,,,
1.0,0.00099,152.44,,,,,,,
1.02,0.00101,156.46,,,,,,,
1.04,0.00104,159.66,,,,,,,
1.07,0.00106,162.82,,,,,,,
1.09,0.00109,165.48,,,,,,,
1.11,0.00111,167.6,,,,,,,
1.12,0.00114,168.81,,,,,,,
1.13,0.00117,169.12,,,,,,,
1.13,0.0012,169.16,,,,,,,
1.14,0.00123,169.22,,,,,,,
1.14,0.00126,169.27,,,,,,,
1.14,0.00128,169.31,,,,,,,
1.14,0.00131,169.34,,,,,,,
1.15,0.00134,169.37,,,,,,,
1.15,0.00136,169.43,,,,,,,
1.16,0.00139,169.43,,,,,,,
1.16,0.00142,169.38,,,,,,,
1.17,0.00144,168.95,,,,,,,
1.23,0.00142,157.97,,,,,,,
1.25,0.00139,153.56,,,,,,,
1.27,0.00137,149.57,,,,,,,
1.29,0.00134,145.38,,,,,,,
1.41,0.00137,149.47,,,,,,,
1.43,0.00139,153.45,,,,,,,
1.45,0.00142,157.32,,,,,,,
1.47,0.00144,160.89,,,,,,,
1.49,0.00147,164.6,,,,,,,
1.51,0.0015,167.92,,,,,,,
1.53,0.00152,170.91,,,,,,,
1.55,0.00155,173.25,,,,,,,
1.65,0.00152,165.63,,,,,,,
1.67,0.0015,161.48,,,,,,,
1.69,0.00147,157.45,,,,,,,
1.71,0.00144,153.46,,,,,,,
1.72,0.00142,149.65,,,,,,,
1.74,0.00139,145.85,,,,,,,
1.76,0.00137,141.97,,,,,,,
1.78,0.00134,138.06,,,,,,,
1.8,0.00132,134.27,,,,,,,
1.83,0.00129,130.22,,,,,,,
1.84,0.00127,127.53,,,,,,,
1.85,0.00127,126.4,,,,,,,
1.88,0.00124,122.71,,,,,,,
1.91,0.00121,118.61,,,,,,,
1.94,0.00119,114.57,,,,,,,
1.97,0.00116,110.54,,,,,,,
2.0,0.00114,106.25,,,,,,,
2.04,0.00111,101.8,,,,,,,
2.06,0.00109,97.71,,,,,,,
2.09,0.00106,93.58,,,,,,,
2.12,0.00104,89.12,,,,,,,
2.15,0.00101,84.8,,,,,,,
2.17,0.00098,81.15,,,,,,,
2.2,0.00096,77.72,,,,,,,
2.22,0.00093,74.02,,,,,,,
2.25,0.00091,70.49,,,,,,,
2.27,0.00088,67.23,,,,,,,
2.29,0.00086,64.11,,,,,,,
2.32,0.00083,60.83,,,,,,,
2.35,0.00081,56.97,,,,,,,
2.38,0.00078,53.16,,,,,,,
2.41,0.00075,49.63,,,,,,,
2.44,0.00073,46.01,,,,,,,
2.47,0.0007,42.41,,,,,,,
2.5,0.00068,38.8,,,,,,,
2.52,0.00065,35.1,,,,,,,
2.55,0.00063,31.23,,,,,,,
2.58,0.0006,26.91,,,,,,,
2.61,0.00058,22.62,,,,,,,
2.64,0.00055,18.3,,,,,,,
2.67,0.00053,14.63,,,,,,,
2.69,0.0005,11.05,,,,,,,
2.71,0.00048,7.45,,,,,,,
2.74,0.00045,3.57,,,,,,,
2.77,0.00043,-0.33,,,,,,,
2.79,0.0004,-4.14,,,,,,,
2.82,0.00037,-7.57,,,,,,,
2.84,0.00035,-10.72,,,,,,,
2.85,0.00035,-11.13,,,,,,,
2.87,0.00032,-14.61,,,,,,,
2.9,0.0003,-17.72,,,,,,,
2.94,0.00027,-20.1,,,,,,,
3.07,0.00025,-24.04,,,,,,,
3.1,0.00022,-28.06,,,,,,,
3.13,0.0002,-31.56,,,,,,,
3.15,0.00017,-35.3,,,,,,,
3.18,0.00015,-39.59,,,,,,,
3.2,0.00012,-44.33,,,,,,,
3.22,9e-05,-48.54,,,,,,,
3.23,7e-05,-52.45,,,,,,,
3.25,4e-05,-56.12,,,,,,,
3.26,2e-05,-59.65,,,,,,,
3.28,-1e-05,-63.35,,,,,,,
3.3,-3e-05,-67.13,,,,,,,
3.33,-6e-05,-71.01,,,,,,,
3.36,-8e-05,-74.62,,,,,,,
3.38,-0.00011,-78.65,,,,,,,
3.4,-0.00014,-82.58,,,,,,,
3.42,-0.00016,-86.4,,,,,,,
3.43,-0.00019,-90.27,,,,,,,
3.45,-0.00021,-94.02,,,,,,,
3.47,-0.00024,-97.85,,,,,,,
3.49,-0.00027,-101.59,,,,,,,
3.5,-0.00029,-105.19,,,,,,,
3.52,-0.00032,-108.61,,,,,,,
3.54,-0.00034,-112.0,,,,,,,
3.56,-0.00037,-115.48,,,,,,,
3.58,-0.00039,-118.31,,,,,,,
3.6,-0.00042,-121.16,,,,,,,
3.62,-0.00045,-123.72,,,,,,,
3.64,-0.00047,-126.31,,,,,,,
3.66,-0.0005,-128.61,,,,,,,
3.68,-0.00052,-130.79,,,,,,,
3.71,-0.00055,-132.92,,,,,,,
3.73,-0.00057,-134.96,,,,,,,
3.76,-0.0006,-137.09,,,,,,,
3.79,-0.00062,-139.29,,,,,,,
3.82,-0.00065,-141.14,,,,,,,
3.84,-0.00068,-142.89,,,,,,,
3.84,-0.00068,-143.02,,,,,,,
3.86,-0.0007,-144.5,,,,,,,
3.88,-0.00073,-145.92,,,,,,,
3.91,-0.00075,-147.4,,,,,,,
3.93,-0.00078,-148.81,,,,,,,
3.95,-0.0008,-150.18,,,,,,,
3.98,-0.00083,-151.64,,,,,,,
4.01,-0.00086,-153.23,,,,,,,
4.05,-0.00088,-155.04,,,,,,,
4.08,-0.00091,-156.79,,,,,,,
4.1,-0.00093,-158.13,,,,,,,
4.12,-0.00096,-159.2,,,,,,,
4.14,-0.00098,-160.16,,,,,,,
4.15,-0.00101,-160.98,,,,,,,
4.17,-0.00103,-161.71,,,,,,,
4.18,-0.00106,-162.37,,,,,,,
4.21,-0.00108,-163.18,,,,,,,
4.28,-0.00111,-164.37,,,,,,,
4.34,-0.00114,-167.37,,,,,,,
4.37,-0.00116,-169.82,,,,,,,
4.38,-0.00119,-170.12,,,,,,,
4.39,-0.00121,-169.45,,,,,,,
4.39,-0.00125,-169.46,,,,,,,
4.39,-0.00127,-169.55,,,,,,,
4.39,-0.0013,-169.65,,,,,,,
4.4,-0.00133,-169.77,,,,,,,
4.4,-0.00136,-169.87,,,,,,,
4.4,-0.00138,-170.1,,,,,,,
4.41,-0.00141,-170.61,,,,,,,
4.42,-0.00144,-170.63,,,,,,,
4.51,-0.00141,-159.75,,,,,,,
4.54,-0.00139,-156.14,,,,,,,
4.66,-0.00141,-161.66,,,,,,,
4.68,-0.00144,-165.07,,,,,,,
4.7,-0.00146,-168.59,,,,,,,
4.72,-0.00149,-172.22,,,,,,,
4.75,-0.00151,-175.49,,,,,,,
4.78,-0.00154,-171.46,,,,,,,
4.78,-0.00158,-171.43,,,,,,,
4.78,-0.00162,-171.42,,,,,,,
4.78,-0.00167,-171.4,,,,,,,
4.78,-0.00172,-171.35,,,,,,,
4.79,-0.00176,-171.38,,,,,,,
4.79,-0.00178,-171.35,,,,,,,
4.82,-0.00176,-165.75,,,,,,,
4.84,-0.00173,-160.3,,,,,,,
4.84,-0.00171,-157.21,,,,,,,
4.85,-0.00171,-155.77,,,,,,,
4.85,-0.00168,-151.38,,,,,,,
4.86,-0.00165,-147.19,,,,,,,
4.87,-0.00162,-143.04,,,,,,,
4.88,-0.0016,-138.8,,,,,,,
4.88,-0.00157,-134.98,,,,,,,
4.89,-0.00155,-130.83,,,,,,,
4.9,-0.00152,-127.25,,,,,,,
4.91,-0.00149,-123.29,,,,,,,
4.92,-0.00147,-119.54,,,,,,,
4.92,-0.00144,-116.04,,,,,,,
4.93,-0.00141,-112.23,,,,,,,
4.94,-0.00139,-108.46,,,,,,,
4.95,-0.00136,-105.04,,,,,,,
4.96,-0.00134,-101.31,,,,,,,
4.98,-0.00131,-97.9,,,,,,,
4.99,-0.00128,-94.45,,,,,,,
5.01,-0.00126,-91.14,,,,,,,
5.04,-0.00123,-87.59,,,,,,,
5.09,-0.00121,-83.77,,,,,,,
5.14,-0.00118,-79.63,,,,,,,
5.18,-0.00116,-76.21,,,,,,,
5.21,-0.00113,-72.39,,,,,,,
5.25,-0.00111,-67.51,,,,,,,
5.28,-0.00108,-63.12,,,,,,,
5.3,-0.00106,-58.67,,,,,,,
5.33,-0.00103,-54.65,,,,,,,
5.35,-0.001,-50.75,,,,,,,
5.38,-0.00098,-46.6,,,,,,,
5.41,-0.00095,-42.82,,,,,,,
5.43,-0.00093,-39.19,,,,,,,
5.46,-0.0009,-35.17,,,,,,,
5.48,-0.00088,-31.32,,,,,,,
5.51,-0.00085,-27.55,,,,,,,
5.54,-0.00083,-23.85,,,,,,,
5.56,-0.0008,-20.12,,,,,,,
5.58,-0.00078,-16.89,,,,,,,
5.62,-0.00075,-12.61,,,,,,,
5.65,-0.00072,-8.39,,,,,,,
5.68,-0.0007,-4.39,,,,,,,
5.71,-0.00067,0.04,,,,,,,
5.74,-0.00065,4.35,,,,,,,
5.77,-0.00062,8.65,,,,,,,
5.8,-0.0006,12.93,,,,,,,
5.83,-0.00057,17.19,,,,,,,
5.84,-0.00056,19.95,,,,,,,
5.85,-0.00055,21.42,,,,,,,
5.88,-0.00052,25.24,,,,,,,
5.91,-0.0005,28.8,,,,,,,
5.95,-0.00047,32.06,,,,,,,
6.0,-0.00045,35.74,,,,,,,
6.04,-0.00042,39.7,,,,,,,
6.07,-0.00039,43.44,,,,,,,
6.1,-0.00037,47.2,,,,,,,
6.13,-0.00034,51.47,,,,,,,
6.15,-0.00032,55.38,,,,,,,
6.17,-0.00029,59.04,,,,,,,
6.19,-0.00027,62.61,,,,,,,
6.21,-0.00024,66.55,,,,,,,
6.23,-0.00022,70.31,,,,,,,
6.26,-0.00019,73.78,,,,,,,
6.29,-0.00017,77.39,,,,,,,
6.32,-0.00014,80.42,,,,,,,
6.35,-0.00012,83.22,,,,,,,
6.4,-9e-05,86.8,,,,,,,
6.43,-6e-05,90.25,,,,,,,
6.46,-4e-05,93.77,,,,,,,
6.5,-1e-05,98.29,,,,,,,
6.52,1e-05,102.92,,,,,,,
6.54,4e-05,107.05,,,,,,,
6.56,6e-05,111.1,,,,,,,
6.58,9e-05,114.8,,,,,,,
6.59,0.00012,118.21,,,,,,,
6.6,0.00014,121.44,,,,,,,
6.62,0.00017,124.22,,,,,,,
6.63,0.00019,126.66,,,,,,,
6.64,0.00022,128.89,,,,,,,
6.65,0.00024,130.82,,,,,,,
6.66,0.00027,132.51,,,,,,,
6.67,0.0003,133.77,,,,,,,
6.68,0.00032,134.99,,,,,,,
6.69,0.00035,136.09,,,,,,,
6.7,0.00037,137.18,,,,,,,
6.71,0.0004,138.37,,,,,,,
6.74,0.00042,139.4,,,,,,,
6.84,0.00045,140.44,,,,,,,
6.84,0.00045,140.51,,,,,,,
6.9,0.00048,144.42,,,,,,,
6.93,0.0005,148.08,,,,,,,
6.95,0.00053,150.19,,,,,,,
6.96,0.00055,149.52,,,,,,,
6.96,0.00058,149.71,,,,,,,
6.97,0.00062,149.96,,,,,,,
6.97,0.00065,150.19,,,,,,,
6.97,0.00067,150.38,,,,,,,
6.97,0.00071,150.66,,,,,,,
6.98,0.00073,151.38,,,,,,,
6.99,0.00076,152.0,,,,,,,
7.01,0.00078,152.2,,,,,,,
7.09,0.00076,145.8,,,,,,,
7.23,0.00078,150.86,,,,,,,
7.25,0.00081,154.7,,,,,,,
7.28,0.00083,158.32,,,,,,,
7.29,0.00086,161.45,,,,,,,
7.31,0.00089,163.37,,,,,,,
7.32,0.00091,163.5,,,,,,,
7.32,0.00094,163.76,,,,,,,
7.33,0.00097,163.91,,,,,,,
7.33,0.00101,164.16,,,,,,,
7.33,0.00104,164.42,,,,,,,
7.33,0.00106,164.53,,,,,,,
7.34,0.0011,164.28,,,,,,,
7.34,0.00113,163.11,,,,,,,
7.34,0.00116,163.14,,,,,,,
7.35,0.00119,163.32,,,,,,,
7.35,0.00122,163.53,,,,,,,
7.35,0.00125,163.73,,,,,,,
7.42,0.00123,154.95,,,,,,,
7.43,0.0012,150.8,,,,,,,
7.45,0.00118,147.11,,,,,,,
7.46,0.00115,143.2,,,,,,,
7.48,0.00112,139.42,,,,,,,
7.51,0.0011,136.16,,,,,,,
7.59,0.00112,141.42,,,,,,,
7.62,0.00115,146.04,,,,,,,
7.63,0.00118,150.03,,,,,,,
7.65,0.0012,153.93,,,,,,,
7.67,0.00123,157.94,,,,,,,
7.69,0.00126,161.66,,,,,,,
7.71,0.00128,165.38,,,,,,,
7.73,0.00131,169.01,,,,,,,
7.75,0.00133,172.3,,,,,,,
7.76,0.00136,175.04,,,,,,,
7.78,0.00139,172.4,,,,,,,
7.78,0.00143,172.62,,,,,,,
7.78,0.00146,172.79,,,,,,,
7.79,0.00151,172.97,,,,,,,
7.79,0.00154,173.07,,,,,,,
7.79,0.00156,173.17,,,,,,,
7.79,0.00161,173.4,,,,,,,
7.79,0.00164,173.59,,,,,,,
7.79,0.00167,173.92,,,,,,,
7.81,0.0017,174.15,,,,,,,
7.82,0.00172,173.72,,,,,,,
7.84,0.00173,170.63,,,,,,,
7.87,0.0017,164.06,,,,,,,
7.88,0.00167,159.91,,,,,,,
7.89,0.00165,156.01,,,,,,,
7.91,0.00162,152.0,,,,,,,
7.92,0.00159,148.34,,,,,,,
7.94,0.00157,144.88,,,,,,,
7.96,0.00154,142.01,,,,,,,
8.05,0.00157,147.24,,,,,,,
8.08,0.00159,150.05,,,,,,,
8.21,0.00157,142.6,,,,,,,
8.23,0.00154,138.25,,,,,,,
8.25,0.00152,134.11,,,,,,,
8.27,0.00149,130.09,,,,,,,
8.29,0.00147,126.07,,,,,,,
8.32,0.00144,122.04,,,,,,,
8.34,0.00142,118.04,,,,,,,
8.36,0.00139,114.0,,,,,,,
8.39,0.00136,109.91,,,,,,,
8.41,0.00134,105.93,,,,,,,
8.44,0.00131,102.41,,,,,,,
8.46,0.00129,98.83,,,,,,,
8.49,0.00126,95.33,,,,,,,
8.52,0.00124,91.68,,,,,,,
8.54,0.00121,87.98,,,,,,,
8.58,0.00119,84.05,,,,,,,
8.6,0.00116,80.3,,,,,,,
8.63,0.00113,76.43,,,,,,,
8.66,0.00111,72.61,,,,,,,
8.69,0.00108,68.97,,,,,,,
8.72,0.00106,65.19,,,,,,,
8.74,0.00103,61.34,,,,,,,
8.77,0.00101,57.69,,,,,,,
8.79,0.00098,54.47,,,,,,,
8.82,0.00096,51.0,,,,,,,
8.84,0.00094,47.84,,,,,,,
8.85,0.00093,47.08,,,,,,,
8.88,0.00091,43.57,,,,,,,
8.9,0.00088,40.0,,,,,,,
8.93,0.00085,36.35,,,,,,,
8.96,0.00083,32.83,,,,,,,
8.99,0.0008,29.14,,,,,,,
9.01,0.00078,25.56,,,,,,,
9.04,0.00075,22.34,,,,,,,
9.07,0.00073,18.56,,,,,,,
9.09,0.0007,14.77,,,,,,,
9.12,0.00068,11.4,,,,,,,
9.15,0.00065,7.91,,,,,,,
9.17,0.00063,4.21,,,,,,,
9.2,0.0006,0.59,,,,,,,
9.23,0.00057,-3.02,,,,,,,
9.26,0.00055,-7.05,,,,,,,
9.29,0.00052,-10.61,,,,,,,
9.31,0.0005,-13.89,,,,,,,
9.34,0.00047,-17.18,,,,,,,
9.39,0.00045,-20.18,,,,,,,
9.5,0.00042,-23.9,,,,,,,
9.54,0.0004,-27.53,,,,,,,
9.57,0.00037,-30.95,,,,,,,
9.59,0.00035,-34.24,,,,,,,
9.62,0.00032,-37.65,,,,,,,
9.65,0.0003,-41.61,,,,,,,
9.67,0.00027,-45.7,,,,,,,
9.69,0.00024,-49.79,,,,,,,
9.71,0.00022,-53.69,,,,,,,
9.72,0.00019,-56.96,,,,,,,
9.73,0.00017,-60.61,,,,,,,
9.74,0.00014,-63.78,,,,,,,
9.76,0.00012,-67.07,,,,,,,
9.78,9e-05,-70.46,,,,,,,
9.79,6e-05,-74.12,,,,,,,
9.81,4e-05,-77.87,,,,,,,
9.83,1e-05,-81.68,,,,,,,
9.84,-0.0,-83.93,,,,,,,
9.85,-1e-05,-85.27,,,,,,,
9.87,-4e-05,-88.92,,,,,,,
9.89,-7e-05,-92.21,,,,,,,
9.9,-9e-05,-95.49,,,,,,,
9.92,-0.00012,-98.72,,,,,,,
9.94,-0.00014,-102.05,,,,,,,
9.96,-0.00017,-105.41,,,,,,,
9.99,-0.00019,-108.77,,,,,,,
10.01,-0.00022,-112.3,,,,,,,
10.04,-0.00025,-115.63,,,,,,,
10.06,-0.00027,-118.8,,,,,,,
10.09,-0.0003,-121.65,,,,,,,
10.11,-0.00032,-124.3,,,,,,,
10.13,-0.00035,-126.72,,,,,,,
10.15,-0.00037,-129.25,,,,,,,
10.18,-0.0004,-131.53,,,,,,,
10.2,-0.00042,-133.39,,,,,,,
10.22,-0.00045,-135.19,,,,,,,
10.24,-0.00047,-136.85,,,,,,,
10.26,-0.0005,-138.28,,,,,,,
10.29,-0.00052,-139.84,,,,,,,
10.31,-0.00055,-141.31,,,,,,,
10.34,-0.00058,-142.65,,,,,,,
10.37,-0.0006,-144.23,,,,,,,
10.41,-0.00063,-146.11,,,,,,,
10.44,-0.00065,-147.95,,,,,,,
10.46,-0.00068,-149.27,,,,,,,
10.48,-0.0007,-150.07,,,,,,,
10.49,-0.00073,-150.64,,,,,,,
10.5,-0.00076,-151.03,,,,,,,
10.51,-0.00078,-151.54,,,,,,,
10.52,-0.00081,-152.05,,,,,,,
10.54,-0.00083,-152.46,,,,,,,
10.67,-0.00086,-153.33,,,,,,,
10.71,-0.00089,-156.49,,,,,,,
10.74,-0.00091,-159.58,,,,,,,
10.76,-0.00094,-161.3,,,,,,,
10.77,-0.00096,-161.3,,,,,,,
10.77,-0.00099,-161.26,,,,,,,
10.78,-0.00102,-161.21,,,,,,,
10.78,-0.00105,-160.87,,,,,,,
10.79,-0.00107,-160.84,,,,,,,
10.79,-0.0011,-161.06,,,,,,,
10.79,-0.00113,-161.33,,,,,,,
10.79,-0.00117,-161.58,,,,,,,
10.8,-0.00119,-161.8,,,,,,,
10.81,-0.00122,-162.34,,,,,,,
10.84,-0.00123,-160.99,,,,,,,
10.89,-0.00119,-153.53,,,,,,,
10.91,-0.00117,-150.13,,,,,,,
10.95,-0.00114,-146.93,,,,,,,
11.04,-0.00117,-152.19,,,,,,,
11.06,-0.00119,-156.2,,,,,,,
11.08,-0.00122,-159.83,,,,,,,
11.1,-0.00124,-163.66,,,,,,,
11.12,-0.00127,-167.1,,,,,,,
11.13,-0.0013,-170.37,,,,,,,
11.15,-0.00132,-173.04,,,,,,,
11.16,-0.00135,-171.06,,,,,,,
11.16,-0.00139,-171.3,,,,,,,
11.17,-0.00143,-171.5,,,,,,,
11.17,-0.00147,-171.73,,,,,,,
11.17,-0.0015,-171.82,,,,,,,
11.17,-0.00155,-172.02,,,,,,,
11.17,-0.00159,-172.21,,,,,,,
11.17,-0.00162,-172.42,,,,,,,
11.18,-0.00164,-172.57,,,,,,,
11.19,-0.00167,-171.26,,,,,,,
11.19,-0.0017,-170.92,,,,,,,
11.19,-0.00172,-170.8,,,,,,,
11.2,-0.00175,-170.67,,,,,,,
11.25,-0.00173,-159.44,,,,,,,
11.26,-0.0017,-154.88,,,,,,,
11.27,-0.00167,-151.09,,,,,,,
11.28,-0.00165,-146.9,,,,,,,
11.29,-0.00162,-143.02,,,,,,,
11.3,-0.00159,-139.19,,,,,,,
11.32,-0.00157,-135.59,,,,,,,
11.33,-0.00154,-132.27,,,,,,,
11.35,-0.00152,-129.56,,,,,,,
11.43,-0.00154,-135.08,,,,,,,
11.45,-0.00157,-138.86,,,,,,,
11.48,-0.00159,-142.31,,,,,,,
11.52,-0.00162,-144.72,,,,,,,
11.59,-0.00159,-138.88,,,,,,,
11.62,-0.00156,-134.37,,,,,,,
11.64,-0.00154,-130.44,,,,,,,
11.66,-0.00151,-126.31,,,,,,,
11.68,-0.00149,-122.16,,,,,,,
11.7,-0.00146,-118.13,,,,,,,
11.71,-0.00144,-114.38,,,,,,,
11.73,-0.00141,-110.91,,,,,,,
11.75,-0.00139,-107.52,,,,,,,
11.77,-0.00136,-104.09,,,,,,,
11.8,-0.00133,-100.21,,,,,,,
11.83,-0.00131,-96.19,,,,,,,
11.84,-0.0013,-94.69,,,,,,,
11.87,-0.00128,-91.78,,,,,,,
11.89,-0.00126,-87.91,,,,,,,
11.92,-0.00123,-84.12,,,,,,,
11.95,-0.00121,-80.01,,,,,,,
11.98,-0.00118,-76.1,,,,,,,
12.01,-0.00116,-71.81,,,,,,,
12.04,-0.00113,-67.75,,,,,,,
12.07,-0.00111,-63.79,,,,,,,
12.1,-0.00108,-59.75,,,,,,,
12.12,-0.00106,-56.17,,,,,,,
12.14,-0.00103,-52.56,,,,,,,
12.17,-0.001,-48.96,,,,,,,
12.2,-0.00098,-44.67,,,,,,,
12.23,-0.00095,-40.6,,,,,,,
12.26,-0.00093,-36.61,,,,,,,
12.29,-0.0009,-32.61,,,,,,,
12.31,-0.00088,-28.59,,,,,,,
12.34,-0.00085,-24.67,,,,,,,
12.37,-0.00083,-20.4,,,,,,,
12.4,-0.0008,-16.12,,,,,,,
12.42,-0.00078,-12.21,,,,,,,
12.45,-0.00075,-8.58,,,,,,,
12.47,-0.00072,-4.81,,,,,,,
12.5,-0.0007,-0.73,,,,,,,
12.53,-0.00067,3.16,,,,,,,
12.56,-0.00065,7.03,,,,,,,
12.58,-0.00062,10.62,,,,,,,
12.6,-0.0006,13.83,,,,,,,
12.63,-0.00057,17.57,,,,,,,
12.66,-0.00055,21.14,,,,,,,
12.69,-0.00052,24.75,,,,,,,
12.71,-0.0005,27.71,,,,,,,
12.75,-0.00047,30.07,,,,,,,
12.81,-0.00045,33.82,,,,,,,
12.84,-0.00043,36.77,,,,,,,
12.85,-0.00042,38.07,,,,,,,
12.88,-0.0004,42.21,,,,,,,
12.92,-0.00037,46.07,,,,,,,
12.94,-0.00034,50.94,,,,,,,
12.96,-0.00032,54.79,,,,,,,
12.98,-0.00029,58.29,,,,,,,
13.0,-0.00027,61.96,,,,,,,
13.02,-0.00024,65.71,,,,,,,
13.04,-0.00022,69.12,,,,,,,
13.07,-0.00019,72.39,,,,,,,
27.94,-0.00019,87.02,,,,,,,
27.97,-0.00016,90.49,,,,,,,
28.0,-0.00014,94.07,,,,,,,
28.03,-0.00011,97.59,,,,,,,
28.06,-9e-05,101.29,,,,,,,
28.08,-6e-05,105.21,,,,,,,
28.1,-4e-05,108.72,,,,,,,
28.12,-1e-05,112.53,,,,,,,
28.13,1e-05,115.9,,,,,,,
28.15,4e-05,119.49,,,,,,,
28.17,7e-05,123.04,,,,,,,
28.18,9e-05,126.38,,,,,,,
28.2,0.00012,129.81,,,,,,,
28.22,0.00014,133.01,,,,,,,
28.23,0.00017,136.06,,,,,,,
28.25,0.0002,138.89,,,,,,,
28.27,0.00022,141.44,,,,,,,
28.29,0.00025,143.81,,,,,,,
28.3,0.00027,145.47,,,,,,,
28.31,0.0003,146.59,,,,,,,
28.32,0.00032,147.48,,,,,,,
28.33,0.00035,148.24,,,,,,,
28.34,0.00038,148.97,,,,,,,
28.36,0.0004,149.72,,,,,,,
28.38,0.00043,150.21,,,,,,,
28.5,0.00045,150.89,,,,,,,
28.54,0.00048,154.21,,,,,,,
28.57,0.0005,157.54,,,,,,,
28.6,0.00053,160.26,,,,,,,
28.61,0.00056,161.57,,,,,,,
28.62,0.00059,160.96,,,,,,,
28.62,0.00061,160.5,,,,,,,
28.62,0.00065,160.07,,,,,,,
28.63,0.00067,160.06,,,,,,,
28.63,0.00071,160.13,,,,,,,
28.63,0.00074,160.28,,,,,,,
28.63,0.00078,160.45,,,,,,,
28.63,0.00081,160.64,,,,,,,
28.64,0.00084,160.82,,,,,,,
28.64,0.00087,161.06,,,,,,,
28.66,0.0009,161.48,,,,,,,
28.7,0.00087,153.46,,,,,,,
28.72,0.00085,149.5,,,,,,,
28.73,0.00082,145.57,,,,,,,
28.75,0.00079,141.72,,,,,,,
28.76,0.00077,138.17,,,,,,,
28.79,0.00074,134.89,,,,,,,
28.84,0.00073,135.06,,,,,,,
28.89,0.00077,141.52,,,,,,,
28.91,0.00079,145.71,,,,,,,
28.93,0.00082,149.87,,,,,,,
28.94,0.00085,153.56,,,,,,,
28.96,0.00087,157.56,,,,,,,
28.98,0.0009,161.28,,,,,,,
29.0,0.00092,164.8,,,,,,,
29.01,0.00095,168.37,,,,,,,
29.03,0.00098,170.59,,,,,,,
29.05,0.001,171.79,,,,,,,
29.06,0.00103,172.85,,,,,,,
29.07,0.00105,173.62,,,,,,,
29.07,0.00108,173.4,,,,,,,
29.08,0.00111,173.3,,,,,,,
29.08,0.00114,173.32,,,,,,,
29.08,0.00117,173.39,,,,,,,
29.08,0.00121,173.47,,,,,,,
29.09,0.00124,173.47,,,,,,,
29.09,0.00127,173.48,,,,,,,
29.09,0.0013,173.44,,,,,,,
29.1,0.00133,173.38,,,,,,,
29.1,0.00135,173.3,,,,,,,
29.11,0.00138,173.11,,,,,,,
29.16,0.00136,163.05,,,,,,,
29.17,0.00133,158.96,,,,,,,
29.18,0.0013,155.23,,,,,,,
29.19,0.00128,151.53,,,,,,,
29.21,0.00125,148.04,,,,,,,
29.22,0.00123,144.81,,,,,,,
29.24,0.0012,141.64,,,,,,,
29.27,0.00118,139.4,,,,,,,
29.33,0.0012,145.57,,,,,,,
29.35,0.00123,149.53,,,,,,,
29.37,0.00125,153.62,,,,,,,
29.38,0.00128,157.57,,,,,,,
29.4,0.00131,161.37,,,,,,,
29.42,0.00133,165.01,,,,,,,
29.43,0.00136,168.58,,,,,,,
29.45,0.00138,172.45,,,,,,,
29.47,0.00141,175.97,,,,,,,
29.49,0.00143,179.41,,,,,,,
29.5,0.00146,177.6,,,,,,,
29.5,0.0015,178.06,,,,,,,
29.51,0.00153,178.28,,,,,,,
29.51,0.00157,178.57,,,,,,,
29.51,0.0016,178.86,,,,,,,
29.51,0.00164,179.26,,,,,,,
29.54,0.00166,180.94,,,,,,,
29.65,0.00164,172.29,,,,,,,
29.75,0.00166,174.65,,,,,,,
29.77,0.00169,177.94,,,,,,,
29.8,0.00171,181.22,,,,,,,
29.82,0.00174,184.4,,,,,,,
29.84,0.00177,185.76,,,,,,,
29.84,0.00178,178.45,,,,,,,
29.84,0.00179,178.71,,,,,,,
29.85,0.00182,179.15,,,,,,,
29.85,0.00185,179.4,,,,,,,
29.85,0.00189,179.61,,,,,,,
29.85,0.00193,179.96,,,,,,,
29.86,0.00196,180.4,,,,,,,
29.89,0.00198,183.04,,,,,,,
30.02,0.00196,174.36,,,,,,,
30.06,0.00193,170.23,,,,,,,
30.09,0.00191,166.04,,,,,,,
30.11,0.00188,161.77,,,,,,,
30.14,0.00186,157.87,,,,,,,
30.16,0.00183,153.95,,,,,,,
30.18,0.00181,150.25,,,,,,,
30.21,0.00178,146.55,,,,,,,
30.23,0.00175,142.62,,,,,,,
30.25,0.00173,138.84,,,,,,,
30.28,0.0017,135.15,,,,,,,
30.3,0.00168,131.53,,,,,,,
30.33,0.00165,128.08,,,,,,,
30.36,0.00163,124.56,,,,,,,
30.38,0.0016,121.04,,,,,,,
30.41,0.00158,117.39,,,,,,,
30.44,0.00155,113.86,,,,,,,
30.47,0.00152,110.45,,,,,,,
30.49,0.0015,107.32,,,,,,,
30.52,0.00147,103.99,,,,,,,
30.55,0.00145,100.06,,,,,,,
30.58,0.00142,96.59,,,,,,,
30.61,0.0014,93.14,,,,,,,
30.63,0.00137,89.5,,,,,,,
30.67,0.00135,85.52,,,,,,,
30.69,0.00132,81.96,,,,,,,
30.72,0.00129,78.41,,,,,,,
30.75,0.00127,74.96,,,,,,,
30.77,0.00124,71.5,,,,,,,
30.8,0.00122,68.08,,,,,,,
30.83,0.00119,64.58,,,,,,,
30.84,0.00118,62.24,,,,,,,
30.85,0.00117,61.04,,,,,,,
30.88,0.00114,57.85,,,,,,,
30.91,0.00112,54.02,,,,,,,
30.94,0.00109,50.35,,,,,,,
30.97,0.00106,46.73,,,,,,,
30.99,0.00104,43.2,,,,,,,
31.02,0.00101,39.4,,,,,,,
31.05,0.00099,36.02,,,,,,,
31.07,0.00096,32.61,,,,,,,
31.1,0.00094,29.24,,,,,,,
31.12,0.00091,26.06,,,,,,,
31.15,0.00089,22.75,,,,,,,
31.18,0.00086,19.05,,,,,,,
31.21,0.00084,15.35,,,,,,,
31.24,0.00081,11.91,,,,,,,
31.26,0.00078,8.57,,,,,,,
31.29,0.00076,5.24,,,,,,,
31.32,0.00073,1.73,,,,,,,
31.34,0.00071,-1.56,,,,,,,
31.37,0.00068,-4.92,,,,,,,
31.39,0.00066,-7.94,,,,,,,
31.42,0.00063,-11.28,,,,,,,
31.45,0.00061,-14.88,,,,,,,
31.5,0.00058,-18.21,,,,,,,
31.6,0.00055,-21.29,,,,,,,
31.64,0.00053,-24.87,,,,,,,
31.68,0.0005,-28.47,,,,,,,
31.71,0.00048,-32.3,,,,,,,
31.75,0.00045,-36.39,,,,,,,
31.78,0.00043,-40.33,,,,,,,
31.8,0.0004,-44.82,,,,,,,
31.82,0.00038,-48.96,,,,,,,
31.84,0.00035,-53.53,,,,,,,
31.84,0.00034,-54.97,,,,,,,
31.85,0.00032,-57.03,,,,,,,
31.86,0.0003,-60.66,,,,,,,
31.88,0.00027,-64.22,,,,,,,
31.89,0.00025,-67.69,,,,,,,
31.91,0.00022,-71.18,,,,,,,
31.92,0.0002,-74.88,,,,,,,
31.94,0.00017,-78.41,,,,,,,
31.95,0.00015,-81.95,,,,,,,
31.97,0.00012,-85.66,,,,,,,
31.99,9e-05,-89.09,,,,,,,
32.01,7e-05,-92.67,,,,,,,
32.03,4e-05,-96.44,,,,,,,
32.04,2e-05,-99.8,,,,,,,
32.07,-1e-05,-103.59,,,,,,,
32.09,-3e-05,-107.17,,,,,,,
32.11,-6e-05,-110.62,,,,,,,
32.13,-8e-05,-113.99,,,,,,,
32.16,-0.00011,-117.38,,,,,,,
32.18,-0.00014,-120.69,,,,,,,
32.21,-0.00016,-124.05,,,,,,,
32.23,-0.00019,-127.57,,,,,,,
32.26,-0.00021,-130.85,,,,,,,
32.29,-0.00024,-134.06,,,,,,,
32.31,-0.00026,-137.33,,,,,,,
32.34,-0.00029,-140.34,,,,,,,
32.36,-0.00031,-142.74,,,,,,,
32.38,-0.00034,-144.53,,,,,,,
32.39,-0.00037,-145.85,,,,,,,
32.41,-0.00039,-147.1,,,,,,,
32.42,-0.00042,-148.39,,,,,,,
32.44,-0.00044,-149.55,,,,,,,
32.46,-0.00047,-150.56,,,,,,,
32.48,-0.00049,-151.58,,,,,,,
32.52,-0.00052,-152.53,,,,,,,
32.58,-0.00054,-154.18,,,,,,,
32.62,-0.00057,-156.98,,,,,,,
32.66,-0.0006,-159.86,,,,,,,
32.68,-0.00062,-161.05,,,,,,,
32.69,-0.00065,-158.78,,,,,,,
32.69,-0.00068,-159.06,,,,,,,
32.69,-0.00071,-159.34,,,,,,,
32.7,-0.00074,-159.57,,,,,,,
32.71,-0.00076,-160.85,,,,,,,
32.73,-0.00079,-161.57,,,,,,,
32.75,-0.00081,-161.58,,,,,,,
32.84,-0.00081,-158.78,,,,,,,
32.93,-0.00084,-162.59,,,,,,,
32.96,-0.00086,-166.37,,,,,,,
32.98,-0.00089,-169.02,,,,,,,
32.99,-0.00092,-167.88,,,,,,,
32.99,-0.00095,-168.38,,,,,,,
33.0,-0.00098,-168.9,,,,,,,
33.0,-0.00101,-169.68,,,,,,,
33.01,-0.00104,-170.99,,,,,,,
33.02,-0.00106,-171.22,,,,,,,
33.03,-0.00109,-171.36,,,,,,,
33.03,-0.00112,-171.43,,,,,,,
33.03,-0.00115,-171.5,,,,,,,
33.04,-0.00117,-171.61,,,,,,,
33.04,-0.0012,-171.72,,,,,,,
33.05,-0.00123,-171.69,,,,,,,
33.12,-0.0012,-163.8,,,,,,,
33.14,-0.00118,-159.89,,,,,,,
33.16,-0.00115,-156.51,,,,,,,
33.2,-0.00113,-153.59,,,,,,,
33.27,-0.00115,-157.71,,,,,,,
33.29,-0.00118,-161.65,,,,,,,
33.31,-0.0012,-165.21,,,,,,,
33.33,-0.00123,-168.91,,,,,,,
33.35,-0.00125,-172.62,,,,,,,
33.37,-0.00128,-176.14,,,,,,,
33.39,-0.00131,-179.31,,,,,,,
33.4,-0.00133,-173.32,,,,,,,
33.4,-0.00137,-173.98,,,,,,,
33.4,-0.0014,-174.44,,,,,,,
33.41,-0.00142,-175.09,,,,,,,
33.43,-0.00145,-178.13,,,,,,,
33.45,-0.00148,-179.51,,,,,,,
33.46,-0.00151,-179.99,,,,,,,
33.48,-0.00153,-180.3,,,,,,,
33.65,-0.00156,-181.29,,,,,,,
33.68,-0.00158,-184.84,,,,,,,
33.7,-0.00161,-179.09,,,,,,,
33.7,-0.00164,-179.18,,,,,,,
33.7,-0.00169,-179.61,,,,,,,
33.7,-0.00173,-179.74,,,,,,,
33.7,-0.00176,-179.83,,,,,,,
33.7,-0.0018,-179.98,,,,,,,
33.71,-0.00184,-180.06,,,,,,,
33.71,-0.00188,-180.19,,,,,,,
33.71,-0.00191,-180.35,,,,,,,
33.71,-0.00194,-180.48,,,,,,,
33.71,-0.00198,-180.83,,,,,,,
33.78,-0.00195,-174.22,,,,,,,
33.79,-0.00192,-169.79,,,,,,,
33.81,-0.0019,-165.65,,,,,,,
33.82,-0.00187,-161.67,,,,,,,
33.84,-0.00185,-157.62,,,,,,,
33.86,-0.00182,-154.36,,,,,,,
33.97,-0.00185,-158.76,,,,,,,
33.99,-0.00187,-162.07,,,,,,,
34.01,-0.0019,-165.2,,,,,,,
34.05,-0.00192,-167.41,,,,,,,
34.13,-0.0019,-161.1,,,,,,,
34.15,-0.00187,-156.63,,,,,,,
34.17,-0.00185,-152.34,,,,,,,
34.19,-0.00182,-148.12,,,,,,,
34.21,-0.00179,-143.92,,,,,,,
34.23,-0.00177,-139.95,,,,,,,
34.25,-0.00174,-136.13,,,,,,,
34.27,-0.00172,-132.19,,,,,,,
34.29,-0.00169,-128.33,,,,,,,
34.32,-0.00167,-124.27,,,,,,,
34.34,-0.00164,-119.98,,,,,,,
34.37,-0.00161,-115.95,,,,,,,
34.4,-0.00159,-111.67,,,,,,,
34.43,-0.00156,-107.3,,,,,,,
34.46,-0.00154,-102.92,,,,,,,
34.49,-0.00151,-98.9,,,,,,,
34.52,-0.00149,-94.93,,,,,,,
34.55,-0.00146,-90.94,,,,,,,
34.58,-0.00144,-86.42,,,,,,,
34.61,-0.00141,-81.62,,,,,,,
34.64,-0.00139,-77.64,,,,,,,
34.66,-0.00136,-73.67,,,,,,,
34.69,-0.00133,-69.47,,,,,,,
34.71,-0.00131,-65.42,,,,,,,
34.74,-0.00128,-61.55,,,,,,,
34.76,-0.00126,-57.63,,,,,,,
34.79,-0.00123,-53.54,,,,,,,
34.82,-0.00121,-49.69,,,,,,,
34.84,-0.00118,-46.24,,,,,,,
34.84,-0.00118,-45.96,,,,,,,
34.87,-0.00116,-42.23,,,,,,,
34.9,-0.00113,-38.29,,,,,,,
34.92,-0.00111,-34.6,,,,,,,
34.95,-0.00108,-30.62,,,,,,,
34.98,-0.00105,-26.86,,,,,,,
35.01,-0.00103,-23.21,,,,,,,
35.03,-0.001,-19.42,,,,,,,
35.06,-0.00098,-15.38,,,,,,,
35.09,-0.00095,-11.38,,,,,,,
35.12,-0.00093,-7.48,,,,,,,
35.15,-0.0009,-3.55,,,,,,,
35.17,-0.00088,0.29,,,,,,,
35.2,-0.00085,3.72,,,,,,,
35.22,-0.00083,7.3,,,,,,,
35.25,-0.0008,11.16,,,,,,,
35.28,-0.00078,14.9,,,,,,,
35.3,-0.00075,18.5,,,,,,,
35.33,-0.00072,22.0,,,,,,,
35.36,-0.0007,25.53,,,,,,,
35.39,-0.00067,28.6,,,,,,,
35.45,-0.00065,31.98,,,,,,,
35.49,-0.00062,35.48,,,,,,,
35.51,-0.0006,39.22,,,,,,,
35.54,-0.00057,42.86,,,,,,,
35.56,-0.00055,46.71,,,,,,,
35.57,-0.00052,49.88,,,,,,,
35.59,-0.0005,53.06,,,,,,,
35.62,-0.00047,56.26,,,,,,,
35.64,-0.00044,59.23,,,,,,,
35.67,-0.00042,62.37,,,,,,,
35.7,-0.00039,65.54,,,,,,,
35.74,-0.00037,68.49,,,,,,,
35.77,-0.00034,71.28,,,,,,,
35.81,-0.00032,74.37,,,,,,,
35.84,-0.00029,77.7,,,,,,,
35.84,-0.00029,77.97,,,,,,,
35.87,-0.00027,80.74,,,,,,,
35.9,-0.00024,84.0,,,,,,,
35.93,-0.00022,87.12,,,,,,,
68.0,-0.0002,88.91,,,,,,,
68.02,-0.00017,92.38,,,,,,,
68.05,-0.00015,95.87,,,,,,,
68.08,-0.00012,99.05,,,,,,,
68.1,-0.0001,102.4,,,,,,,
68.13,-7e-05,106.27,,,,,,,
68.15,-4e-05,110.13,,,,,,,
68.17,-2e-05,113.66,,,,,,,
68.18,1e-05,117.26,,,,,,,
68.2,3e-05,120.69,,,,,,,
68.22,6e-05,124.19,,,,,,,
68.23,8e-05,127.52,,,,,,,
68.25,0.00011,130.76,,,,,,,
68.26,0.00014,134.11,,,,,,,
68.28,0.00016,137.37,,,,,,,
68.3,0.00019,140.51,,,,,,,
68.32,0.00021,143.51,,,,,,,
68.34,0.00024,146.36,,,,,,,
68.36,0.00026,148.96,,,,,,,
68.38,0.00029,151.34,,,,,,,
68.4,0.00031,153.31,,,,,,,
68.41,0.00034,155.14,,,,,,,
68.43,0.00037,156.28,,,,,,,
68.44,0.00039,157.23,,,,,,,
68.46,0.00042,158.03,,,,,,,
68.48,0.00044,158.82,,,,,,,
68.51,0.00047,159.73,,,,,,,
68.55,0.00049,160.64,,,,,,,
68.6,0.00052,162.45,,,,,,,
68.64,0.00054,165.27,,,,,,,
68.67,0.00057,167.93,,,,,,,
68.69,0.0006,168.53,,,,,,,
68.7,0.00063,168.18,,,,,,,
68.7,0.00066,168.34,,,,,,,
68.7,0.00069,168.51,,,,,,,
68.71,0.00071,168.79,,,,,,,
68.71,0.00074,169.34,,,,,,,
68.73,0.00077,169.8,,,,,,,
68.84,0.00078,164.91,,,,,,,
68.9,0.00079,165.75,,,,,,,
68.94,0.00082,169.15,,,,,,,
68.97,0.00084,172.53,,,,,,,
68.99,0.00087,175.76,,,,,,,
69.01,0.0009,177.21,,,,,,,
69.02,0.00093,176.39,,,,,,,
69.02,0.00096,176.55,,,,,,,
69.02,0.001,176.8,,,,,,,
69.02,0.00105,176.97,,,,,,,
69.02,0.00109,177.24,,,,,,,
69.03,0.00112,177.44,,,,,,,
69.03,0.00115,177.78,,,,,,,
69.13,0.00113,169.54,,,,,,,
69.17,0.0011,165.58,,,,,,,
69.27,0.00113,169.46,,,,,,,
69.29,0.00115,172.81,,,,,,,
69.31,0.00118,176.27,,,,,,,
69.33,0.0012,179.7,,,,,,,
69.35,0.00123,182.91,,,,,,,
69.37,0.00126,185.94,,,,,,,
69.39,0.00128,183.66,,,,,,,
69.4,0.00131,184.86,,,,,,,
69.41,0.00134,185.8,,,,,,,
69.41,0.00136,183.41,,,,,,,
69.42,0.0014,183.71,,,,,,,
69.42,0.00144,183.96,,,,,,,
69.42,0.00149,184.18,,,,,,,
69.42,0.00152,184.32,,,,,,,
69.42,0.00155,184.45,,,,,,,
69.42,0.00158,184.53,,,,,,,
69.42,0.0016,184.63,,,,,,,
69.42,0.00164,184.86,,,,,,,
69.43,0.00167,185.1,,,,,,,
69.49,0.00164,176.69,,,,,,,
69.5,0.00162,172.32,,,,,,,
69.52,0.00159,167.93,,,,,,,
69.53,0.00157,163.96,,,,,,,
69.54,0.00154,160.22,,,,,,,
69.56,0.00151,156.62,,,,,,,
69.58,0.00149,153.35,,,,,,,
69.68,0.00152,159.33,,,,,,,
69.7,0.00154,162.77,,,,,,,
69.71,0.00157,166.26,,,,,,,
69.73,0.00159,169.73,,,,,,,
69.75,0.00162,173.13,,,,,,,
69.76,0.00164,176.73,,,,,,,
69.78,0.00167,180.2,,,,,,,
69.8,0.0017,183.42,,,,,,,
69.82,0.00172,186.69,,,,,,,
69.84,0.00175,189.78,,,,,,,
69.84,0.00175,190.04,,,,,,,
69.87,0.00177,192.86,,,,,,,
69.89,0.00181,188.98,,,,,,,
69.89,0.00183,189.14,,,,,,,
69.89,0.00187,189.35,,,,,,,
69.89,0.0019,189.57,,,,,,,
69.9,0.00193,189.83,,,,,,,
69.9,0.00195,190.15,,,,,,,
70.09,0.00193,180.63,,,,,,,
70.13,0.0019,175.93,,,,,,,
70.16,0.00188,171.41,,,,,,,
70.18,0.00185,167.25,,,,,,,
70.21,0.00183,163.03,,,,,,,
70.23,0.0018,159.06,,,,,,,
70.25,0.00178,155.26,,,,,,,
70.28,0.00175,151.21,,,,,,,
70.3,0.00173,147.27,,,,,,,
70.33,0.0017,143.62,,,,,,,
70.35,0.00167,139.63,,,,,,,
70.38,0.00165,135.62,,,,,,,
70.41,0.00162,131.12,,,,,,,
70.44,0.0016,127.24,,,,,,,
70.47,0.00157,123.35,,,,,,,
70.5,0.00155,119.31,,,,,,,
70.52,0.00152,115.55,,,,,,,
70.55,0.0015,111.9,,,,,,,
70.57,0.00147,108.25,,,,,,,
70.6,0.00145,104.5,,,,,,,
70.63,0.00142,100.73,,,,,,,
70.65,0.00139,97.19,,,,,,,
70.68,0.00137,93.39,,,,,,,
70.71,0.00134,89.39,,,,,,,
70.74,0.00132,85.21,,,,,,,
70.77,0.00129,81.27,,,,,,,
70.8,0.00127,77.5,,,,,,,
70.82,0.00124,73.57,,,,,,,
70.84,0.00122,70.9,,,,,,,
70.85,0.00122,69.52,,,,,,,
70.88,0.00119,65.66,,,,,,,
70.91,0.00116,61.88,,,,,,,
70.93,0.00114,58.04,,,,,,,
70.96,0.00111,54.52,,,,,,,
70.98,0.00109,50.65,,,,,,,
71.01,0.00106,47.0,,,,,,,
71.04,0.00104,43.43,,,,,,,
71.07,0.00101,39.53,,,,,,,
71.09,0.00099,35.98,,,,,,,
71.12,0.00096,32.27,,,,,,,
71.15,0.00094,28.61,,,,,,,
71.17,0.00091,25.25,,,,,,,
71.2,0.00088,21.65,,,,,,,
71.23,0.00086,17.91,,,,,,,
71.25,0.00083,14.33,,,,,,,
71.28,0.00081,10.64,,,,,,,
71.31,0.00078,6.82,,,,,,,
71.34,0.00076,3.04,,,,,,,
71.37,0.00073,-0.46,,,,,,,
71.39,0.00071,-4.32,,,,,,,
71.42,0.00068,-8.1,,,,,,,
71.45,0.00065,-11.78,,,,,,,
71.48,0.00063,-15.6,,,,,,,
71.52,0.0006,-19.28,,,,,,,
71.61,0.00058,-22.34,,,,,,,
71.67,0.00055,-26.53,,,,,,,
71.71,0.00053,-30.46,,,,,,,
71.75,0.0005,-34.36,,,,,,,
71.78,0.00048,-38.39,,,,,,,
71.8,0.00045,-42.07,,,,,,,
71.83,0.00043,-46.32,,,,,,,
71.84,0.0004,-50.29,,,,,,,
71.86,0.00037,-54.82,,,,,,,
71.87,0.00035,-58.44,,,,,,,
71.88,0.00032,-61.93,,,,,,,
71.89,0.0003,-65.33,,,,,,,
71.91,0.00027,-68.95,,,,,,,
71.92,0.00025,-72.46,,,,,,,
71.94,0.00022,-76.19,,,,,,,
71.96,0.00019,-79.64,,,,,,,
71.97,0.00017,-83.15,,,,,,,
71.99,0.00014,-86.47,,,,,,,
72.01,0.00012,-90.23,,,,,,,
72.02,9e-05,-93.84,,,,,,,
72.04,7e-05,-97.51,,,,,,,
72.06,4e-05,-100.89,,,,,,,
72.08,1e-05,-104.15,,,,,,,
72.1,-1e-05,-107.41,,,,,,,
72.12,-4e-05,-110.46,,,,,,,
72.14,-6e-05,-113.44,,,,,,,
72.16,-9e-05,-116.66,,,,,,,
72.19,-0.00011,-119.54,,,,,,,
72.21,-0.00014,-122.41,,,,,,,
72.24,-0.00016,-125.41,,,,,,,
72.27,-0.00019,-128.53,,,,,,,
72.3,-0.00021,-131.61,,,,,,,
72.32,-0.00024,-134.73,,,,,,,
72.35,-0.00026,-137.85,,,,,,,
72.38,-0.00029,-141.03,,,,,,,
72.4,-0.00031,-144.06,,,,,,,
72.43,-0.00034,-147.0,,,,,,,
72.45,-0.00037,-149.84,,,,,,,
72.48,-0.00039,-152.53,,,,,,,
72.5,-0.00042,-155.2,,,,,,,
72.52,-0.00044,-157.34,,,,,,,
72.54,-0.00047,-158.21,,,,,,,
72.55,-0.0005,-158.87,,,,,,,
72.56,-0.00052,-159.57,,,,,,,
72.58,-0.00055,-161.04,,,,,,,
72.6,-0.00057,-162.18,,,,,,,
72.63,-0.0006,-162.95,,,,,,,
72.69,-0.00062,-164.02,,,,,,,
72.73,-0.00065,-165.8,,,,,,,
72.77,-0.00067,-168.17,,,,,,,
72.79,-0.0007,-169.76,,,,,,,
72.81,-0.00073,-169.99,,,,,,,
72.81,-0.00076,-169.76,,,,,,,
72.82,-0.00078,-169.87,,,,,,,
72.82,-0.00082,-170.01,,,,,,,
72.82,-0.00085,-170.11,,,,,,,
72.83,-0.00088,-170.28,,,,,,,
72.84,-0.0009,-170.78,,,,,,,
72.84,-0.00091,-170.86,,,,,,,
73.07,-0.00093,-168.93,,,,,,,
73.09,-0.00095,-172.3,,,,,,,
73.11,-0.00098,-175.5,,,,,,,
73.13,-0.00101,-178.88,,,,,,,
73.15,-0.00103,-176.89,,,,,,,
73.15,-0.00106,-175.75,,,,,,,
73.16,-0.00109,-176.05,,,,,,,
73.16,-0.00112,-176.37,,,,,,,
73.16,-0.00117,-176.63,,,,,,,
73.16,-0.00121,-176.91,,,,,,,
73.16,-0.00125,-177.18,,,,,,,
73.17,-0.00128,-177.63,,,,,,,
73.29,-0.00125,-171.39,,,,,,,
73.42,-0.00128,-174.48,,,,,,,
73.44,-0.0013,-177.77,,,,,,,
73.47,-0.00133,-181.23,,,,,,,
73.49,-0.00135,-184.52,,,,,,,
73.5,-0.00138,-187.35,,,,,,,
73.52,-0.00141,-185.32,,,,,,,
73.53,-0.00143,-186.65,,,,,,,
73.54,-0.00146,-187.67,,,,,,,
73.54,-0.00148,-185.28,,,,,,,
73.54,-0.00152,-185.61,,,,,,,
73.55,-0.00156,-185.87,,,,,,,
73.55,-0.00158,-185.98,,,,,,,
73.55,-0.00161,-186.11,,,,,,,
73.55,-0.00164,-186.25,,,,,,,
73.55,-0.00167,-186.36,,,,,,,
73.55,-0.0017,-186.47,,,,,,,
73.55,-0.00172,-186.58,,,,,,,
73.55,-0.00177,-186.81,,,,,,,
73.56,-0.00179,-187.05,,,,,,,
73.62,-0.00177,-179.56,,,,,,,
73.63,-0.00174,-175.43,,,,,,,
73.64,-0.00172,-171.71,,,,,,,
73.66,-0.00169,-167.88,,,,,,,
73.67,-0.00166,-163.9,,,,,,,
73.69,-0.00164,-160.03,,,,,,,
73.71,-0.00161,-156.72,,,,,,,
73.81,-0.00164,-161.47,,,,,,,
73.83,-0.00166,-165.35,,,,,,,
73.84,-0.00168,-167.98,,,,,,,
73.85,-0.00169,-169.04,,,,,,,
73.87,-0.00172,-172.86,,,,,,,
73.88,-0.00174,-176.65,,,,,,,
73.9,-0.00177,-180.32,,,,,,,
73.92,-0.00179,-184.39,,,,,,,
73.94,-0.00182,-188.36,,,,,,,
73.96,-0.00184,-191.58,,,,,,,
73.98,-0.00187,-194.33,,,,,,,
74.0,-0.0019,-191.5,,,,,,,
74.0,-0.00194,-191.76,,,,,,,
74.0,-0.00198,-191.97,,,,,,,
74.0,-0.00201,-192.1,,,,,,,
74.0,-0.00204,-192.18,,,,,,,
74.01,-0.00207,-192.27,,,,,,,
74.01,-0.00209,-192.4,,,,,,,
74.01,-0.00212,-192.53,,,,,,,
74.01,-0.00216,-192.75,,,,,,,
74.01,-0.00219,-193.07,,,,,,,
74.08,-0.00216,-181.38,,,,,,,
74.09,-0.00214,-177.0,,,,,,,
74.1,-0.00211,-172.31,,,,,,,
74.11,-0.00208,-167.9,,,,,,,
74.12,-0.00205,-163.46,,,,,,,
74.12,-0.00203,-159.44,,,,,,,
74.13,-0.002,-155.47,,,,,,,
74.14,-0.00198,-151.68,,,,,,,
74.15,-0.00195,-147.48,,,,,,,
74.16,-0.00193,-143.61,,,,,,,
74.17,-0.0019,-139.85,,,,,,,
74.17,-0.00188,-135.95,,,,,,,
74.18,-0.00185,-132.38,,,,,,,
74.2,-0.00182,-128.52,,,,,,,
74.21,-0.0018,-124.71,,,,,,,
74.22,-0.00177,-121.0,,,,,,,
74.24,-0.00175,-117.64,,,,,,,
74.26,-0.00172,-113.87,,,,,,,
74.29,-0.0017,-110.08,,,,,,,
74.33,-0.00167,-106.01,,,,,,,
74.37,-0.00165,-101.66,,,,,,,
74.41,-0.00162,-97.89,,,,,,,
74.44,-0.0016,-93.91,,,,,,,
74.47,-0.00157,-89.89,,,,,,,
74.49,-0.00154,-86.2,,,,,,,
74.52,-0.00152,-82.35,,,,,,,
74.54,-0.00149,-78.81,,,,,,,
74.57,-0.00147,-74.82,,,,,,,
74.6,-0.00144,-70.73,,,,,,,
74.63,-0.00142,-66.59,,,,,,,
74.66,-0.00139,-62.44,,,,,,,
74.69,-0.00137,-58.61,,,,,,,
74.71,-0.00134,-55.19,,,,,,,
74.74,-0.00132,-51.48,,,,,,,
74.76,-0.00129,-47.85,,,,,,,
74.79,-0.00126,-44.58,,,,,,,
74.81,-0.00124,-40.89,,,,,,,
74.84,-0.00121,-37.28,,,,,,,
74.84,-0.00121,-36.69,,,,,,,
74.87,-0.00119,-33.74,,,,,,,
74.89,-0.00116,-30.18,,,,,,,
74.92,-0.00114,-26.86,,,,,,,
74.94,-0.00111,-23.5,,,,,,,
74.97,-0.00108,-20.03,,,,,,,
75.0,-0.00106,-16.82,,,,,,,
75.03,-0.00103,-13.18,,,,,,,
75.06,-0.00101,-9.4,,,,,,,
75.09,-0.00098,-5.73,,,,,,,
75.12,-0.00096,-2.17,,,,,,,
75.14,-0.00093,1.15,,,,,,,
75.16,-0.00091,4.18,,,,,,,
75.19,-0.00088,7.47,,,,,,,
75.22,-0.00085,11.07,,,,,,,
75.25,-0.00083,14.82,,,,,,,
75.28,-0.0008,18.35,,,,,,,
75.31,-0.00078,21.91,,,,,,,
75.34,-0.00075,25.56,,,,,,,
75.38,-0.00073,28.72,,,,,,,
75.43,-0.0007,32.22,,,,,,,
75.46,-0.00068,35.44,,,,,,,
75.49,-0.00065,39.41,,,,,,,
75.51,-0.00063,42.69,,,,,,,
75.53,-0.0006,46.39,,,,,,,
75.55,-0.00058,49.91,,,,,,,
75.58,-0.00055,53.5,,,,,,,
75.61,-0.00052,57.04,,,,,,,
75.64,-0.0005,60.62,,,,,,,
75.68,-0.00047,64.43,,,,,,,
75.71,-0.00045,67.99,,,,,,,
75.75,-0.00042,72.0,,,,,,,
75.78,-0.0004,75.91,,,,,,,
75.81,-0.00037,79.76,,,,,,,
75.84,-0.00035,83.11,,,,,,,
75.85,-0.00035,83.58,,,,,,,
75.88,-0.00032,87.31,,,,,,,
75.9,-0.0003,90.77,,,,,,,
75.93,-0.00027,94.28,,,,,,,
75.96,-0.00025,97.83,,,,,,,
148.07,-0.00017,66.83,,,,,,,
148.11,-0.00014,70.73,,,,,,,
148.14,-0.00012,74.33,,,,,,,
148.17,-9e-05,78.09,,,,,,,
148.2,-7e-05,81.18,,,,,,,
148.23,-4e-05,84.03,,,,,,,
148.25,-2e-05,87.35,,,,,,,
148.29,1e-05,90.81,,,,,,,
148.32,3e-05,94.11,,,,,,,
148.34,6e-05,97.48,,,,,,,
148.37,8e-05,100.62,,,,,,,
148.4,0.00011,104.02,,,,,,,
148.42,0.00014,107.59,,,,,,,
148.44,0.00016,111.38,,,,,,,
148.46,0.00019,114.95,,,,,,,
148.47,0.00021,118.41,,,,,,,
148.49,0.00024,121.87,,,,,,,
148.5,0.00026,125.21,,,,,,,
148.52,0.00029,128.54,,,,,,,
148.54,0.00032,132.05,,,,,,,
148.56,0.00034,135.57,,,,,,,
148.57,0.00037,138.65,,,,,,,
148.59,0.00039,141.76,,,,,,,
148.61,0.00042,145.0,,,,,,,
148.63,0.00045,147.95,,,,,,,
148.66,0.00047,151.07,,,,,,,
148.68,0.0005,153.86,,,,,,,
148.7,0.00052,156.62,,,,,,,
148.73,0.00055,159.38,,,,,,,
148.76,0.00057,162.19,,,,,,,
148.78,0.0006,164.76,,,,,,,
148.8,0.00063,166.99,,,,,,,
148.83,0.00065,169.2,,,,,,,
148.84,0.00067,170.44,,,,,,,
148.84,0.00068,170.58,,,,,,,
148.86,0.0007,171.78,,,,,,,
148.87,0.00073,172.01,,,,,,,
148.88,0.00076,172.12,,,,,,,
148.89,0.00079,172.37,,,,,,,
148.89,0.00081,172.62,,,,,,,
148.9,0.00084,172.98,,,,,,,
148.92,0.00086,173.14,,,,,,,
149.08,0.00089,168.2,,,,,,,
149.12,0.00092,170.76,,,,,,,
149.14,0.00094,173.45,,,,,,,
149.17,0.00097,176.27,,,,,,,
149.19,0.00099,178.94,,,,,,,
149.21,0.00102,181.71,,,,,,,
149.23,0.00104,181.26,,,,,,,
149.24,0.00107,181.79,,,,,,,
149.24,0.0011,182.19,,,,,,,
149.25,0.00112,182.71,,,,,,,
149.27,0.00115,184.63,,,,,,,
149.28,0.00118,185.21,,,,,,,
149.3,0.0012,185.35,,,,,,,
149.32,0.00123,185.41,,,,,,,
149.41,0.00125,183.96,,,,,,,
149.47,0.00128,186.09,,,,,,,
149.51,0.0013,188.97,,,,,,,
149.53,0.00133,191.84,,,,,,,
149.55,0.00136,190.21,,,,,,,
149.55,0.00139,190.52,,,,,,,
149.55,0.00142,190.74,,,,,,,
149.55,0.00146,190.97,,,,,,,
149.56,0.00149,191.2,,,,,,,
149.56,0.00152,191.53,,,,,,,
149.58,0.00155,192.95,,,,,,,
149.59,0.00157,190.04,,,,,,,
149.6,0.0016,189.97,,,,,,,
149.6,0.00163,189.91,,,,,,,
149.6,0.00167,189.85,,,,,,,
149.6,0.00171,189.79,,,,,,,
149.6,0.00174,189.71,,,,,,,
149.61,0.00177,189.64,,,,,,,
149.64,0.00174,183.28,,,,,,,
149.66,0.00172,178.29,,,,,,,
149.67,0.00169,173.96,,,,,,,
149.68,0.00167,169.82,,,,,,,
149.7,0.00164,165.87,,,,,,,
149.71,0.00161,162.09,,,,,,,
149.73,0.00159,158.34,,,,,,,
149.75,0.00156,155.17,,,,,,,
149.84,0.00159,160.57,,,,,,,
149.84,0.00159,160.77,,,,,,,
149.86,0.00161,164.57,,,,,,,
149.88,0.00164,168.29,,,,,,,
149.89,0.00166,171.86,,,,,,,
149.91,0.00169,175.25,,,,,,,
149.93,0.00172,178.82,,,,,,,
149.94,0.00174,182.29,,,,,,,
149.96,0.00177,185.48,,,,,,,
149.98,0.00179,188.93,,,,,,,
150.0,0.00182,192.27,,,,,,,
150.03,0.00184,195.29,,,,,,,
150.05,0.00187,198.03,,,,,,,
150.08,0.00189,197.06,,,,,,,
150.09,0.00193,197.25,,,,,,,
150.09,0.00195,197.41,,,,,,,
150.09,0.00199,197.52,,,,,,,
150.09,0.00202,197.71,,,,,,,
150.1,0.00205,197.96,,,,,,,
150.18,0.00202,190.37,,,,,,,
150.19,0.002,185.55,,,,,,,
150.21,0.00197,181.32,,,,,,,
150.22,0.00195,176.87,,,,,,,
150.24,0.00192,173.07,,,,,,,
150.25,0.0019,169.06,,,,,,,
150.26,0.00187,164.91,,,,,,,
150.28,0.00184,161.03,,,,,,,
150.29,0.00182,157.29,,,,,,,
150.31,0.00179,153.45,,,,,,,
150.33,0.00177,149.45,,,,,,,
150.35,0.00174,145.8,,,,,,,
150.37,0.00172,142.01,,,,,,,
150.4,0.00169,138.42,,,,,,,
150.43,0.00167,134.74,,,,,,,
150.46,0.00164,131.38,,,,,,,
150.49,0.00162,127.63,,,,,,,
150.52,0.00159,123.73,,,,,,,
150.55,0.00156,120.2,,,,,,,
150.58,0.00154,116.49,,,,,,,
150.61,0.00151,112.96,,,,,,,
150.64,0.00149,109.04,,,,,,,
150.67,0.00146,105.39,,,,,,,
150.69,0.00144,101.78,,,,,,,
150.72,0.00141,98.07,,,,,,,
150.74,0.00139,94.67,,,,,,,
150.77,0.00136,91.41,,,,,,,
150.79,0.00134,88.14,,,,,,,
150.82,0.00131,84.62,,,,,,,
150.84,0.00129,81.77,,,,,,,
150.85,0.00128,81.02,,,,,,,
150.88,0.00126,77.48,,,,,,,
150.91,0.00123,73.92,,,,,,,
150.94,0.00121,70.19,,,,,,,
150.97,0.00118,66.19,,,,,,,
151.0,0.00116,61.95,,,,,,,
151.02,0.00113,58.16,,,,,,,
151.05,0.00111,54.79,,,,,,,
151.07,0.00108,51.22,,,,,,,
151.1,0.00106,47.82,,,,,,,
151.12,0.00103,44.45,,,,,,,
151.15,0.00101,41.15,,,,,,,
151.17,0.00098,37.89,,,,,,,
151.2,0.00096,34.54,,,,,,,
151.22,0.00093,31.27,,,,,,,
151.25,0.0009,28.06,,,,,,,
151.28,0.00088,24.7,,,,,,,
151.31,0.00085,21.23,,,,,,,
151.33,0.00083,18.05,,,,,,,
151.36,0.0008,14.66,,,,,,,
151.39,0.00078,10.73,,,,,,,
151.42,0.00075,6.98,,,,,,,
151.45,0.00073,3.07,,,,,,,
151.48,0.0007,-0.47,,,,,,,
151.51,0.00068,-4.1,,,,,,,
151.54,0.00065,-7.67,,,,,,,
151.56,0.00063,-11.29,,,,,,,
151.59,0.0006,-14.85,,,,,,,
151.62,0.00058,-17.89,,,,,,,
151.68,0.00055,-20.52,,,,,,,
151.78,0.00052,-23.81,,,,,,,
151.82,0.0005,-28.02,,,,,,,
151.84,0.00049,-30.18,,,,,,,
151.86,0.00047,-32.31,,,,,,,
151.89,0.00045,-35.96,,,,,,,
151.91,0.00042,-39.62,,,,,,,
151.94,0.0004,-44.17,,,,,,,
