Repository: janzenchoi/phd_code

# Symbolic

The following repository acts as a wrapper for the `pysr` codebase which was developed for symbolic regression (SR) analysis. This wrapping has been performed to facilitate the quick and easy prediction of the high-temperature creep and tensile behaviour of Alloy 617.

File: symbolic/scripts/data/fatigue/AirPlate_850_1E-3_416-9.csv (part 1 of 4)
time,strain,stress,temperature,type,strain_rate,max_strain,title,youngs,poissons
0.0,5e-05,0.37,850,fatigue,0.001,0.00541,416-9,153000,0.3
0.05,0.0001,8.27,,,,,,,
0.1,0.00015,16.13,,,,,,,
0.15,0.0002,22.68,,,,,,,
0.27,0.00025,28.86,,,,,,,
0.35,0.0003,37.26,,,,,,,
0.39,0.00035,45.54,,,,,,,
0.42,0.0004,53.03,,,,,,,
0.46,0.00046,60.21,,,,,,,
0.51,0.00051,67.34,,,,,,,
0.58,0.00056,74.6,,,,,,,
0.65,0.00061,81.9,,,,,,,
0.71,0.00066,88.5,,,,,,,
0.77,0.00071,95.76,,,,,,,
0.8,0.00073,100.45,,,,,,,
0.83,0.00076,104.43,,,,,,,
0.86,0.00081,112.38,,,,,,,
0.9,0.00086,120.42,,,,,,,
0.94,0.00091,127.98,,,,,,,
0.97,0.00096,135.65,,,,,,,
1.02,0.00101,143.69,,,,,,,
1.06,0.00106,150.87,,,,,,,
1.1,0.00111,157.41,,,,,,,
1.13,0.00116,161.36,,,,,,,
1.15,0.00121,163.19,,,,,,,
1.17,0.00127,164.24,,,,,,,
1.19,0.00132,164.94,,,,,,,
1.2,0.00137,165.41,,,,,,,
1.23,0.00142,165.31,,,,,,,
1.47,0.00147,168.31,,,,,,,
1.51,0.00152,172.57,,,,,,,
1.52,0.00159,165.71,,,,,,,
1.52,0.00167,166.09,,,,,,,
1.52,0.00172,166.28,,,,,,,
1.52,0.00178,166.37,,,,,,,
1.52,0.00185,166.5,,,,,,,
1.52,0.00192,166.59,,,,,,,
1.52,0.00199,166.71,,,,,,,
1.53,0.00205,166.88,,,,,,,
1.53,0.00211,167.04,,,,,,,
1.53,0.00219,167.35,,,,,,,
1.53,0.00224,167.67,,,,,,,
1.54,0.00218,168.06,,,,,,,
1.59,0.00213,149.11,,,,,,,
1.61,0.00208,141.05,,,,,,,
1.62,0.00203,133.52,,,,,,,
1.63,0.00198,126.16,,,,,,,
1.65,0.00193,118.9,,,,,,,
1.66,0.00187,112.0,,,,,,,
1.68,0.00182,105.43,,,,,,,
1.7,0.00177,99.34,,,,,,,
1.8,0.00177,102.54,,,,,,,
1.84,0.00182,110.78,,,,,,,
1.87,0.00187,118.0,,,,,,,
1.9,0.00193,125.28,,,,,,,
1.94,0.00198,132.5,,,,,,,
1.98,0.00203,139.34,,,,,,,
2.03,0.00208,146.04,,,,,,,
2.08,0.00213,152.67,,,,,,,
2.14,0.00218,159.13,,,,,,,
2.19,0.00223,165.63,,,,,,,
2.25,0.00228,171.97,,,,,,,
2.28,0.00234,166.45,,,,,,,
2.28,0.00242,166.9,,,,,,,
2.28,0.0025,167.17,,,,,,,
2.29,0.00257,167.34,,,,,,,
2.29,0.00263,167.59,,,,,,,
2.29,0.00268,168.13,,,,,,,
2.37,0.00263,160.3,,,,,,,
2.4,0.00258,153.2,,,,,,,
2.44,0.00253,146.69,,,,,,,
2.59,0.00258,157.19,,,,,,,
2.63,0.00263,164.24,,,,,,,
2.67,0.00268,171.44,,,,,,,
2.73,0.00273,175.21,,,,,,,
2.75,0.00278,175.3,,,,,,,
2.76,0.00284,175.63,,,,,,,
2.77,0.00289,175.72,,,,,,,
2.77,0.00295,175.8,,,,,,,
2.78,0.003,175.79,,,,,,,
2.78,0.00306,175.76,,,,,,,
2.79,0.00311,175.72,,,,,,,
2.8,0.00317,175.55,,,,,,,
2.8,0.00321,175.31,,,,,,,
2.81,0.00322,175.23,,,,,,,
2.88,0.00317,158.68,,,,,,,
2.9,0.00312,151.18,,,,,,,
2.93,0.00307,144.24,,,,,,,
2.97,0.00302,138.04,,,,,,,
3.09,0.00307,148.94,,,,,,,
3.13,0.00312,156.75,,,,,,,
3.16,0.00317,164.11,,,,,,,
3.2,0.00322,171.54,,,,,,,
3.24,0.00327,178.91,,,,,,,
3.27,0.00334,173.09,,,,,,,
3.27,0.00341,173.52,,,,,,,
3.27,0.00347,173.7,,,,,,,
3.27,0.00353,173.74,,,,,,,
3.27,0.0036,173.89,,,,,,,
3.27,0.00368,174.0,,,,,,,
3.27,0.00375,174.11,,,,,,,
3.27,0.00382,174.3,,,,,,,
3.27,0.00388,174.44,,,,,,,
3.28,0.00394,174.6,,,,,,,
3.28,0.00401,174.9,,,,,,,
3.29,0.00396,175.51,,,,,,,
3.34,0.00391,158.16,,,,,,,
3.35,0.00385,149.93,,,,,,,
3.36,0.0038,142.09,,,,,,,
3.38,0.00374,134.57,,,,,,,
3.39,0.00369,127.43,,,,,,,
3.4,0.00364,120.47,,,,,,,
3.42,0.00359,113.71,,,,,,,
3.44,0.00354,107.36,,,,,,,
3.46,0.00349,101.99,,,,,,,
3.57,0.00354,112.65,,,,,,,
3.6,0.00359,120.14,,,,,,,
3.63,0.00364,127.6,,,,,,,
3.66,0.00369,134.56,,,,,,,
3.69,0.00374,141.53,,,,,,,
3.73,0.00379,148.21,,,,,,,
3.78,0.00384,154.65,,,,,,,
3.8,0.00386,157.07,,,,,,,
3.84,0.00389,161.45,,,,,,,
3.9,0.00394,168.52,,,,,,,
3.96,0.00399,175.21,,,,,,,
4.01,0.00405,171.98,,,,,,,
4.01,0.00411,172.86,,,,,,,
4.02,0.00418,173.29,,,,,,,
4.02,0.00427,173.5,,,,,,,
4.02,0.00437,173.63,,,,,,,
4.02,0.00445,173.96,,,,,,,
4.02,0.00451,174.27,,,,,,,
4.09,0.00445,163.3,,,,,,,
4.11,0.0044,155.78,,,,,,,
4.13,0.00435,148.87,,,,,,,
4.16,0.0043,141.55,,,,,,,
4.2,0.00425,135.27,,,,,,,
4.31,0.0043,143.48,,,,,,,
4.34,0.00435,150.25,,,,,,,
4.38,0.0044,156.75,,,,,,,
4.41,0.00445,163.09,,,,,,,
4.46,0.0045,169.36,,,,,,,
4.52,0.00455,174.41,,,,,,,
4.63,0.0045,164.13,,,,,,,
4.67,0.00445,156.43,,,,,,,
4.71,0.0044,148.93,,,,,,,
4.76,0.00435,141.42,,,,,,,
4.8,0.0043,134.22,,,,,,,
4.8,0.0043,133.87,,,,,,,
4.86,0.00425,126.37,,,,,,,
4.91,0.0042,118.79,,,,,,,
4.97,0.00415,111.23,,,,,,,
5.03,0.0041,103.57,,,,,,,
5.08,0.00405,95.68,,,,,,,
5.13,0.004,88.61,,,,,,,
5.18,0.00395,81.77,,,,,,,
5.24,0.0039,74.07,,,,,,,
5.3,0.00385,66.52,,,,,,,
5.35,0.0038,59.26,,,,,,,
5.4,0.00375,52.31,,,,,,,
5.45,0.0037,45.59,,,,,,,
5.51,0.00365,38.68,,,,,,,
5.56,0.00359,32.2,,,,,,,
5.62,0.00354,25.01,,,,,,,
5.67,0.00349,17.95,,,,,,,
5.72,0.00344,11.44,,,,,,,
5.78,0.00339,4.76,,,,,,,
5.8,0.00337,1.68,,,,,,,
5.83,0.00334,-2.2,,,,,,,
5.89,0.00329,-9.3,,,,,,,
5.95,0.00324,-16.55,,,,,,,
6.01,0.00319,-22.33,,,,,,,
6.17,0.00314,-29.03,,,,,,,
6.24,0.00309,-36.14,,,,,,,
6.31,0.00304,-42.89,,,,,,,
6.37,0.00299,-50.93,,,,,,,
6.4,0.00294,-59.18,,,,,,,
6.43,0.00289,-66.31,,,,,,,
6.46,0.00284,-73.68,,,,,,,
6.48,0.00279,-80.63,,,,,,,
6.51,0.00274,-87.31,,,,,,,
6.53,0.00269,-94.16,,,,,,,
6.57,0.00264,-100.9,,,,,,,
6.6,0.00258,-107.8,,,,,,,
6.64,0.00253,-114.2,,,,,,,
6.69,0.00248,-119.8,,,,,,,
6.73,0.00243,-124.4,,,,,,,
6.76,0.00238,-128.3,,,,,,,
6.8,0.00234,-131.4,,,,,,,
6.81,0.00233,-131.7,,,,,,,
6.85,0.00228,-134.4,,,,,,,
6.89,0.00223,-136.4,,,,,,,
6.95,0.00218,-138.7,,,,,,,
7.03,0.00213,-142.3,,,,,,,
7.07,0.00208,-144.8,,,,,,,
7.09,0.00203,-145.1,,,,,,,
7.1,0.00198,-145.3,,,,,,,
7.12,0.00193,-145.7,,,,,,,
7.15,0.00188,-145.8,,,,,,,
7.39,0.00182,-148.9,,,,,,,
7.44,0.00177,-154.7,,,,,,,
7.45,0.00172,-153.7,,,,,,,
7.46,0.00166,-153.7,,,,,,,
7.46,0.0016,-154.0,,,,,,,
7.47,0.00155,-154.3,,,,,,,
7.48,0.00149,-153.9,,,,,,,
7.49,0.00144,-154.0,,,,,,,
7.49,0.00139,-154.0,,,,,,,
7.58,0.00144,-140.1,,,,,,,
7.62,0.00149,-133.1,,,,,,,
7.79,0.00144,-142.1,,,,,,,
7.8,0.00143,-143.7,,,,,,,
7.83,0.00139,-149.5,,,,,,,
7.88,0.00134,-156.7,,,,,,,
7.92,0.00129,-163.4,,,,,,,
7.94,0.00123,-161.9,,,,,,,
7.95,0.00118,-162.7,,,,,,,
7.96,0.00113,-163.4,,,,,,,
7.97,0.00108,-163.1,,,,,,,
7.98,0.00101,-162.9,,,,,,,
7.98,0.00096,-162.9,,,,,,,
7.99,0.0009,-163.0,,,,,,,
8.0,0.00085,-162.9,,,,,,,
8.07,0.0009,-148.7,,,,,,,
8.11,0.00096,-141.1,,,,,,,
8.15,0.00101,-134.6,,,,,,,
8.29,0.00096,-144.2,,,,,,,
8.32,0.0009,-151.1,,,,,,,
8.36,0.00085,-158.4,,,,,,,
8.4,0.0008,-165.4,,,,,,,
8.44,0.00075,-165.8,,,,,,,
8.44,0.0007,-166.3,,,,,,,
8.44,0.00064,-166.6,,,,,,,
8.44,0.00057,-166.8,,,,,,,
8.45,0.00051,-167.1,,,,,,,
8.45,0.00045,-167.4,,,,,,,
8.45,0.0004,-167.9,,,,,,,
8.54,0.00045,-156.7,,,,,,,
8.58,0.0005,-149.4,,,,,,,
8.78,0.00045,-158.4,,,,,,,
8.8,0.00042,-163.3,,,,,,,
8.81,0.0004,-165.4,,,,,,,
8.85,0.00035,-172.1,,,,,,,
8.88,0.00029,-169.7,,,,,,,
8.88,0.00024,-170.1,,,,,,,
8.89,0.00018,-170.5,,,,,,,
8.89,0.00013,-171.1,,,,,,,
8.93,8e-05,-173.0,,,,,,,
8.95,2e-05,-172.3,,,,,,,
9.11,7e-05,-158.8,,,,,,,
9.21,2e-05,-166.5,,,,,,,
9.25,-3e-05,-173.7,,,,,,,
9.28,-9e-05,-171.5,,,,,,,
9.28,-0.00015,-172.1,,,,,,,
9.29,-0.0002,-172.6,,,,,,,
9.29,-0.00025,-173.7,,,,,,,
9.32,-0.00031,-175.7,,,,,,,
9.33,-0.00036,-175.6,,,,,,,
9.34,-0.00041,-175.3,,,,,,,
9.45,-0.00036,-162.6,,,,,,,
9.63,-0.00041,-169.8,,,,,,,
9.67,-0.00046,-176.8,,,,,,,
9.71,-0.00051,-174.1,,,,,,,
9.71,-0.00057,-174.5,,,,,,,
9.71,-0.00065,-174.9,,,,,,,
9.71,-0.0007,-175.0,,,,,,,
9.71,-0.00075,-175.2,,,,,,,
9.72,-0.00081,-175.3,,,,,,,
9.72,-0.00087,-175.4,,,,,,,
9.72,-0.00093,-175.5,,,,,,,
9.72,-0.00098,-175.7,,,,,,,
9.72,-0.00106,-176.1,,,,,,,
9.72,-0.00111,-176.5,,,,,,,
9.73,-0.00105,-177.1,,,,,,,
9.79,-0.001,-161.7,,,,,,,
9.8,-0.00097,-156.1,,,,,,,
9.81,-0.00095,-153.8,,,,,,,
9.82,-0.0009,-146.2,,,,,,,
9.84,-0.00085,-138.8,,,,,,,
9.86,-0.0008,-132.0,,,,,,,
9.89,-0.00075,-125.4,,,,,,,
10.03,-0.0008,-136.7,,,,,,,
10.07,-0.00085,-144.0,,,,,,,
10.1,-0.0009,-151.0,,,,,,,
10.13,-0.00095,-158.0,,,,,,,
10.18,-0.001,-165.1,,,,,,,
10.23,-0.00105,-172.2,,,,,,,
10.28,-0.0011,-179.4,,,,,,,
10.32,-0.00115,-175.6,,,,,,,
10.32,-0.00123,-175.9,,,,,,,
10.33,-0.00133,-176.1,,,,,,,
10.33,-0.00138,-176.2,,,,,,,
10.33,-0.00145,-176.3,,,,,,,
10.33,-0.00151,-176.4,,,,,,,
10.33,-0.00157,-176.6,,,,,,,
10.33,-0.00162,-176.7,,,,,,,
10.33,-0.0017,-177.0,,,,,,,
10.33,-0.00176,-177.3,,,,,,,
10.34,-0.0017,-177.8,,,,,,,
10.39,-0.00165,-164.6,,,,,,,
10.41,-0.0016,-156.5,,,,,,,
10.42,-0.00154,-148.8,,,,,,,
10.44,-0.00149,-141.5,,,,,,,
10.46,-0.00144,-134.7,,,,,,,
10.48,-0.00139,-128.0,,,,,,,
10.5,-0.00134,-122.4,,,,,,,
10.64,-0.00139,-134.2,,,,,,,
10.67,-0.00144,-141.7,,,,,,,
10.7,-0.00149,-148.8,,,,,,,
10.73,-0.00154,-155.9,,,,,,,
10.77,-0.00159,-163.0,,,,,,,
10.8,-0.00163,-167.8,,,,,,,
10.82,-0.00164,-170.3,,,,,,,
10.88,-0.0017,-178.0,,,,,,,
10.93,-0.00175,-183.7,,,,,,,
10.94,-0.0018,-182.6,,,,,,,
10.94,-0.00185,-182.8,,,,,,,
10.95,-0.00191,-183.1,,,,,,,
10.97,-0.00196,-183.5,,,,,,,
11.23,-0.00201,-184.3,,,,,,,
11.28,-0.00207,-185.0,,,,,,,
11.29,-0.00212,-184.2,,,,,,,
11.3,-0.00217,-184.8,,,,,,,
11.31,-0.00222,-185.0,,,,,,,
11.33,-0.00227,-184.9,,,,,,,
11.35,-0.00232,-185.6,,,,,,,
11.58,-0.00237,-186.4,,,,,,,
11.62,-0.00243,-182.7,,,,,,,
11.62,-0.00251,-182.9,,,,,,,
11.63,-0.00261,-183.3,,,,,,,
11.63,-0.00267,-183.4,,,,,,,
11.63,-0.00274,-183.5,,,,,,,
11.63,-0.00281,-183.6,,,,,,,
11.63,-0.00287,-183.8,,,,,,,
11.63,-0.00293,-184.0,,,,,,,
11.63,-0.00298,-184.1,,,,,,,
11.63,-0.00305,-184.4,,,,,,,
11.65,-0.003,-185.2,,,,,,,
11.7,-0.00295,-167.0,,,,,,,
11.72,-0.0029,-159.5,,,,,,,
11.73,-0.00285,-151.8,,,,,,,
11.75,-0.0028,-144.8,,,,,,,
11.76,-0.00275,-137.8,,,,,,,
11.78,-0.00269,-131.1,,,,,,,
11.8,-0.00266,-126.2,,,,,,,
11.81,-0.00264,-125.0,,,,,,,
11.93,-0.00269,-135.6,,,,,,,
11.96,-0.00274,-142.8,,,,,,,
12.0,-0.00279,-150.0,,,,,,,
12.03,-0.00285,-157.2,,,,,,,
12.07,-0.0029,-164.3,,,,,,,
12.11,-0.00295,-170.9,,,,,,,
12.17,-0.003,-178.0,,,,,,,
12.22,-0.00305,-184.6,,,,,,,
12.27,-0.0031,-190.4,,,,,,,
12.29,-0.00315,-184.1,,,,,,,
12.29,-0.00321,-184.3,,,,,,,
12.3,-0.00331,-184.7,,,,,,,
12.3,-0.00338,-184.8,,,,,,,
12.3,-0.00344,-184.8,,,,,,,
12.3,-0.00351,-184.9,,,,,,,
12.3,-0.00358,-185.0,,,,,,,
12.3,-0.00364,-185.2,,,,,,,
12.3,-0.00369,-185.3,,,,,,,
12.3,-0.00377,-185.5,,,,,,,
12.32,-0.00372,-185.8,,,,,,,
12.37,-0.00367,-166.7,,,,,,,
12.38,-0.00362,-158.8,,,,,,,
12.4,-0.00356,-150.8,,,,,,,
12.41,-0.00351,-143.3,,,,,,,
12.43,-0.00346,-135.8,,,,,,,
12.44,-0.00341,-129.1,,,,,,,
12.46,-0.00336,-122.3,,,,,,,
12.49,-0.00331,-116.6,,,,,,,
12.6,-0.00336,-127.2,,,,,,,
12.63,-0.00341,-134.6,,,,,,,
12.66,-0.00346,-141.9,,,,,,,
12.69,-0.00351,-148.7,,,,,,,
12.73,-0.00356,-155.3,,,,,,,
12.77,-0.00361,-161.8,,,,,,,
12.8,-0.00365,-166.7,,,,,,,
12.82,-0.00366,-168.4,,,,,,,
12.88,-0.00371,-175.4,,,,,,,
12.94,-0.00376,-182.6,,,,,,,
13.0,-0.00381,-189.2,,,,,,,
13.03,-0.00387,-186.1,,,,,,,
13.03,-0.00393,-186.6,,,,,,,
13.03,-0.004,-186.9,,,,,,,
13.03,-0.00407,-187.1,,,,,,,
13.04,-0.00412,-187.3,,,,,,,
13.04,-0.00417,-187.7,,,,,,,
13.14,-0.00412,-179.1,,,,,,,
13.19,-0.00407,-171.7,,,,,,,
13.34,-0.00412,-179.2,,,,,,,
13.38,-0.00417,-185.6,,,,,,,
13.41,-0.00422,-191.9,,,,,,,
13.47,-0.00427,-193.9,,,,,,,
13.49,-0.00433,-192.9,,,,,,,
13.5,-0.00438,-194.4,,,,,,,
13.52,-0.00443,-193.3,,,,,,,
13.52,-0.00449,-193.3,,,,,,,
13.53,-0.00456,-193.6,,,,,,,
13.53,-0.00461,-193.9,,,,,,,
13.69,-0.00456,-176.7,,,,,,,
13.77,-0.00451,-168.8,,,,,,,
13.8,-0.00449,-165.5,,,,,,,
13.84,-0.00446,-160.6,,,,,,,
13.9,-0.0044,-152.6,,,,,,,
13.96,-0.00435,-144.6,,,,,,,
14.01,-0.0043,-136.5,,,,,,,
14.06,-0.00425,-128.9,,,,,,,
14.12,-0.0042,-121.3,,,,,,,
14.17,-0.00415,-113.8,,,,,,,
14.22,-0.0041,-106.5,,,,,,,
14.27,-0.00405,-99.12,,,,,,,
14.33,-0.004,-91.73,,,,,,,
14.38,-0.00395,-84.09,,,,,,,
14.44,-0.0039,-76.52,,,,,,,
14.5,-0.00385,-68.89,,,,,,,
14.55,-0.0038,-61.27,,,,,,,
14.6,-0.00375,-53.81,,,,,,,
14.66,-0.0037,-46.59,,,,,,,
14.71,-0.00365,-39.63,,,,,,,
14.76,-0.0036,-31.87,,,,,,,
14.8,-0.00357,-26.65,,,,,,,
14.82,-0.00355,-23.6,,,,,,,
14.88,-0.0035,-15.79,,,,,,,
14.93,-0.00345,-7.87,,,,,,,
14.99,-0.0034,-0.03,,,,,,,
15.04,-0.00335,7.08,,,,,,,
15.09,-0.0033,13.91,,,,,,,
15.14,-0.00325,20.86,,,,,,,
15.2,-0.0032,27.59,,,,,,,
15.29,-0.00315,34.24,,,,,,,
15.36,-0.0031,41.51,,,,,,,
15.42,-0.00305,49.07,,,,,,,
15.46,-0.00299,56.33,,,,,,,
15.5,-0.00294,63.33,,,,,,,
15.56,-0.00289,70.28,,,,,,,
15.62,-0.00284,76.97,,,,,,,
15.69,-0.00279,84.04,,,,,,,
15.76,-0.00274,91.09,,,,,,,
15.8,-0.00271,96.46,,,,,,,
15.82,-0.00269,98.34,,,,,,,
15.87,-0.00264,105.43,,,,,,,
15.92,-0.00259,112.99,,,,,,,
15.95,-0.00254,120.09,,,,,,,
15.98,-0.00249,126.8,,,,,,,
16.01,-0.00244,132.59,,,,,,,
16.03,-0.00239,137.02,,,,,,,
16.05,-0.00234,140.25,,,,,,,
16.07,-0.00229,142.76,,,,,,,
16.1,-0.00224,145.21,,,,,,,
16.12,-0.00218,146.96,,,,,,,
16.16,-0.00213,148.34,,,,,,,
16.3,-0.00208,151.94,,,,,,,
16.37,-0.00203,157.52,,,,,,,
16.4,-0.00198,157.77,,,,,,,
16.4,-0.00193,158.37,,,,,,,
16.42,-0.00187,158.83,,,,,,,
16.43,-0.00182,159.0,,,,,,,
16.43,-0.00177,159.04,,,,,,,
16.44,-0.00172,158.9,,,,,,,
16.46,-0.00167,158.75,,,,,,,
16.54,-0.00172,147.39,,,,,,,
16.61,-0.00177,140.79,,,,,,,
16.71,-0.00172,147.97,,,,,,,
16.75,-0.00166,154.9,,,,,,,
16.8,-0.00161,161.39,,,,,,,
16.8,-0.00161,162.46,,,,,,,
16.84,-0.00156,167.86,,,,,,,
16.87,-0.00151,168.52,,,,,,,
16.89,-0.00146,170.18,,,,,,,
16.9,-0.0014,169.27,,,,,,,
16.91,-0.00134,169.32,,,,,,,
16.91,-0.00129,169.44,,,,,,,
16.91,-0.00123,169.67,,,,,,,
16.92,-0.00118,169.96,,,,,,,
16.93,-0.00113,169.34,,,,,,,
16.94,-0.00107,168.64,,,,,,,
17.0,-0.00112,155.34,,,,,,,
17.03,-0.00118,147.97,,,,,,,
17.05,-0.00123,140.78,,,,,,,
17.09,-0.00128,134.88,,,,,,,
17.21,-0.00123,143.82,,,,,,,
17.25,-0.00118,150.93,,,,,,,
17.29,-0.00113,157.93,,,,,,,
17.32,-0.00108,164.6,,,,,,,
17.37,-0.00102,171.05,,,,,,,
17.4,-0.00097,169.79,,,,,,,
17.41,-0.00092,170.75,,,,,,,
17.45,-0.00087,174.55,,,,,,,
17.52,-0.00082,177.65,,,,,,,
17.58,-0.00077,179.34,,,,,,,
17.59,-0.00071,176.85,,,,,,,
17.59,-0.00066,176.92,,,,,,,
17.6,-0.00059,177.06,,,,,,,
17.6,-0.00054,177.18,,,,,,,
17.73,-0.00059,163.55,,,,,,,
17.8,-0.00061,161.82,,,,,,,
17.89,-0.00054,172.37,,,,,,,
17.93,-0.00049,179.23,,,,,,,
17.97,-0.00044,178.33,,,,,,,
17.97,-0.00036,178.97,,,,,,,
17.97,-0.00027,179.28,,,,,,,
17.97,-0.00022,179.45,,,,,,,
17.97,-0.00017,179.58,,,,,,,
17.97,-0.00011,179.66,,,,,,,
17.98,-6e-05,179.81,,,,,,,
17.98,3e-05,180.21,,,,,,,
17.98,8e-05,180.48,,,,,,,
18.05,3e-05,167.59,,,,,,,
18.07,-2e-05,159.85,,,,,,,
18.09,-7e-05,152.26,,,,,,,
18.11,-0.00012,145.23,,,,,,,
18.13,-0.00017,138.48,,,,,,,
18.17,-0.00022,132.69,,,,,,,
18.28,-0.00017,142.46,,,,,,,
18.31,-0.00012,149.8,,,,,,,
18.35,-7e-05,156.6,,,,,,,
18.38,-2e-05,163.06,,,,,,,
18.42,3e-05,169.88,,,,,,,
18.47,8e-05,176.13,,,,,,,
18.52,0.00013,182.07,,,,,,,
18.57,0.00019,187.63,,,,,,,
18.58,0.00024,179.39,,,,,,,
18.59,0.00031,179.74,,,,,,,
18.59,0.00037,179.88,,,,,,,
18.59,0.00042,180.11,,,,,,,
18.59,0.00048,180.52,,,,,,,
18.7,0.00043,172.65,,,,,,,
18.8,0.00039,167.62,,,,,,,
18.9,0.00048,179.08,,,,,,,
18.94,0.00053,185.51,,,,,,,
18.99,0.00059,181.61,,,,,,,
18.99,0.00065,182.16,,,,,,,
18.99,0.00072,182.35,,,,,,,
18.99,0.0008,182.58,,,,,,,
19.0,0.00088,182.9,,,,,,,
19.0,0.00094,183.27,,,,,,,
19.0,0.001,183.88,,,,,,,
19.01,0.00095,184.64,,,,,,,
19.1,0.0009,169.21,,,,,,,
19.14,0.00084,161.49,,,,,,,
19.32,0.00089,167.7,,,,,,,
19.35,0.00095,173.97,,,,,,,
19.39,0.001,180.06,,,,,,,
19.44,0.00105,186.28,,,,,,,
19.47,0.0011,187.78,,,,,,,
19.47,0.00115,188.2,,,,,,,
19.48,0.00121,188.66,,,,,,,
19.5,0.00126,188.92,,,,,,,
19.51,0.00132,188.38,,,,,,,
19.52,0.00137,188.33,,,,,,,
19.65,0.00132,171.03,,,,,,,
19.8,0.00137,177.69,,,,,,,
19.8,0.00137,177.94,,,,,,,
19.84,0.00142,184.29,,,,,,,
19.88,0.00147,190.79,,,,,,,
19.92,0.00153,187.5,,,,,,,
19.92,0.00159,188.05,,,,,,,
19.93,0.00164,188.31,,,,,,,
19.93,0.00171,188.51,,,,,,,
19.93,0.00177,188.79,,,,,,,
19.93,0.00184,189.34,,,,,,,
20.05,0.00179,178.29,,,,,,,
20.25,0.00184,182.96,,,,,,,
20.3,0.00189,189.72,,,,,,,
20.34,0.00194,188.89,,,,,,,
20.34,0.002,189.26,,,,,,,
20.34,0.00208,189.64,,,,,,,
20.34,0.00218,189.84,,,,,,,
20.35,0.00223,189.95,,,,,,,
20.35,0.00228,190.09,,,,,,,
20.35,0.00238,190.4,,,,,,,
20.35,0.00244,190.68,,,,,,,
20.42,0.00239,179.24,,,,,,,
20.44,0.00234,171.18,,,,,,,
20.46,0.00229,163.56,,,,,,,
20.48,0.00224,156.37,,,,,,,
20.51,0.00219,149.57,,,,,,,
20.67,0.00224,158.56,,,,,,,
20.7,0.00229,165.28,,,,,,,
20.74,0.00234,172.01,,,,,,,
20.78,0.00239,178.72,,,,,,,
20.8,0.00242,182.49,,,,,,,
20.82,0.00244,185.21,,,,,,,
20.88,0.00249,192.14,,,,,,,
20.92,0.00255,189.93,,,,,,,
20.93,0.00263,190.17,,,,,,,
20.93,0.00273,190.36,,,,,,,
20.93,0.00279,190.5,,,,,,,
20.93,0.00286,190.6,,,,,,,
20.93,0.00292,190.66,,,,,,,
20.93,0.00298,190.78,,,,,,,
20.93,0.00303,190.91,,,,,,,
20.93,0.00311,191.22,,,,,,,
20.99,0.00306,181.45,,,,,,,
21.01,0.00301,173.46,,,,,,,
21.02,0.00296,166.01,,,,,,,
21.04,0.00291,158.75,,,,,,,
21.05,0.00286,151.76,,,,,,,
21.07,0.00281,144.77,,,,,,,
21.1,0.00276,138.29,,,,,,,
21.24,0.00281,147.72,,,,,,,
21.27,0.00286,154.8,,,,,,,
21.31,0.00291,161.63,,,,,,,
21.34,0.00296,168.36,,,,,,,
21.38,0.00301,174.48,,,,,,,
21.43,0.00306,180.52,,,,,,,
21.48,0.00311,185.83,,,,,,,
21.53,0.00316,191.06,,,,,,,
21.58,0.00321,196.25,,,,,,,
21.65,0.00326,197.78,,,,,,,
21.71,0.00331,197.43,,,,,,,
21.72,0.00336,194.89,,,,,,,
21.76,0.00342,196.34,,,,,,,
21.8,0.00344,196.95,,,,,,,
21.83,0.00347,198.33,,,,,,,
21.85,0.00352,199.19,,,,,,,
21.88,0.00357,197.85,,,,,,,
21.89,0.00362,198.3,,,,,,,
22.04,0.00367,199.19,,,,,,,
22.11,0.00372,193.19,,,,,,,
22.11,0.00378,193.69,,,,,,,
22.11,0.00387,194.13,,,,,,,
22.11,0.00394,194.22,,,,,,,
22.11,0.00401,194.23,,,,,,,
22.11,0.00409,194.32,,,,,,,
22.12,0.00417,194.33,,,,,,,
22.12,0.00425,194.44,,,,,,,
22.12,0.00432,194.59,,,,,,,
22.12,0.00438,194.67,,,,,,,
22.12,0.00444,194.8,,,,,,,
22.12,0.0045,194.91,,,,,,,
22.13,0.00444,195.34,,,,,,,
22.17,0.00439,181.82,,,,,,,
22.18,0.00434,173.45,,,,,,,
22.2,0.00429,165.33,,,,,,,
22.21,0.00423,157.77,,,,,,,
22.22,0.00418,150.42,,,,,,,
22.23,0.00413,142.95,,,,,,,
22.25,0.00408,136.04,,,,,,,
22.26,0.00403,129.23,,,,,,,
22.28,0.00398,122.75,,,,,,,
22.3,0.00392,116.7,,,,,,,
22.42,0.00398,127.23,,,,,,,
22.44,0.00403,134.17,,,,,,,
22.47,0.00408,140.8,,,,,,,
22.5,0.00413,147.5,,,,,,,
22.54,0.00418,153.92,,,,,,,
22.58,0.00423,160.25,,,,,,,
22.63,0.00428,166.49,,,,,,,
22.69,0.00433,172.28,,,,,,,
22.75,0.00438,179.01,,,,,,,
22.8,0.00442,184.35,,,,,,,
22.82,0.00443,185.87,,,,,,,
22.87,0.00448,192.24,,,,,,,
22.92,0.00453,198.27,,,,,,,
22.96,0.00459,196.25,,,,,,,
22.96,0.00466,196.4,,,,,,,
22.96,0.00475,196.69,,,,,,,
22.96,0.00481,196.77,,,,,,,
22.96,0.00487,196.88,,,,,,,
22.96,0.00493,196.94,,,,,,,
22.97,0.00498,197.07,,,,,,,
22.97,0.00504,197.22,,,,,,,
22.97,0.00512,197.48,,,,,,,
22.97,0.00517,197.77,,,,,,,
22.98,0.00511,198.2,,,,,,,
23.03,0.00506,183.45,,,,,,,
23.04,0.00501,175.06,,,,,,,
23.06,0.00496,166.63,,,,,,,
23.07,0.00491,159.2,,,,,,,
23.08,0.00485,151.28,,,,,,,
23.09,0.0048,144.19,,,,,,,
23.11,0.00475,136.85,,,,,,,
23.12,0.0047,129.45,,,,,,,
23.13,0.00465,122.5,,,,,,,
23.15,0.00459,115.77,,,,,,,
23.17,0.00454,109.05,,,,,,,
23.19,0.00449,102.54,,,,,,,
23.22,0.00444,96.31,,,,,,,
23.29,0.00439,89.53,,,,,,,
23.39,0.00434,82.31,,,,,,,
23.45,0.00429,75.31,,,,,,,
23.51,0.00424,67.72,,,,,,,
23.57,0.00419,59.02,,,,,,,
23.62,0.00414,51.9,,,,,,,
23.67,0.00409,44.33,,,,,,,
23.73,0.00404,36.32,,,,,,,
23.78,0.00399,28.56,,,,,,,
23.8,0.00397,25.78,,,,,,,
23.83,0.00394,21.59,,,,,,,
23.88,0.00389,14.62,,,,,,,
23.94,0.00384,7.35,,,,,,,
24.0,0.00378,0.3,,,,,,,
24.05,0.00373,-6.82,,,,,,,
24.11,0.00368,-14.81,,,,,,,
24.17,0.00363,-22.38,,,,,,,
24.35,0.00358,-29.86,,,,,,,
24.41,0.00353,-35.72,,,,,,,
24.48,0.00348,-42.12,,,,,,,
24.55,0.00343,-49.23,,,,,,,
24.59,0.00338,-56.83,,,,,,,
24.62,0.00333,-64.74,,,,,,,
24.64,0.00328,-71.81,,,,,,,
24.66,0.00323,-78.52,,,,,,,
24.69,0.00318,-85.39,,,,,,,
24.71,0.00313,-91.94,,,,,,,
24.74,0.00308,-98.56,,,,,,,
24.77,0.00302,-104.7,,,,,,,
24.8,0.00299,-109.6,,,,,,,
24.82,0.00297,-111.5,,,,,,,
24.86,0.00292,-117.8,,,,,,,
24.91,0.00287,-123.6,,,,,,,
24.96,0.00282,-128.9,,,,,,,
25.01,0.00277,-134.2,,,,,,,
25.05,0.00272,-138.9,,,,,,,
25.1,0.00267,-142.6,,,,,,,
25.13,0.00262,-145.4,,,,,,,
25.17,0.00257,-147.7,,,,,,,
25.21,0.00252,-149.6,,,,,,,
25.29,0.00247,-151.9,,,,,,,
25.36,0.00242,-155.3,,,,,,,
25.41,0.00237,-158.4,,,,,,,
25.45,0.00232,-159.9,,,,,,,
25.47,0.00226,-160.5,,,,,,,
25.48,0.00221,-161.0,,,,,,,
25.5,0.00216,-161.1,,,,,,,
25.51,0.00211,-161.1,,,,,,,
25.77,0.00206,-156.3,,,,,,,
25.8,0.00203,-160.5,,,,,,,
25.82,0.00201,-162.5,,,,,,,
25.86,0.00196,-168.0,,,,,,,
25.89,0.00191,-169.5,,,,,,,
25.91,0.00185,-170.6,,,,,,,
25.93,0.0018,-172.4,,,,,,,
25.94,0.00175,-171.7,,,,,,,
25.95,0.0017,-170.5,,,,,,,
25.99,0.00165,-170.3,,,,,,,
26.23,0.0016,-171.7,,,,,,,
26.28,0.00155,-178.1,,,,,,,
26.29,0.00149,-172.5,,,,,,,
26.29,0.00142,-172.9,,,,,,,
26.29,0.00133,-173.2,,,,,,,
26.29,0.00127,-173.3,,,,,,,
26.29,0.00122,-173.4,,,,,,,
26.29,0.00113,-173.7,,,,,,,
26.3,0.00106,-174.0,,,,,,,
26.37,0.00111,-162.0,,,,,,,
26.39,0.00116,-153.9,,,,,,,
26.41,0.00121,-146.4,,,,,,,
26.44,0.00126,-139.4,,,,,,,
26.47,0.00131,-133.0,,,,,,,
26.6,0.00126,-141.5,,,,,,,
26.63,0.00121,-148.3,,,,,,,
26.67,0.00116,-155.2,,,,,,,
26.7,0.00111,-161.8,,,,,,,
26.75,0.00106,-168.7,,,,,,,
26.79,0.00101,-174.1,,,,,,,
26.8,0.00099,-176.0,,,,,,,
26.84,0.00096,-180.1,,,,,,,
26.89,0.00091,-180.9,,,,,,,
26.9,0.00086,-181.7,,,,,,,
26.95,0.00081,-183.3,,,,,,,
27.01,0.00075,-182.2,,,,,,,
27.01,0.0007,-182.3,,,,,,,
27.01,0.00064,-182.4,,,,,,,
27.01,0.00057,-182.5,,,,,,,
27.02,0.00051,-182.6,,,,,,,
27.02,0.00045,-182.8,,,,,,,
27.12,0.00051,-167.6,,,,,,,
27.15,0.00056,-159.8,,,,,,,
27.34,0.00051,-166.5,,,,,,,
27.38,0.00046,-173.4,,,,,,,
27.41,0.0004,-179.6,,,,,,,
27.45,0.00035,-185.6,,,,,,,
27.53,0.0003,-190.0,,,,,,,
27.54,0.00025,-187.7,,,,,,,
27.55,0.00017,-188.1,,,,,,,
27.55,0.0001,-188.4,,,,,,,
27.55,4e-05,-188.7,,,,,,,
27.55,-2e-05,-189.0,,,,,,,
27.7,3e-05,-173.6,,,,,,,
27.8,4e-05,-173.2,,,,,,,
27.87,-2e-05,-181.5,,,,,,,
27.91,-7e-05,-188.7,,,,,,,
27.95,-0.00012,-195.4,,,,,,,
27.96,-0.00019,-186.4,,,,,,,
27.96,-0.00027,-186.9,,,,,,,
27.96,-0.00036,-187.1,,,,,,,
27.97,-0.00042,-187.1,,,,,,,
27.97,-0.00047,-187.3,,,,,,,
27.97,-0.00052,-187.5,,,,,,,
27.97,-0.0006,-187.9,,,,,,,
27.97,-0.00066,-188.1,,,,,,,
28.04,-0.00061,-174.8,,,,,,,
28.06,-0.00056,-168.1,,,,,,,
28.08,-0.00051,-160.7,,,,,,,
28.1,-0.00046,-153.2,,,,,,,
28.12,-0.00041,-146.6,,,,,,,
28.16,-0.00036,-140.8,,,,,,,
28.27,-0.00041,-149.9,,,,,,,
28.3,-0.00046,-157.0,,,,,,,
28.33,-0.00051,-164.3,,,,,,,
28.37,-0.00056,-171.0,,,,,,,
28.41,-0.00061,-177.8,,,,,,,
28.46,-0.00066,-184.4,,,,,,,
28.51,-0.00071,-191.2,,,,,,,
28.57,-0.00076,-193.9,,,,,,,
28.59,-0.00081,-193.4,,,,,,,
28.6,-0.00087,-193.8,,,,,,,
28.6,-0.00092,-194.5,,,,,,,
28.76,-0.00097,-199.4,,,,,,,
28.79,-0.00103,-192.3,,,,,,,
28.8,-0.0011,-192.7,,,,,,,
28.8,-0.00115,-192.7,,,,,,,
28.8,-0.00121,-192.8,,,,,,,
28.8,-0.00127,-192.9,,,,,,,
28.8,-0.00134,-192.9,,,,,,,
28.8,-0.0014,-193.0,,,,,,,
28.8,-0.00146,-193.1,,,,,,,
28.8,-0.00151,-193.2,,,,,,,
28.81,-0.00159,-193.4,,,,,,,
28.85,-0.00153,-185.4,,,,,,,
28.87,-0.00148,-176.9,,,,,,,
28.89,-0.00143,-169.0,,,,,,,
28.9,-0.00138,-161.4,,,,,,,
28.92,-0.00133,-153.9,,,,,,,
28.94,-0.00128,-147.1,,,,,,,
28.96,-0.00123,-140.5,,,,,,,
29.0,-0.00118,-134.9,,,,,,,
29.09,-0.00123,-144.4,,,,,,,
29.12,-0.00128,-151.5,,,,,,,
29.15,-0.00133,-158.5,,,,,,,
29.19,-0.00138,-165.5,,,,,,,
29.22,-0.00143,-172.0,,,,,,,
29.27,-0.00148,-178.5,,,,,,,
29.31,-0.00153,-184.5,,,,,,,
29.37,-0.00158,-190.5,,,,,,,
29.43,-0.00163,-196.6,,,,,,,
29.48,-0.00168,-202.2,,,,,,,
29.51,-0.00174,-195.8,,,,,,,
29.51,-0.00181,-196.3,,,,,,,
29.52,-0.00191,-196.5,,,,,,,
29.52,-0.00196,-196.6,,,,,,,
29.52,-0.00202,-196.6,,,,,,,
29.52,-0.00207,-196.7,,,,,,,
29.52,-0.00216,-197.0,,,,,,,
29.52,-0.00222,-197.2,,,,,,,
29.59,-0.00217,-186.5,,,,,,,
29.61,-0.00212,-178.6,,,,,,,
29.62,-0.00206,-171.0,,,,,,,
29.64,-0.00201,-163.6,,,,,,,
29.67,-0.00196,-156.5,,,,,,,
29.71,-0.00191,-150.2,,,,,,,
29.8,-0.00195,-156.5,,,,,,,
29.81,-0.00196,-158.6,,,,,,,
29.85,-0.00201,-165.6,,,,,,,
29.88,-0.00206,-172.2,,,,,,,
29.92,-0.00211,-178.7,,,,,,,
29.95,-0.00216,-184.8,,,,,,,
29.99,-0.00221,-190.5,,,,,,,
30.04,-0.00226,-196.0,,,,,,,
30.1,-0.00231,-201.8,,,,,,,
30.15,-0.00237,-205.8,,,,,,,
30.16,-0.00242,-206.1,,,,,,,
30.17,-0.00247,-198.7,,,,,,,
30.29,-0.00252,-205.6,,,,,,,
30.3,-0.00257,-197.2,,,,,,,
30.3,-0.00265,-197.3,,,,,,,
30.31,-0.00271,-197.4,,,,,,,
30.31,-0.00277,-197.5,,,,,,,
30.31,-0.00283,-197.8,,,,,,,
30.41,-0.00278,-186.6,,,,,,,
30.46,-0.00273,-178.9,,,,,,,
30.61,-0.00278,-186.2,,,,,,,
30.65,-0.00283,-192.5,,,,,,,
30.69,-0.00288,-199.1,,,,,,,
30.73,-0.00293,-205.2,,,,,,,
30.8,-0.00298,-204.5,,,,,,,
30.8,-0.00298,-204.6,,,,,,,
30.81,-0.00303,-205.5,,,,,,,
30.83,-0.00308,-206.5,,,,,,,
30.83,-0.00314,-205.4,,,,,,,
30.84,-0.0032,-205.6,,,,,,,
30.84,-0.00325,-205.8,,,,,,,
30.85,-0.00331,-206.1,,,,,,,
30.86,-0.00336,-206.2,,,,,,,
30.87,-0.00342,-205.9,,,,,,,
30.94,-0.00337,-193.5,,,,,,,
30.97,-0.00331,-185.8,,,,,,,
31.02,-0.00326,-178.6,,,,,,,
31.15,-0.00331,-185.4,,,,,,,
31.19,-0.00336,-192.2,,,,,,,
31.23,-0.00342,-198.9,,,,,,,
31.27,-0.00347,-205.1,,,,,,,
31.3,-0.00352,-210.2,,,,,,,
31.32,-0.00358,-202.2,,,,,,,
31.32,-0.00363,-202.4,,,,,,,
31.33,-0.00372,-202.8,,,,,,,
31.33,-0.00377,-202.8,,,,,,,
31.33,-0.00383,-203.0,,,,,,,
31.33,-0.00389,-203.0,,,,,,,
31.33,-0.00395,-203.1,,,,,,,
31.33,-0.00401,-203.3,,,,,,,
31.33,-0.0041,-203.5,,,,,,,
31.33,-0.00415,-203.7,,,,,,,
31.34,-0.0041,-204.3,,,,,,,
31.4,-0.00404,-186.3,,,,,,,
31.42,-0.00399,-178.2,,,,,,,
31.43,-0.00394,-170.0,,,,,,,
31.45,-0.00389,-162.4,,,,,,,
31.47,-0.00384,-155.0,,,,,,,
31.49,-0.00378,-148.2,,,,,,,
31.52,-0.00373,-142.2,,,,,,,
31.63,-0.00378,-150.9,,,,,,,
31.66,-0.00383,-158.0,,,,,,,
31.69,-0.00388,-165.0,,,,,,,
31.73,-0.00394,-172.0,,,,,,,
31.77,-0.00399,-178.5,,,,,,,
31.8,-0.00403,-183.6,,,,,,,
31.81,-0.00404,-184.7,,,,,,,
31.86,-0.00409,-190.5,,,,,,,
31.91,-0.00414,-196.2,,,,,,,
31.96,-0.00419,-201.7,,,,,,,
32.02,-0.00424,-207.1,,,,,,,
32.08,-0.00429,-212.7,,,,,,,
32.09,-0.00434,-210.4,,,,,,,
32.11,-0.00439,-203.9,,,,,,,
32.11,-0.00444,-204.7,,,,,,,
32.12,-0.00451,-205.0,,,,,,,
32.12,-0.00462,-205.1,,,,,,,
32.12,-0.00467,-205.2,,,,,,,
32.12,-0.00473,-205.2,,,,,,,
32.12,-0.00479,-205.2,,,,,,,
32.12,-0.00484,-205.3,,,,,,,
32.12,-0.00492,-205.6,,,,,,,
32.13,-0.00498,-205.7,,,,,,,
32.13,-0.00493,-205.8,,,,,,,
32.18,-0.00488,-192.1,,,,,,,
32.2,-0.00483,-183.3,,,,,,,
32.21,-0.00477,-175.2,,,,,,,
32.23,-0.00472,-167.5,,,,,,,
32.24,-0.00467,-159.8,,,,,,,
32.26,-0.00462,-152.6,,,,,,,
32.28,-0.00457,-145.6,,,,,,,
32.32,-0.00452,-139.3,,,,,,,
32.42,-0.00457,-147.1,,,,,,,
32.49,-0.00462,-152.2,,,,,,,
32.61,-0.00457,-140.1,,,,,,,
32.65,-0.00452,-132.0,,,,,,,
32.69,-0.00447,-124.0,,,,,,,
32.73,-0.00442,-116.4,,,,,,,
32.77,-0.00437,-108.7,,,,,,,
32.8,-0.00434,-104.1,,,,,,,
32.82,-0.00432,-101.1,,,,,,,
32.88,-0.00427,-93.5,,,,,,,
32.93,-0.00422,-86.52,,,,,,,
32.98,-0.00417,-79.76,,,,,,,
33.04,-0.00412,-71.71,,,,,,,
33.1,-0.00407,-64.32,,,,,,,
33.15,-0.00402,-57.1,,,,,,,
33.21,-0.00397,-49.54,,,,,,,
33.26,-0.00392,-41.55,,,,,,,
33.32,-0.00386,-33.8,,,,,,,
33.37,-0.00381,-26.76,,,,,,,
33.42,-0.00376,-19.3,,,,,,,
33.48,-0.00371,-11.89,,,,,,,
33.53,-0.00366,-4.91,,,,,,,
33.59,-0.00361,3.09,,,,,,,
33.64,-0.00356,10.33,,,,,,,
33.69,-0.00351,17.25,,,,,,,
33.75,-0.00346,24.74,,,,,,,
33.8,-0.00342,29.64,,,,,,,
33.83,-0.00341,31.16,,,,,,,
33.92,-0.00336,38.73,,,,,,,
33.96,-0.00331,45.82,,,,,,,
34.0,-0.00326,53.25,,,,,,,
34.05,-0.00321,59.7,,,,,,,
34.1,-0.00316,65.73,,,,,,,
34.16,-0.00311,71.13,,,,,,,
34.23,-0.00306,77.33,,,,,,,
34.3,-0.00301,83.75,,,,,,,
34.37,-0.00295,90.85,,,,,,,
34.43,-0.0029,98.37,,,,,,,
34.48,-0.00285,105.09,,,,,,,
34.52,-0.0028,112.65,,,,,,,
34.55,-0.00275,119.04,,,,,,,
34.58,-0.0027,125.87,,,,,,,
34.62,-0.00265,132.67,,,,,,,
34.65,-0.0026,138.46,,,,,,,
34.68,-0.00255,143.38,,,,,,,
34.71,-0.0025,147.12,,,,,,,
34.73,-0.00245,149.92,,,,,,,
34.76,-0.0024,152.68,,,,,,,
34.8,-0.00235,154.95,,,,,,,
34.8,-0.00234,155.09,,,,,,,
34.85,-0.0023,156.87,,,,,,,
34.94,-0.00225,159.68,,,,,,,
35.01,-0.00219,164.06,,,,,,,
35.05,-0.00214,166.38,,,,,,,
35.08,-0.00209,167.28,,,,,,,
35.1,-0.00204,168.55,,,,,,,
35.12,-0.00199,168.82,,,,,,,
35.13,-0.00194,169.0,,,,,,,
35.14,-0.00189,169.12,,,,,,,
35.39,-0.00184,165.67,,,,,,,
35.44,-0.00178,171.9,,,,,,,
35.49,-0.00173,177.53,,,,,,,
35.51,-0.00167,177.37,,,,,,,
35.52,-0.0016,177.61,,,,,,,
35.52,-0.00155,177.93,,,,,,,
35.52,-0.00149,178.39,,,,,,,
35.57,-0.00144,178.78,,,,,,,
35.8,-0.00143,174.77,,,,,,,
35.84,-0.00139,179.34,,,,,,,
35.88,-0.00134,184.92,,,,,,,
35.89,-0.00129,179.55,,,,,,,
35.9,-0.00121,179.95,,,,,,,
35.9,-0.00115,180.16,,,,,,,
35.9,-0.0011,180.43,,,,,,,
35.9,-0.00104,180.84,,,,,,,
36.06,-0.00109,165.68,,,,,,,
36.21,-0.00104,171.36,,,,,,,
36.25,-0.00099,178.61,,,,,,,
36.29,-0.00093,184.89,,,,,,,
36.32,-0.00088,186.49,,,,,,,
36.33,-0.00082,186.98,,,,,,,
36.33,-0.00077,187.34,,,,,,,
36.33,-0.00071,187.66,,,,,,,
36.53,-0.00066,182.7,,,,,,,
36.62,-0.00061,189.6,,,,,,,
36.65,-0.00056,192.24,,,,,,,
36.67,-0.00051,192.36,,,,,,,
36.67,-0.00045,192.05,,,,,,,
36.68,-0.00039,192.13,,,,,,,
36.69,-0.00034,192.12,,,,,,,
36.69,-0.00029,191.81,,,,,,,
36.7,-0.00023,191.93,,,,,,,
36.71,-0.00018,191.94,,,,,,,
36.78,-0.00023,180.47,,,,,,,
36.8,-0.00026,176.51,,,,,,,
36.83,-0.00028,172.43,,,,,,,
37.01,-0.00023,179.65,,,,,,,
37.05,-0.00018,186.14,,,,,,,
75.92,-0.00012,200.47,,,,,,,
75.97,-7e-05,205.7,,,,,,,
76.06,-2e-05,207.67,,,,,,,
76.08,5e-05,205.42,,,,,,,
76.08,0.00013,205.89,,,,,,,
76.09,0.0002,206.13,,,,,,,
76.09,0.00027,206.41,,,,,,,
76.09,0.00032,206.77,,,,,,,
76.22,0.00027,192.08,,,,,,,
76.4,0.00032,196.93,,,,,,,
76.44,0.00037,202.9,,,,,,,
76.48,0.00043,208.8,,,,,,,
76.52,0.00048,214.15,,,,,,,
76.56,0.00053,203.95,,,,,,,
76.57,0.0006,204.94,,,,,,,
76.57,0.00071,205.54,,,,,,,
76.57,0.00079,205.63,,,,,,,
76.57,0.00088,205.67,,,,,,,
76.57,0.00098,205.77,,,,,,,
76.57,0.00107,205.79,,,,,,,
76.57,0.00117,205.87,,,,,,,
76.57,0.00125,206.03,,,,,,,
76.57,0.00133,206.2,,,,,,,
76.58,0.00139,206.38,,,,,,,
76.58,0.00146,206.45,,,,,,,
76.58,0.00141,206.8,,,,,,,
76.59,0.00136,206.76,,,,,,,
76.63,0.0013,189.46,,,,,,,
76.64,0.00125,179.88,,,,,,,
76.65,0.0012,172.12,,,,,,,
76.66,0.00115,164.09,,,,,,,
76.67,0.00109,156.27,,,,,,,
76.68,0.00104,148.74,,,,,,,
76.69,0.00099,140.84,,,,,,,
76.7,0.00093,132.98,,,,,,,
76.71,0.00088,125.85,,,,,,,
76.73,0.00083,118.63,,,,,,,
76.74,0.00078,111.85,,,,,,,
76.76,0.00073,105.97,,,,,,,
76.8,0.00069,103.36,,,,,,,
76.89,0.00078,118.32,,,,,,,
76.91,0.00083,125.65,,,,,,,
76.94,0.00088,132.91,,,,,,,
76.97,0.00093,139.57,,,,,,,
77.0,0.00098,146.32,,,,,,,
77.05,0.00103,152.91,,,,,,,
77.09,0.00108,158.63,,,,,,,
77.15,0.00113,164.46,,,,,,,
77.21,0.00118,171.16,,,,,,,
77.27,0.00123,177.64,,,,,,,
77.32,0.00128,183.51,,,,,,,
77.37,0.00133,189.42,,,,,,,
77.43,0.00139,195.55,,,,,,,
77.48,0.00144,201.16,,,,,,,
77.52,0.00149,206.47,,,,,,,
77.57,0.00154,211.58,,,,,,,
77.62,0.00159,216.4,,,,,,,
77.67,0.00164,221.01,,,,,,,
77.7,0.00169,208.79,,,,,,,
77.7,0.00176,208.87,,,,,,,
77.71,0.00182,209.48,,,,,,,
77.8,0.00186,209.81,,,,,,,
77.89,0.00187,208.41,,,,,,,
77.97,0.00192,213.5,,,,,,,
78.02,0.00197,218.88,,,,,,,
78.07,0.00202,217.82,,,,,,,
78.07,0.00208,217.95,,,,,,,
78.07,0.00214,218.25,,,,,,,
78.08,0.00223,218.5,,,,,,,
78.08,0.00232,218.62,,,,,,,
78.08,0.0024,218.97,,,,,,,
78.08,0.00246,219.18,,,,,,,
78.16,0.00241,208.78,,,,,,,
78.18,0.00236,200.2,,,,,,,
78.21,0.00231,192.37,,,,,,,
78.25,0.00226,185.14,,,,,,,
78.4,0.00231,194.06,,,,,,,
78.43,0.00236,200.64,,,,,,,
78.46,0.00241,206.81,,,,,,,
78.5,0.00246,212.49,,,,,,,
78.54,0.00251,217.9,,,,,,,
78.58,0.00256,222.56,,,,,,,
78.63,0.00261,227.02,,,,,,,
78.68,0.00266,213.49,,,,,,,
78.69,0.00273,213.86,,,,,,,
78.69,0.00281,214.01,,,,,,,
78.69,0.00291,214.11,,,,,,,
78.69,0.00301,214.19,,,,,,,
78.69,0.00308,214.45,,,,,,,
78.7,0.00314,214.61,,,,,,,
78.71,0.00308,215.03,,,,,,,
78.77,0.00303,199.69,,,,,,,
78.79,0.00298,191.65,,,,,,,
78.8,0.00296,189.14,,,,,,,
78.82,0.00293,184.45,,,,,,,
78.85,0.00288,177.55,,,,,,,
79.0,0.00293,184.15,,,,,,,
79.04,0.00298,190.41,,,,,,,
79.07,0.00303,196.71,,,,,,,
79.11,0.00308,202.55,,,,,,,
79.16,0.00313,208.35,,,,,,,
79.21,0.00318,214.13,,,,,,,
79.27,0.00324,219.57,,,,,,,
79.3,0.00329,223.32,,,,,,,
79.35,0.00334,226.95,,,,,,,
79.37,0.00339,220.27,,,,,,,
79.37,0.00345,220.44,,,,,,,
79.38,0.00351,220.83,,,,,,,
79.62,0.00356,219.7,,,,,,,
79.66,0.00361,224.73,,,,,,,
79.71,0.00366,229.84,,,,,,,
79.74,0.00371,222.45,,,,,,,
79.74,0.00377,222.53,,,,,,,
79.74,0.00388,222.91,,,,,,,
79.74,0.00397,223.08,,,,,,,
79.75,0.00407,223.14,,,,,,,
79.75,0.00418,223.29,,,,,,,
79.75,0.00429,223.36,,,,,,,
79.75,0.00441,223.36,,,,,,,
79.75,0.00452,223.48,,,,,,,
79.75,0.00463,223.66,,,,,,,
79.75,0.00471,223.82,,,,,,,
79.75,0.00478,223.98,,,,,,,
79.75,0.00486,224.06,,,,,,,
79.76,0.00481,224.27,,,,,,,
79.76,0.00475,224.24,,,,,,,
79.76,0.00469,223.95,,,,,,,
79.77,0.00474,221.51,,,,,,,
79.79,0.00469,210.26,,,,,,,
79.8,0.00464,201.34,,,,,,,
79.8,0.00464,200.44,,,,,,,
79.81,0.00459,191.38,,,,,,,
79.82,0.00453,183.61,,,,,,,
79.83,0.00448,174.78,,,,,,,
79.84,0.00443,166.9,,,,,,,
79.84,0.00438,159.96,,,,,,,
79.85,0.00432,152.34,,,,,,,
79.86,0.00427,144.14,,,,,,,
79.87,0.00421,137.22,,,,,,,
79.88,0.00416,129.84,,,,,,,
79.89,0.0041,122.52,,,,,,,
79.9,0.00405,115.87,,,,,,,
79.91,0.004,109.56,,,,,,,
79.92,0.00395,103.1,,,,,,,
79.94,0.00389,97.43,,,,,,,
80.06,0.00395,110.23,,,,,,,
80.08,0.004,117.3,,,,,,,
80.1,0.00405,124.52,,,,,,,
80.13,0.0041,131.5,,,,,,,
80.16,0.00415,138.62,,,,,,,
80.2,0.0042,145.4,,,,,,,
80.24,0.00425,151.71,,,,,,,
80.3,0.0043,157.79,,,,,,,
80.37,0.00435,164.58,,,,,,,
80.42,0.0044,171.22,,,,,,,
80.48,0.00445,177.97,,,,,,,
80.53,0.0045,184.12,,,,,,,
80.58,0.00455,190.46,,,,,,,
80.63,0.0046,196.33,,,,,,,
80.68,0.00466,202.0,,,,,,,
80.73,0.00471,207.5,,,,,,,
80.78,0.00476,213.24,,,,,,,
80.8,0.00478,215.45,,,,,,,
80.83,0.00481,218.76,,,,,,,
80.89,0.00486,224.44,,,,,,,
80.94,0.00491,229.28,,,,,,,
81.13,0.00486,211.3,,,,,,,
81.18,0.00481,201.76,,,,,,,
81.21,0.00476,193.5,,,,,,,
81.26,0.0047,185.45,,,,,,,
81.3,0.00465,178.08,,,,,,,
81.35,0.0046,170.53,,,,,,,
81.4,0.00455,163.16,,,,,,,
81.46,0.0045,154.83,,,,,,,
81.52,0.00445,147.13,,,,,,,
81.58,0.0044,139.13,,,,,,,
81.63,0.00435,131.63,,,,,,,
81.68,0.0043,123.8,,,,,,,
81.74,0.00425,115.78,,,,,,,
81.79,0.0042,108.26,,,,,,,
81.8,0.00419,106.67,,,,,,,
81.85,0.00415,100.12,,,,,,,
81.9,0.0041,92.54,,,,,,,
81.95,0.00405,84.96,,,,,,,
82.01,0.004,77.41,,,,,,,
82.07,0.00395,69.16,,,,,,,
82.12,0.0039,62.12,,,,,,,
82.17,0.00385,55.38,,,,,,,
82.22,0.0038,48.22,,,,,,,
82.27,0.00375,41.49,,,,,,,
82.32,0.0037,34.66,,,,,,,
82.38,0.00365,27.7,,,,,,,
82.43,0.0036,21.59,,,,,,,
82.48,0.00355,15.34,,,,,,,
82.54,0.0035,8.49,,,,,,,
82.59,0.00345,2.13,,,,,,,
82.64,0.0034,-4.18,,,,,,,
82.7,0.00334,-10.31,,,,,,,
82.75,0.00329,-16.5,,,,,,,
82.8,0.00325,-21.58,,,,,,,
82.81,0.00324,-22.41,,,,,,,
82.99,0.00319,-27.75,,,,,,,
83.05,0.00314,-34.2,,,,,,,
83.11,0.00309,-40.73,,,,,,,
83.17,0.00304,-46.5,,,,,,,
83.22,0.00299,-53.35,,,,,,,
83.25,0.00294,-61.5,,,,,,,
83.28,0.00289,-68.49,,,,,,,
83.3,0.00284,-75.32,,,,,,,
83.32,0.00278,-81.62,,,,,,,
83.35,0.00273,-87.75,,,,,,,
83.37,0.00268,-93.72,,,,,,,
83.41,0.00263,-99.66,,,,,,,
83.44,0.00258,-105.4,,,,,,,
83.48,0.00253,-110.5,,,,,,,
83.53,0.00248,-115.3,,,,,,,
83.58,0.00243,-120.1,,,,,,,
83.63,0.00238,-124.9,,,,,,,
83.69,0.00233,-130.1,,,,,,,
83.75,0.00228,-135.2,,,,,,,
83.8,0.00223,-140.5,,,,,,,
83.8,0.00223,-140.7,,,,,,,
83.85,0.00218,-145.4,,,,,,,
83.9,0.00213,-150.2,,,,,,,
83.95,0.00208,-154.7,,,,,,,
84.0,0.00203,-159.3,,,,,,,
84.04,0.00198,-163.5,,,,,,,
84.09,0.00193,-167.4,,,,,,,
84.14,0.00187,-171.1,,,,,,,
84.19,0.00182,-174.3,,,,,,,
84.22,0.00177,-176.1,,,,,,,
84.24,0.00172,-176.7,,,,,,,
84.26,0.00167,-177.3,,,,,,,
84.39,0.00162,-175.4,,,,,,,
84.48,0.00157,-178.8,,,,,,,
84.53,0.00152,-183.2,,,,,,,
84.58,0.00146,-185.5,,,,,,,
84.58,0.00141,-186.2,,,,,,,
84.61,0.00136,-187.7,,,,,,,
84.63,0.00131,-186.8,,,,,,,
84.66,0.00126,-187.4,,,,,,,
84.8,0.00123,-185.2,,,,,,,
84.84,0.00121,-186.8,,,,,,,
84.9,0.00116,-191.7,,,,,,,
84.94,0.0011,-193.9,,,,,,,
84.96,0.00105,-193.8,,,,,,,
84.96,0.00099,-194.1,,,,,,,
84.97,0.00093,-194.4,,,,,,,
84.97,0.00088,-194.8,,,,,,,
85.25,0.00083,-191.1,,,,,,,
85.3,0.00078,-197.1,,,,,,,
85.34,0.00073,-202.6,,,,,,,
85.35,0.00067,-198.9,,,,,,,
85.35,0.00061,-199.3,,,,,,,
85.36,0.00055,-199.6,,,,,,,
85.36,0.0005,-200.1,,,,,,,
85.63,0.00045,-197.3,,,,,,,
85.68,0.00039,-202.6,,,,,,,
85.72,0.00034,-200.0,,,,,,,
85.72,0.00027,-200.4,,,,,,,
85.72,0.00021,-200.6,,,,,,,
85.72,0.00014,-200.8,,,,,,,
85.73,8e-05,-201.0,,,,,,,
85.73,2e-05,-201.5,,,,,,,
85.8,4e-05,-197.6,,,,,,,
85.84,7e-05,-191.3,,,,,,,
85.93,0.00012,-183.1,,,,,,,
86.01,7e-05,-188.6,,,,,,,
86.06,2e-05,-194.7,,,,,,,
86.09,-3e-05,-200.0,,,,,,,
86.14,-8e-05,-205.6,,,,,,,
86.19,-0.00013,-209.5,,,,,,,
86.21,-0.00019,-206.9,,,,,,,
86.21,-0.00025,-207.2,,,,,,,
86.21,-0.00033,-207.4,,,,,,,
86.22,-0.00041,-207.6,,,,,,,
86.22,-0.00048,-207.8,,,,,,,
86.22,-0.00053,-208.0,,,,,,,
86.31,-0.00048,-195.2,,,,,,,
86.34,-0.00043,-187.3,,,,,,,
86.39,-0.00038,-179.3,,,,,,,
86.52,-0.00043,-185.0,,,,,,,
86.56,-0.00048,-191.2,,,,,,,
86.6,-0.00053,-197.1,,,,,,,
86.64,-0.00058,-203.0,,,,,,,
86.68,-0.00063,-209.0,,,,,,,
86.73,-0.00068,-214.2,,,,,,,
86.8,-0.00072,-215.1,,,,,,,
86.81,-0.00073,-215.5,,,,,,,
86.83,-0.00078,-211.3,,,,,,,
86.83,-0.00084,-212.0,,,,,,,
86.84,-0.0009,-212.3,,,,,,,
86.84,-0.00095,-212.8,,,,,,,
87.04,-0.001,-211.1,,,,,,,
87.12,-0.00105,-215.6,,,,,,,
87.17,-0.0011,-220.7,,,,,,,
87.19,-0.00117,-215.7,,,,,,,
87.19,-0.00123,-216.1,,,,,,,
87.19,-0.00133,-216.3,,,,,,,
87.19,-0.00138,-216.3,,,,,,,
87.19,-0.00143,-216.4,,,,,,,
87.19,-0.00152,-216.7,,,,,,,
87.2,-0.0016,-216.9,,,,,,,
87.2,-0.00165,-217.3,,,,,,,
87.21,-0.0016,-217.7,,,,,,,
87.27,-0.00154,-202.1,,,,,,,
87.29,-0.00149,-193.6,,,,,,,
87.32,-0.00144,-185.9,,,,,,,
87.34,-0.00139,-178.6,,,,,,,
87.38,-0.00134,-172.2,,,,,,,
87.49,-0.00139,-179.2,,,,,,,
87.53,-0.00144,-185.8,,,,,,,
87.56,-0.00149,-192.2,,,,,,,
87.6,-0.00154,-198.6,,,,,,,
87.63,-0.00159,-204.2,,,,,,,
87.68,-0.00164,-210.0,,,,,,,
87.73,-0.00169,-215.7,,,,,,,
87.79,-0.00174,-221.0,,,,,,,
87.8,-0.00176,-222.5,,,,,,,
87.84,-0.00179,-226.1,,,,,,,
87.87,-0.00185,-214.5,,,,,,,
87.88,-0.00191,-215.1,,,,,,,
87.88,-0.00198,-215.2,,,,,,,
87.88,-0.00204,-215.5,,,,,,,
87.89,-0.0021,-215.7,,,,,,,
88.05,-0.00205,-201.9,,,,,,,
88.17,-0.0021,-207.2,,,,,,,
88.21,-0.00215,-212.6,,,,,,,
88.26,-0.0022,-218.3,,,,,,,
88.3,-0.00225,-224.0,,,,,,,
88.34,-0.0023,-229.2,,,,,,,
88.35,-0.00236,-223.2,,,,,,,
88.35,-0.00241,-223.6,,,,,,,
88.36,-0.00248,-223.8,,,,,,,
88.36,-0.00254,-223.9,,,,,,,
88.36,-0.0026,-224.2,,,,,,,
88.36,-0.00265,-224.6,,,,,,,
88.45,-0.0026,-215.1,,,,,,,
88.5,-0.00255,-206.6,,,,,,,
88.67,-0.0026,-209.2,,,,,,,
88.72,-0.00265,-215.4,,,,,,,
88.76,-0.0027,-221.4,,,,,,,
88.8,-0.00275,-226.7,,,,,,,
88.8,-0.00275,-226.9,,,,,,,
88.86,-0.00281,-233.1,,,,,,,
88.92,-0.00286,-234.0,,,,,,,
88.97,-0.00291,-219.1,,,,,,,
88.98,-0.00296,-220.0,,,,,,,
88.98,-0.00304,-220.7,,,,,,,
88.98,-0.00309,-220.8,,,,,,,
88.98,-0.00315,-220.9,,,,,,,
88.98,-0.00321,-221.0,,,,,,,
88.98,-0.00327,-221.0,,,,,,,
88.98,-0.00333,-221.2,,,,,,,
88.98,-0.00339,-221.4,,,,,,,
88.99,-0.00347,-221.8,,,,,,,
88.99,-0.00353,-221.9,,,,,,,
89.0,-0.00347,-223.1,,,,,,,
89.06,-0.00342,-204.9,,,,,,,
89.08,-0.00337,-196.2,,,,,,,
89.09,-0.00332,-188.7,,,,,,,
89.11,-0.00327,-180.9,,,,,,,
89.13,-0.00322,-173.9,,,,,,,
89.16,-0.00317,-166.9,,,,,,,
89.31,-0.00322,-175.3,,,,,,,
89.34,-0.00327,-181.9,,,,,,,
89.37,-0.00332,-188.1,,,,,,,
89.4,-0.00337,-193.6,,,,,,,
89.44,-0.00342,-199.2,,,,,,,
89.49,-0.00347,-204.9,,,,,,,
89.54,-0.00352,-209.8,,,,,,,
89.59,-0.00358,-214.4,,,,,,,
89.65,-0.00363,-218.9,,,,,,,
89.71,-0.00368,-224.2,,,,,,,
89.77,-0.00373,-229.3,,,,,,,
89.8,-0.00376,-232.8,,,,,,,
89.82,-0.00378,-234.2,,,,,,,
89.85,-0.00383,-231.0,,,,,,,
89.85,-0.00391,-231.4,,,,,,,
89.86,-0.00398,-231.6,,,,,,,
89.86,-0.00407,-231.7,,,,,,,
89.86,-0.00415,-231.9,,,,,,,
89.86,-0.00421,-232.2,,,,,,,
89.95,-0.00416,-217.3,,,,,,,
89.98,-0.00411,-208.9,,,,,,,
