Repository: janzenchoi/phd_code

# Symbolic

The following repository acts as a wrapper for the `pysr` codebase which was developed for symbolic regression (SR) analysis. This wrapping has been performed to facilitate the quick and easy prediction of the high-temperature creep and tensile behaviour of Alloy 617.

File: symbolic/scripts/data/fatigue/AirPlate_850_1E-3_43-22.csv (part 1 of 3)
time,strain,stress,temperature,type,strain_rate,max_strain,title,youngs,poissons
0.0,3e-05,0.09,850,fatigue,0.001,0.00187,43-22,153000,0.3
0.02,5e-05,4.37,,,,,,,
0.04,8e-05,8.33,,,,,,,
0.06,0.00011,11.76,,,,,,,
0.08,0.00013,14.97,,,,,,,
0.1,0.00016,18.26,,,,,,,
0.13,0.00018,21.52,,,,,,,
0.17,0.00021,24.32,,,,,,,
0.25,0.00023,28.52,,,,,,,
0.29,0.00026,34.41,,,,,,,
0.31,0.00028,40.22,,,,,,,
0.32,0.00031,45.3,,,,,,,
0.34,0.00033,49.76,,,,,,,
0.35,0.00036,53.53,,,,,,,
0.36,0.00039,56.66,,,,,,,
0.38,0.00041,59.51,,,,,,,
0.39,0.00044,61.94,,,,,,,
0.42,0.00046,64.16,,,,,,,
0.48,0.00049,68.07,,,,,,,
0.52,0.00052,73.37,,,,,,,
0.55,0.00054,77.93,,,,,,,
0.57,0.00057,81.92,,,,,,,
0.6,0.00059,85.45,,,,,,,
0.62,0.00062,89.06,,,,,,,
0.65,0.00064,92.71,,,,,,,
0.68,0.00067,96.25,,,,,,,
0.71,0.00069,99.91,,,,,,,
0.74,0.00072,103.95,,,,,,,
0.77,0.00074,107.97,,,,,,,
0.8,0.00077,111.92,,,,,,,
0.83,0.0008,115.87,,,,,,,
0.85,0.00082,119.54,,,,,,,
0.88,0.00085,123.18,,,,,,,
0.91,0.00087,126.8,,,,,,,
0.93,0.0009,130.14,,,,,,,
1.03,0.00087,118.93,,,,,,,
1.05,0.00085,115.34,,,,,,,
1.07,0.00082,111.94,,,,,,,
1.09,0.00079,108.89,,,,,,,
1.11,0.00077,106.06,,,,,,,
1.14,0.00074,103.65,,,,,,,
1.18,0.00072,100.69,,,,,,,
1.23,0.00069,96.4,,,,,,,
1.27,0.00067,92.22,,,,,,,
1.3,0.00064,87.76,,,,,,,
1.32,0.00062,83.79,,,,,,,
1.35,0.00059,79.93,,,,,,,
1.37,0.00057,76.44,,,,,,,
1.4,0.00054,72.83,,,,,,,
1.43,0.00051,69.17,,,,,,,
1.46,0.00049,65.41,,,,,,,
1.49,0.00046,61.54,,,,,,,
1.52,0.00044,57.51,,,,,,,
1.54,0.00041,53.41,,,,,,,
1.57,0.00039,49.25,,,,,,,
1.6,0.00036,45.36,,,,,,,
1.62,0.00034,41.64,,,,,,,
1.65,0.00031,37.83,,,,,,,
1.68,0.00029,34.02,,,,,,,
1.7,0.00026,30.16,,,,,,,
1.73,0.00023,26.11,,,,,,,
1.76,0.00021,22.11,,,,,,,
1.79,0.00018,18.05,,,,,,,
1.81,0.00016,14.27,,,,,,,
1.84,0.00013,10.57,,,,,,,
1.87,0.00011,6.87,,,,,,,
1.9,8e-05,3.03,,,,,,,
1.93,6e-05,-0.88,,,,,,,
1.95,3e-05,-5.05,,,,,,,
1.98,0.0,-8.83,,,,,,,
2.0,-2e-05,-12.22,,,,,,,
2.03,-5e-05,-14.85,,,,,,,
2.15,-7e-05,-18.89,,,,,,,
2.18,-0.0001,-24.02,,,,,,,
2.2,-0.00012,-28.99,,,,,,,
2.22,-0.00015,-36.38,,,,,,,
2.23,-0.00017,-41.69,,,,,,,
2.25,-0.0002,-46.0,,,,,,,
2.25,-0.00023,-49.45,,,,,,,
2.26,-0.00025,-52.52,,,,,,,
2.28,-0.00028,-55.35,,,,,,,
2.29,-0.00031,-57.81,,,,,,,
2.3,-0.00033,-59.95,,,,,,,
2.33,-0.00036,-61.71,,,,,,,
2.42,-0.00038,-68.16,,,,,,,
2.45,-0.00041,-73.22,,,,,,,
2.47,-0.00044,-77.32,,,,,,,
2.49,-0.00046,-80.8,,,,,,,
2.51,-0.00049,-84.01,,,,,,,
2.54,-0.00051,-87.59,,,,,,,
2.57,-0.00054,-91.28,,,,,,,
2.6,-0.00056,-95.2,,,,,,,
2.63,-0.00059,-99.35,,,,,,,
2.66,-0.00061,-103.5,,,,,,,
2.69,-0.00064,-107.7,,,,,,,
2.71,-0.00066,-111.7,,,,,,,
2.74,-0.00069,-115.9,,,,,,,
2.76,-0.00072,-120.3,,,,,,,
2.78,-0.00074,-124.7,,,,,,,
2.8,-0.00077,-128.8,,,,,,,
2.82,-0.00079,-132.6,,,,,,,
2.84,-0.00082,-136.1,,,,,,,
2.86,-0.00084,-139.6,,,,,,,
2.89,-0.00087,-143.6,,,,,,,
2.91,-0.00089,-147.5,,,,,,,
2.93,-0.00092,-151.2,,,,,,,
2.96,-0.00095,-152.9,,,,,,,
3.03,-0.00092,-141.9,,,,,,,
3.05,-0.00089,-137.4,,,,,,,
3.06,-0.00087,-133.7,,,,,,,
3.08,-0.00084,-130.4,,,,,,,
3.09,-0.00082,-127.4,,,,,,,
3.11,-0.00079,-124.5,,,,,,,
3.14,-0.00076,-121.7,,,,,,,
3.17,-0.00074,-118.9,,,,,,,
3.22,-0.00071,-114.2,,,,,,,
3.25,-0.00069,-109.4,,,,,,,
3.28,-0.00066,-105.0,,,,,,,
3.3,-0.00064,-100.7,,,,,,,
3.33,-0.00061,-96.72,,,,,,,
3.35,-0.00059,-92.95,,,,,,,
3.38,-0.00056,-89.15,,,,,,,
3.4,-0.00054,-85.33,,,,,,,
3.43,-0.00051,-81.62,,,,,,,
3.46,-0.00048,-77.58,,,,,,,
3.49,-0.00046,-73.44,,,,,,,
3.51,-0.00043,-69.42,,,,,,,
3.54,-0.00041,-65.31,,,,,,,
3.57,-0.00038,-61.22,,,,,,,
3.59,-0.00036,-57.39,,,,,,,
3.62,-0.00033,-53.45,,,,,,,
3.65,-0.00031,-49.39,,,,,,,
3.67,-0.00028,-45.4,,,,,,,
3.7,-0.00026,-41.37,,,,,,,
3.73,-0.00023,-37.59,,,,,,,
3.75,-0.00021,-33.83,,,,,,,
3.78,-0.00018,-29.73,,,,,,,
3.81,-0.00015,-25.55,,,,,,,
3.84,-0.00013,-21.0,,,,,,,
3.87,-0.0001,-16.6,,,,,,,
3.9,-8e-05,-12.14,,,,,,,
3.92,-5e-05,-8.12,,,,,,,
3.95,-3e-05,-4.26,,,,,,,
3.97,-0.0,-0.51,,,,,,,
4.0,2e-05,3.33,,,,,,,
4.03,5e-05,7.37,,,,,,,
4.06,7e-05,11.76,,,,,,,
4.09,0.0001,15.78,,,,,,,
4.11,0.00013,19.53,,,,,,,
4.14,0.00015,23.38,,,,,,,
4.17,0.00018,27.2,,,,,,,
4.19,0.0002,30.97,,,,,,,
4.23,0.00023,33.11,,,,,,,
4.33,0.00025,43.91,,,,,,,
4.34,0.00028,49.31,,,,,,,
4.35,0.0003,53.75,,,,,,,
4.36,0.00033,57.42,,,,,,,
4.37,0.00036,60.83,,,,,,,
4.38,0.00038,63.66,,,,,,,
4.39,0.00041,66.15,,,,,,,
4.41,0.00044,68.39,,,,,,,
4.42,0.00046,70.21,,,,,,,
4.46,0.00049,71.84,,,,,,,
4.53,0.00051,77.3,,,,,,,
4.56,0.00054,82.07,,,,,,,
4.59,0.00056,86.02,,,,,,,
4.61,0.00059,89.54,,,,,,,
4.63,0.00061,92.96,,,,,,,
4.66,0.00064,96.16,,,,,,,
4.69,0.00066,99.56,,,,,,,
4.72,0.00069,103.44,,,,,,,
4.75,0.00072,107.43,,,,,,,
4.78,0.00074,111.42,,,,,,,
4.81,0.00077,115.34,,,,,,,
4.83,0.00079,119.16,,,,,,,
4.86,0.00082,123.24,,,,,,,
4.89,0.00084,126.99,,,,,,,
4.92,0.00087,130.71,,,,,,,
4.95,0.00089,134.68,,,,,,,
4.97,0.00092,138.53,,,,,,,
5.0,0.00094,142.29,,,,,,,
5.03,0.00097,146.1,,,,,,,
5.05,0.00099,148.87,,,,,,,
5.15,0.00097,138.85,,,,,,,
5.17,0.00094,135.32,,,,,,,
5.19,0.00092,132.07,,,,,,,
5.22,0.00089,129.13,,,,,,,
5.25,0.00087,125.89,,,,,,,
5.29,0.00084,121.79,,,,,,,
5.33,0.00082,117.57,,,,,,,
5.36,0.00079,113.11,,,,,,,
5.39,0.00077,109.14,,,,,,,
5.41,0.00074,105.52,,,,,,,
5.43,0.00072,101.97,,,,,,,
5.46,0.00069,98.28,,,,,,,
5.49,0.00066,94.48,,,,,,,
5.52,0.00064,90.67,,,,,,,
5.54,0.00061,87.03,,,,,,,
5.57,0.00059,83.63,,,,,,,
5.6,0.00056,79.95,,,,,,,
5.63,0.00054,76.2,,,,,,,
5.66,0.00051,72.28,,,,,,,
5.68,0.00048,68.09,,,,,,,
5.71,0.00046,64.19,,,,,,,
5.74,0.00043,60.51,,,,,,,
5.76,0.00041,56.69,,,,,,,
5.79,0.00038,53.03,,,,,,,
5.82,0.00036,48.76,,,,,,,
5.85,0.00033,44.69,,,,,,,
5.87,0.00031,41.04,,,,,,,
5.9,0.00028,37.51,,,,,,,
5.92,0.00025,34.35,,,,,,,
5.94,0.00023,31.2,,,,,,,
5.97,0.0002,27.56,,,,,,,
6.0,0.00018,23.96,,,,,,,
6.03,0.00015,20.53,,,,,,,
6.05,0.00013,17.05,,,,,,,
6.08,0.0001,13.87,,,,,,,
6.11,8e-05,10.26,,,,,,,
6.13,5e-05,6.53,,,,,,,
6.16,3e-05,2.83,,,,,,,
6.19,-0.0,-0.78,,,,,,,
6.21,-3e-05,-4.15,,,,,,,
6.24,-5e-05,-7.31,,,,,,,
6.26,-8e-05,-10.5,,,,,,,
6.29,-0.0001,-13.47,,,,,,,
6.42,-0.00013,-17.55,,,,,,,
6.44,-0.00015,-21.89,,,,,,,
6.47,-0.00018,-26.14,,,,,,,
6.49,-0.0002,-31.39,,,,,,,
6.5,-0.00023,-37.26,,,,,,,
6.51,-0.00026,-42.05,,,,,,,
6.52,-0.00028,-45.78,,,,,,,
6.54,-0.00031,-49.0,,,,,,,
6.55,-0.00034,-51.73,,,,,,,
6.56,-0.00036,-54.08,,,,,,,
6.57,-0.00039,-56.22,,,,,,,
6.6,-0.00041,-58.0,,,,,,,
6.67,-0.00044,-62.02,,,,,,,
6.7,-0.00046,-67.02,,,,,,,
6.73,-0.00049,-71.49,,,,,,,
6.76,-0.00052,-75.78,,,,,,,
6.78,-0.00054,-79.48,,,,,,,
6.81,-0.00057,-82.88,,,,,,,
6.83,-0.00059,-86.57,,,,,,,
6.86,-0.00062,-90.2,,,,,,,
6.89,-0.00064,-93.99,,,,,,,
6.92,-0.00067,-97.74,,,,,,,
6.95,-0.00069,-101.4,,,,,,,
6.97,-0.00072,-105.0,,,,,,,
7.0,-0.00074,-108.7,,,,,,,
7.02,-0.00077,-112.3,,,,,,,
7.05,-0.0008,-116.7,,,,,,,
7.08,-0.00082,-121.3,,,,,,,
7.1,-0.00085,-125.3,,,,,,,
7.12,-0.00087,-129.2,,,,,,,
7.14,-0.0009,-132.8,,,,,,,
7.15,-0.00092,-136.2,,,,,,,
7.17,-0.00095,-139.7,,,,,,,
7.2,-0.00098,-143.1,,,,,,,
7.22,-0.001,-146.5,,,,,,,
7.25,-0.00103,-150.1,,,,,,,
7.35,-0.001,-138.2,,,,,,,
7.37,-0.00098,-134.4,,,,,,,
7.38,-0.00095,-131.0,,,,,,,
7.4,-0.00093,-127.6,,,,,,,
7.42,-0.0009,-124.6,,,,,,,
7.45,-0.00087,-121.6,,,,,,,
7.48,-0.00085,-118.2,,,,,,,
7.52,-0.00082,-113.7,,,,,,,
7.55,-0.0008,-109.6,,,,,,,
7.58,-0.00077,-105.7,,,,,,,
7.6,-0.00075,-102.2,,,,,,,
7.62,-0.00072,-98.45,,,,,,,
7.65,-0.0007,-94.57,,,,,,,
7.68,-0.00067,-91.18,,,,,,,
7.7,-0.00065,-87.82,,,,,,,
7.73,-0.00062,-83.94,,,,,,,
7.76,-0.00059,-80.12,,,,,,,
7.79,-0.00057,-76.42,,,,,,,
7.81,-0.00054,-72.72,,,,,,,
7.84,-0.00052,-68.86,,,,,,,
7.87,-0.00049,-65.12,,,,,,,
7.89,-0.00047,-61.29,,,,,,,
7.92,-0.00044,-57.4,,,,,,,
7.95,-0.00042,-53.17,,,,,,,
7.98,-0.00039,-48.91,,,,,,,
8.01,-0.00037,-44.85,,,,,,,
8.03,-0.00034,-40.99,,,,,,,
8.06,-0.00031,-37.18,,,,,,,
8.08,-0.00029,-33.31,,,,,,,
8.11,-0.00026,-29.43,,,,,,,
8.14,-0.00024,-25.42,,,,,,,
8.17,-0.00021,-20.89,,,,,,,
8.19,-0.00019,-16.75,,,,,,,
8.22,-0.00016,-12.99,,,,,,,
8.24,-0.00014,-9.47,,,,,,,
8.27,-0.00011,-5.85,,,,,,,
8.3,-8e-05,-2.06,,,,,,,
18.46,-6e-05,39.45,,,,,,,
18.47,-3e-05,45.71,,,,,,,
18.49,-0.0,50.5,,,,,,,
18.5,2e-05,54.2,,,,,,,
18.51,5e-05,57.6,,,,,,,
18.52,8e-05,60.6,,,,,,,
18.53,0.0001,63.2,,,,,,,
18.54,0.00013,65.4,,,,,,,
18.55,0.00016,67.15,,,,,,,
18.58,0.00018,68.19,,,,,,,
18.66,0.00021,71.74,,,,,,,
18.7,0.00023,76.53,,,,,,,
18.72,0.00026,80.43,,,,,,,
18.74,0.00028,83.89,,,,,,,
18.76,0.00031,87.14,,,,,,,
18.79,0.00033,90.31,,,,,,,
18.81,0.00036,93.31,,,,,,,
18.84,0.00039,96.4,,,,,,,
18.87,0.00041,99.6,,,,,,,
18.9,0.00044,103.0,,,,,,,
18.94,0.00046,106.5,,,,,,,
18.96,0.00049,110.08,,,,,,,
18.99,0.00051,113.82,,,,,,,
19.02,0.00054,117.19,,,,,,,
19.04,0.00056,120.31,,,,,,,
19.07,0.00059,123.09,,,,,,,
19.09,0.00061,125.46,,,,,,,
19.11,0.00064,127.6,,,,,,,
19.13,0.00067,129.57,,,,,,,
19.16,0.00069,131.59,,,,,,,
19.19,0.00072,133.86,,,,,,,
19.23,0.00074,136.38,,,,,,,
19.25,0.00077,138.9,,,,,,,
19.27,0.0008,141.31,,,,,,,
19.29,0.00082,143.25,,,,,,,
19.3,0.00085,144.77,,,,,,,
19.32,0.00087,146.0,,,,,,,
19.33,0.0009,147.02,,,,,,,
19.34,0.00093,147.78,,,,,,,
19.36,0.00095,148.21,,,,,,,
19.46,0.00098,153.87,,,,,,,
19.48,0.001,157.77,,,,,,,
19.49,0.00103,159.53,,,,,,,
19.5,0.00106,160.8,,,,,,,
19.51,0.00108,161.73,,,,,,,
19.51,0.00111,162.64,,,,,,,
19.52,0.00114,163.35,,,,,,,
19.53,0.00117,163.94,,,,,,,
19.53,0.00119,164.26,,,,,,,
19.54,0.00122,163.85,,,,,,,
19.61,0.00119,153.62,,,,,,,
19.63,0.00117,152.72,,,,,,,
19.69,0.00119,164.41,,,,,,,
19.7,0.00122,168.68,,,,,,,
19.72,0.00125,172.32,,,,,,,
19.73,0.00127,171.49,,,,,,,
19.74,0.0013,172.02,,,,,,,
19.74,0.00133,172.48,,,,,,,
19.74,0.00137,172.86,,,,,,,
19.74,0.00139,173.08,,,,,,,
19.75,0.00142,173.23,,,,,,,
19.75,0.00145,173.36,,,,,,,
19.75,0.00148,173.46,,,,,,,
19.75,0.00151,173.47,,,,,,,
19.75,0.00154,173.46,,,,,,,
19.76,0.00156,173.4,,,,,,,
19.76,0.0016,173.18,,,,,,,
19.76,0.00163,172.84,,,,,,,
19.76,0.00166,172.42,,,,,,,
19.77,0.00169,171.84,,,,,,,
19.77,0.00172,170.56,,,,,,,
19.78,0.00175,168.65,,,,,,,
19.78,0.00177,164.82,,,,,,,
19.81,0.00175,138.6,,,,,,,
19.81,0.00172,132.08,,,,,,,
19.82,0.00169,125.46,,,,,,,
19.82,0.00166,120.12,,,,,,,
19.82,0.00163,114.94,,,,,,,
19.83,0.0016,109.75,,,,,,,
19.83,0.00157,104.77,,,,,,,
19.83,0.00154,101.19,,,,,,,
19.84,0.00151,97.7,,,,,,,
19.84,0.00149,94.37,,,,,,,
19.84,0.00146,91.19,,,,,,,
19.85,0.00144,88.15,,,,,,,
19.85,0.00141,85.31,,,,,,,
19.85,0.00139,82.69,,,,,,,
19.86,0.00135,79.45,,,,,,,
19.86,0.00132,76.63,,,,,,,
19.86,0.00129,74.23,,,,,,,
19.87,0.00126,72.2,,,,,,,
19.87,0.00125,71.31,,,,,,,
19.87,0.00124,70.54,,,,,,,
19.88,0.00121,68.98,,,,,,,
19.88,0.00118,68.05,,,,,,,
19.89,0.00116,67.57,,,,,,,
19.89,0.00113,67.83,,,,,,,
19.94,0.00116,84.26,,,,,,,
19.96,0.00118,87.67,,,,,,,
19.97,0.00121,90.13,,,,,,,
19.98,0.00124,91.7,,,,,,,
20.0,0.00126,90.25,,,,,,,
20.04,0.00124,80.15,,,,,,,
20.05,0.00121,75.1,,,,,,,
20.06,0.00118,70.94,,,,,,,
20.08,0.00116,67.02,,,,,,,
20.09,0.00113,63.55,,,,,,,
20.1,0.0011,60.41,,,,,,,
20.11,0.00108,57.64,,,,,,,
20.13,0.00105,55.13,,,,,,,
20.15,0.00103,52.68,,,,,,,
20.2,0.001,49.14,,,,,,,
20.24,0.00098,44.51,,,,,,,
20.27,0.00095,40.1,,,,,,,
20.29,0.00093,35.66,,,,,,,
20.32,0.0009,31.79,,,,,,,
20.35,0.00087,27.74,,,,,,,
20.37,0.00085,23.66,,,,,,,
20.4,0.00082,19.75,,,,,,,
20.42,0.0008,15.93,,,,,,,
20.45,0.00077,11.87,,,,,,,
20.48,0.00075,7.83,,,,,,,
20.5,0.00072,4.06,,,,,,,
20.53,0.0007,0.22,,,,,,,
20.56,0.00067,-3.66,,,,,,,
20.58,0.00065,-7.18,,,,,,,
20.61,0.00062,-10.84,,,,,,,
20.64,0.00059,-14.42,,,,,,,
20.67,0.00057,-15.64,,,,,,,
20.79,0.00054,-24.09,,,,,,,
20.81,0.00052,-29.25,,,,,,,
20.82,0.00049,-34.04,,,,,,,
20.84,0.00047,-39.74,,,,,,,
20.85,0.00044,-43.95,,,,,,,
20.86,0.00042,-47.36,,,,,,,
20.87,0.00039,-50.58,,,,,,,
20.88,0.00036,-53.44,,,,,,,
20.9,0.00034,-55.98,,,,,,,
20.92,0.00031,-58.01,,,,,,,
20.96,0.00028,-59.91,,,,,,,
21.02,0.00026,-65.04,,,,,,,
21.05,0.00023,-69.97,,,,,,,
21.08,0.00021,-74.28,,,,,,,
21.1,0.00018,-77.89,,,,,,,
21.12,0.00016,-81.18,,,,,,,
21.14,0.00013,-84.27,,,,,,,
21.17,0.00011,-87.57,,,,,,,
21.2,8e-05,-90.85,,,,,,,
21.23,6e-05,-94.55,,,,,,,
21.26,3e-05,-98.6,,,,,,,
21.29,0.0,-102.5,,,,,,,
21.32,-2e-05,-106.3,,,,,,,
21.35,-5e-05,-109.8,,,,,,,
21.37,-7e-05,-113.1,,,,,,,
21.39,-0.0001,-116.2,,,,,,,
21.42,-0.00012,-119.4,,,,,,,
21.44,-0.00015,-122.4,,,,,,,
21.45,-0.00017,-125.2,,,,,,,
21.47,-0.0002,-127.2,,,,,,,
21.48,-0.00022,-128.7,,,,,,,
21.49,-0.00025,-129.9,,,,,,,
21.5,-0.00028,-130.8,,,,,,,
21.51,-0.0003,-131.5,,,,,,,
21.53,-0.00033,-131.9,,,,,,,
21.55,-0.00035,-131.6,,,,,,,
21.65,-0.00038,-137.5,,,,,,,
21.67,-0.0004,-141.4,,,,,,,
21.69,-0.00043,-142.4,,,,,,,
21.7,-0.00046,-143.4,,,,,,,
21.7,-0.00048,-144.1,,,,,,,
21.7,-0.00051,-144.6,,,,,,,
21.71,-0.00054,-145.1,,,,,,,
21.71,-0.00057,-145.6,,,,,,,
21.72,-0.0006,-145.9,,,,,,,
21.72,-0.00062,-146.1,,,,,,,
21.73,-0.00065,-145.9,,,,,,,
21.74,-0.00068,-144.8,,,,,,,
21.78,-0.00065,-130.5,,,,,,,
21.79,-0.00062,-126.8,,,,,,,
21.8,-0.0006,-124.3,,,,,,,
21.81,-0.00057,-122.4,,,,,,,
21.83,-0.00054,-121.8,,,,,,,
21.88,-0.00057,-136.2,,,,,,,
21.89,-0.0006,-140.4,,,,,,,
21.9,-0.00062,-144.0,,,,,,,
21.91,-0.00065,-147.3,,,,,,,
21.92,-0.00067,-150.2,,,,,,,
21.93,-0.0007,-152.8,,,,,,,
21.94,-0.00073,-155.0,,,,,,,
21.96,-0.00075,-156.4,,,,,,,
21.97,-0.00078,-156.5,,,,,,,
21.98,-0.00081,-156.4,,,,,,,
21.99,-0.00083,-156.2,,,,,,,
22.0,-0.00086,-156.1,,,,,,,
22.0,-0.00088,-155.9,,,,,,,
22.01,-0.00091,-155.2,,,,,,,
22.07,-0.00088,-141.2,,,,,,,
22.08,-0.00086,-138.7,,,,,,,
22.1,-0.00083,-138.0,,,,,,,
22.16,-0.00086,-149.3,,,,,,,
22.17,-0.00088,-153.6,,,,,,,
22.18,-0.00091,-157.4,,,,,,,
22.19,-0.00094,-160.7,,,,,,,
22.21,-0.00096,-163.6,,,,,,,
22.22,-0.00099,-164.1,,,,,,,
22.23,-0.00102,-164.5,,,,,,,
22.23,-0.00105,-165.0,,,,,,,
22.24,-0.00108,-165.3,,,,,,,
22.24,-0.0011,-165.5,,,,,,,
22.24,-0.00113,-165.5,,,,,,,
22.25,-0.00116,-165.5,,,,,,,
22.25,-0.00119,-165.3,,,,,,,
22.26,-0.00122,-164.9,,,,,,,
22.26,-0.00125,-164.2,,,,,,,
22.27,-0.00127,-162.2,,,,,,,
22.31,-0.00125,-142.7,,,,,,,
22.31,-0.00122,-138.1,,,,,,,
22.32,-0.00119,-134.4,,,,,,,
22.33,-0.00117,-131.2,,,,,,,
22.33,-0.00114,-128.6,,,,,,,
22.34,-0.00111,-126.2,,,,,,,
22.35,-0.00108,-124.7,,,,,,,
22.36,-0.00106,-124.3,,,,,,,
22.41,-0.00108,-141.8,,,,,,,
22.42,-0.00111,-146.5,,,,,,,
22.43,-0.00114,-150.6,,,,,,,
22.44,-0.00116,-154.1,,,,,,,
22.45,-0.00119,-157.5,,,,,,,
22.46,-0.00122,-160.5,,,,,,,
22.47,-0.00124,-163.2,,,,,,,
22.48,-0.00127,-165.5,,,,,,,
22.49,-0.0013,-167.3,,,,,,,
22.51,-0.00132,-168.6,,,,,,,
22.6,-0.00135,-171.4,,,,,,,
22.69,-0.00132,-159.3,,,,,,,
22.71,-0.00129,-155.0,,,,,,,
22.72,-0.00127,-151.3,,,,,,,
22.74,-0.00124,-147.9,,,,,,,
22.75,-0.00122,-144.8,,,,,,,
22.77,-0.00119,-141.7,,,,,,,
22.8,-0.00117,-138.9,,,,,,,
22.83,-0.00114,-135.5,,,,,,,
22.87,-0.00112,-131.0,,,,,,,
22.9,-0.00109,-126.4,,,,,,,
22.93,-0.00107,-122.3,,,,,,,
22.95,-0.00104,-118.4,,,,,,,
22.98,-0.00102,-114.5,,,,,,,
23.0,-0.00099,-110.7,,,,,,,
23.03,-0.00097,-107.0,,,,,,,
23.05,-0.00094,-103.1,,,,,,,
23.08,-0.00091,-99.2,,,,,,,
23.11,-0.00089,-95.13,,,,,,,
23.14,-0.00086,-90.93,,,,,,,
23.17,-0.00084,-86.79,,,,,,,
23.19,-0.00081,-82.87,,,,,,,
23.22,-0.00079,-78.96,,,,,,,
23.25,-0.00076,-74.87,,,,,,,
23.27,-0.00074,-71.07,,,,,,,
23.3,-0.00071,-67.22,,,,,,,
23.32,-0.00069,-63.19,,,,,,,
23.35,-0.00066,-59.47,,,,,,,
23.38,-0.00063,-55.55,,,,,,,
23.41,-0.00061,-51.22,,,,,,,
23.43,-0.00058,-47.45,,,,,,,
23.46,-0.00056,-43.4,,,,,,,
23.49,-0.00053,-39.37,,,,,,,
23.51,-0.00051,-35.27,,,,,,,
23.54,-0.00048,-30.95,,,,,,,
23.56,-0.00046,-27.38,,,,,,,
23.59,-0.00043,-24.03,,,,,,,
23.61,-0.00041,-20.29,,,,,,,
23.64,-0.00038,-16.23,,,,,,,
23.67,-0.00035,-11.93,,,,,,,
23.7,-0.00033,-7.78,,,,,,,
23.73,-0.0003,-3.65,,,,,,,
23.76,-0.00028,0.36,,,,,,,
23.78,-0.00025,4.26,,,,,,,
23.81,-0.00023,8.14,,,,,,,
23.83,-0.0002,11.78,,,,,,,
23.86,-0.00018,15.55,,,,,,,
23.89,-0.00015,19.46,,,,,,,
23.91,-0.00013,23.2,,,,,,,
23.94,-0.0001,26.84,,,,,,,
48.01,-9e-05,61.85,,,,,,,
48.02,-6e-05,64.68,,,,,,,
48.03,-4e-05,67.1,,,,,,,
48.05,-1e-05,69.22,,,,,,,
48.07,2e-05,71.06,,,,,,,
48.14,4e-05,74.69,,,,,,,
48.18,7e-05,79.94,,,,,,,
48.21,9e-05,84.27,,,,,,,
48.23,0.00012,87.94,,,,,,,
48.25,0.00014,91.37,,,,,,,
48.28,0.00017,94.66,,,,,,,
48.3,0.00019,97.86,,,,,,,
48.33,0.00022,101.08,,,,,,,
48.36,0.00024,104.45,,,,,,,
48.39,0.00027,107.99,,,,,,,
48.42,0.00029,111.8,,,,,,,
48.45,0.00032,115.45,,,,,,,
48.48,0.00034,119.16,,,,,,,
48.5,0.00037,122.78,,,,,,,
48.53,0.0004,126.25,,,,,,,
48.56,0.00042,129.52,,,,,,,
48.58,0.00045,132.69,,,,,,,
48.61,0.00047,136.01,,,,,,,
48.64,0.0005,139.23,,,,,,,
48.67,0.00052,142.51,,,,,,,
48.69,0.00055,145.62,,,,,,,
48.72,0.00057,148.33,,,,,,,
48.74,0.0006,150.67,,,,,,,
48.75,0.00062,152.65,,,,,,,
48.77,0.00065,154.17,,,,,,,
48.78,0.00068,155.07,,,,,,,
48.79,0.0007,155.8,,,,,,,
48.8,0.00073,156.25,,,,,,,
48.81,0.00076,156.53,,,,,,,
48.81,0.00078,156.72,,,,,,,
48.82,0.00081,156.65,,,,,,,
48.83,0.00083,156.18,,,,,,,
48.9,0.00081,146.1,,,,,,,
48.98,0.00083,157.62,,,,,,,
48.99,0.00086,161.25,,,,,,,
49.0,0.00088,164.5,,,,,,,
49.01,0.00091,166.95,,,,,,,
49.03,0.00094,166.94,,,,,,,
49.03,0.00096,167.24,,,,,,,
49.04,0.00099,167.67,,,,,,,
49.04,0.00102,168.05,,,,,,,
49.05,0.00105,168.34,,,,,,,
49.05,0.00108,168.55,,,,,,,
49.05,0.00111,168.64,,,,,,,
49.06,0.00113,168.61,,,,,,,
49.06,0.00116,168.41,,,,,,,
49.07,0.00119,167.76,,,,,,,
49.08,0.00121,165.78,,,,,,,
49.11,0.00119,149.96,,,,,,,
49.12,0.00116,145.69,,,,,,,
49.13,0.00114,142.25,,,,,,,
49.14,0.00111,139.4,,,,,,,
49.15,0.00108,136.96,,,,,,,
49.16,0.00106,135.24,,,,,,,
49.17,0.00103,134.84,,,,,,,
49.22,0.00106,148.81,,,,,,,
49.23,0.00108,153.12,,,,,,,
49.24,0.00111,157.01,,,,,,,
49.25,0.00113,160.14,,,,,,,
49.26,0.00116,163.03,,,,,,,
49.27,0.00119,165.82,,,,,,,
49.28,0.00121,168.23,,,,,,,
49.29,0.00124,170.29,,,,,,,
49.31,0.00127,171.9,,,,,,,
49.35,0.00129,173.2,,,,,,,
49.41,0.00132,177.65,,,,,,,
49.44,0.00134,181.27,,,,,,,
49.46,0.00137,179.17,,,,,,,
49.46,0.00139,180.23,,,,,,,
49.47,0.00142,180.65,,,,,,,
49.48,0.00145,180.4,,,,,,,
49.48,0.00147,180.16,,,,,,,
49.49,0.0015,180.2,,,,,,,
49.49,0.00153,180.25,,,,,,,
49.49,0.00156,180.23,,,,,,,
49.5,0.00159,180.18,,,,,,,
49.5,0.00161,180.04,,,,,,,
49.5,0.00164,179.81,,,,,,,
49.51,0.00167,179.38,,,,,,,
49.51,0.0017,178.72,,,,,,,
49.52,0.00172,177.4,,,,,,,
49.52,0.00175,173.92,,,,,,,
49.55,0.00172,155.18,,,,,,,
49.56,0.00169,148.93,,,,,,,
49.56,0.00167,143.58,,,,,,,
49.57,0.00164,139.13,,,,,,,
49.57,0.00161,134.82,,,,,,,
49.58,0.00158,130.62,,,,,,,
49.58,0.00155,126.7,,,,,,,
49.59,0.00152,123.06,,,,,,,
49.59,0.0015,119.63,,,,,,,
49.6,0.00147,116.6,,,,,,,
49.6,0.00144,113.93,,,,,,,
49.61,0.00141,111.48,,,,,,,
49.61,0.00139,109.15,,,,,,,
49.62,0.00136,107.37,,,,,,,
49.62,0.00134,105.85,,,,,,,
49.63,0.00131,104.84,,,,,,,
49.65,0.00128,104.9,,,,,,,
49.7,0.00131,112.92,,,,,,,
49.73,0.00133,113.77,,,,,,,
49.79,0.00131,103.62,,,,,,,
49.8,0.00128,99.46,,,,,,,
49.82,0.00126,95.7,,,,,,,
49.83,0.00123,92.29,,,,,,,
49.85,0.0012,89.04,,,,,,,
49.86,0.00118,86.09,,,,,,,
49.87,0.00117,85.23,,,,,,,
49.88,0.00115,83.22,,,,,,,
49.91,0.00113,80.16,,,,,,,
49.95,0.0011,76.01,,,,,,,
49.99,0.00108,71.32,,,,,,,
50.01,0.00105,67.14,,,,,,,
50.04,0.00103,63.26,,,,,,,
50.06,0.001,59.55,,,,,,,
50.08,0.00098,56.13,,,,,,,
50.11,0.00095,52.61,,,,,,,
50.14,0.00093,48.58,,,,,,,
50.17,0.0009,44.5,,,,,,,
50.2,0.00087,40.7,,,,,,,
50.22,0.00085,36.98,,,,,,,
50.25,0.00082,33.3,,,,,,,
50.27,0.0008,29.6,,,,,,,
50.3,0.00077,25.85,,,,,,,
50.33,0.00075,22.28,,,,,,,
50.35,0.00072,18.52,,,,,,,
50.38,0.0007,14.95,,,,,,,
50.41,0.00067,11.29,,,,,,,
50.43,0.00064,7.54,,,,,,,
50.46,0.00062,4.05,,,,,,,
50.48,0.00059,0.71,,,,,,,
50.51,0.00057,-2.59,,,,,,,
50.54,0.00054,-6.32,,,,,,,
50.57,0.00052,-10.4,,,,,,,
50.6,0.00049,-14.14,,,,,,,
50.64,0.00047,-15.33,,,,,,,
50.73,0.00044,-25.82,,,,,,,
50.75,0.00041,-32.0,,,,,,,
50.76,0.00039,-36.62,,,,,,,
50.77,0.00036,-40.39,,,,,,,
50.78,0.00034,-43.44,,,,,,,
50.79,0.00031,-46.33,,,,,,,
50.8,0.00028,-48.89,,,,,,,
50.82,0.00026,-51.09,,,,,,,
50.84,0.00023,-53.05,,,,,,,
50.91,0.00021,-57.4,,,,,,,
50.95,0.00018,-62.69,,,,,,,
50.98,0.00016,-67.23,,,,,,,
51.0,0.00013,-71.1,,,,,,,
51.02,0.00011,-74.5,,,,,,,
51.05,8e-05,-77.71,,,,,,,
51.07,5e-05,-80.93,,,,,,,
51.11,3e-05,-84.7,,,,,,,
51.14,0.0,-88.85,,,,,,,
51.17,-2e-05,-93.2,,,,,,,
51.2,-5e-05,-97.23,,,,,,,
51.23,-7e-05,-101.0,,,,,,,
51.25,-0.0001,-104.8,,,,,,,
51.28,-0.00012,-108.5,,,,,,,
51.3,-0.00015,-111.9,,,,,,,
51.33,-0.00017,-115.5,,,,,,,
51.36,-0.0002,-118.7,,,,,,,
51.38,-0.00022,-121.8,,,,,,,
51.41,-0.00025,-125.1,,,,,,,
51.43,-0.00028,-129.2,,,,,,,
51.46,-0.0003,-132.9,,,,,,,
51.48,-0.00033,-136.4,,,,,,,
51.49,-0.00035,-139.3,,,,,,,
51.51,-0.00038,-141.6,,,,,,,
51.52,-0.0004,-143.3,,,,,,,
51.53,-0.00043,-144.5,,,,,,,
51.54,-0.00046,-145.3,,,,,,,
51.55,-0.00048,-146.0,,,,,,,
51.56,-0.00051,-146.4,,,,,,,
51.57,-0.00054,-146.5,,,,,,,
51.59,-0.00056,-145.8,,,,,,,
51.71,-0.00059,-149.0,,,,,,,
51.73,-0.00061,-152.8,,,,,,,
51.75,-0.00064,-156.1,,,,,,,
51.76,-0.00066,-157.6,,,,,,,
51.78,-0.00069,-157.1,,,,,,,
51.78,-0.00072,-157.6,,,,,,,
51.79,-0.00074,-158.0,,,,,,,
51.79,-0.00077,-158.3,,,,,,,
51.8,-0.0008,-158.7,,,,,,,
51.8,-0.00083,-158.8,,,,,,,
51.81,-0.00085,-158.7,,,,,,,
51.81,-0.00088,-158.4,,,,,,,
51.82,-0.00091,-157.7,,,,,,,
51.83,-0.00093,-154.7,,,,,,,
51.86,-0.00091,-143.3,,,,,,,
51.87,-0.00088,-139.0,,,,,,,
51.88,-0.00085,-135.7,,,,,,,
51.89,-0.00083,-133.2,,,,,,,
51.9,-0.0008,-131.4,,,,,,,
51.92,-0.00077,-131.3,,,,,,,
51.96,-0.0008,-143.3,,,,,,,
51.98,-0.00082,-147.9,,,,,,,
51.99,-0.00085,-151.9,,,,,,,
52.0,-0.00088,-155.2,,,,,,,
52.01,-0.0009,-158.1,,,,,,,
52.02,-0.00093,-160.9,,,,,,,
52.03,-0.00095,-163.1,,,,,,,
52.04,-0.00098,-165.1,,,,,,,
52.06,-0.00101,-166.6,,,,,,,
52.1,-0.00103,-167.8,,,,,,,
52.15,-0.00106,-171.2,,,,,,,
52.18,-0.00108,-171.3,,,,,,,
52.19,-0.00111,-171.4,,,,,,,
52.19,-0.00113,-171.8,,,,,,,
52.2,-0.00116,-172.1,,,,,,,
52.2,-0.00119,-172.4,,,,,,,
52.21,-0.00122,-172.7,,,,,,,
52.21,-0.00125,-172.8,,,,,,,
52.21,-0.00127,-172.8,,,,,,,
52.22,-0.0013,-172.6,,,,,,,
52.22,-0.00133,-172.0,,,,,,,
52.23,-0.00136,-170.7,,,,,,,
52.27,-0.00133,-151.0,,,,,,,
52.28,-0.00131,-147.1,,,,,,,
52.29,-0.00128,-143.7,,,,,,,
52.3,-0.00125,-140.9,,,,,,,
52.31,-0.00123,-138.5,,,,,,,
52.32,-0.0012,-136.9,,,,,,,
52.33,-0.00117,-136.8,,,,,,,
52.38,-0.0012,-151.8,,,,,,,
52.39,-0.00123,-156.4,,,,,,,
52.4,-0.00125,-160.3,,,,,,,
52.41,-0.00128,-163.8,,,,,,,
52.42,-0.00131,-166.9,,,,,,,
52.42,-0.00133,-169.6,,,,,,,
52.43,-0.00136,-172.1,,,,,,,
52.44,-0.00138,-174.0,,,,,,,
52.46,-0.00141,-175.7,,,,,,,
52.48,-0.00143,-176.7,,,,,,,
52.51,-0.00146,-174.8,,,,,,,
52.52,-0.00149,-174.6,,,,,,,
52.53,-0.00151,-174.5,,,,,,,
52.6,-0.00149,-157.2,,,,,,,
52.61,-0.00146,-152.9,,,,,,,
52.62,-0.00143,-149.0,,,,,,,
52.63,-0.00141,-145.6,,,,,,,
52.64,-0.00138,-142.4,,,,,,,
52.66,-0.00136,-139.6,,,,,,,
52.67,-0.00133,-137.0,,,,,,,
52.69,-0.0013,-134.5,,,,,,,
52.74,-0.00128,-131.6,,,,,,,
52.78,-0.00125,-126.8,,,,,,,
52.81,-0.00123,-122.2,,,,,,,
52.84,-0.0012,-118.0,,,,,,,
52.86,-0.00118,-114.0,,,,,,,
52.89,-0.00115,-110.4,,,,,,,
52.91,-0.00113,-106.8,,,,,,,
52.94,-0.0011,-103.1,,,,,,,
52.96,-0.00108,-99.42,,,,,,,
52.99,-0.00105,-95.65,,,,,,,
53.02,-0.00102,-91.71,,,,,,,
53.05,-0.001,-87.76,,,,,,,
53.08,-0.00097,-83.46,,,,,,,
53.11,-0.00095,-79.13,,,,,,,
53.13,-0.00092,-75.12,,,,,,,
53.16,-0.0009,-71.47,,,,,,,
53.18,-0.00087,-67.76,,,,,,,
53.21,-0.00085,-64.04,,,,,,,
53.23,-0.00082,-60.46,,,,,,,
53.26,-0.00079,-56.68,,,,,,,
53.29,-0.00077,-52.63,,,,,,,
53.31,-0.00074,-49.06,,,,,,,
53.34,-0.00072,-45.19,,,,,,,
53.37,-0.00069,-41.21,,,,,,,
53.4,-0.00067,-37.46,,,,,,,
53.42,-0.00064,-33.68,,,,,,,
53.45,-0.00062,-29.78,,,,,,,
53.47,-0.00059,-26.0,,,,,,,
53.5,-0.00057,-22.29,,,,,,,
53.53,-0.00054,-18.49,,,,,,,
53.56,-0.00051,-14.65,,,,,,,
53.58,-0.00049,-10.78,,,,,,,
53.61,-0.00046,-7.18,,,,,,,
53.63,-0.00044,-3.61,,,,,,,
53.66,-0.00041,0.01,,,,,,,
53.69,-0.00039,3.7,,,,,,,
53.72,-0.00036,7.84,,,,,,,
53.75,-0.00034,11.89,,,,,,,
53.77,-0.00031,15.86,,,,,,,
53.8,-0.00029,19.76,,,,,,,
53.82,-0.00026,23.38,,,,,,,
53.85,-0.00023,27.08,,,,,,,
53.88,-0.00021,30.82,,,,,,,
53.91,-0.00018,33.6,,,,,,,
108.09,-0.00011,77.73,,,,,,,
108.12,-8e-05,81.96,,,,,,,
108.15,-5e-05,85.6,,,,,,,
108.17,-3e-05,88.93,,,,,,,
108.2,-0.0,92.18,,,,,,,
108.22,2e-05,95.37,,,,,,,
108.25,5e-05,98.55,,,,,,,
108.28,7e-05,102.17,,,,,,,
108.31,0.0001,105.78,,,,,,,
108.34,0.00012,109.53,,,,,,,
108.37,0.00015,113.15,,,,,,,
108.4,0.00017,116.37,,,,,,,
108.42,0.0002,119.81,,,,,,,
108.45,0.00023,123.28,,,,,,,
108.48,0.00025,126.52,,,,,,,
108.5,0.00028,129.89,,,,,,,
108.53,0.0003,133.47,,,,,,,
108.56,0.00033,136.81,,,,,,,
108.59,0.00035,140.16,,,,,,,
108.61,0.00038,143.35,,,,,,,
108.64,0.0004,146.49,,,,,,,
108.66,0.00043,149.66,,,,,,,
108.69,0.00045,152.83,,,,,,,
108.71,0.00048,155.77,,,,,,,
108.73,0.00051,158.07,,,,,,,
108.74,0.00053,159.08,,,,,,,
108.75,0.00056,160.1,,,,,,,
108.76,0.00058,160.73,,,,,,,
108.77,0.00061,161.26,,,,,,,
108.77,0.00064,161.54,,,,,,,
108.78,0.00066,161.66,,,,,,,
108.79,0.00069,161.5,,,,,,,
108.8,0.00072,160.86,,,,,,,
108.89,0.00069,150.32,,,,,,,
108.95,0.00072,159.59,,,,,,,
108.96,0.00074,163.44,,,,,,,
108.98,0.00077,166.96,,,,,,,
108.99,0.00079,170.02,,,,,,,
109.0,0.00082,170.31,,,,,,,
109.01,0.00085,171.19,,,,,,,
109.01,0.00088,171.7,,,,,,,
109.02,0.00091,172.2,,,,,,,
109.02,0.00094,172.48,,,,,,,
109.03,0.00097,172.73,,,,,,,
109.03,0.001,172.86,,,,,,,
109.03,0.00103,172.83,,,,,,,
109.04,0.00105,172.57,,,,,,,
109.04,0.00108,171.88,,,,,,,
109.05,0.00111,170.11,,,,,,,
109.09,0.00108,152.5,,,,,,,
109.1,0.00106,148.48,,,,,,,
109.1,0.00103,144.82,,,,,,,
109.11,0.001,141.7,,,,,,,
109.12,0.00097,139.21,,,,,,,
109.13,0.00095,137.34,,,,,,,
109.14,0.00092,136.26,,,,,,,
109.16,0.0009,138.65,,,,,,,
109.19,0.00092,148.01,,,,,,,
109.2,0.00095,152.88,,,,,,,
109.21,0.00098,156.99,,,,,,,
109.22,0.001,160.43,,,,,,,
109.23,0.00103,163.53,,,,,,,
109.24,0.00105,166.41,,,,,,,
109.25,0.00108,169.0,,,,,,,
109.26,0.0011,171.28,,,,,,,
109.27,0.00113,173.21,,,,,,,
109.29,0.00115,174.72,,,,,,,
109.32,0.00118,175.59,,,,,,,
109.39,0.00121,178.89,,,,,,,
109.42,0.00123,181.32,,,,,,,
109.43,0.00126,180.97,,,,,,,
109.44,0.00129,181.93,,,,,,,
109.45,0.00131,182.61,,,,,,,
109.45,0.00134,183.26,,,,,,,
109.46,0.00136,183.71,,,,,,,
109.47,0.00139,183.84,,,,,,,
109.48,0.00142,183.52,,,,,,,
109.5,0.00144,181.91,,,,,,,
109.54,0.00142,173.3,,,,,,,
109.57,0.00139,171.53,,,,,,,
109.64,0.00142,180.26,,,,,,,
109.66,0.00144,182.15,,,,,,,
109.74,0.00142,166.65,,,,,,,
109.76,0.00139,162.49,,,,,,,
109.77,0.00137,158.76,,,,,,,
109.78,0.00134,155.39,,,,,,,
109.8,0.00132,152.05,,,,,,,
109.82,0.00129,148.87,,,,,,,
109.84,0.00126,145.83,,,,,,,
109.87,0.00124,142.86,,,,,,,
109.88,0.00124,141.99,,,,,,,
109.92,0.00121,137.18,,,,,,,
109.95,0.00119,132.51,,,,,,,
109.97,0.00116,128.17,,,,,,,
110.0,0.00114,124.11,,,,,,,
110.02,0.00111,120.26,,,,,,,
110.05,0.00109,116.54,,,,,,,
110.07,0.00106,112.75,,,,,,,
110.1,0.00103,108.77,,,,,,,
110.13,0.00101,104.97,,,,,,,
110.16,0.00098,101.06,,,,,,,
110.18,0.00096,97.15,,,,,,,
110.21,0.00093,93.25,,,,,,,
110.24,0.00091,89.21,,,,,,,
110.26,0.00088,85.53,,,,,,,
110.29,0.00086,81.99,,,,,,,
110.31,0.00083,78.24,,,,,,,
110.34,0.0008,74.75,,,,,,,
110.36,0.00078,71.35,,,,,,,
110.39,0.00075,67.72,,,,,,,
110.42,0.00073,64.19,,,,,,,
110.45,0.0007,60.62,,,,,,,
110.48,0.00068,56.63,,,,,,,
110.5,0.00065,52.65,,,,,,,
110.53,0.00063,48.81,,,,,,,
110.56,0.0006,44.58,,,,,,,
110.59,0.00058,40.54,,,,,,,
110.61,0.00055,36.4,,,,,,,
110.64,0.00052,31.94,,,,,,,
110.67,0.0005,27.62,,,,,,,
110.7,0.00047,23.42,,,,,,,
110.72,0.00045,19.66,,,,,,,
110.74,0.00042,15.83,,,,,,,
110.77,0.0004,11.86,,,,,,,
110.8,0.00037,7.86,,,,,,,
110.83,0.00034,3.68,,,,,,,
110.86,0.00032,-0.25,,,,,,,
110.88,0.00029,-4.2,,,,,,,
110.91,0.00027,-8.2,,,,,,,
110.94,0.00024,-11.97,,,,,,,
110.96,0.00022,-15.44,,,,,,,
111.07,0.00019,-20.27,,,,,,,
111.09,0.00017,-27.67,,,,,,,
111.11,0.00014,-33.31,,,,,,,
111.12,0.00012,-37.61,,,,,,,
111.13,9e-05,-41.22,,,,,,,
111.14,7e-05,-44.5,,,,,,,
111.15,4e-05,-47.17,,,,,,,
111.16,1e-05,-49.52,,,,,,,
111.17,-1e-05,-51.58,,,,,,,
111.19,-4e-05,-53.1,,,,,,,
111.25,-6e-05,-54.83,,,,,,,
111.31,-9e-05,-60.35,,,,,,,
111.33,-0.00011,-64.71,,,,,,,
111.36,-0.00014,-68.44,,,,,,,
111.38,-0.00017,-71.88,,,,,,,
111.4,-0.00019,-74.86,,,,,,,
111.43,-0.00022,-78.08,,,,,,,
111.46,-0.00024,-81.36,,,,,,,
111.49,-0.00027,-84.81,,,,,,,
111.51,-0.00029,-88.0,,,,,,,
111.54,-0.00032,-91.05,,,,,,,
111.57,-0.00034,-93.89,,,,,,,
111.59,-0.00037,-97.15,,,,,,,
111.62,-0.00039,-100.3,,,,,,,
111.65,-0.00042,-103.5,,,,,,,
111.68,-0.00044,-106.5,,,,,,,
111.7,-0.00047,-109.3,,,,,,,
111.73,-0.0005,-112.1,,,,,,,
111.75,-0.00052,-114.8,,,,,,,
111.79,-0.00055,-118.2,,,,,,,
111.82,-0.00057,-122.4,,,,,,,
111.84,-0.0006,-126.7,,,,,,,
111.86,-0.00062,-130.4,,,,,,,
111.88,-0.00065,-134.0,,,,,,,
111.9,-0.00068,-137.4,,,,,,,
111.92,-0.0007,-140.5,,,,,,,
111.93,-0.00073,-143.5,,,,,,,
111.96,-0.00075,-146.6,,,,,,,
111.98,-0.00078,-149.6,,,,,,,
112.0,-0.0008,-152.5,,,,,,,
112.02,-0.00083,-155.3,,,,,,,
112.05,-0.00085,-158.0,,,,,,,
112.07,-0.00088,-160.2,,,,,,,
112.09,-0.00091,-161.9,,,,,,,
112.1,-0.00093,-163.0,,,,,,,
112.11,-0.00096,-163.8,,,,,,,
112.12,-0.00098,-164.5,,,,,,,
112.14,-0.00101,-164.8,,,,,,,
112.15,-0.00104,-164.7,,,,,,,
112.26,-0.00106,-166.0,,,,,,,
112.29,-0.00109,-169.9,,,,,,,
112.31,-0.00111,-173.2,,,,,,,
112.33,-0.00114,-175.8,,,,,,,
112.34,-0.00116,-175.0,,,,,,,
112.34,-0.00119,-175.5,,,,,,,
112.35,-0.00123,-175.8,,,,,,,
112.35,-0.00125,-176.0,,,,,,,
112.35,-0.00128,-176.1,,,,,,,
112.36,-0.00131,-176.2,,,,,,,
112.36,-0.00133,-176.2,,,,,,,
112.36,-0.00136,-176.2,,,,,,,
112.37,-0.00139,-176.0,,,,,,,
112.37,-0.00141,-175.6,,,,,,,
112.38,-0.00144,-174.0,,,,,,,
112.42,-0.00141,-155.9,,,,,,,
112.42,-0.00139,-151.6,,,,,,,
112.43,-0.00136,-147.5,,,,,,,
112.44,-0.00133,-144.6,,,,,,,
112.45,-0.0013,-141.8,,,,,,,
112.46,-0.00128,-139.8,,,,,,,
112.46,-0.00125,-138.3,,,,,,,
112.48,-0.00123,-138.5,,,,,,,
112.52,-0.00125,-152.7,,,,,,,
112.53,-0.00128,-157.5,,,,,,,
112.54,-0.0013,-161.5,,,,,,,
112.55,-0.00133,-165.1,,,,,,,
112.56,-0.00136,-168.4,,,,,,,
112.57,-0.00139,-171.3,,,,,,,
112.58,-0.00141,-173.9,,,,,,,
112.59,-0.00144,-176.2,,,,,,,
112.6,-0.00146,-177.9,,,,,,,
112.62,-0.00149,-179.0,,,,,,,
112.7,-0.00146,-164.7,,,,,,,
112.71,-0.00144,-160.4,,,,,,,
112.72,-0.00141,-156.7,,,,,,,
112.74,-0.00139,-153.1,,,,,,,
112.75,-0.00136,-149.7,,,,,,,
112.77,-0.00133,-146.5,,,,,,,
112.79,-0.00131,-143.7,,,,,,,
112.82,-0.00128,-140.6,,,,,,,
112.87,-0.00126,-136.0,,,,,,,
112.9,-0.00123,-131.2,,,,,,,
112.93,-0.00121,-126.7,,,,,,,
112.95,-0.00118,-122.5,,,,,,,
112.98,-0.00115,-118.6,,,,,,,
113.0,-0.00113,-114.6,,,,,,,
113.03,-0.0011,-110.9,,,,,,,
113.05,-0.00108,-107.1,,,,,,,
113.08,-0.00105,-103.5,,,,,,,
113.11,-0.00103,-99.75,,,,,,,
113.13,-0.001,-96.03,,,,,,,
113.16,-0.00098,-92.34,,,,,,,
113.19,-0.00095,-88.68,,,,,,,
113.21,-0.00093,-84.92,,,,,,,
113.24,-0.0009,-81.32,,,,,,,
113.27,-0.00087,-77.72,,,,,,,
113.29,-0.00085,-73.98,,,,,,,
113.32,-0.00082,-70.47,,,,,,,
113.34,-0.0008,-66.83,,,,,,,
113.37,-0.00077,-63.28,,,,,,,
113.4,-0.00075,-59.79,,,,,,,
113.42,-0.00072,-56.4,,,,,,,
113.45,-0.0007,-52.98,,,,,,,
113.48,-0.00067,-49.26,,,,,,,
113.5,-0.00065,-45.87,,,,,,,
113.53,-0.00062,-42.43,,,,,,,
113.56,-0.00059,-39.02,,,,,,,
113.59,-0.00057,-35.03,,,,,,,
113.61,-0.00054,-30.82,,,,,,,
113.64,-0.00052,-26.96,,,,,,,
113.66,-0.00049,-23.25,,,,,,,
113.69,-0.00047,-19.87,,,,,,,
113.71,-0.00044,-16.41,,,,,,,
113.75,-0.00042,-12.63,,,,,,,
113.77,-0.00039,-8.66,,,,,,,
113.8,-0.00037,-4.74,,,,,,,
113.83,-0.00034,-0.8,,,,,,,
113.85,-0.00032,2.93,,,,,,,
113.88,-0.00029,6.8,,,,,,,
113.91,-0.00026,10.74,,,,,,,
113.93,-0.00024,14.51,,,,,,,
113.96,-0.00021,18.56,,,,,,,
113.99,-0.00019,22.57,,,,,,,
114.02,-0.00016,26.5,,,,,,,
114.05,-0.00014,30.7,,,,,,,
114.08,-0.00011,34.13,,,,,,,
288.39,-5e-05,32.32,,,,,,,
288.43,-3e-05,32.15,,,,,,,
288.52,-0.0,43.81,,,,,,,
288.53,2e-05,48.98,,,,,,,
288.54,5e-05,53.25,,,,,,,
288.55,8e-05,56.82,,,,,,,
288.56,0.0001,59.91,,,,,,,
288.57,0.00013,62.72,,,,,,,
288.58,0.00016,65.23,,,,,,,
288.6,0.00018,67.19,,,,,,,
288.62,0.00021,68.66,,,,,,,
288.69,0.00023,70.61,,,,,,,
288.74,0.00026,76.9,,,,,,,
288.77,0.00029,81.29,,,,,,,
288.79,0.00031,85.19,,,,,,,
288.81,0.00034,88.7,,,,,,,
288.83,0.00036,91.78,,,,,,,
288.86,0.00039,94.99,,,,,,,
288.88,0.00041,98.01,,,,,,,
288.91,0.00044,101.21,,,,,,,
288.95,0.00046,105.13,,,,,,,
288.98,0.00049,109.13,,,,,,,
289.01,0.00052,112.88,,,,,,,
289.04,0.00054,116.91,,,,,,,
289.06,0.00057,120.77,,,,,,,
289.09,0.00059,124.67,,,,,,,
289.12,0.00062,128.59,,,,,,,
289.15,0.00064,132.34,,,,,,,
289.17,0.00067,136.15,,,,,,,
289.2,0.00069,139.61,,,,,,,
289.23,0.00072,142.98,,,,,,,
289.25,0.00074,146.3,,,,,,,
289.28,0.00077,149.56,,,,,,,
289.3,0.00079,152.68,,,,,,,
289.33,0.00082,156.44,,,,,,,
289.35,0.00084,159.91,,,,,,,
289.37,0.00087,163.19,,,,,,,
289.39,0.0009,166.68,,,,,,,
289.41,0.00092,169.72,,,,,,,
289.43,0.00095,172.46,,,,,,,
289.45,0.00097,174.35,,,,,,,
289.46,0.001,175.48,,,,,,,
289.47,0.00103,175.94,,,,,,,
289.48,0.00105,176.5,,,,,,,
289.49,0.00108,177.12,,,,,,,
289.5,0.0011,177.5,,,,,,,
289.53,0.00113,176.87,,,,,,,
289.63,0.00115,180.59,,,,,,,
289.65,0.00118,184.5,,,,,,,
289.67,0.0012,187.95,,,,,,,
289.69,0.00123,188.9,,,,,,,
289.7,0.00126,189.9,,,,,,,
289.7,0.00129,190.61,,,,,,,
289.71,0.00132,191.05,,,,,,,
289.71,0.00134,191.13,,,,,,,
289.72,0.00137,190.79,,,,,,,
289.72,0.0014,190.43,,,,,,,
289.73,0.00143,189.86,,,,,,,
289.73,0.00146,189.15,,,,,,,
289.74,0.00148,188.06,,,,,,,
289.79,0.00146,169.84,,,,,,,
289.8,0.00143,166.4,,,,,,,
289.81,0.0014,163.6,,,,,,,
289.82,0.00138,161.61,,,,,,,
289.83,0.00135,160.73,,,,,,,
289.87,0.00134,166.46,,,,,,,
289.89,0.00138,174.02,,,,,,,
289.9,0.00141,177.32,,,,,,,
289.92,0.00143,179.57,,,,,,,
289.93,0.00146,180.77,,,,,,,
289.96,0.00148,178.28,,,,,,,
289.99,0.00146,168.99,,,,,,,
290.0,0.00143,164.12,,,,,,,
290.02,0.00141,160.01,,,,,,,
290.03,0.00138,156.25,,,,,,,
290.04,0.00135,152.78,,,,,,,
290.05,0.00133,149.64,,,,,,,
290.07,0.0013,146.65,,,,,,,
290.08,0.00128,144.09,,,,,,,
290.11,0.00125,141.47,,,,,,,
290.15,0.00123,138.13,,,,,,,
290.19,0.0012,133.3,,,,,,,
290.22,0.00117,128.64,,,,,,,
290.25,0.00115,124.71,,,,,,,
290.27,0.00112,120.96,,,,,,,
290.29,0.0011,117.5,,,,,,,
290.32,0.00107,113.87,,,,,,,
290.34,0.00105,110.29,,,,,,,
290.37,0.00102,106.63,,,,,,,
290.4,0.001,102.75,,,,,,,
290.43,0.00097,99.14,,,,,,,
290.45,0.00095,95.53,,,,,,,
290.48,0.00092,91.76,,,,,,,
290.51,0.0009,88.19,,,,,,,
290.53,0.00087,84.55,,,,,,,
290.56,0.00084,80.97,,,,,,,
290.59,0.00082,77.17,,,,,,,
290.61,0.00079,73.52,,,,,,,
290.64,0.00077,69.87,,,,,,,
290.67,0.00074,66.23,,,,,,,
290.69,0.00072,62.69,,,,,,,
290.72,0.00069,59.01,,,,,,,
290.75,0.00067,55.43,,,,,,,
290.77,0.00064,51.98,,,,,,,
290.8,0.00062,48.14,,,,,,,
290.83,0.00059,44.46,,,,,,,
290.85,0.00057,40.62,,,,,,,
290.88,0.00054,36.74,,,,,,,
290.91,0.00051,33.03,,,,,,,
290.93,0.00049,29.41,,,,,,,
290.96,0.00046,25.9,,,,,,,
290.99,0.00044,21.99,,,,,,,
291.02,0.00041,17.93,,,,,,,
291.04,0.00039,14.05,,,,,,,
291.07,0.00036,10.08,,,,,,,
291.1,0.00034,6.22,,,,,,,
291.12,0.00031,2.29,,,,,,,
291.15,0.00029,-1.62,,,,,,,
291.18,0.00026,-5.34,,,,,,,
291.2,0.00023,-9.13,,,,,,,
291.23,0.00021,-12.61,,,,,,,
291.26,0.00018,-15.21,,,,,,,
291.37,0.00016,-20.8,,,,,,,
291.39,0.00013,-28.02,,,,,,,
291.4,0.0001,-33.46,,,,,,,
291.41,8e-05,-37.49,,,,,,,
291.42,5e-05,-41.12,,,,,,,
291.43,2e-05,-44.46,,,,,,,
291.45,-0.0,-46.9,,,,,,,
291.46,-3e-05,-49.18,,,,,,,
291.47,-5e-05,-51.04,,,,,,,
291.5,-8e-05,-52.51,,,,,,,
291.58,-0.0001,-57.23,,,,,,,
291.62,-0.00013,-62.64,,,,,,,
291.64,-0.00015,-67.21,,,,,,,
291.66,-0.00018,-70.93,,,,,,,
291.69,-0.0002,-74.24,,,,,,,
291.71,-0.00023,-77.59,,,,,,,
291.73,-0.00026,-80.63,,,,,,,
291.76,-0.00028,-83.72,,,,,,,
291.79,-0.00031,-86.81,,,,,,,
291.82,-0.00033,-90.5,,,,,,,
291.86,-0.00036,-94.25,,,,,,,
291.88,-0.00038,-97.83,,,,,,,
291.91,-0.00041,-101.8,,,,,,,
291.94,-0.00043,-105.5,,,,,,,
291.97,-0.00046,-109.0,,,,,,,
291.99,-0.00048,-112.6,,,,,,,
292.02,-0.00051,-115.9,,,,,,,
292.04,-0.00054,-119.2,,,,,,,
292.07,-0.00056,-122.5,,,,,,,
292.1,-0.00059,-126.5,,,,,,,
292.12,-0.00061,-130.3,,,,,,,
292.14,-0.00064,-134.0,,,,,,,
292.16,-0.00066,-137.7,,,,,,,
292.18,-0.00069,-141.1,,,,,,,
292.2,-0.00071,-144.3,,,,,,,
292.22,-0.00074,-147.5,,,,,,,
292.24,-0.00076,-150.5,,,,,,,
292.26,-0.00079,-153.5,,,,,,,
292.28,-0.00082,-156.9,,,,,,,
292.31,-0.00084,-160.2,,,,,,,
292.33,-0.00087,-163.5,,,,,,,
292.35,-0.00089,-166.6,,,,,,,
292.38,-0.00092,-169.4,,,,,,,
292.39,-0.00095,-170.1,,,,,,,
292.4,-0.00097,-170.9,,,,,,,
292.4,-0.001,-171.5,,,,,,,
292.41,-0.00103,-171.9,,,,,,,
292.41,-0.00105,-172.3,,,,,,,
292.42,-0.00108,-172.5,,,,,,,
292.43,-0.0011,-172.3,,,,,,,
292.44,-0.00113,-170.4,,,,,,,
292.48,-0.0011,-161.8,,,,,,,
292.5,-0.00108,-159.0,,,,,,,
292.52,-0.00105,-158.1,,,,,,,
292.58,-0.00108,-168.3,,,,,,,
292.59,-0.0011,-172.7,,,,,,,
292.61,-0.00113,-176.2,,,,,,,
292.62,-0.00116,-179.6,,,,,,,
292.63,-0.00118,-179.6,,,,,,,
292.64,-0.00121,-181.0,,,,,,,
292.65,-0.00123,-182.0,,,,,,,
292.66,-0.00126,-183.0,,,,,,,
292.67,-0.00129,-183.7,,,,,,,
292.69,-0.00131,-183.7,,,,,,,
292.82,-0.00134,-189.0,,,,,,,
292.84,-0.00136,-191.5,,,,,,,
292.85,-0.00139,-189.9,,,,,,,
292.85,-0.00143,-190.6,,,,,,,
292.85,-0.00145,-191.0,,,,,,,
292.86,-0.00148,-191.3,,,,,,,
292.86,-0.00151,-191.8,,,,,,,
292.86,-0.00155,-192.1,,,,,,,
292.86,-0.00158,-192.4,,,,,,,
292.86,-0.00161,-192.7,,,,,,,
292.87,-0.00165,-192.8,,,,,,,
292.87,-0.00167,-192.9,,,,,,,
292.87,-0.0017,-192.9,,,,,,,
292.87,-0.00173,-192.5,,,,,,,
292.88,-0.00176,-191.9,,,,,,,
292.88,-0.00179,-191.1,,,,,,,
292.88,-0.00182,-189.8,,,,,,,
292.89,-0.00185,-187.2,,,,,,,
292.9,-0.00187,-181.4,,,,,,,
292.92,-0.00184,-157.6,,,,,,,
292.92,-0.00182,-150.8,,,,,,,
292.93,-0.00179,-143.8,,,,,,,
292.93,-0.00176,-138.0,,,,,,,
292.93,-0.00173,-132.3,,,,,,,
292.94,-0.0017,-126.7,,,,,,,
292.94,-0.00167,-122.6,,,,,,,
292.94,-0.00164,-118.7,,,,,,,
292.95,-0.00162,-114.8,,,,,,,
292.95,-0.00159,-111.2,,,,,,,
292.95,-0.00156,-107.7,,,,,,,
292.96,-0.00153,-104.4,,,,,,,
292.96,-0.00151,-101.3,,,,,,,
292.96,-0.00148,-98.53,,,,,,,
292.96,-0.00145,-95.84,,,,,,,
292.97,-0.00143,-93.43,,,,,,,
292.97,-0.0014,-91.28,,,,,,,
292.97,-0.00137,-88.81,,,,,,,
292.98,-0.00134,-86.79,,,,,,,
292.98,-0.00131,-85.1,,,,,,,
292.99,-0.00129,-83.84,,,,,,,
292.99,-0.00126,-82.92,,,,,,,
293.0,-0.00123,-82.46,,,,,,,
293.0,-0.0012,-82.9,,,,,,,
293.05,-0.00123,-100.7,,,,,,,
293.06,-0.00126,-104.2,,,,,,,
293.07,-0.00128,-107.1,,,,,,,
293.08,-0.00131,-109.3,,,,,,,
293.09,-0.00133,-110.6,,,,,,,
293.11,-0.00136,-110.1,,,,,,,
293.15,-0.00133,-97.25,,,,,,,
293.16,-0.00131,-92.43,,,,,,,
293.17,-0.00128,-88.59,,,,,,,
293.18,-0.00126,-84.92,,,,,,,
293.19,-0.00123,-81.69,,,,,,,
293.2,-0.0012,-78.97,,,,,,,
293.21,-0.00118,-76.27,,,,,,,
293.23,-0.00115,-73.88,,,,,,,
293.24,-0.00113,-71.9,,,,,,,
293.28,-0.0011,-70.09,,,,,,,
293.34,-0.00107,-65.35,,,,,,,
293.37,-0.00105,-60.46,,,,,,,
293.4,-0.00102,-56.4,,,,,,,
293.42,-0.001,-52.46,,,,,,,
293.44,-0.00097,-48.75,,,,,,,
293.47,-0.00095,-45.4,,,,,,,
293.49,-0.00092,-41.58,,,,,,,
293.52,-0.0009,-38.0,,,,,,,
293.55,-0.00087,-34.4,,,,,,,
293.58,-0.00084,-30.43,,,,,,,
293.6,-0.00082,-26.84,,,,,,,
293.63,-0.00079,-23.36,,,,,,,
293.65,-0.00077,-19.15,,,,,,,
293.68,-0.00074,-15.71,,,,,,,
293.7,-0.00072,-12.2,,,,,,,
293.73,-0.00069,-8.4,,,,,,,
293.76,-0.00067,-4.68,,,,,,,
293.79,-0.00064,-0.76,,,,,,,
293.82,-0.00062,2.96,,,,,,,
293.84,-0.00059,6.48,,,,,,,
293.87,-0.00056,10.31,,,,,,,
293.9,-0.00054,14.07,,,,,,,
293.92,-0.00051,17.67,,,,,,,
293.95,-0.00049,21.86,,,,,,,
293.98,-0.00046,25.57,,,,,,,
294.0,-0.00044,29.0,,,,,,,
294.03,-0.00041,32.51,,,,,,,
294.07,-0.00039,33.48,,,,,,,
294.17,-0.00036,44.65,,,,,,,
294.18,-0.00033,49.93,,,,,,,
294.19,-0.00031,54.16,,,,,,,
294.2,-0.00028,57.69,,,,,,,
294.21,-0.00026,60.9,,,,,,,
294.22,-0.00023,63.87,,,,,,,
294.23,-0.0002,66.37,,,,,,,
294.25,-0.00018,68.43,,,,,,,
