Repository: janzenchoi/phd_code

# Symbolic

The following repository acts as a wrapper for the `pysr` codebase which was developed for symbolic regression (SR) analysis. This wrapping has been performed to facilitate the quick and easy prediction of the high-temperature creep and tensile behaviour of Alloy 617.

File: symbolic/scripts/data/fatigue/AirPlate_850_1E-3_43-6.csv (part 1 of 2)
time,strain,stress,temperature,type,strain_rate,max_strain,title,youngs,poissons
0.0,5e-05,11.74,850,fatigue,0.001,0.00172,43-6,153000,0.3
0.04,7e-05,15.48,,,,,,,
0.07,0.0001,19.49,,,,,,,
0.09,0.00012,23.44,,,,,,,
0.12,0.00015,27.24,,,,,,,
0.15,0.00017,31.04,,,,,,,
0.17,0.0002,34.62,,,,,,,
0.2,0.00023,38.06,,,,,,,
0.22,0.00025,41.76,,,,,,,
0.25,0.00028,45.53,,,,,,,
0.29,0.0003,49.88,,,,,,,
0.32,0.00033,53.89,,,,,,,
0.35,0.00035,57.82,,,,,,,
0.38,0.00038,61.64,,,,,,,
0.41,0.0004,65.19,,,,,,,
0.45,0.00043,68.96,,,,,,,
0.48,0.00045,72.65,,,,,,,
0.51,0.00048,76.65,,,,,,,
0.55,0.0005,81.0,,,,,,,
0.58,0.00053,84.87,,,,,,,
0.61,0.00056,88.92,,,,,,,
0.64,0.00058,92.79,,,,,,,
0.67,0.00061,96.76,,,,,,,
0.7,0.00063,101.2,,,,,,,
0.74,0.00066,105.53,,,,,,,
0.76,0.00068,109.49,,,,,,,
0.79,0.00071,113.92,,,,,,,
0.82,0.00073,118.09,,,,,,,
0.84,0.00076,121.89,,,,,,,
0.86,0.00078,125.8,,,,,,,
0.88,0.00081,129.4,,,,,,,
0.9,0.00084,132.47,,,,,,,
0.93,0.00086,135.27,,,,,,,
1.09,0.00083,127.11,,,,,,,
1.12,0.00081,122.71,,,,,,,
1.15,0.00078,118.52,,,,,,,
1.17,0.00076,114.67,,,,,,,
1.19,0.00073,111.09,,,,,,,
1.22,0.00071,107.73,,,,,,,
1.24,0.00068,104.25,,,,,,,
1.26,0.00066,100.72,,,,,,,
1.29,0.00063,97.31,,,,,,,
1.31,0.00061,93.9,,,,,,,
1.34,0.00058,90.46,,,,,,,
1.37,0.00056,86.91,,,,,,,
1.39,0.00053,83.49,,,,,,,
1.42,0.0005,80.22,,,,,,,
1.45,0.00048,77.01,,,,,,,
1.48,0.00045,73.54,,,,,,,
1.51,0.00043,69.73,,,,,,,
1.54,0.0004,66.11,,,,,,,
1.57,0.00038,62.6,,,,,,,
1.6,0.00035,58.87,,,,,,,
1.64,0.00033,54.71,,,,,,,
1.67,0.0003,50.84,,,,,,,
1.7,0.00027,46.65,,,,,,,
1.73,0.00025,42.57,,,,,,,
1.76,0.00022,38.63,,,,,,,
1.78,0.0002,34.93,,,,,,,
1.81,0.00017,31.27,,,,,,,
1.84,0.00015,27.53,,,,,,,
1.86,0.00012,23.77,,,,,,,
1.89,0.0001,20.44,,,,,,,
1.92,7e-05,16.72,,,,,,,
1.95,5e-05,12.48,,,,,,,
1.98,2e-05,8.4,,,,,,,
2.01,-1e-05,4.18,,,,,,,
2.04,-3e-05,0.08,,,,,,,
2.07,-6e-05,-4.06,,,,,,,
2.1,-8e-05,-8.08,,,,,,,
2.13,-0.00011,-12.06,,,,,,,
2.16,-0.00013,-15.6,,,,,,,
2.2,-0.00016,-16.05,,,,,,,
2.37,-0.00018,-26.92,,,,,,,
2.39,-0.00021,-32.3,,,,,,,
2.41,-0.00023,-37.6,,,,,,,
2.42,-0.00026,-42.02,,,,,,,
2.43,-0.00029,-46.03,,,,,,,
2.44,-0.00031,-49.78,,,,,,,
2.45,-0.00034,-53.3,,,,,,,
2.47,-0.00037,-56.93,,,,,,,
2.48,-0.00039,-60.45,,,,,,,
2.5,-0.00042,-63.86,,,,,,,
2.51,-0.00044,-67.16,,,,,,,
2.53,-0.00047,-70.45,,,,,,,
2.55,-0.00049,-73.65,,,,,,,
2.58,-0.00052,-76.91,,,,,,,
2.61,-0.00054,-80.17,,,,,,,
2.65,-0.00057,-83.83,,,,,,,
2.69,-0.0006,-87.5,,,,,,,
2.73,-0.00062,-91.25,,,,,,,
2.77,-0.00065,-95.08,,,,,,,
2.81,-0.00067,-99.44,,,,,,,
2.84,-0.0007,-103.6,,,,,,,
2.86,-0.00072,-108.0,,,,,,,
2.89,-0.00075,-111.9,,,,,,,
2.91,-0.00077,-115.4,,,,,,,
2.94,-0.0008,-118.5,,,,,,,
2.99,-0.00082,-120.5,,,,,,,
3.09,-0.0008,-114.2,,,,,,,
3.13,-0.00077,-109.9,,,,,,,
3.17,-0.00075,-105.2,,,,,,,
3.19,-0.00072,-101.0,,,,,,,
3.22,-0.0007,-96.87,,,,,,,
3.25,-0.00067,-92.67,,,,,,,
3.27,-0.00064,-88.53,,,,,,,
3.3,-0.00062,-84.42,,,,,,,
3.32,-0.00059,-80.5,,,,,,,
3.35,-0.00057,-76.55,,,,,,,
3.38,-0.00054,-72.84,,,,,,,
3.4,-0.00052,-69.06,,,,,,,
3.43,-0.00049,-65.38,,,,,,,
3.46,-0.00046,-61.59,,,,,,,
3.48,-0.00044,-57.88,,,,,,,
3.51,-0.00041,-54.19,,,,,,,
3.54,-0.00039,-50.7,,,,,,,
3.57,-0.00036,-47.28,,,,,,,
3.59,-0.00034,-43.67,,,,,,,
3.62,-0.00031,-40.27,,,,,,,
3.65,-0.00029,-36.73,,,,,,,
3.68,-0.00026,-33.28,,,,,,,
3.71,-0.00024,-29.82,,,,,,,
3.74,-0.00021,-26.26,,,,,,,
3.76,-0.00018,-22.83,,,,,,,
3.79,-0.00016,-19.36,,,,,,,
3.82,-0.00013,-15.75,,,,,,,
3.85,-0.00011,-12.15,,,,,,,
3.88,-8e-05,-8.42,,,,,,,
3.91,-6e-05,-4.62,,,,,,,
3.94,-3e-05,-0.8,,,,,,,
3.97,-1e-05,3.04,,,,,,,
4.0,2e-05,6.9,,,,,,,
4.03,4e-05,10.62,,,,,,,
4.06,7e-05,14.44,,,,,,,
4.09,0.0001,18.41,,,,,,,
4.12,0.00012,22.17,,,,,,,
4.14,0.00015,25.76,,,,,,,
4.17,0.00017,29.25,,,,,,,
4.21,0.0002,31.56,,,,,,,
4.38,0.00022,37.06,,,,,,,
4.4,0.00025,43.51,,,,,,,
4.42,0.00028,48.2,,,,,,,
4.43,0.0003,52.14,,,,,,,
4.44,0.00033,55.94,,,,,,,
4.45,0.00036,59.56,,,,,,,
4.46,0.00038,63.07,,,,,,,
4.48,0.00041,66.51,,,,,,,
4.49,0.00043,70.05,,,,,,,
4.5,0.00046,73.29,,,,,,,
4.52,0.00048,76.49,,,,,,,
4.54,0.00051,79.63,,,,,,,
4.56,0.00054,82.94,,,,,,,
4.58,0.00056,86.02,,,,,,,
4.61,0.00059,89.04,,,,,,,
4.65,0.00061,92.43,,,,,,,
4.69,0.00064,96.06,,,,,,,
4.74,0.00066,100.35,,,,,,,
4.77,0.00069,104.26,,,,,,,
4.81,0.00071,107.83,,,,,,,
4.84,0.00074,111.51,,,,,,,
4.87,0.00076,115.54,,,,,,,
4.91,0.00079,119.67,,,,,,,
4.94,0.00081,123.92,,,,,,,
4.97,0.00084,127.71,,,,,,,
5.0,0.00086,131.1,,,,,,,
5.03,0.00089,134.46,,,,,,,
5.06,0.00092,137.01,,,,,,,
5.22,0.00089,129.09,,,,,,,
5.26,0.00086,124.9,,,,,,,
5.29,0.00084,120.68,,,,,,,
5.31,0.00081,116.63,,,,,,,
5.34,0.00079,112.5,,,,,,,
5.37,0.00076,108.66,,,,,,,
5.39,0.00074,105.2,,,,,,,
5.41,0.00071,101.62,,,,,,,
5.44,0.00069,97.91,,,,,,,
5.47,0.00066,94.21,,,,,,,
5.5,0.00064,90.17,,,,,,,
5.53,0.00061,86.29,,,,,,,
5.56,0.00058,82.44,,,,,,,
5.59,0.00056,78.37,,,,,,,
5.62,0.00053,74.29,,,,,,,
5.65,0.00051,70.41,,,,,,,
5.68,0.00048,66.58,,,,,,,
5.71,0.00046,62.39,,,,,,,
5.74,0.00043,58.11,,,,,,,
5.77,0.00041,54.08,,,,,,,
5.8,0.00038,50.29,,,,,,,
5.83,0.00036,46.13,,,,,,,
5.86,0.00033,41.93,,,,,,,
5.89,0.00031,37.96,,,,,,,
5.91,0.00028,33.85,,,,,,,
5.94,0.00026,30.11,,,,,,,
5.96,0.00023,26.44,,,,,,,
5.99,0.0002,22.59,,,,,,,
6.01,0.00018,18.86,,,,,,,
6.04,0.00015,14.77,,,,,,,
6.07,0.00013,10.61,,,,,,,
6.1,0.0001,6.69,,,,,,,
6.13,8e-05,2.87,,,,,,,
6.16,5e-05,-1.01,,,,,,,
6.19,3e-05,-5.01,,,,,,,
6.22,0.0,-8.73,,,,,,,
6.24,-2e-05,-12.14,,,,,,,
6.27,-5e-05,-15.12,,,,,,,
6.46,-8e-05,-18.74,,,,,,,
6.48,-0.0001,-23.77,,,,,,,
6.5,-0.00013,-28.32,,,,,,,
6.52,-0.00015,-33.9,,,,,,,
6.53,-0.00018,-38.44,,,,,,,
6.55,-0.00021,-42.14,,,,,,,
6.56,-0.00023,-45.8,,,,,,,
6.57,-0.00026,-49.18,,,,,,,
6.58,-0.00028,-52.35,,,,,,,
6.59,-0.00031,-55.58,,,,,,,
6.61,-0.00034,-58.67,,,,,,,
6.62,-0.00036,-61.54,,,,,,,
6.64,-0.00039,-64.44,,,,,,,
6.66,-0.00041,-67.04,,,,,,,
6.68,-0.00044,-69.55,,,,,,,
6.7,-0.00046,-72.14,,,,,,,
6.74,-0.00049,-74.92,,,,,,,
6.78,-0.00052,-77.72,,,,,,,
6.81,-0.00054,-80.3,,,,,,,
6.85,-0.00057,-83.21,,,,,,,
6.89,-0.00059,-86.47,,,,,,,
6.92,-0.00062,-89.85,,,,,,,
6.96,-0.00064,-93.21,,,,,,,
6.99,-0.00067,-96.73,,,,,,,
7.02,-0.00069,-100.8,,,,,,,
7.05,-0.00072,-105.2,,,,,,,
7.07,-0.00074,-109.6,,,,,,,
7.1,-0.00077,-113.9,,,,,,,
7.12,-0.00079,-118.2,,,,,,,
7.14,-0.00082,-122.3,,,,,,,
7.16,-0.00085,-126.2,,,,,,,
7.18,-0.00087,-130.0,,,,,,,
7.19,-0.0009,-133.2,,,,,,,
7.21,-0.00092,-136.0,,,,,,,
7.23,-0.00095,-138.6,,,,,,,
7.26,-0.00097,-140.6,,,,,,,
7.39,-0.00095,-130.4,,,,,,,
7.42,-0.00092,-125.4,,,,,,,
7.44,-0.0009,-121.1,,,,,,,
7.46,-0.00087,-117.1,,,,,,,
7.48,-0.00085,-113.3,,,,,,,
7.5,-0.00082,-109.8,,,,,,,
7.52,-0.0008,-105.9,,,,,,,
7.54,-0.00077,-102.3,,,,,,,
7.57,-0.00074,-98.82,,,,,,,
7.59,-0.00072,-95.45,,,,,,,
7.61,-0.00069,-92.09,,,,,,,
7.64,-0.00067,-88.73,,,,,,,
7.67,-0.00064,-85.17,,,,,,,
7.7,-0.00062,-81.69,,,,,,,
7.72,-0.00059,-78.55,,,,,,,
7.75,-0.00057,-75.65,,,,,,,
7.78,-0.00054,-72.4,,,,,,,
7.81,-0.00051,-69.02,,,,,,,
7.84,-0.00049,-65.82,,,,,,,
7.87,-0.00046,-62.49,,,,,,,
7.89,-0.00044,-59.34,,,,,,,
7.92,-0.00041,-56.18,,,,,,,
7.95,-0.00039,-52.84,,,,,,,
7.98,-0.00036,-49.62,,,,,,,
8.01,-0.00034,-46.36,,,,,,,
8.04,-0.00031,-42.91,,,,,,,
8.07,-0.00029,-39.47,,,,,,,
8.09,-0.00026,-35.73,,,,,,,
8.12,-0.00023,-32.16,,,,,,,
8.15,-0.00021,-28.6,,,,,,,
8.17,-0.00018,-25.06,,,,,,,
8.2,-0.00016,-21.42,,,,,,,
8.23,-0.00013,-17.98,,,,,,,
18.3,-0.00013,23.61,,,,,,,
18.33,-0.00011,26.92,,,,,,,
18.36,-8e-05,30.29,,,,,,,
18.39,-6e-05,32.26,,,,,,,
18.53,-3e-05,40.48,,,,,,,
18.54,-1e-05,45.16,,,,,,,
18.56,2e-05,48.95,,,,,,,
18.57,5e-05,52.62,,,,,,,
18.59,7e-05,56.02,,,,,,,
18.6,0.0001,59.41,,,,,,,
18.62,0.00012,62.82,,,,,,,
18.63,0.00015,65.99,,,,,,,
18.65,0.00018,69.24,,,,,,,
18.67,0.0002,72.38,,,,,,,
18.7,0.00023,75.44,,,,,,,
18.72,0.00025,78.54,,,,,,,
18.76,0.00028,81.95,,,,,,,
18.8,0.0003,85.44,,,,,,,
18.84,0.00033,89.46,,,,,,,
18.89,0.00035,94.01,,,,,,,
18.92,0.00038,98.23,,,,,,,
18.96,0.0004,102.42,,,,,,,
18.99,0.00043,106.27,,,,,,,
19.01,0.00045,109.83,,,,,,,
19.04,0.00048,113.5,,,,,,,
19.07,0.0005,116.78,,,,,,,
19.09,0.00053,119.89,,,,,,,
19.12,0.00056,122.98,,,,,,,
19.14,0.00058,125.6,,,,,,,
19.17,0.00061,128.12,,,,,,,
19.19,0.00063,130.64,,,,,,,
19.22,0.00066,133.27,,,,,,,
19.24,0.00068,135.47,,,,,,,
19.27,0.00071,137.78,,,,,,,
19.29,0.00073,140.07,,,,,,,
19.31,0.00076,142.51,,,,,,,
19.33,0.00079,144.9,,,,,,,
19.35,0.00081,147.11,,,,,,,
19.36,0.00084,149.12,,,,,,,
19.38,0.00086,151.0,,,,,,,
19.39,0.00089,152.92,,,,,,,
19.41,0.00092,154.86,,,,,,,
19.42,0.00094,156.63,,,,,,,
19.44,0.00097,158.52,,,,,,,
19.45,0.00099,160.23,,,,,,,
19.47,0.00102,161.85,,,,,,,
19.49,0.00104,163.36,,,,,,,
19.5,0.00107,164.91,,,,,,,
19.52,0.0011,166.37,,,,,,,
19.54,0.00112,167.96,,,,,,,
19.56,0.00115,169.22,,,,,,,
19.58,0.00117,170.3,,,,,,,
19.6,0.0012,170.98,,,,,,,
19.62,0.00122,171.27,,,,,,,
19.63,0.00125,171.4,,,,,,,
19.64,0.00128,171.48,,,,,,,
19.65,0.0013,171.55,,,,,,,
19.67,0.00133,171.68,,,,,,,
19.68,0.00136,171.67,,,,,,,
19.7,0.00138,171.6,,,,,,,
19.72,0.00141,170.98,,,,,,,
19.8,0.00139,163.98,,,,,,,
19.81,0.00138,161.74,,,,,,,
19.83,0.00136,157.57,,,,,,,
19.86,0.00133,153.44,,,,,,,
19.87,0.00131,149.7,,,,,,,
19.89,0.00128,146.25,,,,,,,
19.91,0.00125,142.82,,,,,,,
19.93,0.00123,139.4,,,,,,,
19.95,0.0012,135.92,,,,,,,
19.97,0.00118,132.26,,,,,,,
19.99,0.00115,128.86,,,,,,,
20.01,0.00113,125.71,,,,,,,
20.04,0.0011,122.21,,,,,,,
20.07,0.00107,118.64,,,,,,,
20.09,0.00105,115.19,,,,,,,
20.12,0.00102,111.67,,,,,,,
20.15,0.001,108.21,,,,,,,
20.19,0.00097,104.58,,,,,,,
20.22,0.00095,100.77,,,,,,,
20.25,0.00092,97.09,,,,,,,
20.28,0.0009,93.37,,,,,,,
20.31,0.00087,89.51,,,,,,,
20.34,0.00085,85.86,,,,,,,
20.37,0.00082,82.17,,,,,,,
20.4,0.0008,78.22,,,,,,,
20.43,0.00077,74.36,,,,,,,
20.46,0.00074,70.48,,,,,,,
20.49,0.00072,66.42,,,,,,,
20.51,0.00069,62.67,,,,,,,
20.54,0.00067,59.03,,,,,,,
20.56,0.00064,55.45,,,,,,,
20.59,0.00062,51.56,,,,,,,
20.62,0.00059,47.92,,,,,,,
20.65,0.00056,44.15,,,,,,,
20.68,0.00054,40.08,,,,,,,
20.71,0.00051,36.02,,,,,,,
20.74,0.00049,32.36,,,,,,,
20.77,0.00046,28.43,,,,,,,
20.79,0.00044,24.56,,,,,,,
20.82,0.00041,20.63,,,,,,,
20.85,0.00039,16.38,,,,,,,
20.88,0.00036,12.34,,,,,,,
20.91,0.00034,8.7,,,,,,,
20.94,0.00031,4.83,,,,,,,
20.96,0.00029,1.04,,,,,,,
20.99,0.00026,-2.45,,,,,,,
21.02,0.00023,-6.0,,,,,,,
21.04,0.00021,-9.58,,,,,,,
21.08,0.00018,-13.23,,,,,,,
21.12,0.00016,-14.78,,,,,,,
21.28,0.00013,-22.37,,,,,,,
21.31,0.00011,-27.64,,,,,,,
21.33,8e-05,-33.94,,,,,,,
21.34,6e-05,-38.55,,,,,,,
21.35,3e-05,-42.46,,,,,,,
21.37,1e-05,-46.2,,,,,,,
21.38,-2e-05,-49.94,,,,,,,
21.39,-5e-05,-53.43,,,,,,,
21.41,-7e-05,-57.19,,,,,,,
21.43,-0.0001,-60.93,,,,,,,
21.45,-0.00012,-64.44,,,,,,,
21.47,-0.00015,-67.91,,,,,,,
21.49,-0.00017,-71.32,,,,,,,
21.51,-0.0002,-74.49,,,,,,,
21.55,-0.00023,-78.65,,,,,,,
21.59,-0.00025,-82.68,,,,,,,
21.62,-0.00028,-86.08,,,,,,,
21.67,-0.0003,-90.79,,,,,,,
21.7,-0.00033,-95.05,,,,,,,
21.74,-0.00035,-99.48,,,,,,,
21.77,-0.00038,-103.5,,,,,,,
21.8,-0.0004,-107.6,,,,,,,
21.83,-0.00043,-111.4,,,,,,,
21.85,-0.00045,-115.1,,,,,,,
21.88,-0.00048,-118.7,,,,,,,
21.9,-0.00051,-121.7,,,,,,,
21.91,-0.00053,-124.2,,,,,,,
21.92,-0.00056,-126.6,,,,,,,
21.94,-0.00058,-128.6,,,,,,,
21.95,-0.00061,-130.5,,,,,,,
21.96,-0.00064,-132.3,,,,,,,
21.97,-0.00066,-134.0,,,,,,,
21.98,-0.00069,-135.6,,,,,,,
21.99,-0.00072,-137.2,,,,,,,
22.0,-0.00074,-138.8,,,,,,,
22.01,-0.00077,-140.2,,,,,,,
22.02,-0.00079,-141.8,,,,,,,
22.04,-0.00082,-143.3,,,,,,,
22.05,-0.00085,-144.7,,,,,,,
22.07,-0.00087,-146.1,,,,,,,
22.09,-0.0009,-147.3,,,,,,,
22.13,-0.00092,-148.7,,,,,,,
22.18,-0.00095,-151.2,,,,,,,
22.22,-0.00097,-153.9,,,,,,,
22.25,-0.001,-156.2,,,,,,,
22.27,-0.00103,-157.0,,,,,,,
22.28,-0.00105,-157.6,,,,,,,
22.29,-0.00108,-158.2,,,,,,,
22.29,-0.0011,-158.8,,,,,,,
22.3,-0.00113,-159.5,,,,,,,
22.32,-0.00116,-160.4,,,,,,,
22.33,-0.00118,-161.3,,,,,,,
22.35,-0.00121,-162.2,,,,,,,
22.39,-0.00123,-162.9,,,,,,,
22.51,-0.00126,-166.5,,,,,,,
22.56,-0.00128,-169.3,,,,,,,
22.6,-0.00131,-170.0,,,,,,,
22.72,-0.00128,-157.8,,,,,,,
22.74,-0.00126,-153.6,,,,,,,
22.75,-0.00123,-149.7,,,,,,,
22.77,-0.0012,-146.0,,,,,,,
22.79,-0.00118,-142.2,,,,,,,
22.81,-0.00115,-138.6,,,,,,,
22.83,-0.00113,-134.9,,,,,,,
22.85,-0.0011,-130.9,,,,,,,
22.88,-0.00108,-127.0,,,,,,,
22.9,-0.00105,-123.2,,,,,,,
22.93,-0.00103,-119.2,,,,,,,
22.95,-0.001,-115.5,,,,,,,
22.98,-0.00097,-111.9,,,,,,,
23.01,-0.00095,-108.2,,,,,,,
23.03,-0.00092,-104.6,,,,,,,
23.06,-0.0009,-101.1,,,,,,,
23.09,-0.00087,-97.54,,,,,,,
23.12,-0.00085,-93.79,,,,,,,
23.15,-0.00082,-90.25,,,,,,,
23.18,-0.0008,-86.59,,,,,,,
23.21,-0.00077,-83.04,,,,,,,
23.24,-0.00075,-79.35,,,,,,,
23.26,-0.00072,-75.71,,,,,,,
23.29,-0.00069,-72.14,,,,,,,
23.32,-0.00067,-68.65,,,,,,,
23.35,-0.00064,-65.14,,,,,,,
23.38,-0.00062,-61.43,,,,,,,
23.4,-0.00059,-57.92,,,,,,,
23.43,-0.00057,-54.48,,,,,,,
23.46,-0.00054,-50.96,,,,,,,
23.48,-0.00052,-47.45,,,,,,,
23.51,-0.00049,-43.81,,,,,,,
23.54,-0.00047,-40.19,,,,,,,
23.57,-0.00044,-36.71,,,,,,,
23.59,-0.00042,-33.3,,,,,,,
23.62,-0.00039,-29.67,,,,,,,
23.65,-0.00036,-26.06,,,,,,,
23.68,-0.00034,-22.6,,,,,,,
23.7,-0.00031,-19.15,,,,,,,
23.73,-0.00029,-15.6,,,,,,,
23.76,-0.00026,-12.14,,,,,,,
23.79,-0.00024,-8.58,,,,,,,
23.82,-0.00021,-5.04,,,,,,,
23.84,-0.00019,-1.53,,,,,,,
23.87,-0.00016,1.89,,,,,,,
47.96,-0.00014,24.05,,,,,,,
47.99,-0.00011,27.89,,,,,,,
48.02,-9e-05,31.25,,,,,,,
48.05,-6e-05,33.43,,,,,,,
48.18,-4e-05,40.13,,,,,,,
48.2,-1e-05,44.77,,,,,,,
48.21,1e-05,48.59,,,,,,,
48.22,4e-05,52.39,,,,,,,
48.24,7e-05,55.84,,,,,,,
48.25,9e-05,59.29,,,,,,,
48.27,0.00012,62.64,,,,,,,
48.28,0.00014,65.81,,,,,,,
48.3,0.00017,68.99,,,,,,,
48.32,0.00019,72.13,,,,,,,
48.34,0.00022,75.08,,,,,,,
48.37,0.00024,78.03,,,,,,,
48.4,0.00027,81.07,,,,,,,
48.44,0.0003,84.06,,,,,,,
48.48,0.00032,87.73,,,,,,,
48.52,0.00035,91.11,,,,,,,
48.55,0.00037,94.69,,,,,,,
48.59,0.0004,98.43,,,,,,,
48.62,0.00042,102.34,,,,,,,
48.65,0.00045,106.09,,,,,,,
48.69,0.00047,109.77,,,,,,,
48.72,0.0005,113.62,,,,,,,
48.75,0.00052,117.43,,,,,,,
48.78,0.00055,121.5,,,,,,,
48.81,0.00058,125.58,,,,,,,
48.84,0.0006,129.67,,,,,,,
48.87,0.00063,133.41,,,,,,,
48.9,0.00065,136.96,,,,,,,
48.92,0.00068,140.13,,,,,,,
48.95,0.0007,143.39,,,,,,,
48.97,0.00073,146.38,,,,,,,
48.99,0.00075,149.0,,,,,,,
49.0,0.00078,150.94,,,,,,,
49.01,0.00081,152.41,,,,,,,
49.02,0.00083,153.54,,,,,,,
49.03,0.00086,154.58,,,,,,,
49.04,0.00089,155.69,,,,,,,
49.05,0.00091,156.66,,,,,,,
49.05,0.00094,157.74,,,,,,,
49.06,0.00097,158.79,,,,,,,
49.07,0.00099,159.92,,,,,,,
49.08,0.00102,160.94,,,,,,,
49.1,0.00105,161.99,,,,,,,
49.11,0.00107,162.91,,,,,,,
49.13,0.0011,163.86,,,,,,,
49.17,0.00112,164.92,,,,,,,
49.23,0.00115,166.61,,,,,,,
49.29,0.00117,169.84,,,,,,,
49.32,0.0012,172.63,,,,,,,
49.34,0.00122,173.97,,,,,,,
49.35,0.00125,173.63,,,,,,,
49.36,0.00128,173.97,,,,,,,
49.36,0.00131,174.26,,,,,,,
49.37,0.00133,174.64,,,,,,,
49.37,0.00136,174.99,,,,,,,
49.37,0.00139,175.31,,,,,,,
49.38,0.00142,175.65,,,,,,,
49.38,0.00145,176.0,,,,,,,
49.39,0.00147,176.28,,,,,,,
49.4,0.0015,176.48,,,,,,,
49.42,0.00152,176.3,,,,,,,
49.44,0.00155,175.33,,,,,,,
49.52,0.00152,165.37,,,,,,,
49.55,0.0015,160.01,,,,,,,
49.58,0.00147,155.36,,,,,,,
49.6,0.00145,150.92,,,,,,,
49.62,0.00142,146.72,,,,,,,
49.64,0.0014,142.53,,,,,,,
49.66,0.00137,138.5,,,,,,,
49.68,0.00135,134.45,,,,,,,
49.7,0.00132,130.32,,,,,,,
49.73,0.0013,126.25,,,,,,,
49.75,0.00127,122.21,,,,,,,
49.78,0.00124,118.21,,,,,,,
49.8,0.00122,114.81,,,,,,,
49.8,0.00122,114.23,,,,,,,
49.83,0.00119,109.94,,,,,,,
49.86,0.00117,105.77,,,,,,,
49.89,0.00114,102.05,,,,,,,
49.92,0.00112,98.16,,,,,,,
49.94,0.00109,94.34,,,,,,,
49.97,0.00106,90.48,,,,,,,
50.0,0.00104,86.62,,,,,,,
50.03,0.00101,82.79,,,,,,,
50.06,0.00099,78.92,,,,,,,
50.09,0.00096,75.15,,,,,,,
50.12,0.00094,71.21,,,,,,,
50.14,0.00091,67.16,,,,,,,
50.17,0.00089,63.43,,,,,,,
50.2,0.00086,59.6,,,,,,,
50.23,0.00083,56.07,,,,,,,
50.25,0.00081,52.55,,,,,,,
50.28,0.00078,48.4,,,,,,,
50.31,0.00076,44.62,,,,,,,
50.33,0.00073,41.24,,,,,,,
50.36,0.00071,37.48,,,,,,,
50.39,0.00068,33.64,,,,,,,
50.42,0.00066,29.95,,,,,,,
50.44,0.00063,26.21,,,,,,,
50.47,0.0006,22.51,,,,,,,
50.5,0.00058,18.91,,,,,,,
50.53,0.00055,14.96,,,,,,,
50.56,0.00053,11.29,,,,,,,
50.59,0.0005,7.54,,,,,,,
50.62,0.00048,3.77,,,,,,,
50.64,0.00045,0.1,,,,,,,
50.67,0.00043,-3.42,,,,,,,
50.7,0.0004,-6.77,,,,,,,
50.73,0.00038,-10.24,,,,,,,
50.75,0.00035,-13.37,,,,,,,
50.9,0.00033,-15.6,,,,,,,
50.94,0.0003,-21.04,,,,,,,
50.97,0.00028,-26.11,,,,,,,
50.99,0.00025,-31.81,,,,,,,
51.0,0.00022,-36.17,,,,,,,
51.02,0.0002,-39.88,,,,,,,
51.03,0.00017,-43.26,,,,,,,
51.04,0.00014,-46.79,,,,,,,
51.06,0.00012,-50.16,,,,,,,
51.07,9e-05,-53.26,,,,,,,
51.09,7e-05,-56.48,,,,,,,
51.11,4e-05,-59.47,,,,,,,
51.13,2e-05,-62.28,,,,,,,
51.15,-1e-05,-65.15,,,,,,,
51.17,-4e-05,-67.7,,,,,,,
51.2,-6e-05,-70.54,,,,,,,
51.25,-9e-05,-74.25,,,,,,,
51.29,-0.00011,-77.79,,,,,,,
51.33,-0.00014,-81.42,,,,,,,
51.37,-0.00016,-85.01,,,,,,,
51.4,-0.00019,-88.28,,,,,,,
51.42,-0.00021,-91.36,,,,,,,
51.45,-0.00024,-94.62,,,,,,,
51.48,-0.00026,-98.11,,,,,,,
51.51,-0.00029,-101.3,,,,,,,
51.54,-0.00031,-104.6,,,,,,,
51.57,-0.00034,-108.3,,,,,,,
51.6,-0.00037,-112.4,,,,,,,
51.62,-0.00039,-116.7,,,,,,,
51.65,-0.00042,-120.8,,,,,,,
51.67,-0.00044,-124.7,,,,,,,
51.69,-0.00047,-128.6,,,,,,,
51.7,-0.00049,-132.0,,,,,,,
51.72,-0.00052,-134.8,,,,,,,
51.73,-0.00055,-137.1,,,,,,,
51.74,-0.00057,-138.9,,,,,,,
51.75,-0.0006,-140.5,,,,,,,
51.76,-0.00063,-141.9,,,,,,,
51.77,-0.00065,-143.1,,,,,,,
51.78,-0.00068,-144.2,,,,,,,
51.78,-0.00071,-145.2,,,,,,,
51.79,-0.00073,-146.2,,,,,,,
51.8,-0.00076,-147.1,,,,,,,
51.8,-0.00079,-148.0,,,,,,,
51.81,-0.00081,-148.9,,,,,,,
51.82,-0.00084,-149.8,,,,,,,
51.84,-0.00086,-150.6,,,,,,,
51.85,-0.00089,-151.3,,,,,,,
51.99,-0.00091,-150.5,,,,,,,
52.06,-0.00094,-155.5,,,,,,,
52.1,-0.00096,-159.8,,,,,,,
52.13,-0.00099,-163.1,,,,,,,
52.15,-0.00102,-163.3,,,,,,,
52.15,-0.00104,-163.7,,,,,,,
52.16,-0.00107,-164.1,,,,,,,
52.16,-0.0011,-164.5,,,,,,,
52.17,-0.00113,-164.8,,,,,,,
52.17,-0.00116,-165.2,,,,,,,
52.17,-0.00118,-165.6,,,,,,,
52.18,-0.00121,-166.1,,,,,,,
52.18,-0.00124,-166.6,,,,,,,
52.19,-0.00127,-167.1,,,,,,,
52.19,-0.00129,-167.7,,,,,,,
52.2,-0.00132,-168.1,,,,,,,
52.24,-0.00134,-167.6,,,,,,,
52.32,-0.00132,-160.7,,,,,,,
52.38,-0.00129,-158.3,,,,,,,
52.47,-0.00132,-164.4,,,,,,,
52.5,-0.00134,-167.8,,,,,,,
52.52,-0.00137,-170.0,,,,,,,
52.7,-0.00134,-158.9,,,,,,,
52.72,-0.00132,-154.6,,,,,,,
52.74,-0.00129,-150.9,,,,,,,
52.76,-0.00127,-147.0,,,,,,,
52.78,-0.00124,-143.4,,,,,,,
52.8,-0.00122,-139.8,,,,,,,
52.82,-0.00119,-136.0,,,,,,,
52.84,-0.00116,-132.2,,,,,,,
52.86,-0.00114,-128.6,,,,,,,
52.89,-0.00111,-124.9,,,,,,,
52.92,-0.00109,-121.0,,,,,,,
52.94,-0.00106,-117.4,,,,,,,
52.97,-0.00104,-113.6,,,,,,,
53.0,-0.00101,-109.6,,,,,,,
53.03,-0.00099,-105.7,,,,,,,
53.06,-0.00096,-102.1,,,,,,,
53.09,-0.00093,-98.51,,,,,,,
53.12,-0.00091,-94.74,,,,,,,
53.15,-0.00088,-90.96,,,,,,,
53.18,-0.00086,-86.56,,,,,,,
53.21,-0.00083,-82.06,,,,,,,
53.24,-0.00081,-77.92,,,,,,,
53.27,-0.00078,-73.77,,,,,,,
53.3,-0.00076,-69.94,,,,,,,
53.32,-0.00073,-66.26,,,,,,,
53.35,-0.00071,-62.44,,,,,,,
53.38,-0.00068,-58.53,,,,,,,
53.4,-0.00066,-54.72,,,,,,,
53.43,-0.00063,-50.28,,,,,,,
53.46,-0.0006,-45.94,,,,,,,
53.49,-0.00058,-42.01,,,,,,,
53.52,-0.00055,-38.1,,,,,,,
53.55,-0.00053,-33.95,,,,,,,
53.58,-0.0005,-30.02,,,,,,,
53.61,-0.00048,-25.84,,,,,,,
53.64,-0.00045,-21.62,,,,,,,
53.67,-0.00043,-17.47,,,,,,,
53.69,-0.0004,-13.4,,,,,,,
53.72,-0.00038,-8.95,,,,,,,
53.75,-0.00035,-5.34,,,,,,,
53.77,-0.00032,-1.6,,,,,,,
53.8,-0.0003,2.19,,,,,,,
53.83,-0.00027,6.44,,,,,,,
53.86,-0.00025,10.88,,,,,,,
53.89,-0.00022,14.55,,,,,,,
53.91,-0.0002,18.11,,,,,,,
108.04,-0.00014,24.96,,,,,,,
108.07,-0.00012,28.47,,,,,,,
108.1,-9e-05,31.49,,,,,,,
108.15,-7e-05,31.67,,,,,,,
108.26,-4e-05,40.32,,,,,,,
108.27,-1e-05,44.6,,,,,,,
108.29,1e-05,48.32,,,,,,,
108.3,4e-05,51.95,,,,,,,
108.31,6e-05,55.08,,,,,,,
108.33,9e-05,58.12,,,,,,,
108.34,0.00011,61.23,,,,,,,
108.36,0.00014,64.28,,,,,,,
108.38,0.00016,67.3,,,,,,,
108.4,0.00019,70.2,,,,,,,
108.42,0.00021,73.06,,,,,,,
108.45,0.00024,75.85,,,,,,,
108.48,0.00027,78.8,,,,,,,
108.52,0.00029,81.69,,,,,,,
108.56,0.00032,84.88,,,,,,,
108.59,0.00034,88.23,,,,,,,
108.63,0.00037,91.62,,,,,,,
108.67,0.00039,95.1,,,,,,,
108.7,0.00042,98.65,,,,,,,
108.73,0.00044,102.37,,,,,,,
108.76,0.00047,105.96,,,,,,,
108.79,0.00049,109.51,,,,,,,
108.82,0.00052,113.15,,,,,,,
108.85,0.00054,116.82,,,,,,,
108.88,0.00057,120.39,,,,,,,
108.91,0.00059,124.01,,,,,,,
108.94,0.00062,127.58,,,,,,,
108.97,0.00065,131.15,,,,,,,
108.99,0.00067,134.5,,,,,,,
109.02,0.0007,137.77,,,,,,,
109.05,0.00072,141.31,,,,,,,
109.08,0.00075,145.32,,,,,,,
109.1,0.00077,149.01,,,,,,,
109.12,0.0008,152.48,,,,,,,
109.14,0.00082,155.78,,,,,,,
109.16,0.00085,158.48,,,,,,,
109.17,0.00088,160.31,,,,,,,
109.18,0.0009,161.29,,,,,,,
109.19,0.00093,162.27,,,,,,,
109.2,0.00096,163.01,,,,,,,
109.2,0.00099,163.64,,,,,,,
109.21,0.00101,164.37,,,,,,,
109.21,0.00104,165.02,,,,,,,
109.21,0.00107,165.67,,,,,,,
109.22,0.00109,166.33,,,,,,,
109.23,0.00112,167.02,,,,,,,
109.23,0.00115,167.73,,,,,,,
109.24,0.00117,168.43,,,,,,,
109.25,0.0012,169.09,,,,,,,
109.27,0.00122,169.52,,,,,,,
109.44,0.00125,167.02,,,,,,,
109.5,0.00127,171.45,,,,,,,
109.53,0.0013,175.58,,,,,,,
109.56,0.00133,179.11,,,,,,,
109.58,0.00135,181.16,,,,,,,
109.59,0.00138,179.51,,,,,,,
109.6,0.00141,179.83,,,,,,,
109.6,0.00144,180.03,,,,,,,
109.6,0.00146,180.18,,,,,,,
109.61,0.00149,180.33,,,,,,,
109.61,0.00152,180.43,,,,,,,
109.61,0.00155,180.58,,,,,,,
109.62,0.00157,180.63,,,,,,,
109.63,0.0016,180.51,,,,,,,
109.64,0.00162,179.4,,,,,,,
109.69,0.0016,170.05,,,,,,,
109.7,0.00157,164.69,,,,,,,
109.72,0.00155,159.9,,,,,,,
109.73,0.00152,155.68,,,,,,,
109.74,0.00149,151.31,,,,,,,
109.75,0.00147,147.48,,,,,,,
109.76,0.00144,143.64,,,,,,,
109.77,0.00142,139.85,,,,,,,
109.78,0.00139,135.94,,,,,,,
109.8,0.00136,132.12,,,,,,,
109.8,0.00136,131.52,,,,,,,
109.81,0.00134,128.54,,,,,,,
109.82,0.00131,124.82,,,,,,,
109.83,0.00129,121.32,,,,,,,
109.85,0.00126,117.96,,,,,,,
109.86,0.00123,114.53,,,,,,,
109.88,0.00121,111.05,,,,,,,
109.89,0.00118,107.69,,,,,,,
109.91,0.00116,104.34,,,,,,,
109.94,0.00113,100.88,,,,,,,
109.96,0.00111,97.42,,,,,,,
109.99,0.00108,93.95,,,,,,,
110.02,0.00106,90.29,,,,,,,
110.06,0.00103,86.56,,,,,,,
110.09,0.00101,82.88,,,,,,,
110.13,0.00098,79.1,,,,,,,
110.16,0.00096,75.1,,,,,,,
110.19,0.00093,71.03,,,,,,,
110.22,0.0009,66.98,,,,,,,
110.25,0.00088,63.18,,,,,,,
110.28,0.00085,59.39,,,,,,,
110.31,0.00083,55.77,,,,,,,
110.33,0.0008,52.13,,,,,,,
110.36,0.00078,48.53,,,,,,,
110.39,0.00075,44.56,,,,,,,
110.42,0.00073,40.7,,,,,,,
110.45,0.0007,36.83,,,,,,,
110.48,0.00067,32.94,,,,,,,
110.5,0.00065,29.17,,,,,,,
110.53,0.00062,25.14,,,,,,,
110.56,0.0006,21.14,,,,,,,
110.59,0.00057,17.07,,,,,,,
110.62,0.00055,13.25,,,,,,,
110.65,0.00052,9.33,,,,,,,
110.68,0.0005,5.3,,,,,,,
110.71,0.00047,1.38,,,,,,,
110.74,0.00045,-2.31,,,,,,,
110.76,0.00042,-5.87,,,,,,,
110.79,0.0004,-9.26,,,,,,,
110.82,0.00037,-12.67,,,,,,,
110.85,0.00034,-14.44,,,,,,,
110.99,0.00032,-18.39,,,,,,,
111.02,0.00029,-22.74,,,,,,,
111.04,0.00027,-28.1,,,,,,,
111.06,0.00024,-32.45,,,,,,,
111.07,0.00022,-36.22,,,,,,,
111.08,0.00019,-39.49,,,,,,,
111.1,0.00016,-42.83,,,,,,,
111.11,0.00014,-46.14,,,,,,,
111.13,0.00011,-49.13,,,,,,,
111.15,9e-05,-52.3,,,,,,,
111.17,6e-05,-55.54,,,,,,,
111.19,3e-05,-58.66,,,,,,,
111.22,1e-05,-61.94,,,,,,,
111.26,-2e-05,-65.48,,,,,,,
111.3,-4e-05,-69.13,,,,,,,
111.33,-7e-05,-72.68,,,,,,,
111.37,-9e-05,-76.11,,,,,,,
111.4,-0.00012,-79.38,,,,,,,
111.43,-0.00014,-82.85,,,,,,,
111.46,-0.00017,-86.26,,,,,,,
111.49,-0.00019,-89.38,,,,,,,
111.53,-0.00022,-93.15,,,,,,,
111.56,-0.00024,-96.85,,,,,,,
111.59,-0.00027,-100.7,,,,,,,
111.62,-0.0003,-104.7,,,,,,,
111.66,-0.00032,-108.8,,,,,,,
111.68,-0.00035,-112.7,,,,,,,
111.7,-0.00037,-116.3,,,,,,,
111.72,-0.0004,-120.2,,,,,,,
111.74,-0.00042,-123.9,,,,,,,
111.76,-0.00045,-127.5,,,,,,,
111.78,-0.00047,-131.0,,,,,,,
111.79,-0.0005,-134.3,,,,,,,
111.81,-0.00053,-137.8,,,,,,,
111.83,-0.00055,-141.1,,,,,,,
111.85,-0.00058,-144.5,,,,,,,
111.86,-0.0006,-147.3,,,,,,,
111.88,-0.00063,-149.6,,,,,,,
111.89,-0.00066,-151.0,,,,,,,
111.9,-0.00068,-152.0,,,,,,,
111.9,-0.00071,-153.0,,,,,,,
111.91,-0.00073,-153.9,,,,,,,
111.92,-0.00076,-154.8,,,,,,,
111.92,-0.00079,-155.8,,,,,,,
111.93,-0.00081,-156.8,,,,,,,
111.94,-0.00084,-157.7,,,,,,,
111.96,-0.00087,-158.8,,,,,,,
111.97,-0.00089,-159.7,,,,,,,
112.0,-0.00092,-160.3,,,,,,,
112.09,-0.00094,-160.5,,,,,,,
112.17,-0.00097,-164.0,,,,,,,
112.21,-0.00099,-167.6,,,,,,,
112.23,-0.00102,-170.7,,,,,,,
112.26,-0.00104,-170.9,,,,,,,
112.27,-0.00107,-171.5,,,,,,,
112.27,-0.0011,-172.0,,,,,,,
112.28,-0.00113,-172.5,,,,,,,
112.28,-0.00116,-172.8,,,,,,,
112.28,-0.00118,-173.2,,,,,,,
112.29,-0.00122,-173.6,,,,,,,
112.29,-0.00124,-174.0,,,,,,,
112.29,-0.00127,-174.4,,,,,,,
112.3,-0.00129,-174.7,,,,,,,
112.31,-0.00132,-174.8,,,,,,,
112.32,-0.00135,-174.9,,,,,,,
112.33,-0.00137,-174.8,,,,,,,
112.45,-0.00135,-164.7,,,,,,,
112.52,-0.00132,-162.8,,,,,,,
112.59,-0.00135,-168.1,,,,,,,
112.65,-0.00137,-170.7,,,,,,,
112.77,-0.00135,-162.4,,,,,,,
112.8,-0.00132,-157.6,,,,,,,
112.82,-0.0013,-153.3,,,,,,,
112.85,-0.00127,-149.3,,,,,,,
112.87,-0.00125,-145.5,,,,,,,
112.89,-0.00122,-141.9,,,,,,,
112.91,-0.00119,-138.3,,,,,,,
112.93,-0.00117,-134.5,,,,,,,
112.95,-0.00114,-131.0,,,,,,,
112.97,-0.00112,-127.6,,,,,,,
113.0,-0.00109,-124.0,,,,,,,
113.02,-0.00107,-120.6,,,,,,,
113.05,-0.00104,-117.1,,,,,,,
113.08,-0.00102,-113.5,,,,,,,
113.11,-0.00099,-109.8,,,,,,,
113.14,-0.00096,-106.1,,,,,,,
113.17,-0.00094,-102.4,,,,,,,
113.2,-0.00091,-98.67,,,,,,,
113.23,-0.00089,-95.03,,,,,,,
113.26,-0.00086,-91.13,,,,,,,
113.29,-0.00084,-87.48,,,,,,,
113.32,-0.00081,-83.82,,,,,,,
113.34,-0.00079,-80.18,,,,,,,
113.37,-0.00076,-76.41,,,,,,,
113.4,-0.00074,-72.79,,,,,,,
113.43,-0.00071,-69.04,,,,,,,
113.46,-0.00069,-65.22,,,,,,,
113.48,-0.00066,-61.53,,,,,,,
113.51,-0.00064,-57.8,,,,,,,
113.54,-0.00061,-53.95,,,,,,,
113.57,-0.00058,-50.25,,,,,,,
113.59,-0.00056,-46.54,,,,,,,
113.62,-0.00053,-42.81,,,,,,,
113.65,-0.00051,-39.03,,,,,,,
113.68,-0.00048,-35.4,,,,,,,
113.71,-0.00046,-31.47,,,,,,,
113.73,-0.00043,-27.88,,,,,,,
113.76,-0.00041,-24.23,,,,,,,
113.79,-0.00038,-20.15,,,,,,,
113.81,-0.00035,-16.27,,,,,,,
113.84,-0.00033,-12.97,,,,,,,
113.87,-0.0003,-9.03,,,,,,,
113.9,-0.00028,-5.47,,,,,,,
113.92,-0.00025,-1.78,,,,,,,
113.96,-0.00023,1.97,,,,,,,
113.99,-0.0002,5.78,,,,,,,
114.01,-0.00018,9.55,,,,,,,
288.31,-0.00014,12.43,,,,,,,
288.34,-0.00012,16.02,,,,,,,
288.37,-9e-05,19.88,,,,,,,
288.4,-7e-05,23.59,,,,,,,
288.42,-4e-05,27.22,,,,,,,
288.46,-2e-05,30.88,,,,,,,
288.49,1e-05,33.41,,,,,,,
288.61,4e-05,39.8,,,,,,,
288.63,6e-05,44.74,,,,,,,
288.64,9e-05,48.68,,,,,,,
288.66,0.00011,52.55,,,,,,,
288.67,0.00014,55.86,,,,,,,
288.68,0.00016,59.2,,,,,,,
288.7,0.00019,62.47,,,,,,,
288.71,0.00021,65.54,,,,,,,
288.73,0.00024,68.67,,,,,,,
288.75,0.00027,71.79,,,,,,,
288.77,0.00029,74.73,,,,,,,
288.8,0.00032,77.62,,,,,,,
288.83,0.00034,80.61,,,,,,,
288.86,0.00037,83.45,,,,,,,
288.9,0.00039,86.42,,,,,,,
288.94,0.00042,89.8,,,,,,,
288.98,0.00044,93.63,,,,,,,
289.02,0.00047,97.79,,,,,,,
289.04,0.00049,101.18,,,,,,,
289.07,0.00052,104.22,,,,,,,
289.1,0.00055,107.52,,,,,,,
289.13,0.00057,110.91,,,,,,,
289.16,0.0006,114.11,,,,,,,
289.2,0.00062,117.79,,,,,,,
289.23,0.00065,121.23,,,,,,,
289.25,0.00067,124.72,,,,,,,
289.28,0.0007,128.06,,,,,,,
289.31,0.00072,131.41,,,,,,,
289.34,0.00075,134.74,,,,,,,
289.36,0.00078,137.78,,,,,,,
289.39,0.0008,140.89,,,,,,,
289.42,0.00083,144.41,,,,,,,
289.44,0.00085,147.93,,,,,,,
289.46,0.00088,151.56,,,,,,,
289.49,0.0009,155.25,,,,,,,
289.51,0.00093,158.76,,,,,,,
289.53,0.00095,162.43,,,,,,,
289.55,0.00098,165.95,,,,,,,
289.57,0.001,169.95,,,,,,,
289.59,0.00103,173.44,,,,,,,
289.61,0.00106,176.28,,,,,,,
289.62,0.00108,177.68,,,,,,,
289.63,0.00111,178.44,,,,,,,
289.64,0.00114,179.36,,,,,,,
289.64,0.00117,180.14,,,,,,,
289.65,0.00119,180.8,,,,,,,
289.65,0.00122,181.59,,,,,,,
289.66,0.00125,182.28,,,,,,,
289.66,0.00128,183.08,,,,,,,
289.67,0.0013,184.01,,,,,,,
289.68,0.00133,185.18,,,,,,,
289.7,0.00135,186.3,,,,,,,
289.75,0.00138,186.84,,,,,,,
289.8,0.00139,186.51,,,,,,,
289.87,0.0014,186.45,,,,,,,
289.99,0.00138,177.15,,,,,,,
290.02,0.00135,172.05,,,,,,,
290.05,0.00133,167.2,,,,,,,
290.08,0.0013,162.59,,,,,,,
290.1,0.00128,158.39,,,,,,,
290.12,0.00125,154.02,,,,,,,
290.15,0.00123,149.82,,,,,,,
290.17,0.0012,145.67,,,,,,,
290.2,0.00117,141.3,,,,,,,
290.23,0.00115,136.84,,,,,,,
290.25,0.00112,132.44,,,,,,,
290.28,0.0011,128.08,,,,,,,
290.31,0.00107,123.59,,,,,,,
290.34,0.00105,119.08,,,,,,,
290.37,0.00102,115.0,,,,,,,
290.4,0.00099,110.93,,,,,,,
290.42,0.00097,107.32,,,,,,,
290.45,0.00094,103.6,,,,,,,
290.47,0.00092,99.75,,,,,,,
290.5,0.00089,96.18,,,,,,,
290.52,0.00087,92.42,,,,,,,
290.55,0.00084,88.36,,,,,,,
290.58,0.00082,84.54,,,,,,,
290.61,0.00079,80.43,,,,,,,
290.64,0.00077,76.47,,,,,,,
290.67,0.00074,72.89,,,,,,,
290.7,0.00072,68.76,,,,,,,
290.72,0.00069,64.96,,,,,,,
290.75,0.00066,61.3,,,,,,,
290.78,0.00064,57.35,,,,,,,
290.81,0.00061,53.29,,,,,,,
290.84,0.00059,49.46,,,,,,,
290.86,0.00056,45.54,,,,,,,
290.89,0.00054,41.45,,,,,,,
290.92,0.00051,37.44,,,,,,,
290.95,0.00049,33.79,,,,,,,
290.98,0.00046,30.12,,,,,,,
291.0,0.00044,26.4,,,,,,,
291.03,0.00041,22.69,,,,,,,
291.06,0.00039,18.5,,,,,,,
291.09,0.00036,14.84,,,,,,,
291.11,0.00034,11.23,,,,,,,
291.14,0.00031,7.24,,,,,,,
291.17,0.00028,3.56,,,,,,,
291.2,0.00026,-0.04,,,,,,,
291.23,0.00023,-3.93,,,,,,,
291.26,0.00021,-7.67,,,,,,,
291.29,0.00018,-11.17,,,,,,,
291.32,0.00016,-14.13,,,,,,,
291.45,0.00013,-19.62,,,,,,,
291.47,0.00011,-25.29,,,,,,,
291.49,8e-05,-29.75,,,,,,,
291.51,5e-05,-33.64,,,,,,,
291.52,3e-05,-37.11,,,,,,,
291.53,0.0,-40.56,,,,,,,
291.55,-2e-05,-43.93,,,,,,,
291.57,-5e-05,-47.3,,,,,,,
291.58,-7e-05,-50.64,,,,,,,
291.6,-0.0001,-53.78,,,,,,,
291.63,-0.00012,-56.85,,,,,,,
291.65,-0.00015,-59.87,,,,,,,
291.68,-0.00018,-62.91,,,,,,,
291.71,-0.0002,-66.16,,,,,,,
291.75,-0.00023,-69.38,,,,,,,
291.78,-0.00025,-72.68,,,,,,,
291.82,-0.00028,-75.98,,,,,,,
291.86,-0.0003,-79.57,,,,,,,
291.89,-0.00033,-83.0,,,,,,,
291.92,-0.00035,-86.47,,,,,,,
291.95,-0.00038,-89.92,,,,,,,
291.99,-0.0004,-93.49,,,,,,,
292.01,-0.00043,-97.02,,,,,,,
292.04,-0.00045,-100.2,,,,,,,
292.07,-0.00048,-103.8,,,,,,,
292.1,-0.00051,-107.5,,,,,,,
292.13,-0.00053,-111.0,,,,,,,
292.16,-0.00056,-114.7,,,,,,,
292.18,-0.00058,-118.8,,,,,,,
292.21,-0.00061,-122.8,,,,,,,
292.23,-0.00063,-126.7,,,,,,,
292.25,-0.00066,-130.5,,,,,,,
292.27,-0.00069,-134.0,,,,,,,
292.28,-0.00071,-137.6,,,,,,,
292.3,-0.00074,-141.4,,,,,,,
292.32,-0.00076,-145.0,,,,,,,
292.34,-0.00079,-148.5,,,,,,,
292.35,-0.00081,-152.1,,,,,,,
292.37,-0.00084,-155.5,,,,,,,
292.39,-0.00086,-158.8,,,,,,,
292.41,-0.00089,-162.0,,,,,,,
292.42,-0.00092,-164.9,,,,,,,
292.44,-0.00094,-167.8,,,,,,,
292.46,-0.00097,-170.5,,,,,,,
292.48,-0.00099,-172.6,,,,,,,
292.49,-0.00102,-173.5,,,,,,,
292.5,-0.00104,-174.4,,,,,,,
292.51,-0.00107,-175.2,,,,,,,
292.51,-0.0011,-175.9,,,,,,,
292.52,-0.00113,-176.8,,,,,,,
292.53,-0.00115,-177.7,,,,,,,
292.54,-0.00118,-178.7,,,,,,,
292.55,-0.0012,-179.9,,,,,,,
292.59,-0.00123,-180.8,,,,,,,
292.7,-0.00125,-182.3,,,,,,,
292.75,-0.00128,-185.7,,,,,,,
292.79,-0.00131,-189.2,,,,,,,
292.82,-0.00133,-192.5,,,,,,,
292.86,-0.00136,-192.5,,,,,,,
292.88,-0.00138,-192.0,,,,,,,
292.89,-0.00141,-192.2,,,,,,,
292.9,-0.00144,-192.4,,,,,,,
292.91,-0.00146,-192.3,,,,,,,
292.93,-0.00149,-190.9,,,,,,,
292.99,-0.00146,-182.1,,,,,,,
293.01,-0.00143,-177.1,,,,,,,
293.03,-0.00141,-172.6,,,,,,,
293.04,-0.00138,-168.1,,,,,,,
293.06,-0.00136,-164.0,,,,,,,
293.07,-0.00133,-160.0,,,,,,,
293.09,-0.0013,-156.0,,,,,,,
293.1,-0.00128,-152.3,,,,,,,
293.12,-0.00125,-148.4,,,,,,,
293.14,-0.00123,-144.6,,,,,,,
293.16,-0.0012,-140.9,,,,,,,
293.18,-0.00118,-137.2,,,,,,,
293.2,-0.00115,-133.5,,,,,,,
293.22,-0.00113,-130.0,,,,,,,
293.25,-0.0011,-126.5,,,,,,,
293.27,-0.00108,-122.9,,,,,,,
293.3,-0.00105,-119.3,,,,,,,
293.33,-0.00102,-115.5,,,,,,,
293.36,-0.001,-111.6,,,,,,,
293.39,-0.00097,-108.0,,,,,,,
293.42,-0.00095,-104.2,,,,,,,
293.45,-0.00092,-100.4,,,,,,,
293.48,-0.0009,-96.51,,,,,,,
293.52,-0.00087,-92.33,,,,,,,
293.54,-0.00085,-88.37,,,,,,,
293.57,-0.00082,-84.63,,,,,,,
293.6,-0.0008,-80.68,,,,,,,
293.63,-0.00077,-76.54,,,,,,,
293.66,-0.00075,-72.53,,,,,,,
293.69,-0.00072,-68.78,,,,,,,
293.71,-0.00069,-64.75,,,,,,,
293.74,-0.00067,-61.0,,,,,,,
293.77,-0.00064,-57.35,,,,,,,
293.79,-0.00062,-53.49,,,,,,,
293.82,-0.00059,-49.77,,,,,,,
293.85,-0.00057,-46.28,,,,,,,
293.88,-0.00054,-42.37,,,,,,,
293.91,-0.00052,-38.61,,,,,,,
293.93,-0.00049,-34.96,,,,,,,
293.96,-0.00047,-31.11,,,,,,,
293.99,-0.00044,-27.25,,,,,,,
294.02,-0.00041,-23.55,,,,,,,
294.05,-0.00039,-19.67,,,,,,,
294.07,-0.00036,-15.8,,,,,,,
294.1,-0.00034,-11.96,,,,,,,
294.13,-0.00031,-8.22,,,,,,,
294.16,-0.00029,-4.31,,,,,,,
294.19,-0.00026,-0.65,,,,,,,
294.21,-0.00024,3.1,,,,,,,
294.24,-0.00021,6.86,,,,,,,
294.27,-0.00019,10.69,,,,,,,
588.73,-0.00016,3.94,,,,,,,
588.76,-0.00013,8.06,,,,,,,
588.79,-0.00011,11.83,,,,,,,
588.82,-8e-05,15.82,,,,,,,
588.85,-6e-05,20.09,,,,,,,
588.88,-3e-05,24.03,,,,,,,
588.91,-1e-05,27.82,,,,,,,
588.94,2e-05,31.51,,,,,,,
588.97,4e-05,34.06,,,,,,,
589.09,7e-05,40.75,,,,,,,
589.11,0.0001,45.63,,,,,,,
589.13,0.00012,49.79,,,,,,,
589.14,0.00015,53.59,,,,,,,
589.15,0.00017,57.12,,,,,,,
589.17,0.0002,60.75,,,,,,,
589.18,0.00023,63.92,,,,,,,
589.2,0.00025,67.17,,,,,,,
589.22,0.00028,70.5,,,,,,,
589.24,0.0003,73.52,,,,,,,
589.26,0.00033,76.63,,,,,,,
589.29,0.00036,79.8,,,,,,,
589.32,0.00038,82.8,,,,,,,
589.35,0.00041,85.75,,,,,,,
589.38,0.00043,88.78,,,,,,,
589.42,0.00046,92.17,,,,,,,
589.46,0.00048,95.92,,,,,,,
589.5,0.00051,99.74,,,,,,,
589.54,0.00053,103.67,,,,,,,
589.57,0.00056,107.3,,,,,,,
589.6,0.00058,110.76,,,,,,,
589.62,0.00061,114.18,,,,,,,
589.65,0.00063,117.75,,,,,,,
589.68,0.00066,121.2,,,,,,,
589.71,0.00068,124.59,,,,,,,
589.74,0.00071,128.14,,,,,,,
589.77,0.00073,131.52,,,,,,,
589.79,0.00076,134.88,,,,,,,
589.8,0.00076,135.25,,,,,,,
589.83,0.00078,138.6,,,,,,,
589.85,0.00081,142.11,,,,,,,
589.88,0.00084,145.67,,,,,,,
589.91,0.00086,149.75,,,,,,,
589.93,0.00089,153.96,,,,,,,
589.96,0.00091,157.55,,,,,,,
589.98,0.00094,161.31,,,,,,,
590.0,0.00096,165.37,,,,,,,
590.02,0.00099,169.29,,,,,,,
590.04,0.00101,171.58,,,,,,,
590.05,0.00104,174.82,,,,,,,
590.07,0.00107,177.59,,,,,,,
590.08,0.00109,180.27,,,,,,,
590.09,0.00112,182.5,,,,,,,
590.11,0.00114,184.02,,,,,,,
590.12,0.00117,185.14,,,,,,,
590.13,0.0012,186.62,,,,,,,
590.14,0.00123,187.84,,,,,,,
590.14,0.00125,188.89,,,,,,,
590.15,0.00128,189.81,,,,,,,
590.16,0.00131,190.67,,,,,,,
590.16,0.00133,191.5,,,,,,,
590.17,0.00136,192.26,,,,,,,
590.18,0.00139,192.99,,,,,,,
590.2,0.00141,193.7,,,,,,,
590.22,0.00144,194.08,,,,,,,
590.38,0.00141,182.27,,,,,,,
590.42,0.00138,176.92,,,,,,,
590.45,0.00136,171.86,,,,,,,
590.48,0.00133,167.16,,,,,,,
590.5,0.00131,162.32,,,,,,,
590.53,0.00128,157.74,,,,,,,
590.56,0.00126,153.02,,,,,,,
590.58,0.00123,148.4,,,,,,,
590.61,0.00121,144.42,,,,,,,
590.63,0.00118,140.39,,,,,,,
590.65,0.00115,136.87,,,,,,,
590.67,0.00113,133.44,,,,,,,
590.7,0.0011,129.8,,,,,,,
590.73,0.00108,125.94,,,,,,,
590.76,0.00105,121.93,,,,,,,
590.79,0.00103,117.95,,,,,,,
590.81,0.001,114.03,,,,,,,
590.84,0.00098,110.21,,,,,,,
590.87,0.00095,106.29,,,,,,,
590.9,0.00093,102.58,,,,,,,
590.92,0.0009,98.81,,,,,,,
590.95,0.00087,94.96,,,,,,,
590.98,0.00085,91.18,,,,,,,
591.01,0.00082,87.9,,,,,,,
591.04,0.0008,84.04,,,,,,,
591.07,0.00077,79.51,,,,,,,
591.1,0.00075,76.0,,,,,,,
591.13,0.00072,72.18,,,,,,,
591.16,0.0007,67.71,,,,,,,
591.19,0.00067,63.76,,,,,,,
591.21,0.00065,60.19,,,,,,,
591.24,0.00062,56.01,,,,,,,
591.27,0.0006,52.05,,,,,,,
591.29,0.00057,48.1,,,,,,,
591.32,0.00054,43.96,,,,,,,
591.35,0.00052,39.96,,,,,,,
591.38,0.00049,36.06,,,,,,,
591.42,0.00047,31.18,,,,,,,
591.45,0.00044,27.03,,,,,,,
591.47,0.00042,22.95,,,,,,,
591.5,0.00039,18.92,,,,,,,
591.53,0.00037,14.96,,,,,,,
591.55,0.00034,11.15,,,,,,,
591.58,0.00032,7.0,,,,,,,
591.61,0.00029,3.3,,,,,,,
591.63,0.00027,-0.57,,,,,,,
591.66,0.00024,-4.73,,,,,,,
591.7,0.00022,-8.86,,,,,,,
591.73,0.00019,-12.87,,,,,,,
591.76,0.00017,-14.98,,,,,,,
591.89,0.00014,-21.91,,,,,,,
591.91,0.00011,-27.53,,,,,,,
591.93,9e-05,-31.72,,,,,,,
591.94,6e-05,-35.59,,,,,,,
591.95,4e-05,-38.92,,,,,,,
591.97,1e-05,-42.3,,,,,,,
591.98,-1e-05,-45.78,,,,,,,
592.0,-4e-05,-49.09,,,,,,,
592.02,-7e-05,-52.44,,,,,,,
592.04,-9e-05,-55.65,,,,,,,
592.06,-0.00012,-58.81,,,,,,,
592.09,-0.00014,-62.13,,,,,,,
592.12,-0.00017,-65.31,,,,,,,
592.15,-0.00019,-68.35,,,,,,,
592.19,-0.00022,-71.37,,,,,,,
592.22,-0.00025,-74.39,,,,,,,
592.25,-0.00027,-77.6,,,,,,,
592.29,-0.0003,-81.02,,,,,,,
592.33,-0.00032,-84.7,,,,,,,
592.36,-0.00035,-88.52,,,,,,,
592.4,-0.00037,-91.99,,,,,,,
592.42,-0.0004,-95.35,,,,,,,
592.46,-0.00042,-98.97,,,,,,,
592.48,-0.00045,-102.1,,,,,,,
592.5,-0.00047,-105.1,,,,,,,
592.53,-0.0005,-108.2,,,,,,,
592.56,-0.00053,-111.2,,,,,,,
592.58,-0.00055,-114.6,,,,,,,
592.61,-0.00058,-118.3,,,,,,,
592.63,-0.0006,-122.1,,,,,,,
592.66,-0.00063,-125.9,,,,,,,
592.68,-0.00065,-129.9,,,,,,,
592.7,-0.00068,-133.6,,,,,,,
592.71,-0.00071,-137.2,,,,,,,
592.73,-0.00073,-140.7,,,,,,,
592.75,-0.00076,-144.2,,,,,,,
592.77,-0.00078,-147.7,,,,,,,
592.79,-0.00081,-151.1,,,,,,,
592.8,-0.00083,-154.4,,,,,,,
592.82,-0.00086,-157.6,,,,,,,
592.84,-0.00089,-161.0,,,,,,,
592.86,-0.00091,-164.3,,,,,,,
592.88,-0.00094,-167.4,,,,,,,
592.9,-0.00096,-170.3,,,,,,,
592.92,-0.00099,-172.7,,,,,,,
592.93,-0.00102,-174.2,,,,,,,
592.95,-0.00104,-175.2,,,,,,,
592.96,-0.00107,-175.6,,,,,,,
592.96,-0.0011,-176.4,,,,,,,
592.97,-0.00112,-177.2,,,,,,,
592.98,-0.00115,-178.0,,,,,,,
592.99,-0.00117,-179.0,,,,,,,
593.0,-0.0012,-180.0,,,,,,,
593.02,-0.00122,-180.9,,,,,,,
593.04,-0.00125,-181.5,,,,,,,
593.1,-0.00127,-181.5,,,,,,,
593.19,-0.0013,-182.8,,,,,,,
593.24,-0.00133,-185.9,,,,,,,
593.27,-0.00135,-188.7,,,,,,,
593.3,-0.00138,-190.8,,,,,,,
593.48,-0.00135,-176.2,,,,,,,
593.5,-0.00132,-171.5,,,,,,,
593.52,-0.0013,-167.1,,,,,,,
593.54,-0.00127,-162.9,,,,,,,
593.57,-0.00125,-159.0,,,,,,,
593.59,-0.00122,-155.1,,,,,,,
593.61,-0.0012,-151.3,,,,,,,
593.63,-0.00117,-147.3,,,,,,,
593.65,-0.00114,-143.4,,,,,,,
593.68,-0.00112,-139.7,,,,,,,
593.7,-0.00109,-135.9,,,,,,,
593.73,-0.00107,-132.2,,,,,,,
593.75,-0.00104,-128.6,,,,,,,
593.78,-0.00102,-125.0,,,,,,,
593.81,-0.00099,-121.3,,,,,,,
593.83,-0.00097,-117.6,,,,,,,
593.87,-0.00094,-113.2,,,,,,,
593.9,-0.00092,-108.9,,,,,,,
593.94,-0.00089,-104.6,,,,,,,
593.96,-0.00086,-100.6,,,,,,,
593.99,-0.00084,-96.55,,,,,,,
594.02,-0.00081,-92.64,,,,,,,
594.05,-0.00079,-88.65,,,,,,,
594.08,-0.00076,-84.45,,,,,,,
594.11,-0.00074,-80.66,,,,,,,
594.13,-0.00071,-77.02,,,,,,,
594.16,-0.00069,-73.06,,,,,,,
594.19,-0.00066,-69.26,,,,,,,
594.21,-0.00063,-65.07,,,,,,,
594.24,-0.00061,-61.1,,,,,,,
594.26,-0.00058,-57.63,,,,,,,
594.29,-0.00056,-54.02,,,,,,,
594.32,-0.00053,-50.56,,,,,,,
594.34,-0.00051,-46.93,,,,,,,
594.37,-0.00048,-43.27,,,,,,,
594.4,-0.00046,-39.7,,,,,,,
594.43,-0.00043,-35.82,,,,,,,
594.46,-0.0004,-31.94,,,,,,,
594.49,-0.00038,-28.17,,,,,,,
594.52,-0.00035,-24.25,,,,,,,
594.55,-0.00033,-20.39,,,,,,,
594.58,-0.0003,-16.7,,,,,,,
594.6,-0.00028,-13.17,,,,,,,
594.63,-0.00025,-9.5,,,,,,,
594.66,-0.00023,-6.03,,,,,,,
594.68,-0.0002,-2.23,,,,,,,
594.71,-0.00017,1.52,,,,,,,
1189.62,-0.00011,7.41,,,,,,,
1189.65,-9e-05,11.33,,,,,,,
1189.68,-6e-05,15.64,,,,,,,
1189.71,-4e-05,19.51,,,,,,,
1189.74,-1e-05,23.11,,,,,,,
1189.77,1e-05,27.39,,,,,,,
1189.8,3e-05,30.74,,,,,,,
1189.8,4e-05,31.35,,,,,,,
1189.84,6e-05,33.58,,,,,,,
1189.96,9e-05,42.93,,,,,,,
1189.98,0.00012,47.88,,,,,,,
1189.99,0.00014,51.93,,,,,,,
1190.0,0.00017,55.86,,,,,,,
1190.01,0.00019,59.59,,,,,,,
1190.03,0.00022,63.13,,,,,,,
1190.04,0.00024,66.45,,,,,,,
1190.06,0.00027,69.76,,,,,,,
1190.07,0.0003,73.06,,,,,,,
1190.09,0.00032,76.58,,,,,,,
1190.12,0.00035,79.76,,,,,,,
1190.14,0.00037,83.1,,,,,,,
