Repository: janzenchoi/phd_code

# Symbolic

The following repository acts as a wrapper for the `pysr` codebase which was developed for symbolic regression (SR) analysis. This wrapping has been performed to facilitate the quick and easy prediction of the high-temperature creep and tensile behaviour of Alloy 617.

File: symbolic/scripts/data/fatigue/AirPlate_950_1E-3_B-1.csv (part 1 of 2)
time,strain,stress,temperature,type,strain_rate,max_strain,title,youngs,poissons
0.0,3e-05,8.23,950,fatigue,0.001,0.00204,B-1,144000,0.3
0.05,5e-05,12.6,,,,,,,
0.09,8e-05,16.98,,,,,,,
0.13,0.0001,21.13,,,,,,,
0.16,0.00013,24.85,,,,,,,
0.19,0.00015,28.52,,,,,,,
0.21,0.00018,31.89,,,,,,,
0.24,0.0002,35.26,,,,,,,
0.27,0.00023,38.53,,,,,,,
0.31,0.00025,42.23,,,,,,,
0.35,0.00028,45.55,,,,,,,
0.4,0.0003,49.25,,,,,,,
0.45,0.00033,53.11,,,,,,,
0.48,0.00036,57.08,,,,,,,
0.51,0.00038,60.84,,,,,,,
0.54,0.00041,64.8,,,,,,,
0.56,0.00043,68.54,,,,,,,
0.59,0.00046,72.17,,,,,,,
0.61,0.00048,75.63,,,,,,,
0.63,0.00051,79.27,,,,,,,
0.66,0.00053,82.85,,,,,,,
0.68,0.00056,86.02,,,,,,,
0.7,0.00059,89.6,,,,,,,
0.71,0.0006,91.59,,,,,,,
0.72,0.00061,92.99,,,,,,,
0.74,0.00064,96.11,,,,,,,
0.77,0.00066,99.33,,,,,,,
0.8,0.00069,102.74,,,,,,,
0.82,0.00071,105.44,,,,,,,
0.85,0.00074,108.2,,,,,,,
0.9,0.00076,110.23,,,,,,,
1.1,0.00074,101.62,,,,,,,
1.14,0.00071,97.15,,,,,,,
1.18,0.00069,93.16,,,,,,,
1.22,0.00066,89.13,,,,,,,
1.26,0.00064,85.24,,,,,,,
1.29,0.00061,81.62,,,,,,,
1.32,0.00058,78.01,,,,,,,
1.35,0.00056,74.26,,,,,,,
1.38,0.00053,70.81,,,,,,,
1.41,0.00051,67.23,,,,,,,
1.45,0.00048,63.74,,,,,,,
1.48,0.00046,60.37,,,,,,,
1.51,0.00043,56.84,,,,,,,
1.54,0.00041,53.3,,,,,,,
1.57,0.00038,49.89,,,,,,,
1.6,0.00036,46.68,,,,,,,
1.64,0.00033,43.08,,,,,,,
1.68,0.00031,39.26,,,,,,,
1.71,0.00029,36.03,,,,,,,
1.72,0.00028,35.3,,,,,,,
1.76,0.00026,31.45,,,,,,,
1.79,0.00023,27.53,,,,,,,
1.83,0.0002,23.36,,,,,,,
1.86,0.00018,19.67,,,,,,,
1.89,0.00015,15.61,,,,,,,
1.91,0.00013,12.19,,,,,,,
1.95,0.0001,8.46,,,,,,,
1.98,8e-05,4.76,,,,,,,
2.0,5e-05,0.89,,,,,,,
2.02,3e-05,-2.48,,,,,,,
2.05,0.0,-5.94,,,,,,,
2.09,-3e-05,-9.41,,,,,,,
2.11,-5e-05,-12.58,,,,,,,
2.14,-8e-05,-15.63,,,,,,,
2.18,-0.0001,-18.52,,,,,,,
2.23,-0.00013,-21.48,,,,,,,
2.28,-0.00015,-24.85,,,,,,,
2.34,-0.00018,-28.69,,,,,,,
2.38,-0.0002,-32.5,,,,,,,
2.41,-0.00023,-36.6,,,,,,,
2.44,-0.00025,-40.27,,,,,,,
2.47,-0.00028,-44.32,,,,,,,
2.48,-0.0003,-47.98,,,,,,,
2.51,-0.00033,-51.48,,,,,,,
2.53,-0.00035,-55.1,,,,,,,
2.55,-0.00038,-58.46,,,,,,,
2.57,-0.0004,-61.87,,,,,,,
2.59,-0.00043,-65.17,,,,,,,
2.61,-0.00046,-68.56,,,,,,,
2.63,-0.00048,-71.69,,,,,,,
2.66,-0.00051,-74.92,,,,,,,
2.69,-0.00053,-78.3,,,,,,,
2.71,-0.00056,-81.25,,,,,,,
2.71,-0.00056,-81.45,,,,,,,
2.74,-0.00058,-85.11,,,,,,,
2.78,-0.00061,-88.51,,,,,,,
2.81,-0.00064,-92.11,,,,,,,
2.85,-0.00066,-94.89,,,,,,,
2.91,-0.00069,-97.33,,,,,,,
3.12,-0.00066,-91.43,,,,,,,
3.19,-0.00064,-87.71,,,,,,,
3.24,-0.00061,-84.09,,,,,,,
3.29,-0.00058,-80.25,,,,,,,
3.34,-0.00056,-76.48,,,,,,,
3.38,-0.00053,-73.06,,,,,,,
3.41,-0.00051,-69.41,,,,,,,
3.45,-0.00048,-65.71,,,,,,,
3.48,-0.00046,-61.94,,,,,,,
3.52,-0.00043,-57.99,,,,,,,
3.55,-0.00041,-54.45,,,,,,,
3.58,-0.00038,-50.62,,,,,,,
3.6,-0.00036,-47.13,,,,,,,
3.63,-0.00033,-43.41,,,,,,,
3.66,-0.00031,-39.52,,,,,,,
3.7,-0.00028,-35.97,,,,,,,
3.71,-0.00026,-33.55,,,,,,,
3.72,-0.00026,-32.16,,,,,,,
3.75,-0.00023,-28.69,,,,,,,
3.78,-0.0002,-24.85,,,,,,,
3.8,-0.00018,-21.39,,,,,,,
3.84,-0.00015,-17.85,,,,,,,
3.87,-0.00013,-13.89,,,,,,,
3.9,-0.0001,-10.2,,,,,,,
3.93,-8e-05,-6.47,,,,,,,
3.96,-5e-05,-2.6,,,,,,,
3.99,-3e-05,0.9,,,,,,,
4.02,-0.0,4.18,,,,,,,
4.05,2e-05,7.85,,,,,,,
4.08,5e-05,11.34,,,,,,,
4.1,7e-05,15.13,,,,,,,
4.13,0.0001,18.48,,,,,,,
4.16,0.00013,22.06,,,,,,,
4.19,0.00015,25.53,,,,,,,
4.22,0.00018,28.93,,,,,,,
4.24,0.0002,32.28,,,,,,,
4.27,0.00023,35.45,,,,,,,
4.3,0.00025,38.3,,,,,,,
4.34,0.00028,41.53,,,,,,,
4.38,0.0003,44.94,,,,,,,
4.43,0.00033,48.45,,,,,,,
4.48,0.00035,51.96,,,,,,,
4.52,0.00038,55.6,,,,,,,
4.56,0.00041,59.99,,,,,,,
4.59,0.00043,64.19,,,,,,,
4.63,0.00046,68.02,,,,,,,
4.65,0.00048,71.75,,,,,,,
4.68,0.00051,75.61,,,,,,,
4.7,0.00053,79.57,,,,,,,
4.71,0.00054,80.45,,,,,,,
4.73,0.00056,82.86,,,,,,,
4.75,0.00058,86.65,,,,,,,
4.77,0.00061,90.05,,,,,,,
4.8,0.00064,93.42,,,,,,,
4.82,0.00066,96.59,,,,,,,
4.85,0.00069,100.21,,,,,,,
4.88,0.00071,103.6,,,,,,,
4.91,0.00074,106.88,,,,,,,
4.95,0.00076,110.01,,,,,,,
4.98,0.00079,112.72,,,,,,,
5.21,0.00076,103.54,,,,,,,
5.25,0.00074,99.16,,,,,,,
5.29,0.00071,95.05,,,,,,,
5.32,0.00069,91.44,,,,,,,
5.36,0.00066,87.47,,,,,,,
5.4,0.00064,83.43,,,,,,,
5.43,0.00061,79.87,,,,,,,
5.46,0.00058,75.72,,,,,,,
5.5,0.00056,72.16,,,,,,,
5.53,0.00053,68.64,,,,,,,
5.57,0.00051,65.26,,,,,,,
5.61,0.00048,61.58,,,,,,,
5.65,0.00046,57.93,,,,,,,
5.69,0.00043,54.39,,,,,,,
5.71,0.00042,52.0,,,,,,,
5.73,0.00041,50.6,,,,,,,
5.77,0.00038,46.87,,,,,,,
5.8,0.00036,43.17,,,,,,,
5.84,0.00033,39.68,,,,,,,
5.87,0.0003,35.96,,,,,,,
5.9,0.00028,32.58,,,,,,,
5.93,0.00025,29.0,,,,,,,
5.96,0.00023,25.17,,,,,,,
5.99,0.0002,21.57,,,,,,,
6.02,0.00018,17.61,,,,,,,
6.05,0.00015,14.11,,,,,,,
6.09,0.00013,10.5,,,,,,,
6.12,0.0001,6.93,,,,,,,
6.14,8e-05,3.27,,,,,,,
6.17,5e-05,-0.2,,,,,,,
6.2,3e-05,-3.86,,,,,,,
6.23,-0.0,-7.32,,,,,,,
6.27,-3e-05,-10.99,,,,,,,
6.3,-5e-05,-13.81,,,,,,,
6.34,-8e-05,-16.98,,,,,,,
6.4,-0.0001,-20.26,,,,,,,
6.45,-0.00013,-23.67,,,,,,,
6.5,-0.00015,-27.57,,,,,,,
6.55,-0.00018,-31.89,,,,,,,
6.58,-0.0002,-35.26,,,,,,,
6.6,-0.00023,-39.0,,,,,,,
6.63,-0.00025,-43.67,,,,,,,
6.66,-0.00028,-46.83,,,,,,,
6.68,-0.00031,-50.42,,,,,,,
6.7,-0.00033,-54.13,,,,,,,
6.71,-0.00034,-56.05,,,,,,,
6.72,-0.00036,-57.31,,,,,,,
6.74,-0.00038,-60.69,,,,,,,
6.77,-0.00041,-64.21,,,,,,,
6.8,-0.00043,-67.58,,,,,,,
6.82,-0.00046,-70.61,,,,,,,
6.84,-0.00048,-74.01,,,,,,,
6.88,-0.00051,-77.12,,,,,,,
6.91,-0.00053,-80.4,,,,,,,
6.94,-0.00056,-83.66,,,,,,,
6.97,-0.00059,-87.07,,,,,,,
7.0,-0.00061,-90.18,,,,,,,
7.04,-0.00064,-93.88,,,,,,,
7.07,-0.00066,-97.21,,,,,,,
7.1,-0.00069,-100.5,,,,,,,
7.14,-0.00071,-103.5,,,,,,,
7.17,-0.00074,-106.3,,,,,,,
7.23,-0.00076,-109.2,,,,,,,
7.29,-0.00079,-111.7,,,,,,,
7.57,-0.00076,-103.9,,,,,,,
7.62,-0.00074,-99.41,,,,,,,
7.66,-0.00071,-95.3,,,,,,,
7.69,-0.00069,-91.1,,,,,,,
7.71,-0.00067,-88.47,,,,,,,
7.72,-0.00066,-87.35,,,,,,,
7.75,-0.00064,-83.26,,,,,,,
7.78,-0.00061,-79.74,,,,,,,
7.8,-0.00058,-76.12,,,,,,,
7.84,-0.00056,-72.55,,,,,,,
7.87,-0.00053,-68.57,,,,,,,
7.89,-0.00051,-64.88,,,,,,,
7.91,-0.00048,-61.8,,,,,,,
7.95,-0.00046,-57.98,,,,,,,
7.97,-0.00043,-54.3,,,,,,,
8.0,-0.00041,-50.65,,,,,,,
8.02,-0.00038,-47.24,,,,,,,
8.05,-0.00036,-43.45,,,,,,,
8.09,-0.00033,-39.57,,,,,,,
8.11,-0.0003,-35.87,,,,,,,
8.14,-0.00028,-32.06,,,,,,,
18.2,-0.00023,-20.68,,,,,,,
18.23,-0.0002,-17.29,,,,,,,
18.26,-0.00018,-13.6,,,,,,,
18.29,-0.00015,-9.89,,,,,,,
18.32,-0.00013,-6.32,,,,,,,
18.35,-0.0001,-2.61,,,,,,,
18.38,-8e-05,1.17,,,,,,,
18.41,-5e-05,4.92,,,,,,,
18.44,-2e-05,8.48,,,,,,,
18.47,0.0,12.12,,,,,,,
18.49,3e-05,15.53,,,,,,,
18.52,5e-05,19.31,,,,,,,
18.55,8e-05,22.7,,,,,,,
18.58,0.0001,25.99,,,,,,,
18.6,0.00013,29.46,,,,,,,
18.63,0.00015,32.43,,,,,,,
18.66,0.00018,35.71,,,,,,,
18.69,0.0002,39.01,,,,,,,
18.71,0.00022,40.88,,,,,,,
18.73,0.00023,41.9,,,,,,,
18.77,0.00025,45.21,,,,,,,
18.8,0.00028,48.36,,,,,,,
18.85,0.0003,51.83,,,,,,,
18.9,0.00033,55.55,,,,,,,
18.95,0.00035,59.64,,,,,,,
18.98,0.00038,63.71,,,,,,,
19.01,0.00041,67.37,,,,,,,
19.04,0.00043,71.3,,,,,,,
19.06,0.00046,74.9,,,,,,,
19.09,0.00048,78.39,,,,,,,
19.11,0.00051,81.99,,,,,,,
19.14,0.00053,85.73,,,,,,,
19.16,0.00056,89.09,,,,,,,
19.19,0.00059,92.64,,,,,,,
19.21,0.00061,96.04,,,,,,,
19.23,0.00064,99.29,,,,,,,
19.26,0.00066,102.53,,,,,,,
19.28,0.00069,105.59,,,,,,,
19.3,0.00071,108.47,,,,,,,
19.34,0.00074,111.55,,,,,,,
19.37,0.00076,115.06,,,,,,,
19.4,0.00079,117.92,,,,,,,
19.43,0.00081,121.48,,,,,,,
19.47,0.00084,124.65,,,,,,,
19.5,0.00086,128.07,,,,,,,
19.53,0.00089,131.16,,,,,,,
19.56,0.00092,134.45,,,,,,,
19.59,0.00094,137.6,,,,,,,
19.63,0.00097,140.56,,,,,,,
19.66,0.00099,143.51,,,,,,,
19.68,0.00102,146.29,,,,,,,
19.71,0.00104,148.19,,,,,,,
19.72,0.00104,148.5,,,,,,,
19.77,0.00107,150.0,,,,,,,
20.06,0.00104,139.79,,,,,,,
20.12,0.00102,134.81,,,,,,,
20.15,0.00099,130.39,,,,,,,
20.19,0.00097,126.03,,,,,,,
20.22,0.00094,122.07,,,,,,,
20.25,0.00092,118.07,,,,,,,
20.28,0.00089,114.17,,,,,,,
20.3,0.00087,110.57,,,,,,,
20.34,0.00084,106.77,,,,,,,
20.36,0.00081,103.02,,,,,,,
20.39,0.00079,99.29,,,,,,,
20.42,0.00076,95.34,,,,,,,
20.45,0.00074,91.69,,,,,,,
20.48,0.00071,87.91,,,,,,,
20.51,0.00069,84.4,,,,,,,
20.53,0.00066,80.45,,,,,,,
20.56,0.00064,76.75,,,,,,,
20.59,0.00061,73.2,,,,,,,
20.62,0.00058,69.28,,,,,,,
20.65,0.00056,65.57,,,,,,,
20.68,0.00053,61.67,,,,,,,
20.71,0.00051,58.04,,,,,,,
20.71,0.00051,57.37,,,,,,,
20.74,0.00048,54.09,,,,,,,
20.77,0.00046,50.17,,,,,,,
20.8,0.00043,46.57,,,,,,,
20.82,0.00041,43.02,,,,,,,
20.85,0.00038,39.05,,,,,,,
20.88,0.00036,35.8,,,,,,,
20.91,0.00033,32.22,,,,,,,
20.94,0.0003,28.46,,,,,,,
20.96,0.00028,24.88,,,,,,,
20.99,0.00025,21.39,,,,,,,
21.02,0.00023,17.85,,,,,,,
21.05,0.0002,14.48,,,,,,,
21.08,0.00018,11.12,,,,,,,
21.11,0.00015,7.44,,,,,,,
21.13,0.00013,4.02,,,,,,,
21.16,0.0001,0.58,,,,,,,
21.2,7e-05,-2.85,,,,,,,
21.23,5e-05,-6.35,,,,,,,
21.25,2e-05,-9.53,,,,,,,
21.28,-0.0,-12.95,,,,,,,
21.3,-3e-05,-16.03,,,,,,,
21.34,-5e-05,-18.67,,,,,,,
21.39,-8e-05,-22.05,,,,,,,
21.45,-0.0001,-25.07,,,,,,,
21.48,-0.00013,-27.92,,,,,,,
21.54,-0.00015,-31.69,,,,,,,
21.58,-0.00018,-35.64,,,,,,,
21.61,-0.00021,-39.11,,,,,,,
21.64,-0.00023,-43.41,,,,,,,
21.66,-0.00026,-46.95,,,,,,,
21.69,-0.00028,-50.43,,,,,,,
21.71,-0.00031,-54.14,,,,,,,
21.71,-0.00031,-54.38,,,,,,,
21.73,-0.00033,-57.38,,,,,,,
21.76,-0.00036,-60.71,,,,,,,
21.77,-0.00038,-63.98,,,,,,,
21.8,-0.00041,-67.29,,,,,,,
21.83,-0.00043,-70.74,,,,,,,
21.85,-0.00046,-73.63,,,,,,,
21.88,-0.00049,-76.7,,,,,,,
21.91,-0.00051,-80.09,,,,,,,
21.95,-0.00054,-83.31,,,,,,,
21.98,-0.00056,-86.6,,,,,,,
22.01,-0.00059,-89.8,,,,,,,
22.05,-0.00061,-93.08,,,,,,,
22.07,-0.00064,-95.84,,,,,,,
22.1,-0.00066,-98.81,,,,,,,
22.14,-0.00069,-102.3,,,,,,,
22.17,-0.00071,-105.4,,,,,,,
22.2,-0.00074,-108.9,,,,,,,
22.23,-0.00077,-111.9,,,,,,,
22.27,-0.00079,-115.2,,,,,,,
22.29,-0.00082,-118.9,,,,,,,
22.31,-0.00084,-122.4,,,,,,,
22.34,-0.00087,-125.9,,,,,,,
22.36,-0.00089,-129.2,,,,,,,
22.38,-0.00092,-132.6,,,,,,,
22.4,-0.00095,-135.9,,,,,,,
22.41,-0.00097,-139.4,,,,,,,
22.43,-0.001,-142.7,,,,,,,
22.45,-0.00102,-146.0,,,,,,,
22.47,-0.00105,-149.0,,,,,,,
22.48,-0.00107,-151.8,,,,,,,
22.51,-0.0011,-154.6,,,,,,,
22.53,-0.00112,-157.1,,,,,,,
22.55,-0.00115,-159.1,,,,,,,
22.57,-0.00117,-159.8,,,,,,,
22.6,-0.0012,-160.4,,,,,,,
22.63,-0.00122,-160.0,,,,,,,
22.71,-0.00123,-154.7,,,,,,,
22.77,-0.0012,-147.9,,,,,,,
22.8,-0.00117,-143.4,,,,,,,
22.82,-0.00115,-139.0,,,,,,,
22.85,-0.00112,-135.0,,,,,,,
22.88,-0.0011,-131.1,,,,,,,
22.9,-0.00107,-127.1,,,,,,,
22.92,-0.00105,-123.3,,,,,,,
22.95,-0.00102,-119.9,,,,,,,
22.98,-0.00099,-115.9,,,,,,,
23.0,-0.00097,-112.2,,,,,,,
23.02,-0.00094,-108.6,,,,,,,
23.05,-0.00092,-104.7,,,,,,,
23.08,-0.00089,-101.1,,,,,,,
23.1,-0.00087,-97.53,,,,,,,
23.13,-0.00084,-93.81,,,,,,,
23.16,-0.00082,-90.02,,,,,,,
23.18,-0.00079,-86.45,,,,,,,
23.21,-0.00077,-82.99,,,,,,,
23.23,-0.00074,-79.38,,,,,,,
23.27,-0.00071,-76.02,,,,,,,
23.29,-0.00069,-72.49,,,,,,,
23.32,-0.00066,-68.9,,,,,,,
23.35,-0.00064,-65.11,,,,,,,
23.38,-0.00061,-61.35,,,,,,,
23.41,-0.00059,-57.69,,,,,,,
23.44,-0.00056,-54.18,,,,,,,
23.46,-0.00054,-50.83,,,,,,,
23.49,-0.00051,-46.87,,,,,,,
23.52,-0.00049,-43.12,,,,,,,
23.55,-0.00046,-39.73,,,,,,,
23.59,-0.00044,-35.84,,,,,,,
23.61,-0.00041,-32.4,,,,,,,
23.64,-0.00038,-28.63,,,,,,,
23.67,-0.00036,-24.71,,,,,,,
23.7,-0.00033,-21.26,,,,,,,
23.71,-0.00032,-19.84,,,,,,,
23.73,-0.00031,-18.0,,,,,,,
23.76,-0.00028,-14.52,,,,,,,
23.79,-0.00026,-10.56,,,,,,,
59.41,-0.00024,31.3,,,,,,,
59.45,-0.00021,34.47,,,,,,,
59.47,-0.00019,37.29,,,,,,,
59.5,-0.00016,40.34,,,,,,,
59.53,-0.00014,42.68,,,,,,,
59.56,-0.00011,45.13,,,,,,,
59.6,-9e-05,47.72,,,,,,,
59.65,-6e-05,50.42,,,,,,,
59.69,-4e-05,52.95,,,,,,,
59.71,-2e-05,55.02,,,,,,,
59.73,-1e-05,56.05,,,,,,,
59.76,1e-05,58.91,,,,,,,
59.79,4e-05,62.14,,,,,,,
59.82,7e-05,65.0,,,,,,,
59.84,9e-05,68.03,,,,,,,
59.88,0.00012,70.99,,,,,,,
59.9,0.00014,73.78,,,,,,,
59.93,0.00017,76.91,,,,,,,
59.95,0.00019,79.65,,,,,,,
59.98,0.00022,82.55,,,,,,,
60.0,0.00024,85.55,,,,,,,
60.02,0.00027,88.28,,,,,,,
60.05,0.00029,90.88,,,,,,,
60.07,0.00032,93.72,,,,,,,
60.09,0.00035,96.25,,,,,,,
60.12,0.00037,98.48,,,,,,,
60.14,0.0004,100.86,,,,,,,
60.17,0.00042,103.36,,,,,,,
60.2,0.00045,105.49,,,,,,,
60.23,0.00047,107.69,,,,,,,
60.25,0.0005,109.94,,,,,,,
60.28,0.00052,112.07,,,,,,,
60.31,0.00055,114.05,,,,,,,
60.34,0.00057,116.22,,,,,,,
60.37,0.0006,118.1,,,,,,,
60.4,0.00063,120.16,,,,,,,
60.43,0.00065,122.1,,,,,,,
60.46,0.00068,124.27,,,,,,,
60.48,0.0007,126.22,,,,,,,
60.51,0.00073,128.19,,,,,,,
60.54,0.00075,130.22,,,,,,,
60.57,0.00078,131.93,,,,,,,
60.59,0.0008,134.0,,,,,,,
60.62,0.00083,135.88,,,,,,,
60.65,0.00085,137.84,,,,,,,
60.67,0.00088,139.7,,,,,,,
60.7,0.0009,141.8,,,,,,,
60.71,0.00093,143.66,,,,,,,
60.72,0.00093,144.04,,,,,,,
60.74,0.00096,146.26,,,,,,,
60.76,0.00098,148.39,,,,,,,
60.77,0.00101,150.62,,,,,,,
60.8,0.00103,152.8,,,,,,,
60.81,0.00106,155.06,,,,,,,
60.84,0.00108,157.09,,,,,,,
60.85,0.00111,159.34,,,,,,,
60.87,0.00114,161.29,,,,,,,
60.88,0.00116,161.8,,,,,,,
60.9,0.00119,163.36,,,,,,,
60.91,0.00121,164.84,,,,,,,
60.92,0.00124,166.43,,,,,,,
60.94,0.00127,166.44,,,,,,,
60.95,0.00129,167.54,,,,,,,
60.96,0.00132,168.29,,,,,,,
60.98,0.00134,169.15,,,,,,,
60.98,0.00137,168.46,,,,,,,
60.99,0.0014,168.5,,,,,,,
61.01,0.00142,168.71,,,,,,,
61.02,0.00145,168.56,,,,,,,
61.03,0.00147,167.89,,,,,,,
61.08,0.0015,163.83,,,,,,,
61.16,0.00147,150.55,,,,,,,
61.19,0.00145,144.5,,,,,,,
61.21,0.00142,139.2,,,,,,,
61.23,0.0014,134.49,,,,,,,
61.26,0.00137,129.78,,,,,,,
61.28,0.00134,125.66,,,,,,,
61.3,0.00132,121.32,,,,,,,
61.32,0.00129,117.26,,,,,,,
61.34,0.00127,113.47,,,,,,,
61.36,0.00124,109.2,,,,,,,
61.38,0.00122,105.48,,,,,,,
61.4,0.00119,101.73,,,,,,,
61.42,0.00116,97.97,,,,,,,
61.45,0.00114,94.24,,,,,,,
61.47,0.00111,90.65,,,,,,,
61.49,0.00109,86.97,,,,,,,
61.51,0.00106,83.49,,,,,,,
61.54,0.00104,79.86,,,,,,,
61.56,0.00101,76.3,,,,,,,
61.59,0.00099,72.63,,,,,,,
61.61,0.00096,69.08,,,,,,,
61.64,0.00094,65.46,,,,,,,
61.66,0.00091,61.82,,,,,,,
61.7,0.00088,58.0,,,,,,,
61.71,0.00087,55.86,,,,,,,
61.73,0.00086,54.46,,,,,,,
61.75,0.00083,50.64,,,,,,,
61.78,0.00081,47.14,,,,,,,
61.8,0.00078,43.99,,,,,,,
61.84,0.00076,40.42,,,,,,,
61.87,0.00073,36.99,,,,,,,
61.89,0.00071,33.66,,,,,,,
61.92,0.00068,30.33,,,,,,,
61.95,0.00066,26.87,,,,,,,
61.98,0.00063,23.41,,,,,,,
62.01,0.00061,20.14,,,,,,,
62.04,0.00058,16.48,,,,,,,
62.06,0.00056,13.14,,,,,,,
62.09,0.00053,9.89,,,,,,,
62.12,0.00051,6.64,,,,,,,
62.15,0.00048,3.08,,,,,,,
62.18,0.00045,-0.13,,,,,,,
62.2,0.00043,-3.33,,,,,,,
62.23,0.0004,-6.67,,,,,,,
62.27,0.00038,-9.87,,,,,,,
62.29,0.00035,-12.86,,,,,,,
62.32,0.00033,-15.97,,,,,,,
62.35,0.0003,-19.01,,,,,,,
62.38,0.00028,-21.12,,,,,,,
62.43,0.00025,-23.65,,,,,,,
62.48,0.00023,-26.46,,,,,,,
62.54,0.0002,-29.45,,,,,,,
62.58,0.00018,-32.76,,,,,,,
62.62,0.00015,-36.17,,,,,,,
62.65,0.00012,-40.15,,,,,,,
62.67,0.0001,-43.36,,,,,,,
62.7,7e-05,-46.56,,,,,,,
62.71,5e-05,-49.32,,,,,,,
62.71,5e-05,-49.78,,,,,,,
62.73,2e-05,-52.64,,,,,,,
62.76,-0.0,-55.62,,,,,,,
62.78,-3e-05,-58.57,,,,,,,
62.8,-5e-05,-61.22,,,,,,,
62.82,-8e-05,-63.69,,,,,,,
62.84,-0.0001,-66.5,,,,,,,
62.88,-0.00013,-69.07,,,,,,,
62.9,-0.00016,-71.78,,,,,,,
62.92,-0.00018,-74.2,,,,,,,
62.95,-0.00021,-76.6,,,,,,,
62.98,-0.00023,-79.19,,,,,,,
63.02,-0.00026,-81.62,,,,,,,
63.04,-0.00028,-83.84,,,,,,,
63.07,-0.00031,-86.18,,,,,,,
63.1,-0.00033,-88.53,,,,,,,
63.13,-0.00036,-90.87,,,,,,,
63.16,-0.00039,-93.28,,,,,,,
63.2,-0.00041,-95.76,,,,,,,
63.23,-0.00044,-98.12,,,,,,,
63.26,-0.00046,-100.7,,,,,,,
63.29,-0.00049,-103.0,,,,,,,
63.31,-0.00051,-105.5,,,,,,,
63.34,-0.00054,-107.7,,,,,,,
63.37,-0.00057,-110.3,,,,,,,
63.38,-0.00059,-112.8,,,,,,,
63.41,-0.00062,-115.7,,,,,,,
63.43,-0.00064,-118.3,,,,,,,
63.45,-0.00067,-120.9,,,,,,,
63.47,-0.00069,-123.6,,,,,,,
63.49,-0.00072,-126.3,,,,,,,
63.51,-0.00075,-128.8,,,,,,,
63.52,-0.00077,-131.5,,,,,,,
63.54,-0.0008,-134.0,,,,,,,
63.55,-0.00082,-136.4,,,,,,,
63.57,-0.00085,-139.0,,,,,,,
63.59,-0.00087,-141.4,,,,,,,
63.61,-0.0009,-143.8,,,,,,,
63.63,-0.00093,-146.1,,,,,,,
63.64,-0.00095,-148.3,,,,,,,
63.66,-0.00098,-150.3,,,,,,,
63.67,-0.001,-152.4,,,,,,,
63.69,-0.00103,-154.3,,,,,,,
63.7,-0.00105,-155.8,,,,,,,
63.71,-0.00107,-156.0,,,,,,,
63.72,-0.00108,-156.1,,,,,,,
63.73,-0.00111,-157.1,,,,,,,
63.73,-0.00113,-157.9,,,,,,,
63.74,-0.00116,-158.8,,,,,,,
63.75,-0.00118,-159.7,,,,,,,
63.77,-0.00121,-160.7,,,,,,,
63.77,-0.00124,-161.0,,,,,,,
63.79,-0.00126,-162.1,,,,,,,
63.8,-0.00129,-162.9,,,,,,,
63.83,-0.00131,-163.8,,,,,,,
63.84,-0.00134,-164.8,,,,,,,
63.87,-0.00136,-165.4,,,,,,,
63.89,-0.00139,-166.0,,,,,,,
63.91,-0.00141,-166.5,,,,,,,
63.95,-0.00144,-166.5,,,,,,,
63.98,-0.00146,-165.6,,,,,,,
64.03,-0.00149,-161.3,,,,,,,
64.13,-0.00146,-146.5,,,,,,,
64.16,-0.00144,-140.5,,,,,,,
64.19,-0.00141,-135.0,,,,,,,
64.21,-0.00139,-130.0,,,,,,,
64.23,-0.00136,-125.5,,,,,,,
64.26,-0.00134,-120.9,,,,,,,
64.28,-0.00131,-116.4,,,,,,,
64.3,-0.00128,-112.1,,,,,,,
64.32,-0.00126,-108.0,,,,,,,
64.34,-0.00123,-104.3,,,,,,,
64.36,-0.00121,-100.4,,,,,,,
64.38,-0.00118,-96.52,,,,,,,
64.41,-0.00116,-92.46,,,,,,,
64.43,-0.00113,-88.68,,,,,,,
64.45,-0.00111,-84.94,,,,,,,
64.48,-0.00108,-81.27,,,,,,,
64.49,-0.00106,-77.84,,,,,,,
64.52,-0.00103,-74.13,,,,,,,
64.55,-0.001,-70.26,,,,,,,
64.57,-0.00098,-66.36,,,,,,,
64.59,-0.00095,-63.21,,,,,,,
64.62,-0.00093,-59.52,,,,,,,
64.65,-0.0009,-55.92,,,,,,,
64.67,-0.00088,-52.71,,,,,,,
64.7,-0.00085,-48.82,,,,,,,
64.71,-0.00084,-47.34,,,,,,,
64.73,-0.00083,-45.08,,,,,,,
64.76,-0.0008,-41.82,,,,,,,
64.78,-0.00078,-38.44,,,,,,,
64.81,-0.00075,-34.57,,,,,,,
64.84,-0.00073,-31.28,,,,,,,
64.88,-0.0007,-27.45,,,,,,,
64.9,-0.00068,-24.15,,,,,,,
64.93,-0.00065,-20.72,,,,,,,
64.96,-0.00062,-17.23,,,,,,,
64.99,-0.0006,-13.71,,,,,,,
65.02,-0.00057,-10.12,,,,,,,
65.05,-0.00055,-6.58,,,,,,,
65.08,-0.00052,-3.35,,,,,,,
65.11,-0.0005,-0.01,,,,,,,
65.13,-0.00047,3.63,,,,,,,
65.16,-0.00045,6.71,,,,,,,
65.2,-0.00042,10.1,,,,,,,
65.22,-0.0004,13.38,,,,,,,
65.24,-0.00037,16.22,,,,,,,
65.27,-0.00035,19.53,,,,,,,
65.3,-0.00032,22.96,,,,,,,
65.33,-0.00029,26.01,,,,,,,
65.36,-0.00027,29.13,,,,,,,
292.23,-0.00022,32.62,,,,,,,
292.27,-0.0002,35.54,,,,,,,
292.29,-0.00017,38.27,,,,,,,
292.32,-0.00015,40.83,,,,,,,
292.36,-0.00012,43.3,,,,,,,
292.4,-0.0001,45.68,,,,,,,
292.43,-7e-05,48.03,,,,,,,
292.47,-5e-05,50.53,,,,,,,
292.51,-2e-05,52.86,,,,,,,
292.54,1e-05,55.69,,,,,,,
292.57,3e-05,58.47,,,,,,,
292.6,6e-05,61.1,,,,,,,
292.63,8e-05,64.18,,,,,,,
292.66,0.00011,66.76,,,,,,,
292.68,0.00013,69.33,,,,,,,
292.71,0.00016,72.13,,,,,,,
292.71,0.00016,72.55,,,,,,,
292.73,0.00018,74.88,,,,,,,
292.76,0.00021,77.76,,,,,,,
292.78,0.00023,80.37,,,,,,,
292.8,0.00026,83.11,,,,,,,
292.83,0.00029,85.79,,,,,,,
292.85,0.00031,88.29,,,,,,,
292.88,0.00034,90.9,,,,,,,
292.9,0.00036,93.16,,,,,,,
292.93,0.00039,95.35,,,,,,,
292.95,0.00041,97.74,,,,,,,
292.98,0.00044,100.07,,,,,,,
293.01,0.00046,102.25,,,,,,,
293.04,0.00049,104.47,,,,,,,
293.06,0.00052,106.62,,,,,,,
293.09,0.00054,108.64,,,,,,,
293.13,0.00057,110.84,,,,,,,
293.15,0.00059,112.84,,,,,,,
293.18,0.00062,114.83,,,,,,,
293.21,0.00064,117.06,,,,,,,
293.24,0.00067,118.92,,,,,,,
293.27,0.00069,121.02,,,,,,,
293.3,0.00072,123.26,,,,,,,
293.32,0.00074,125.4,,,,,,,
293.35,0.00077,127.42,,,,,,,
293.38,0.0008,129.38,,,,,,,
293.41,0.00082,131.44,,,,,,,
293.43,0.00085,133.36,,,,,,,
293.46,0.00087,135.71,,,,,,,
293.48,0.0009,137.67,,,,,,,
293.51,0.00092,139.8,,,,,,,
293.54,0.00095,142.14,,,,,,,
293.56,0.00097,144.58,,,,,,,
293.58,0.001,146.83,,,,,,,
293.6,0.00103,149.09,,,,,,,
293.62,0.00105,151.36,,,,,,,
293.64,0.00108,153.48,,,,,,,
293.66,0.0011,155.59,,,,,,,
293.67,0.00113,157.7,,,,,,,
293.69,0.00115,159.96,,,,,,,
293.71,0.00118,161.89,,,,,,,
293.71,0.00119,162.34,,,,,,,
293.73,0.0012,163.84,,,,,,,
293.74,0.00123,165.7,,,,,,,
293.76,0.00126,167.44,,,,,,,
293.77,0.00128,168.79,,,,,,,
293.79,0.00131,170.05,,,,,,,
293.8,0.00133,170.96,,,,,,,
293.83,0.00136,171.37,,,,,,,
293.84,0.00138,171.31,,,,,,,
293.87,0.00141,170.52,,,,,,,
293.91,0.00143,167.91,,,,,,,
294.04,0.00141,146.6,,,,,,,
294.07,0.00138,140.58,,,,,,,
294.09,0.00136,135.02,,,,,,,
294.12,0.00133,130.16,,,,,,,
294.13,0.00131,125.92,,,,,,,
294.16,0.00128,121.54,,,,,,,
294.18,0.00126,117.27,,,,,,,
294.2,0.00123,113.32,,,,,,,
294.21,0.00121,109.37,,,,,,,
294.23,0.00118,105.67,,,,,,,
294.26,0.00115,101.94,,,,,,,
294.27,0.00113,98.07,,,,,,,
294.3,0.0011,94.58,,,,,,,
294.32,0.00108,90.85,,,,,,,
294.34,0.00105,87.29,,,,,,,
294.36,0.00103,83.98,,,,,,,
294.38,0.001,80.48,,,,,,,
294.41,0.00098,76.81,,,,,,,
294.43,0.00095,73.53,,,,,,,
294.45,0.00093,70.0,,,,,,,
294.48,0.0009,66.41,,,,,,,
294.51,0.00087,62.99,,,,,,,
294.53,0.00085,59.52,,,,,,,
294.56,0.00082,55.92,,,,,,,
294.59,0.0008,52.13,,,,,,,
294.62,0.00077,48.89,,,,,,,
294.65,0.00075,45.26,,,,,,,
294.68,0.00072,41.98,,,,,,,
294.71,0.0007,38.16,,,,,,,
294.71,0.00069,37.66,,,,,,,
294.74,0.00067,34.64,,,,,,,
294.77,0.00064,30.84,,,,,,,
294.8,0.00062,27.08,,,,,,,
294.83,0.00059,23.82,,,,,,,
294.86,0.00057,20.37,,,,,,,
294.88,0.00054,16.65,,,,,,,
294.91,0.00052,13.29,,,,,,,
294.95,0.00049,10.02,,,,,,,
294.98,0.00047,6.29,,,,,,,
295.0,0.00044,2.97,,,,,,,
295.03,0.00042,-0.3,,,,,,,
295.05,0.00039,-3.63,,,,,,,
295.09,0.00036,-7.25,,,,,,,
295.11,0.00034,-10.07,,,,,,,
295.14,0.00031,-12.95,,,,,,,
295.16,0.00029,-16.06,,,,,,,
295.2,0.00026,-18.87,,,,,,,
295.23,0.00024,-21.15,,,,,,,
295.26,0.00021,-23.03,,,,,,,
295.3,0.00019,-25.32,,,,,,,
295.36,0.00016,-27.84,,,,,,,
295.41,0.00014,-30.65,,,,,,,
295.45,0.00011,-34.11,,,,,,,
295.48,8e-05,-37.91,,,,,,,
295.51,6e-05,-41.42,,,,,,,
295.53,3e-05,-44.6,,,,,,,
295.55,1e-05,-47.53,,,,,,,
295.58,-2e-05,-50.6,,,,,,,
295.6,-4e-05,-53.74,,,,,,,
295.63,-7e-05,-56.73,,,,,,,
295.64,-9e-05,-59.28,,,,,,,
295.66,-0.00012,-61.95,,,,,,,
295.69,-0.00015,-64.54,,,,,,,
295.71,-0.00017,-66.95,,,,,,,
295.71,-0.00017,-67.12,,,,,,,
295.74,-0.0002,-69.83,,,,,,,
295.77,-0.00022,-72.19,,,,,,,
295.79,-0.00025,-74.61,,,,,,,
295.82,-0.00027,-76.95,,,,,,,
295.85,-0.0003,-79.14,,,,,,,
295.88,-0.00032,-81.46,,,,,,,
295.91,-0.00035,-83.98,,,,,,,
295.95,-0.00037,-86.12,,,,,,,
295.98,-0.0004,-88.48,,,,,,,
296.01,-0.00043,-90.78,,,,,,,
296.04,-0.00045,-93.21,,,,,,,
296.07,-0.00048,-95.42,,,,,,,
296.09,-0.0005,-97.8,,,,,,,
296.13,-0.00053,-100.1,,,,,,,
296.15,-0.00055,-102.2,,,,,,,
296.18,-0.00058,-105.0,,,,,,,
296.2,-0.0006,-107.3,,,,,,,
296.23,-0.00063,-109.5,,,,,,,
296.25,-0.00066,-112.2,,,,,,,
296.27,-0.00068,-115.1,,,,,,,
296.3,-0.00071,-117.5,,,,,,,
296.32,-0.00073,-120.3,,,,,,,
296.34,-0.00076,-122.8,,,,,,,
296.35,-0.00078,-125.6,,,,,,,
296.37,-0.00081,-127.9,,,,,,,
296.39,-0.00084,-130.8,,,,,,,
296.41,-0.00086,-133.2,,,,,,,
296.42,-0.00089,-135.7,,,,,,,
296.44,-0.00091,-138.1,,,,,,,
296.45,-0.00094,-140.4,,,,,,,
296.47,-0.00096,-142.7,,,,,,,
296.48,-0.00099,-144.9,,,,,,,
296.51,-0.00102,-147.3,,,,,,,
296.52,-0.00104,-149.2,,,,,,,
296.53,-0.00107,-151.3,,,,,,,
296.55,-0.00109,-153.4,,,,,,,
296.56,-0.00112,-155.1,,,,,,,
296.59,-0.00115,-157.2,,,,,,,
296.6,-0.00117,-158.9,,,,,,,
296.62,-0.0012,-160.7,,,,,,,
296.63,-0.00122,-162.3,,,,,,,
296.65,-0.00125,-163.6,,,,,,,
296.66,-0.00127,-165.2,,,,,,,
296.68,-0.0013,-166.6,,,,,,,
296.7,-0.00132,-167.8,,,,,,,
296.71,-0.00134,-168.8,,,,,,,
296.71,-0.00135,-169.0,,,,,,,
296.73,-0.00138,-164.0,,,,,,,
296.73,-0.00141,-164.4,,,,,,,
296.73,-0.00144,-164.5,,,,,,,
296.74,-0.00147,-164.7,,,,,,,
296.74,-0.0015,-164.7,,,,,,,
296.74,-0.00153,-164.6,,,,,,,
296.74,-0.00156,-165.0,,,,,,,
296.75,-0.0016,-164.9,,,,,,,
296.75,-0.00163,-165.0,,,,,,,
296.75,-0.00165,-165.1,,,,,,,
296.75,-0.00168,-165.1,,,,,,,
296.76,-0.00171,-165.2,,,,,,,
296.76,-0.00174,-165.3,,,,,,,
296.76,-0.00177,-165.2,,,,,,,
296.77,-0.0018,-165.0,,,,,,,
296.77,-0.00183,-164.9,,,,,,,
296.78,-0.00185,-164.5,,,,,,,
296.86,-0.00183,-144.0,,,,,,,
296.88,-0.0018,-138.3,,,,,,,
296.88,-0.00177,-133.3,,,,,,,
296.9,-0.00175,-128.4,,,,,,,
296.91,-0.00172,-123.7,,,,,,,
296.92,-0.00169,-119.7,,,,,,,
296.93,-0.00167,-115.6,,,,,,,
296.95,-0.00164,-111.5,,,,,,,
296.95,-0.00162,-107.8,,,,,,,
296.96,-0.00159,-103.8,,,,,,,
296.98,-0.00156,-100.1,,,,,,,
296.98,-0.00154,-96.44,,,,,,,
296.99,-0.00151,-92.8,,,,,,,
297.01,-0.00149,-89.3,,,,,,,
297.02,-0.00146,-85.91,,,,,,,
297.02,-0.00144,-82.54,,,,,,,
297.04,-0.00141,-79.01,,,,,,,
297.05,-0.00138,-75.5,,,,,,,
297.06,-0.00136,-72.21,,,,,,,
297.08,-0.00133,-68.84,,,,,,,
297.09,-0.00131,-65.43,,,,,,,
297.11,-0.00128,-62.24,,,,,,,
297.13,-0.00125,-58.9,,,,,,,
297.14,-0.00123,-55.44,,,,,,,
297.16,-0.0012,-52.6,,,,,,,
297.18,-0.00118,-49.56,,,,,,,
297.21,-0.00115,-45.48,,,,,,,
297.23,-0.00112,-42.31,,,,,,,
297.26,-0.0011,-38.8,,,,,,,
297.28,-0.00107,-35.3,,,,,,,
297.31,-0.00105,-31.98,,,,,,,
297.34,-0.00102,-27.93,,,,,,,
297.38,-0.001,-24.33,,,,,,,
297.4,-0.00097,-21.33,,,,,,,
297.43,-0.00095,-17.77,,,,,,,
297.46,-0.00092,-14.11,,,,,,,
297.49,-0.0009,-10.79,,,,,,,
297.52,-0.00087,-7.4,,,,,,,
297.55,-0.00084,-4.12,,,,,,,
297.58,-0.00082,-0.6,,,,,,,
297.61,-0.00079,2.88,,,,,,,
297.63,-0.00077,6.11,,,,,,,
297.66,-0.00074,9.27,,,,,,,
297.7,-0.00072,12.51,,,,,,,
297.71,-0.0007,14.82,,,,,,,
297.72,-0.00069,15.47,,,,,,,
297.74,-0.00067,18.75,,,,,,,
297.77,-0.00064,21.77,,,,,,,
297.8,-0.00062,24.61,,,,,,,
297.83,-0.00059,27.82,,,,,,,
297.85,-0.00057,30.46,,,,,,,
297.88,-0.00054,33.6,,,,,,,
297.91,-0.00051,36.71,,,,,,,
297.94,-0.00049,39.28,,,,,,,
297.97,-0.00046,41.6,,,,,,,
298.01,-0.00044,44.17,,,,,,,
298.05,-0.00041,46.85,,,,,,,
298.09,-0.00039,49.61,,,,,,,
298.13,-0.00036,52.12,,,,,,,
298.16,-0.00034,55.13,,,,,,,
536.99,-0.00023,31.79,,,,,,,
537.02,-0.0002,34.84,,,,,,,
537.05,-0.00018,37.76,,,,,,,
537.07,-0.00015,40.28,,,,,,,
537.11,-0.00013,42.66,,,,,,,
537.14,-0.0001,45.02,,,,,,,
537.19,-7e-05,47.52,,,,,,,
537.23,-5e-05,50.32,,,,,,,
537.27,-2e-05,53.04,,,,,,,
537.3,0.0,55.81,,,,,,,
537.34,3e-05,58.99,,,,,,,
537.37,5e-05,61.88,,,,,,,
537.39,8e-05,64.47,,,,,,,
537.41,0.0001,67.14,,,,,,,
537.44,0.00013,69.77,,,,,,,
537.47,0.00015,72.46,,,,,,,
537.49,0.00018,75.3,,,,,,,
537.52,0.0002,78.07,,,,,,,
537.54,0.00023,80.76,,,,,,,
537.56,0.00025,83.39,,,,,,,
537.59,0.00028,85.82,,,,,,,
537.6,0.0003,88.31,,,,,,,
537.63,0.00033,90.7,,,,,,,
537.65,0.00035,92.98,,,,,,,
537.68,0.00038,95.21,,,,,,,
537.7,0.00041,97.36,,,,,,,
537.71,0.00042,98.34,,,,,,,
537.73,0.00043,99.47,,,,,,,
537.76,0.00046,101.68,,,,,,,
537.78,0.00048,103.84,,,,,,,
537.81,0.00051,105.75,,,,,,,
537.84,0.00053,107.72,,,,,,,
537.87,0.00056,109.77,,,,,,,
537.9,0.00058,111.63,,,,,,,
537.93,0.00061,113.65,,,,,,,
537.95,0.00063,115.71,,,,,,,
537.98,0.00066,117.58,,,,,,,
538.02,0.00068,119.65,,,,,,,
538.05,0.00071,121.78,,,,,,,
538.07,0.00074,123.94,,,,,,,
538.1,0.00076,125.95,,,,,,,
538.13,0.00079,128.13,,,,,,,
538.16,0.00081,130.23,,,,,,,
538.19,0.00084,132.37,,,,,,,
538.21,0.00086,134.54,,,,,,,
538.23,0.00089,136.3,,,,,,,
538.27,0.00091,138.58,,,,,,,
538.29,0.00094,140.91,,,,,,,
538.3,0.00096,143.08,,,,,,,
538.33,0.00099,145.3,,,,,,,
538.35,0.00101,147.69,,,,,,,
538.37,0.00104,149.91,,,,,,,
538.39,0.00107,152.02,,,,,,,
538.41,0.00109,154.13,,,,,,,
538.43,0.00112,156.5,,,,,,,
538.45,0.00114,158.54,,,,,,,
538.46,0.00117,160.55,,,,,,,
538.48,0.00119,162.48,,,,,,,
538.49,0.00122,164.23,,,,,,,
538.51,0.00125,166.05,,,,,,,
538.52,0.00127,167.65,,,,,,,
538.54,0.0013,168.95,,,,,,,
538.55,0.00132,169.97,,,,,,,
538.57,0.00135,170.6,,,,,,,
538.59,0.00137,170.85,,,,,,,
538.62,0.0014,170.16,,,,,,,
538.66,0.00142,168.34,,,,,,,
538.71,0.00144,161.73,,,,,,,
538.8,0.0014,146.21,,,,,,,
538.83,0.00137,140.18,,,,,,,
538.85,0.00135,135.33,,,,,,,
538.88,0.00132,130.27,,,,,,,
538.9,0.0013,125.71,,,,,,,
538.91,0.00127,121.26,,,,,,,
538.94,0.00124,117.02,,,,,,,
538.96,0.00122,112.84,,,,,,,
538.98,0.00119,108.83,,,,,,,
539.0,0.00117,104.84,,,,,,,
539.02,0.00114,100.85,,,,,,,
539.05,0.00112,97.33,,,,,,,
539.07,0.00109,93.5,,,,,,,
539.09,0.00107,89.71,,,,,,,
539.11,0.00104,86.03,,,,,,,
539.13,0.00101,82.42,,,,,,,
539.16,0.00099,78.92,,,,,,,
539.18,0.00096,75.25,,,,,,,
539.21,0.00094,71.46,,,,,,,
539.23,0.00091,67.92,,,,,,,
539.27,0.00089,64.01,,,,,,,
539.29,0.00086,60.39,,,,,,,
539.32,0.00084,56.67,,,,,,,
539.35,0.00081,52.86,,,,,,,
539.38,0.00079,49.31,,,,,,,
539.41,0.00076,45.73,,,,,,,
539.44,0.00073,41.93,,,,,,,
539.46,0.00071,38.49,,,,,,,
539.49,0.00068,35.03,,,,,,,
539.52,0.00066,31.2,,,,,,,
539.55,0.00063,27.86,,,,,,,
539.58,0.00061,24.62,,,,,,,
539.61,0.00058,20.95,,,,,,,
539.63,0.00056,17.8,,,,,,,
539.66,0.00053,14.66,,,,,,,
539.69,0.00051,11.32,,,,,,,
539.71,0.00048,8.24,,,,,,,
539.71,0.00048,8.0,,,,,,,
539.74,0.00046,4.76,,,,,,,
539.77,0.00043,1.64,,,,,,,
539.8,0.0004,-1.44,,,,,,,
539.82,0.00038,-4.84,,,,,,,
539.85,0.00035,-7.9,,,,,,,
539.88,0.00033,-10.91,,,,,,,
539.91,0.0003,-14.0,,,,,,,
539.94,0.00028,-17.07,,,,,,,
539.96,0.00025,-19.76,,,,,,,
540.0,0.00023,-22.01,,,,,,,
540.05,0.0002,-24.23,,,,,,,
540.1,0.00017,-26.96,,,,,,,
540.15,0.00015,-29.87,,,,,,,
540.2,0.00012,-33.46,,,,,,,
540.23,0.0001,-37.02,,,,,,,
540.26,7e-05,-40.65,,,,,,,
540.28,5e-05,-43.9,,,,,,,
540.3,2e-05,-47.13,,,,,,,
540.33,-0.0,-49.9,,,,,,,
540.35,-3e-05,-53.42,,,,,,,
540.37,-6e-05,-55.78,,,,,,,
540.39,-8e-05,-58.76,,,,,,,
540.41,-0.00011,-61.15,,,,,,,
540.43,-0.00013,-63.61,,,,,,,
540.46,-0.00016,-66.29,,,,,,,
540.48,-0.00018,-68.52,,,,,,,
540.51,-0.00021,-71.05,,,,,,,
540.53,-0.00023,-73.41,,,,,,,
540.56,-0.00026,-75.87,,,,,,,
540.59,-0.00028,-77.92,,,,,,,
540.62,-0.00031,-79.77,,,,,,,
540.65,-0.00033,-82.28,,,,,,,
540.67,-0.00036,-84.23,,,,,,,
540.7,-0.00038,-86.47,,,,,,,
540.71,-0.00039,-86.8,,,,,,,
540.73,-0.00041,-88.49,,,,,,,
540.77,-0.00044,-90.45,,,,,,,
540.8,-0.00046,-92.78,,,,,,,
540.82,-0.00049,-94.83,,,,,,,
540.85,-0.00051,-97.15,,,,,,,
540.89,-0.00054,-99.76,,,,,,,
540.91,-0.00056,-101.6,,,,,,,
540.95,-0.00059,-104.1,,,,,,,
540.97,-0.00061,-106.8,,,,,,,
540.99,-0.00064,-109.0,,,,,,,
541.02,-0.00067,-111.9,,,,,,,
541.04,-0.00069,-114.4,,,,,,,
541.06,-0.00072,-117.1,,,,,,,
541.08,-0.00074,-119.7,,,,,,,
541.1,-0.00077,-122.8,,,,,,,
541.12,-0.00079,-125.2,,,,,,,
541.13,-0.00082,-127.6,,,,,,,
541.16,-0.00084,-130.6,,,,,,,
541.17,-0.00087,-132.9,,,,,,,
541.19,-0.0009,-135.1,,,,,,,
541.2,-0.00092,-137.9,,,,,,,
541.22,-0.00095,-140.0,,,,,,,
541.23,-0.00097,-142.2,,,,,,,
541.26,-0.001,-145.0,,,,,,,
541.27,-0.00102,-147.0,,,,,,,
541.29,-0.00105,-149.2,,,,,,,
541.3,-0.00108,-151.5,,,,,,,
541.32,-0.0011,-153.2,,,,,,,
541.34,-0.00113,-155.1,,,,,,,
541.35,-0.00116,-157.3,,,,,,,
541.37,-0.00118,-159.0,,,,,,,
541.38,-0.00121,-160.4,,,,,,,
541.4,-0.00123,-162.2,,,,,,,
541.42,-0.00126,-163.8,,,,,,,
541.44,-0.00129,-165.1,,,,,,,
541.45,-0.00131,-166.4,,,,,,,
541.47,-0.00134,-167.9,,,,,,,
541.48,-0.00136,-168.8,,,,,,,
541.51,-0.00139,-169.7,,,,,,,
541.52,-0.00141,-170.3,,,,,,,
541.54,-0.00144,-163.0,,,,,,,
541.54,-0.00147,-162.9,,,,,,,
541.54,-0.00149,-162.8,,,,,,,
541.55,-0.00153,-162.7,,,,,,,
541.55,-0.00156,-162.7,,,,,,,
541.55,-0.00161,-162.9,,,,,,,
541.55,-0.00165,-162.6,,,,,,,
541.55,-0.00169,-162.7,,,,,,,
541.55,-0.00173,-162.8,,,,,,,
541.55,-0.00177,-162.6,,,,,,,
541.55,-0.0018,-162.5,,,,,,,
541.56,-0.00184,-162.4,,,,,,,
541.56,-0.00187,-162.4,,,,,,,
541.56,-0.00189,-162.2,,,,,,,
541.57,-0.00193,-162.1,,,,,,,
541.57,-0.00196,-161.9,,,,,,,
541.57,-0.00199,-161.6,,,,,,,
541.58,-0.00201,-160.9,,,,,,,
541.59,-0.00204,-159.0,,,,,,,
541.63,-0.00201,-145.3,,,,,,,
541.64,-0.00198,-138.7,,,,,,,
541.66,-0.00196,-132.1,,,,,,,
541.66,-0.00193,-127.1,,,,,,,
541.68,-0.00191,-122.7,,,,,,,
541.68,-0.00188,-118.6,,,,,,,
541.7,-0.00186,-114.5,,,,,,,
541.7,-0.00183,-109.9,,,,,,,
541.71,-0.0018,-105.3,,,,,,,
541.71,-0.00179,-103.8,,,,,,,
541.72,-0.00178,-101.4,,,,,,,
541.73,-0.00175,-97.53,,,,,,,
541.73,-0.00172,-93.6,,,,,,,
541.74,-0.0017,-90.14,,,,,,,
541.75,-0.00167,-86.43,,,,,,,
541.76,-0.00164,-82.24,,,,,,,
541.77,-0.00161,-78.16,,,,,,,
541.77,-0.00159,-74.37,,,,,,,
541.78,-0.00156,-70.86,,,,,,,
541.79,-0.00154,-67.71,,,,,,,
541.8,-0.00151,-64.61,,,,,,,
541.8,-0.00148,-61.17,,,,,,,
541.81,-0.00146,-57.62,,,,,,,
541.83,-0.00143,-53.89,,,,,,,
541.84,-0.0014,-50.66,,,,,,,
541.84,-0.00138,-47.58,,,,,,,
541.85,-0.00135,-44.78,,,,,,,
541.87,-0.00132,-41.33,,,,,,,
541.88,-0.0013,-37.81,,,,,,,
541.89,-0.00127,-35.05,,,,,,,
541.91,-0.00125,-32.25,,,,,,,
541.92,-0.00122,-28.86,,,,,,,
541.94,-0.0012,-25.85,,,,,,,
541.96,-0.00117,-23.19,,,,,,,
541.98,-0.00115,-19.61,,,,,,,
542.0,-0.00112,-17.26,,,,,,,
542.02,-0.0011,-13.59,,,,,,,
542.05,-0.00107,-10.77,,,,,,,
542.09,-0.00105,-7.31,,,,,,,
542.11,-0.00102,-4.28,,,,,,,
542.14,-0.00099,-1.19,,,,,,,
542.17,-0.00097,2.03,,,,,,,
542.2,-0.00094,5.24,,,,,,,
542.23,-0.00092,8.52,,,,,,,
542.26,-0.00089,11.72,,,,,,,
542.29,-0.00087,14.68,,,,,,,
542.32,-0.00084,17.77,,,,,,,
542.34,-0.00082,20.96,,,,,,,
542.38,-0.00079,23.92,,,,,,,
542.4,-0.00077,26.88,,,,,,,
542.43,-0.00074,29.84,,,,,,,
542.46,-0.00072,32.8,,,,,,,
542.48,-0.00069,35.53,,,,,,,
542.51,-0.00066,38.33,,,,,,,
542.54,-0.00064,40.68,,,,,,,
542.58,-0.00061,43.02,,,,,,,
542.62,-0.00059,45.54,,,,,,,
542.66,-0.00056,47.99,,,,,,,
542.7,-0.00054,50.4,,,,,,,
542.71,-0.00053,51.59,,,,,,,
542.73,-0.00051,52.93,,,,,,,
542.77,-0.00049,55.89,,,,,,,
542.8,-0.00046,58.91,,,,,,,
542.83,-0.00044,61.72,,,,,,,
542.86,-0.00041,64.55,,,,,,,
542.88,-0.00039,67.44,,,,,,,
542.91,-0.00036,70.08,,,,,,,
542.94,-0.00034,73.02,,,,,,,
1133.95,-0.00024,33.34,,,,,,,
1133.98,-0.00021,36.32,,,,,,,
1134.01,-0.00018,38.95,,,,,,,
1134.04,-0.00016,41.6,,,,,,,
1134.08,-0.00013,44.04,,,,,,,
1134.12,-0.00011,46.4,,,,,,,
1134.16,-8e-05,49.12,,,,,,,
1134.2,-6e-05,51.59,,,,,,,
1134.23,-3e-05,54.26,,,,,,,
1134.27,-1e-05,57.33,,,,,,,
1134.3,2e-05,60.26,,,,,,,
1134.34,4e-05,63.33,,,,,,,
1134.36,7e-05,66.28,,,,,,,
1134.38,9e-05,69.08,,,,,,,
1134.41,0.00012,71.96,,,,,,,
1134.44,0.00014,74.77,,,,,,,
1134.46,0.00017,77.76,,,,,,,
1134.48,0.0002,80.56,,,,,,,
1134.51,0.00022,83.23,,,,,,,
1134.53,0.00025,85.82,,,,,,,
1134.55,0.00027,88.39,,,,,,,
1134.57,0.0003,90.87,,,,,,,
1134.59,0.00032,93.12,,,,,,,
1134.62,0.00035,95.46,,,,,,,
1134.65,0.00037,97.73,,,,,,,
1134.67,0.0004,99.91,,,,,,,
1134.7,0.00042,102.16,,,,,,,
1134.71,0.00044,103.28,,,,,,,
1134.73,0.00045,104.15,,,,,,,
1134.75,0.00048,106.19,,,,,,,
1134.78,0.0005,108.27,,,,,,,
1134.81,0.00053,110.31,,,,,,,
1134.84,0.00055,112.3,,,,,,,
1134.87,0.00058,114.31,,,,,,,
1134.9,0.0006,116.36,,,,,,,
1134.93,0.00063,118.25,,,,,,,
1134.96,0.00065,120.4,,,,,,,
1134.98,0.00068,122.34,,,,,,,
1135.02,0.0007,124.32,,,,,,,
1135.04,0.00073,126.4,,,,,,,
1135.07,0.00076,128.07,,,,,,,
1135.09,0.00078,130.14,,,,,,,
1135.12,0.00081,131.97,,,,,,,
1135.15,0.00083,133.98,,,,,,,
1135.17,0.00086,135.85,,,,,,,
1135.2,0.00088,137.77,,,,,,,
1135.22,0.00091,139.98,,,,,,,
1135.24,0.00093,142.08,,,,,,,
1135.27,0.00096,144.28,,,,,,,
1135.29,0.00098,146.43,,,,,,,
1135.3,0.00101,148.6,,,,,,,
1135.33,0.00103,150.83,,,,,,,
1135.34,0.00106,153.04,,,,,,,
1135.36,0.00109,155.02,,,,,,,
1135.38,0.00111,157.22,,,,,,,
1135.4,0.00114,159.18,,,,,,,
1135.41,0.00116,161.12,,,,,,,
1135.43,0.00119,162.97,,,,,,,
1135.45,0.00122,164.78,,,,,,,
1135.46,0.00124,166.11,,,,,,,
1135.48,0.00127,167.51,,,,,,,
1135.49,0.00129,168.88,,,,,,,
1135.51,0.00132,170.11,,,,,,,
1135.52,0.00134,171.01,,,,,,,
1135.55,0.00137,171.38,,,,,,,
1135.57,0.0014,171.2,,,,,,,
1135.59,0.00142,170.34,,,,,,,
1135.63,0.00145,167.69,,,,,,,
1135.71,0.00145,156.04,,,,,,,
1135.76,0.00142,147.88,,,,,,,
1135.79,0.00139,141.53,,,,,,,
1135.81,0.00137,136.15,,,,,,,
1135.84,0.00134,130.9,,,,,,,
1135.85,0.00132,126.34,,,,,,,
1135.88,0.00129,121.86,,,,,,,
1135.9,0.00127,117.33,,,,,,,
1135.92,0.00124,113.28,,,,,,,
1135.94,0.00122,109.0,,,,,,,
1135.96,0.00119,105.07,,,,,,,
1135.98,0.00116,101.03,,,,,,,
1136.01,0.00114,96.99,,,,,,,
1136.02,0.00111,93.22,,,,,,,
1136.05,0.00109,89.34,,,,,,,
1136.07,0.00106,85.59,,,,,,,
1136.09,0.00104,82.02,,,,,,,
1136.12,0.00101,78.17,,,,,,,
1136.14,0.00099,74.33,,,,,,,
1136.17,0.00096,70.57,,,,,,,
1136.2,0.00093,66.89,,,,,,,
1136.22,0.00091,63.27,,,,,,,
1136.24,0.00088,59.79,,,,,,,
1136.27,0.00086,56.4,,,,,,,
1136.3,0.00083,53.05,,,,,,,
1136.32,0.00081,49.85,,,,,,,
1136.34,0.00078,46.66,,,,,,,
1136.38,0.00076,43.37,,,,,,,
1136.41,0.00073,39.58,,,,,,,
1136.43,0.0007,36.19,,,,,,,
1136.46,0.00068,32.81,,,,,,,
1136.49,0.00065,29.29,,,,,,,
1136.52,0.00063,25.88,,,,,,,
1136.55,0.0006,22.54,,,,,,,
1136.58,0.00058,18.88,,,,,,,
1136.61,0.00055,15.47,,,,,,,
1136.63,0.00053,12.07,,,,,,,
1136.66,0.0005,8.69,,,,,,,
1136.7,0.00048,5.07,,,,,,,
1136.71,0.00046,3.12,,,,,,,
1136.73,0.00045,1.88,,,,,,,
1136.75,0.00042,-1.47,,,,,,,
1136.78,0.0004,-4.79,,,,,,,
1136.8,0.00037,-7.8,,,,,,,
1136.84,0.00035,-10.88,,,,,,,
1136.86,0.00032,-13.85,,,,,,,
1136.89,0.0003,-16.95,,,,,,,
1136.91,0.00027,-19.54,,,,,,,
1136.95,0.00025,-21.74,,,,,,,
1136.99,0.00022,-23.68,,,,,,,
1137.04,0.0002,-26.12,,,,,,,
1137.1,0.00017,-29.15,,,,,,,
1137.14,0.00015,-32.2,,,,,,,
1137.18,0.00012,-35.75,,,,,,,
1137.21,9e-05,-39.4,,,,,,,
1137.23,7e-05,-42.78,,,,,,,
1137.26,4e-05,-45.83,,,,,,,
1137.27,2e-05,-48.78,,,,,,,
1137.3,-1e-05,-51.92,,,,,,,
1137.32,-3e-05,-54.7,,,,,,,
1137.34,-6e-05,-57.42,,,,,,,
1137.36,-8e-05,-60.19,,,,,,,
1137.38,-0.00011,-62.8,,,,,,,
1137.41,-0.00014,-65.19,,,,,,,
1137.43,-0.00016,-67.68,,,,,,,
1137.46,-0.00019,-70.28,,,,,,,
1137.48,-0.00021,-72.55,,,,,,,
1137.51,-0.00024,-74.68,,,,,,,
1137.54,-0.00026,-77.05,,,,,,,
1137.57,-0.00029,-79.16,,,,,,,
1137.6,-0.00031,-81.43,,,,,,,
1137.63,-0.00034,-83.59,,,,,,,
1137.66,-0.00036,-85.97,,,,,,,
1137.7,-0.00039,-87.91,,,,,,,
1137.71,-0.00041,-89.52,,,,,,,
1137.73,-0.00042,-90.26,,,,,,,
1137.76,-0.00044,-92.62,,,,,,,
1137.79,-0.00047,-94.8,,,,,,,
1137.81,-0.00049,-97.2,,,,,,,
1137.84,-0.00052,-99.44,,,,,,,
1137.87,-0.00054,-101.6,,,,,,,
1137.9,-0.00057,-103.9,,,,,,,
1137.92,-0.00059,-106.2,,,,,,,
1137.95,-0.00062,-108.8,,,,,,,
1137.97,-0.00064,-111.5,,,,,,,
1137.99,-0.00067,-114.2,,,,,,,
1138.02,-0.0007,-117.0,,,,,,,
1138.04,-0.00072,-119.7,,,,,,,
1138.05,-0.00075,-122.0,,,,,,,
1138.07,-0.00077,-124.4,,,,,,,
1138.09,-0.0008,-127.0,,,,,,,
1138.11,-0.00082,-129.9,,,,,,,
1138.13,-0.00085,-132.3,,,,,,,
1138.14,-0.00088,-134.3,,,,,,,
1138.16,-0.0009,-136.7,,,,,,,
1138.17,-0.00093,-139.1,,,,,,,
1138.19,-0.00095,-141.4,,,,,,,
1138.2,-0.00098,-143.7,,,,,,,
1138.22,-0.00101,-145.7,,,,,,,
1138.23,-0.00103,-147.7,,,,,,,
1138.25,-0.00106,-149.5,,,,,,,
1138.27,-0.00108,-151.5,,,,,,,
1138.28,-0.00111,-153.4,,,,,,,
1138.3,-0.00113,-155.2,,,,,,,
1138.31,-0.00116,-156.9,,,,,,,
1138.33,-0.00118,-158.5,,,,,,,
1138.35,-0.00121,-160.0,,,,,,,
1138.37,-0.00124,-161.4,,,,,,,
1138.38,-0.00126,-162.8,,,,,,,
1138.4,-0.00129,-164.1,,,,,,,
1138.41,-0.00131,-165.4,,,,,,,
1138.44,-0.00134,-166.1,,,,,,,
1138.45,-0.00137,-167.0,,,,,,,
1138.48,-0.00139,-167.8,,,,,,,
1138.49,-0.00142,-168.3,,,,,,,
1138.52,-0.00144,-168.3,,,,,,,
1138.54,-0.00147,-167.6,,,,,,,
1138.57,-0.00149,-165.8,,,,,,,
1138.71,-0.00147,-141.5,,,,,,,
1138.71,-0.00147,-141.1,,,,,,,
1138.73,-0.00144,-136.1,,,,,,,
1138.76,-0.00142,-130.7,,,,,,,
1138.78,-0.00139,-125.7,,,,,,,
1138.8,-0.00137,-120.6,,,,,,,
1138.82,-0.00134,-116.2,,,,,,,
1138.84,-0.00131,-111.8,,,,,,,
1138.86,-0.00129,-107.8,,,,,,,
1138.88,-0.00126,-104.0,,,,,,,
1138.9,-0.00124,-99.99,,,,,,,
1138.91,-0.00121,-96.04,,,,,,,
1138.94,-0.00119,-91.91,,,,,,,
1138.95,-0.00116,-88.54,,,,,,,
1138.98,-0.00114,-84.67,,,,,,,
1138.99,-0.00111,-81.27,,,,,,,
1139.02,-0.00108,-77.1,,,,,,,
1139.04,-0.00106,-73.48,,,,,,,
1139.06,-0.00103,-70.01,,,,,,,
1139.09,-0.00101,-66.65,,,,,,,
1139.11,-0.00098,-62.89,,,,,,,
1139.13,-0.00096,-59.38,,,,,,,
1139.16,-0.00093,-55.59,,,,,,,
1139.2,-0.00091,-51.75,,,,,,,
1139.22,-0.00088,-48.41,,,,,,,
1139.24,-0.00085,-44.87,,,,,,,
1139.27,-0.00083,-41.45,,,,,,,
1139.3,-0.0008,-37.9,,,,,,,
1139.33,-0.00078,-34.52,,,,,,,
1139.35,-0.00075,-31.28,,,,,,,
1139.38,-0.00073,-28.04,,,,,,,
1139.41,-0.0007,-24.7,,,,,,,
1139.44,-0.00068,-21.47,,,,,,,
1139.46,-0.00065,-18.24,,,,,,,
1139.49,-0.00063,-14.65,,,,,,,
1139.52,-0.0006,-11.56,,,,,,,
1139.55,-0.00058,-8.42,,,,,,,
1139.58,-0.00055,-5.33,,,,,,,
1139.61,-0.00052,-2.09,,,,,,,
1139.63,-0.0005,1.16,,,,,,,
1139.66,-0.00047,4.37,,,,,,,
