Repository: janzenchoi/phd_code

# Symbolic

The following repository acts as a wrapper for the `pysr` codebase which was developed for symbolic regression (SR) analysis. This wrapping has been performed to facilitate the quick and easy prediction of the high-temperature creep and tensile behaviour of Alloy 617.

File: symbolic/scripts/data/fatigue/AirPlate_950_1E-3_B-14.csv (part 1 of 4)
time,strain,stress,temperature,type,strain_rate,max_strain,title,youngs,poissons
0.0,3e-05,-8.6,950,fatigue,0.001,0.00303,B-14,144000,0.3
0.03,5e-05,-4.73,,,,,,,
0.06,8e-05,-1.06,,,,,,,
0.09,0.0001,2.73,,,,,,,
0.11,0.00013,6.48,,,,,,,
0.14,0.00015,9.99,,,,,,,
0.16,0.00018,13.66,,,,,,,
0.19,0.0002,17.15,,,,,,,
0.21,0.00023,20.68,,,,,,,
0.24,0.00025,24.38,,,,,,,
0.27,0.00028,27.92,,,,,,,
0.31,0.0003,31.13,,,,,,,
0.36,0.00033,34.48,,,,,,,
0.41,0.00036,37.91,,,,,,,
0.46,0.00038,41.43,,,,,,,
0.5,0.00041,44.99,,,,,,,
0.53,0.00043,48.82,,,,,,,
0.55,0.00046,52.89,,,,,,,
0.57,0.00048,56.59,,,,,,,
0.59,0.00051,60.47,,,,,,,
0.6,0.00054,63.62,,,,,,,
0.62,0.00056,66.9,,,,,,,
0.64,0.00059,70.07,,,,,,,
0.66,0.00061,73.43,,,,,,,
0.69,0.00064,76.57,,,,,,,
0.72,0.00066,80.01,,,,,,,
0.75,0.00069,83.15,,,,,,,
0.79,0.00071,86.49,,,,,,,
0.83,0.00074,89.87,,,,,,,
0.84,0.00075,90.6,,,,,,,
0.87,0.00076,93.13,,,,,,,
0.9,0.00079,96.58,,,,,,,
0.94,0.00082,100.13,,,,,,,
0.97,0.00084,103.35,,,,,,,
0.99,0.00087,107.23,,,,,,,
1.02,0.00089,110.85,,,,,,,
1.04,0.00092,114.43,,,,,,,
1.06,0.00094,117.89,,,,,,,
1.07,0.00097,120.92,,,,,,,
1.09,0.00099,124.42,,,,,,,
1.11,0.00102,127.95,,,,,,,
1.13,0.00104,131.28,,,,,,,
1.15,0.00107,134.48,,,,,,,
1.17,0.0011,137.9,,,,,,,
1.19,0.00112,141.4,,,,,,,
1.2,0.00115,144.44,,,,,,,
1.22,0.00117,147.49,,,,,,,
1.24,0.0012,150.32,,,,,,,
1.26,0.00122,153.13,,,,,,,
1.28,0.00125,156.06,,,,,,,
1.3,0.00127,158.39,,,,,,,
1.32,0.0013,160.61,,,,,,,
1.33,0.00133,162.33,,,,,,,
1.34,0.00135,163.3,,,,,,,
1.35,0.00138,163.68,,,,,,,
1.36,0.00141,163.98,,,,,,,
1.36,0.00143,164.11,,,,,,,
1.37,0.00146,164.42,,,,,,,
1.38,0.00148,164.66,,,,,,,
1.38,0.00151,164.84,,,,,,,
1.39,0.00154,164.92,,,,,,,
1.4,0.00157,165.09,,,,,,,
1.4,0.0016,165.21,,,,,,,
1.41,0.00163,165.15,,,,,,,
1.43,0.00165,164.95,,,,,,,
1.45,0.00168,163.5,,,,,,,
1.69,0.0017,151.67,,,,,,,
1.72,0.00173,153.4,,,,,,,
1.74,0.00175,155.25,,,,,,,
1.77,0.00178,157.11,,,,,,,
1.79,0.0018,158.91,,,,,,,
1.81,0.00183,160.58,,,,,,,
1.83,0.00186,162.36,,,,,,,
1.84,0.00186,162.53,,,,,,,
1.85,0.00188,163.76,,,,,,,
1.88,0.00191,165.24,,,,,,,
1.9,0.00193,166.58,,,,,,,
1.92,0.00196,167.3,,,,,,,
1.95,0.00198,167.33,,,,,,,
1.99,0.00201,165.26,,,,,,,
2.07,0.00198,151.94,,,,,,,
2.09,0.00196,146.31,,,,,,,
2.11,0.00193,141.35,,,,,,,
2.13,0.00191,136.93,,,,,,,
2.15,0.00188,132.29,,,,,,,
2.16,0.00186,128.42,,,,,,,
2.18,0.00183,123.73,,,,,,,
2.2,0.0018,119.82,,,,,,,
2.22,0.00178,115.87,,,,,,,
2.24,0.00175,111.64,,,,,,,
2.25,0.00173,107.97,,,,,,,
2.27,0.0017,104.18,,,,,,,
2.29,0.00168,100.46,,,,,,,
2.32,0.00165,96.56,,,,,,,
2.34,0.00162,93.15,,,,,,,
2.36,0.0016,89.36,,,,,,,
2.39,0.00157,85.79,,,,,,,
2.42,0.00155,82.07,,,,,,,
2.44,0.00152,78.78,,,,,,,
2.47,0.0015,75.27,,,,,,,
2.5,0.00147,71.68,,,,,,,
2.53,0.00145,68.35,,,,,,,
2.55,0.00142,64.91,,,,,,,
2.58,0.0014,61.34,,,,,,,
2.61,0.00137,58.19,,,,,,,
2.64,0.00134,54.85,,,,,,,
2.66,0.00132,51.76,,,,,,,
2.69,0.00129,48.41,,,,,,,
2.72,0.00127,45.03,,,,,,,
2.75,0.00124,41.74,,,,,,,
2.78,0.00122,38.26,,,,,,,
2.81,0.00119,34.89,,,,,,,
2.84,0.00117,31.63,,,,,,,
2.84,0.00117,31.48,,,,,,,
2.87,0.00114,28.11,,,,,,,
2.9,0.00112,24.41,,,,,,,
2.92,0.00109,21.48,,,,,,,
2.95,0.00106,18.15,,,,,,,
2.98,0.00104,14.72,,,,,,,
3.01,0.00101,11.63,,,,,,,
3.04,0.00099,8.18,,,,,,,
3.07,0.00096,5.02,,,,,,,
3.09,0.00094,1.77,,,,,,,
3.12,0.00091,-1.5,,,,,,,
3.15,0.00088,-4.73,,,,,,,
3.18,0.00086,-7.83,,,,,,,
3.22,0.00083,-10.39,,,,,,,
3.28,0.00081,-12.51,,,,,,,
3.35,0.00078,-15.25,,,,,,,
3.39,0.00076,-18.55,,,,,,,
3.42,0.00073,-22.14,,,,,,,
3.44,0.00071,-25.29,,,,,,,
3.46,0.00068,-28.31,,,,,,,
3.49,0.00066,-31.83,,,,,,,
3.51,0.00063,-35.5,,,,,,,
3.53,0.0006,-38.49,,,,,,,
3.55,0.00058,-41.82,,,,,,,
3.56,0.00055,-44.93,,,,,,,
3.58,0.00053,-47.95,,,,,,,
3.6,0.0005,-50.87,,,,,,,
3.63,0.00047,-53.73,,,,,,,
3.65,0.00045,-56.46,,,,,,,
3.68,0.00042,-58.99,,,,,,,
3.71,0.0004,-61.63,,,,,,,
3.74,0.00037,-64.04,,,,,,,
3.77,0.00035,-66.93,,,,,,,
3.8,0.00032,-69.7,,,,,,,
3.82,0.0003,-72.67,,,,,,,
3.84,0.00028,-74.93,,,,,,,
3.84,0.00027,-75.71,,,,,,,
3.86,0.00025,-78.74,,,,,,,
3.88,0.00022,-81.6,,,,,,,
3.89,0.00019,-84.47,,,,,,,
3.91,0.00017,-87.49,,,,,,,
3.93,0.00014,-90.41,,,,,,,
3.94,0.00012,-93.13,,,,,,,
3.96,9e-05,-95.86,,,,,,,
3.97,7e-05,-98.62,,,,,,,
3.99,4e-05,-101.1,,,,,,,
4.0,1e-05,-103.3,,,,,,,
4.02,-1e-05,-105.8,,,,,,,
4.04,-4e-05,-107.9,,,,,,,
4.06,-6e-05,-110.1,,,,,,,
4.08,-9e-05,-112.3,,,,,,,
4.1,-0.00011,-114.3,,,,,,,
4.12,-0.00014,-116.3,,,,,,,
4.15,-0.00016,-118.1,,,,,,,
4.17,-0.00019,-119.9,,,,,,,
4.19,-0.00021,-121.6,,,,,,,
4.22,-0.00024,-123.3,,,,,,,
4.24,-0.00027,-125.0,,,,,,,
4.27,-0.00029,-126.4,,,,,,,
4.3,-0.00032,-128.0,,,,,,,
4.32,-0.00034,-129.4,,,,,,,
4.35,-0.00037,-130.9,,,,,,,
4.37,-0.00039,-132.5,,,,,,,
4.4,-0.00042,-134.0,,,,,,,
4.42,-0.00044,-135.3,,,,,,,
4.45,-0.00047,-136.6,,,,,,,
4.47,-0.0005,-138.1,,,,,,,
4.5,-0.00052,-139.2,,,,,,,
4.52,-0.00055,-140.5,,,,,,,
4.55,-0.00057,-141.7,,,,,,,
4.57,-0.0006,-142.7,,,,,,,
4.59,-0.00062,-143.8,,,,,,,
4.62,-0.00065,-144.9,,,,,,,
4.64,-0.00067,-145.8,,,,,,,
4.67,-0.0007,-146.7,,,,,,,
4.69,-0.00073,-147.3,,,,,,,
4.71,-0.00075,-148.0,,,,,,,
4.74,-0.00078,-148.7,,,,,,,
4.76,-0.0008,-149.4,,,,,,,
4.78,-0.00083,-150.0,,,,,,,
4.81,-0.00085,-150.5,,,,,,,
4.83,-0.00088,-151.0,,,,,,,
4.84,-0.00088,-151.0,,,,,,,
4.86,-0.0009,-151.4,,,,,,,
4.88,-0.00093,-151.8,,,,,,,
4.91,-0.00095,-152.2,,,,,,,
4.93,-0.00098,-152.6,,,,,,,
4.96,-0.00101,-152.8,,,,,,,
4.98,-0.00103,-153.2,,,,,,,
5.01,-0.00106,-153.4,,,,,,,
5.03,-0.00108,-153.7,,,,,,,
5.05,-0.00111,-153.8,,,,,,,
5.08,-0.00113,-153.9,,,,,,,
5.1,-0.00116,-154.0,,,,,,,
5.13,-0.00118,-154.1,,,,,,,
5.15,-0.00121,-154.1,,,,,,,
5.18,-0.00123,-154.1,,,,,,,
5.2,-0.00126,-154.1,,,,,,,
5.23,-0.00129,-154.1,,,,,,,
5.25,-0.00131,-154.0,,,,,,,
5.27,-0.00134,-153.9,,,,,,,
5.3,-0.00136,-153.8,,,,,,,
5.32,-0.00139,-153.6,,,,,,,
5.35,-0.00141,-153.5,,,,,,,
5.38,-0.00144,-153.3,,,,,,,
5.4,-0.00147,-153.0,,,,,,,
5.42,-0.00149,-152.8,,,,,,,
5.45,-0.00152,-152.6,,,,,,,
5.48,-0.00154,-152.4,,,,,,,
5.5,-0.00157,-152.1,,,,,,,
5.53,-0.00159,-152.0,,,,,,,
5.55,-0.00162,-151.7,,,,,,,
5.58,-0.00164,-151.5,,,,,,,
5.6,-0.00167,-151.3,,,,,,,
5.63,-0.00169,-151.0,,,,,,,
5.65,-0.00172,-150.8,,,,,,,
5.68,-0.00174,-150.6,,,,,,,
5.7,-0.00177,-150.3,,,,,,,
5.73,-0.0018,-150.1,,,,,,,
5.75,-0.00182,-149.9,,,,,,,
5.78,-0.00185,-149.6,,,,,,,
5.8,-0.00187,-149.4,,,,,,,
5.83,-0.0019,-149.1,,,,,,,
5.84,-0.00191,-149.0,,,,,,,
5.85,-0.00192,-148.9,,,,,,,
5.87,-0.00195,-148.6,,,,,,,
5.9,-0.00197,-148.1,,,,,,,
5.93,-0.002,-147.4,,,,,,,
5.97,-0.00202,-144.3,,,,,,,
6.04,-0.002,-129.8,,,,,,,
6.06,-0.00197,-124.4,,,,,,,
6.08,-0.00195,-119.0,,,,,,,
6.1,-0.00192,-114.0,,,,,,,
6.11,-0.0019,-109.4,,,,,,,
6.13,-0.00187,-104.9,,,,,,,
6.15,-0.00184,-100.6,,,,,,,
6.17,-0.00182,-96.17,,,,,,,
6.18,-0.00179,-92.3,,,,,,,
6.2,-0.00177,-88.61,,,,,,,
6.22,-0.00174,-84.52,,,,,,,
6.24,-0.00172,-80.88,,,,,,,
6.26,-0.00169,-77.04,,,,,,,
6.28,-0.00167,-73.44,,,,,,,
6.3,-0.00164,-69.89,,,,,,,
6.33,-0.00161,-66.25,,,,,,,
6.36,-0.00159,-62.41,,,,,,,
6.39,-0.00156,-58.69,,,,,,,
6.41,-0.00154,-55.15,,,,,,,
6.44,-0.00151,-51.4,,,,,,,
6.47,-0.00149,-47.68,,,,,,,
6.5,-0.00146,-44.16,,,,,,,
6.53,-0.00144,-40.49,,,,,,,
6.56,-0.00141,-37.25,,,,,,,
6.58,-0.00139,-33.64,,,,,,,
6.61,-0.00136,-30.13,,,,,,,
6.64,-0.00134,-26.94,,,,,,,
6.66,-0.00131,-23.62,,,,,,,
6.69,-0.00128,-20.13,,,,,,,
6.72,-0.00126,-16.86,,,,,,,
6.74,-0.00123,-13.85,,,,,,,
6.77,-0.00121,-10.56,,,,,,,
6.8,-0.00118,-7.39,,,,,,,
6.83,-0.00116,-4.08,,,,,,,
6.84,-0.00115,-2.97,,,,,,,
6.85,-0.00113,-0.96,,,,,,,
6.88,-0.00111,2.38,,,,,,,
6.91,-0.00108,5.34,,,,,,,
6.94,-0.00105,8.52,,,,,,,
6.97,-0.00103,11.65,,,,,,,
6.99,-0.001,14.89,,,,,,,
7.02,-0.00098,17.77,,,,,,,
7.05,-0.00095,20.62,,,,,,,
7.07,-0.00093,23.59,,,,,,,
7.1,-0.0009,26.06,,,,,,,
7.13,-0.00088,29.08,,,,,,,
7.15,-0.00085,31.58,,,,,,,
7.18,-0.00082,34.22,,,,,,,
7.22,-0.0008,36.48,,,,,,,
7.27,-0.00077,38.57,,,,,,,
7.32,-0.00075,40.41,,,,,,,
7.37,-0.00072,43.0,,,,,,,
7.41,-0.0007,45.82,,,,,,,
7.44,-0.00067,49.13,,,,,,,
7.46,-0.00065,52.68,,,,,,,
7.48,-0.00062,55.68,,,,,,,
7.49,-0.0006,58.83,,,,,,,
7.51,-0.00057,61.56,,,,,,,
7.52,-0.00055,64.28,,,,,,,
7.54,-0.00052,66.85,,,,,,,
7.56,-0.00049,69.39,,,,,,,
7.58,-0.00047,71.71,,,,,,,
7.61,-0.00044,74.0,,,,,,,
7.63,-0.00042,75.87,,,,,,,
7.66,-0.00039,77.75,,,,,,,
7.69,-0.00037,79.61,,,,,,,
7.72,-0.00034,81.43,,,,,,,
7.76,-0.00032,83.44,,,,,,,
7.79,-0.00029,85.1,,,,,,,
7.82,-0.00027,86.87,,,,,,,
7.84,-0.00025,87.93,,,,,,,
7.85,-0.00024,88.44,,,,,,,
7.88,-0.00022,90.22,,,,,,,
7.91,-0.00019,92.18,,,,,,,
7.93,-0.00016,93.79,,,,,,,
7.96,-0.00014,96.24,,,,,,,
7.98,-0.00011,98.58,,,,,,,
8.0,-9e-05,100.73,,,,,,,
8.02,-6e-05,103.01,,,,,,,
8.04,-4e-05,105.27,,,,,,,
8.06,-1e-05,107.41,,,,,,,
8.07,2e-05,109.81,,,,,,,
8.09,4e-05,111.96,,,,,,,
8.11,7e-05,113.71,,,,,,,
8.12,9e-05,115.77,,,,,,,
8.14,0.00012,117.53,,,,,,,
8.16,0.00014,119.16,,,,,,,
8.17,0.00017,120.74,,,,,,,
8.19,0.0002,122.19,,,,,,,
8.21,0.00022,123.7,,,,,,,
8.23,0.00025,124.99,,,,,,,
8.25,0.00027,126.07,,,,,,,
8.27,0.0003,127.16,,,,,,,
8.29,0.00032,128.14,,,,,,,
8.31,0.00035,128.82,,,,,,,
8.33,0.00037,129.64,,,,,,,
8.35,0.0004,130.12,,,,,,,
8.37,0.00043,130.68,,,,,,,
8.4,0.00045,131.13,,,,,,,
8.42,0.00048,131.49,,,,,,,
8.44,0.0005,131.78,,,,,,,
8.47,0.00053,131.99,,,,,,,
8.49,0.00055,132.15,,,,,,,
8.52,0.00058,132.4,,,,,,,
8.54,0.00061,132.54,,,,,,,
8.57,0.00063,132.68,,,,,,,
8.6,0.00066,132.88,,,,,,,
8.62,0.00068,133.03,,,,,,,
8.65,0.00071,133.28,,,,,,,
8.68,0.00073,133.51,,,,,,,
8.7,0.00076,133.87,,,,,,,
8.73,0.00078,134.02,,,,,,,
8.75,0.00081,134.39,,,,,,,
8.78,0.00084,134.65,,,,,,,
8.8,0.00086,134.94,,,,,,,
8.83,0.00089,135.13,,,,,,,
8.84,0.00089,135.33,,,,,,,
8.85,0.00091,135.35,,,,,,,
8.88,0.00094,135.65,,,,,,,
8.91,0.00096,136.12,,,,,,,
8.93,0.00099,136.36,,,,,,,
8.96,0.00102,136.66,,,,,,,
8.98,0.00104,137.01,,,,,,,
9.01,0.00107,137.23,,,,,,,
9.03,0.00109,137.61,,,,,,,
9.06,0.00112,137.87,,,,,,,
9.08,0.00114,138.22,,,,,,,
9.11,0.00117,138.54,,,,,,,
9.14,0.00119,138.88,,,,,,,
9.16,0.00122,139.07,,,,,,,
9.19,0.00125,139.38,,,,,,,
9.21,0.00127,139.72,,,,,,,
9.24,0.0013,139.97,,,,,,,
9.26,0.00132,140.23,,,,,,,
9.29,0.00135,140.4,,,,,,,
9.31,0.00137,140.65,,,,,,,
9.34,0.0014,140.84,,,,,,,
9.36,0.00142,140.97,,,,,,,
9.39,0.00145,141.17,,,,,,,
9.41,0.00148,141.32,,,,,,,
9.43,0.0015,141.42,,,,,,,
9.46,0.00153,141.48,,,,,,,
9.48,0.00155,141.66,,,,,,,
9.51,0.00158,141.63,,,,,,,
9.53,0.0016,141.8,,,,,,,
9.56,0.00163,141.83,,,,,,,
9.58,0.00165,141.87,,,,,,,
9.61,0.00168,142.05,,,,,,,
9.64,0.0017,142.09,,,,,,,
9.66,0.00173,142.12,,,,,,,
9.69,0.00175,142.2,,,,,,,
9.71,0.00178,142.24,,,,,,,
9.74,0.00181,142.38,,,,,,,
9.76,0.00183,142.31,,,,,,,
9.79,0.00186,142.33,,,,,,,
9.81,0.00188,142.43,,,,,,,
9.83,0.00191,142.48,,,,,,,
9.84,0.00191,142.46,,,,,,,
9.86,0.00193,142.49,,,,,,,
9.89,0.00196,142.39,,,,,,,
9.91,0.00198,142.44,,,,,,,
9.94,0.00201,142.41,,,,,,,
9.96,0.00203,142.35,,,,,,,
9.99,0.00206,142.36,,,,,,,
10.01,0.00209,142.27,,,,,,,
10.04,0.00211,142.29,,,,,,,
10.06,0.00214,142.2,,,,,,,
10.09,0.00216,142.1,,,,,,,
10.11,0.00219,141.94,,,,,,,
10.14,0.00221,141.14,,,,,,,
10.27,0.00219,121.1,,,,,,,
10.29,0.00216,116.41,,,,,,,
10.31,0.00213,111.59,,,,,,,
10.32,0.00211,107.47,,,,,,,
10.34,0.00208,103.15,,,,,,,
10.36,0.00206,99.09,,,,,,,
10.38,0.00203,94.98,,,,,,,
10.4,0.00201,90.82,,,,,,,
10.42,0.00198,87.05,,,,,,,
10.44,0.00195,83.15,,,,,,,
10.46,0.00193,79.37,,,,,,,
10.48,0.0019,75.75,,,,,,,
10.5,0.00188,71.99,,,,,,,
10.53,0.00185,68.34,,,,,,,
10.56,0.00183,64.82,,,,,,,
10.58,0.0018,61.24,,,,,,,
10.61,0.00177,57.53,,,,,,,
10.64,0.00175,54.35,,,,,,,
10.67,0.00172,50.83,,,,,,,
10.7,0.0017,47.2,,,,,,,
10.73,0.00167,43.86,,,,,,,
10.75,0.00165,40.61,,,,,,,
10.78,0.00162,37.54,,,,,,,
10.81,0.0016,34.19,,,,,,,
10.83,0.00157,30.93,,,,,,,
10.84,0.00157,30.59,,,,,,,
10.86,0.00155,27.82,,,,,,,
10.89,0.00152,24.87,,,,,,,
10.92,0.00149,21.44,,,,,,,
10.94,0.00147,18.34,,,,,,,
10.97,0.00144,15.19,,,,,,,
11.0,0.00142,12.22,,,,,,,
11.03,0.00139,8.84,,,,,,,
11.05,0.00137,6.04,,,,,,,
11.08,0.00134,3.13,,,,,,,
11.11,0.00132,-0.05,,,,,,,
11.14,0.00129,-2.85,,,,,,,
11.16,0.00127,-5.65,,,,,,,
11.19,0.00124,-8.19,,,,,,,
11.23,0.00121,-10.35,,,,,,,
11.3,0.00119,-11.82,,,,,,,
11.35,0.00116,-14.61,,,,,,,
11.39,0.00114,-17.04,,,,,,,
11.42,0.00111,-19.71,,,,,,,
11.45,0.00109,-22.62,,,,,,,
11.48,0.00106,-25.46,,,,,,,
11.51,0.00104,-28.12,,,,,,,
11.53,0.00101,-31.17,,,,,,,
11.56,0.00099,-33.78,,,,,,,
11.58,0.00096,-36.61,,,,,,,
11.6,0.00093,-39.73,,,,,,,
11.61,0.00091,-42.57,,,,,,,
11.63,0.00088,-45.18,,,,,,,
11.65,0.00086,-47.56,,,,,,,
11.67,0.00083,-49.98,,,,,,,
11.69,0.00081,-52.36,,,,,,,
11.71,0.00078,-54.52,,,,,,,
11.73,0.00076,-56.51,,,,,,,
11.76,0.00073,-58.64,,,,,,,
11.78,0.0007,-60.45,,,,,,,
11.81,0.00068,-62.75,,,,,,,
11.83,0.00065,-65.26,,,,,,,
11.84,0.00065,-65.79,,,,,,,
11.85,0.00063,-67.45,,,,,,,
11.87,0.0006,-70.23,,,,,,,
11.89,0.00058,-72.54,,,,,,,
11.9,0.00055,-74.67,,,,,,,
11.92,0.00053,-76.75,,,,,,,
11.94,0.0005,-79.12,,,,,,,
11.95,0.00048,-81.29,,,,,,,
11.97,0.00045,-83.28,,,,,,,
11.99,0.00042,-85.19,,,,,,,
12.01,0.0004,-87.26,,,,,,,
12.02,0.00037,-89.02,,,,,,,
12.04,0.00035,-90.67,,,,,,,
12.06,0.00032,-92.44,,,,,,,
12.08,0.00029,-93.88,,,,,,,
12.1,0.00027,-95.38,,,,,,,
12.13,0.00024,-96.67,,,,,,,
12.15,0.00022,-97.88,,,,,,,
12.17,0.00019,-99.03,,,,,,,
12.2,0.00017,-100.2,,,,,,,
12.22,0.00014,-101.0,,,,,,,
12.24,0.00012,-102.0,,,,,,,
12.27,9e-05,-103.1,,,,,,,
12.3,6e-05,-103.9,,,,,,,
12.32,4e-05,-104.7,,,,,,,
12.35,1e-05,-105.6,,,,,,,
12.38,-1e-05,-106.6,,,,,,,
12.4,-4e-05,-107.6,,,,,,,
12.43,-6e-05,-108.6,,,,,,,
12.45,-9e-05,-109.6,,,,,,,
12.48,-0.00011,-110.6,,,,,,,
12.51,-0.00014,-111.5,,,,,,,
12.53,-0.00017,-112.5,,,,,,,
12.56,-0.00019,-113.3,,,,,,,
12.58,-0.00022,-114.2,,,,,,,
12.61,-0.00024,-115.1,,,,,,,
12.63,-0.00027,-115.9,,,,,,,
12.66,-0.00029,-116.8,,,,,,,
12.68,-0.00032,-117.7,,,,,,,
12.71,-0.00034,-118.5,,,,,,,
12.73,-0.00037,-119.3,,,,,,,
12.75,-0.00039,-120.0,,,,,,,
12.78,-0.00042,-120.9,,,,,,,
12.8,-0.00045,-121.6,,,,,,,
12.83,-0.00047,-122.2,,,,,,,
12.84,-0.00048,-122.4,,,,,,,
12.85,-0.0005,-122.8,,,,,,,
12.88,-0.00052,-123.4,,,,,,,
12.9,-0.00055,-124.0,,,,,,,
12.93,-0.00057,-124.5,,,,,,,
12.95,-0.0006,-125.0,,,,,,,
12.98,-0.00062,-125.5,,,,,,,
13.01,-0.00065,-126.0,,,,,,,
13.03,-0.00067,-126.5,,,,,,,
13.06,-0.0007,-127.2,,,,,,,
13.09,-0.00073,-127.7,,,,,,,
13.11,-0.00075,-128.3,,,,,,,
13.14,-0.00078,-128.8,,,,,,,
13.16,-0.0008,-129.4,,,,,,,
13.19,-0.00083,-130.0,,,,,,,
13.21,-0.00085,-130.5,,,,,,,
13.24,-0.00088,-131.0,,,,,,,
13.26,-0.0009,-131.6,,,,,,,
13.29,-0.00093,-132.2,,,,,,,
13.31,-0.00095,-132.7,,,,,,,
13.34,-0.00098,-133.1,,,,,,,
13.36,-0.00101,-133.6,,,,,,,
13.38,-0.00103,-133.8,,,,,,,
13.41,-0.00106,-134.3,,,,,,,
13.44,-0.00108,-134.6,,,,,,,
13.46,-0.00111,-134.9,,,,,,,
13.49,-0.00113,-135.2,,,,,,,
13.51,-0.00116,-135.5,,,,,,,
13.53,-0.00118,-135.7,,,,,,,
13.56,-0.00121,-136.0,,,,,,,
13.58,-0.00123,-136.2,,,,,,,
13.61,-0.00126,-136.3,,,,,,,
13.63,-0.00128,-136.5,,,,,,,
13.65,-0.00131,-136.6,,,,,,,
13.68,-0.00134,-136.8,,,,,,,
13.71,-0.00136,-136.8,,,,,,,
13.73,-0.00139,-136.9,,,,,,,
13.76,-0.00141,-136.9,,,,,,,
13.78,-0.00144,-137.0,,,,,,,
13.81,-0.00146,-137.1,,,,,,,
13.83,-0.00149,-137.0,,,,,,,
13.84,-0.00149,-137.1,,,,,,,
13.86,-0.00151,-137.1,,,,,,,
13.88,-0.00154,-137.1,,,,,,,
13.91,-0.00157,-137.1,,,,,,,
13.93,-0.00159,-137.1,,,,,,,
13.96,-0.00162,-137.3,,,,,,,
13.99,-0.00164,-137.2,,,,,,,
14.01,-0.00167,-137.3,,,,,,,
14.04,-0.00169,-137.3,,,,,,,
14.06,-0.00172,-137.4,,,,,,,
14.09,-0.00174,-137.5,,,,,,,
14.11,-0.00177,-137.4,,,,,,,
14.14,-0.00179,-137.5,,,,,,,
14.16,-0.00182,-137.5,,,,,,,
14.19,-0.00184,-137.5,,,,,,,
14.21,-0.00187,-137.5,,,,,,,
14.24,-0.0019,-137.5,,,,,,,
14.26,-0.00192,-137.4,,,,,,,
14.28,-0.00195,-137.4,,,,,,,
14.31,-0.00197,-137.4,,,,,,,
14.33,-0.002,-137.3,,,,,,,
14.36,-0.00202,-137.3,,,,,,,
14.38,-0.00205,-137.1,,,,,,,
14.41,-0.00207,-137.0,,,,,,,
14.44,-0.0021,-136.9,,,,,,,
14.46,-0.00212,-136.7,,,,,,,
14.49,-0.00215,-136.6,,,,,,,
14.52,-0.00218,-136.4,,,,,,,
14.55,-0.0022,-135.7,,,,,,,
14.67,-0.00218,-115.9,,,,,,,
14.69,-0.00215,-110.4,,,,,,,
14.71,-0.00212,-106.0,,,,,,,
14.73,-0.0021,-101.4,,,,,,,
14.74,-0.00207,-96.81,,,,,,,
14.76,-0.00205,-92.74,,,,,,,
14.78,-0.00202,-88.75,,,,,,,
14.8,-0.002,-84.49,,,,,,,
14.81,-0.00197,-80.77,,,,,,,
14.83,-0.00194,-76.88,,,,,,,
14.84,-0.00194,-76.41,,,,,,,
14.85,-0.00192,-73.29,,,,,,,
14.87,-0.00189,-69.67,,,,,,,
14.9,-0.00187,-66.24,,,,,,,
14.92,-0.00184,-62.14,,,,,,,
14.95,-0.00182,-58.86,,,,,,,
14.97,-0.00179,-55.48,,,,,,,
15.0,-0.00177,-51.65,,,,,,,
15.03,-0.00174,-48.1,,,,,,,
15.06,-0.00172,-44.68,,,,,,,
15.09,-0.00169,-41.37,,,,,,,
15.11,-0.00166,-37.99,,,,,,,
15.14,-0.00164,-34.5,,,,,,,
15.17,-0.00161,-31.46,,,,,,,
15.2,-0.00159,-28.21,,,,,,,
15.23,-0.00156,-24.85,,,,,,,
15.25,-0.00154,-21.59,,,,,,,
15.28,-0.00151,-18.35,,,,,,,
15.31,-0.00149,-15.12,,,,,,,
15.33,-0.00146,-12.08,,,,,,,
15.36,-0.00144,-8.91,,,,,,,
15.39,-0.00141,-5.67,,,,,,,
15.41,-0.00138,-2.76,,,,,,,
15.44,-0.00136,0.33,,,,,,,
15.47,-0.00133,3.74,,,,,,,
15.5,-0.00131,6.73,,,,,,,
15.52,-0.00128,9.66,,,,,,,
15.55,-0.00126,12.33,,,,,,,
15.57,-0.00123,15.13,,,,,,,
15.6,-0.00121,18.05,,,,,,,
15.63,-0.00118,20.85,,,,,,,
15.66,-0.00116,23.65,,,,,,,
15.69,-0.00113,26.56,,,,,,,
15.71,-0.00111,29.15,,,,,,,
15.74,-0.00108,32.02,,,,,,,
15.77,-0.00105,34.38,,,,,,,
15.8,-0.00103,36.48,,,,,,,
15.84,-0.00101,37.86,,,,,,,
15.85,-0.001,38.53,,,,,,,
15.91,-0.00098,40.1,,,,,,,
15.95,-0.00095,42.42,,,,,,,
15.99,-0.00093,45.12,,,,,,,
16.01,-0.0009,47.41,,,,,,,
16.04,-0.00088,50.52,,,,,,,
16.06,-0.00085,53.8,,,,,,,
16.07,-0.00083,56.39,,,,,,,
16.09,-0.0008,59.17,,,,,,,
16.11,-0.00077,61.89,,,,,,,
16.12,-0.00075,64.28,,,,,,,
16.14,-0.00072,66.65,,,,,,,
16.16,-0.0007,68.77,,,,,,,
16.19,-0.00067,71.03,,,,,,,
16.21,-0.00065,72.79,,,,,,,
16.24,-0.00062,74.67,,,,,,,
16.27,-0.0006,76.32,,,,,,,
16.3,-0.00057,77.88,,,,,,,
16.33,-0.00054,79.42,,,,,,,
16.36,-0.00052,81.05,,,,,,,
16.39,-0.00049,82.65,,,,,,,
16.42,-0.00047,84.28,,,,,,,
16.45,-0.00044,86.07,,,,,,,
16.49,-0.00042,87.74,,,,,,,
16.52,-0.00039,89.9,,,,,,,
16.54,-0.00037,91.89,,,,,,,
16.57,-0.00034,94.13,,,,,,,
16.59,-0.00031,96.29,,,,,,,
16.61,-0.00029,98.75,,,,,,,
16.62,-0.00026,100.94,,,,,,,
16.64,-0.00024,103.25,,,,,,,
16.66,-0.00021,105.38,,,,,,,
16.68,-0.00018,107.41,,,,,,,
36.72,-6e-05,122.81,,,,,,,
36.74,-3e-05,122.97,,,,,,,
36.77,-1e-05,123.16,,,,,,,
36.79,2e-05,123.14,,,,,,,
36.82,4e-05,123.29,,,,,,,
36.84,6e-05,123.29,,,,,,,
36.84,7e-05,123.32,,,,,,,
36.87,9e-05,123.41,,,,,,,
36.9,0.00012,123.4,,,,,,,
36.92,0.00014,123.63,,,,,,,
36.95,0.00017,123.74,,,,,,,
36.98,0.0002,124.04,,,,,,,
37.0,0.00022,124.2,,,,,,,
37.03,0.00025,124.5,,,,,,,
37.06,0.00027,124.71,,,,,,,
37.08,0.0003,125.04,,,,,,,
37.11,0.00032,125.45,,,,,,,
37.14,0.00035,125.69,,,,,,,
37.16,0.00038,126.2,,,,,,,
37.19,0.0004,126.5,,,,,,,
37.21,0.00043,126.87,,,,,,,
37.24,0.00045,127.2,,,,,,,
37.26,0.00048,127.53,,,,,,,
37.28,0.0005,127.92,,,,,,,
37.31,0.00053,128.22,,,,,,,
37.33,0.00055,128.46,,,,,,,
37.36,0.00058,128.64,,,,,,,
37.38,0.0006,128.94,,,,,,,
37.4,0.00063,129.1,,,,,,,
37.43,0.00066,129.3,,,,,,,
37.45,0.00068,129.49,,,,,,,
37.48,0.00071,129.59,,,,,,,
37.5,0.00073,129.6,,,,,,,
37.53,0.00076,129.72,,,,,,,
37.56,0.00078,129.78,,,,,,,
37.58,0.00081,129.79,,,,,,,
37.61,0.00083,129.72,,,,,,,
37.63,0.00086,129.8,,,,,,,
37.66,0.00089,129.84,,,,,,,
37.68,0.00091,129.96,,,,,,,
37.71,0.00094,129.97,,,,,,,
37.74,0.00096,130.01,,,,,,,
37.76,0.00099,130.21,,,,,,,
37.79,0.00101,130.19,,,,,,,
37.82,0.00104,130.42,,,,,,,
37.84,0.00106,130.46,,,,,,,
37.84,0.00107,130.51,,,,,,,
37.87,0.00109,130.73,,,,,,,
37.89,0.00112,130.85,,,,,,,
37.92,0.00114,131.01,,,,,,,
37.94,0.00117,131.12,,,,,,,
37.97,0.00119,131.31,,,,,,,
37.99,0.00122,131.43,,,,,,,
38.02,0.00124,131.71,,,,,,,
38.04,0.00127,131.84,,,,,,,
38.07,0.00129,131.97,,,,,,,
38.09,0.00132,132.04,,,,,,,
38.12,0.00135,132.16,,,,,,,
38.14,0.00137,132.29,,,,,,,
38.17,0.0014,132.39,,,,,,,
38.19,0.00142,132.4,,,,,,,
38.22,0.00145,132.41,,,,,,,
38.24,0.00147,132.54,,,,,,,
38.27,0.0015,132.64,,,,,,,
38.29,0.00152,132.65,,,,,,,
38.32,0.00155,132.72,,,,,,,
38.34,0.00158,132.77,,,,,,,
38.37,0.0016,132.7,,,,,,,
38.39,0.00163,132.74,,,,,,,
38.42,0.00165,132.71,,,,,,,
38.45,0.00168,132.74,,,,,,,
38.47,0.0017,132.77,,,,,,,
38.5,0.00173,132.8,,,,,,,
38.52,0.00175,132.7,,,,,,,
38.55,0.00178,132.79,,,,,,,
38.58,0.00181,132.82,,,,,,,
38.6,0.00183,132.88,,,,,,,
38.63,0.00186,133.02,,,,,,,
38.65,0.00188,133.07,,,,,,,
38.68,0.00191,133.26,,,,,,,
38.71,0.00193,133.32,,,,,,,
38.73,0.00196,133.49,,,,,,,
38.75,0.00199,133.58,,,,,,,
38.78,0.00201,133.69,,,,,,,
38.8,0.00204,133.74,,,,,,,
38.83,0.00206,133.77,,,,,,,
38.84,0.00207,133.81,,,,,,,
38.85,0.00209,133.78,,,,,,,
38.88,0.00211,133.82,,,,,,,
38.9,0.00214,133.89,,,,,,,
38.93,0.00216,133.89,,,,,,,
38.95,0.00219,133.89,,,,,,,
38.98,0.00221,133.9,,,,,,,
39.0,0.00224,133.83,,,,,,,
39.03,0.00227,133.79,,,,,,,
39.05,0.00229,133.71,,,,,,,
39.08,0.00232,133.55,,,,,,,
39.11,0.00234,133.37,,,,,,,
39.13,0.00237,133.37,,,,,,,
39.16,0.00239,133.29,,,,,,,
39.19,0.00242,133.33,,,,,,,
39.21,0.00245,133.32,,,,,,,
39.24,0.00247,133.3,,,,,,,
39.26,0.0025,133.26,,,,,,,
39.29,0.00252,133.37,,,,,,,
39.32,0.00255,133.3,,,,,,,
39.34,0.00257,133.35,,,,,,,
39.36,0.0026,133.55,,,,,,,
39.39,0.00262,133.51,,,,,,,
39.41,0.00265,133.5,,,,,,,
39.44,0.00268,133.58,,,,,,,
39.46,0.0027,133.56,,,,,,,
39.49,0.00273,133.61,,,,,,,
39.51,0.00275,133.67,,,,,,,
39.54,0.00278,133.61,,,,,,,
39.56,0.0028,133.17,,,,,,,
39.6,0.00283,131.97,,,,,,,
39.7,0.0028,115.99,,,,,,,
39.72,0.00278,110.54,,,,,,,
39.74,0.00275,105.77,,,,,,,
39.76,0.00273,100.53,,,,,,,
39.77,0.0027,96.46,,,,,,,
39.79,0.00267,92.51,,,,,,,
39.81,0.00265,88.18,,,,,,,
39.83,0.00262,84.3,,,,,,,
39.84,0.00261,82.27,,,,,,,
39.85,0.0026,80.31,,,,,,,
39.86,0.00257,76.61,,,,,,,
39.89,0.00254,73.06,,,,,,,
39.91,0.00252,69.08,,,,,,,
39.93,0.00249,65.73,,,,,,,
39.95,0.00247,62.13,,,,,,,
39.98,0.00244,58.37,,,,,,,
40.01,0.00242,54.87,,,,,,,
40.04,0.00239,51.47,,,,,,,
40.07,0.00237,47.77,,,,,,,
40.09,0.00234,44.7,,,,,,,
40.12,0.00232,41.55,,,,,,,
40.14,0.00229,38.35,,,,,,,
40.17,0.00226,34.68,,,,,,,
40.2,0.00224,31.77,,,,,,,
40.23,0.00221,28.49,,,,,,,
40.26,0.00219,25.1,,,,,,,
40.28,0.00216,22.13,,,,,,,
40.31,0.00214,18.91,,,,,,,
40.34,0.00211,15.67,,,,,,,
40.37,0.00208,12.72,,,,,,,
40.39,0.00206,9.82,,,,,,,
40.42,0.00203,6.96,,,,,,,
40.45,0.00201,4.09,,,,,,,
40.47,0.00198,1.21,,,,,,,
40.5,0.00196,-1.66,,,,,,,
40.53,0.00193,-4.17,,,,,,,
40.55,0.00191,-6.59,,,,,,,
40.58,0.00188,-9.27,,,,,,,
40.63,0.00186,-10.68,,,,,,,
40.7,0.00183,-12.26,,,,,,,
40.75,0.0018,-14.64,,,,,,,
40.78,0.00178,-17.02,,,,,,,
40.82,0.00175,-19.49,,,,,,,
40.84,0.00174,-21.06,,,,,,,
40.85,0.00173,-21.98,,,,,,,
40.88,0.0017,-24.67,,,,,,,
40.91,0.00168,-26.96,,,,,,,
40.94,0.00165,-29.93,,,,,,,
40.96,0.00163,-32.5,,,,,,,
40.99,0.0016,-35.17,,,,,,,
41.01,0.00158,-38.01,,,,,,,
41.03,0.00155,-40.95,,,,,,,
41.04,0.00152,-43.77,,,,,,,
41.06,0.0015,-46.5,,,,,,,
41.07,0.00147,-48.87,,,,,,,
41.09,0.00145,-51.12,,,,,,,
41.11,0.00142,-53.38,,,,,,,
41.13,0.00139,-55.65,,,,,,,
41.15,0.00137,-57.49,,,,,,,
41.17,0.00134,-59.58,,,,,,,
41.19,0.00132,-61.8,,,,,,,
41.21,0.00129,-64.14,,,,,,,
41.23,0.00127,-66.24,,,,,,,
41.24,0.00124,-68.11,,,,,,,
41.26,0.00122,-70.17,,,,,,,
41.28,0.00119,-72.25,,,,,,,
41.3,0.00117,-74.32,,,,,,,
41.31,0.00114,-76.12,,,,,,,
41.33,0.00111,-77.93,,,,,,,
41.35,0.00109,-79.77,,,,,,,
41.36,0.00106,-81.39,,,,,,,
41.39,0.00104,-83.02,,,,,,,
41.4,0.00101,-84.38,,,,,,,
41.42,0.00099,-85.81,,,,,,,
41.45,0.00096,-87.12,,,,,,,
41.47,0.00093,-88.58,,,,,,,
41.49,0.00091,-89.71,,,,,,,
41.52,0.00088,-90.88,,,,,,,
41.54,0.00086,-91.96,,,,,,,
41.56,0.00083,-92.81,,,,,,,
41.59,0.00081,-93.88,,,,,,,
41.61,0.00078,-94.97,,,,,,,
41.64,0.00076,-95.79,,,,,,,
41.66,0.00073,-96.74,,,,,,,
41.69,0.0007,-97.53,,,,,,,
41.72,0.00068,-98.63,,,,,,,
41.74,0.00065,-99.46,,,,,,,
41.77,0.00063,-100.3,,,,,,,
41.79,0.0006,-101.2,,,,,,,
41.82,0.00058,-102.1,,,,,,,
41.84,0.00056,-102.7,,,,,,,
41.84,0.00055,-102.9,,,,,,,
41.87,0.00053,-103.8,,,,,,,
41.89,0.0005,-104.7,,,,,,,
41.92,0.00048,-105.5,,,,,,,
41.95,0.00045,-106.4,,,,,,,
41.97,0.00042,-107.2,,,,,,,
42.0,0.0004,-108.0,,,,,,,
42.02,0.00037,-108.8,,,,,,,
42.05,0.00035,-109.7,,,,,,,
42.07,0.00032,-110.3,,,,,,,
42.1,0.0003,-111.0,,,,,,,
42.12,0.00027,-111.8,,,,,,,
42.14,0.00025,-112.4,,,,,,,
42.17,0.00022,-112.9,,,,,,,
42.19,0.0002,-113.6,,,,,,,
42.22,0.00017,-114.1,,,,,,,
42.24,0.00014,-114.6,,,,,,,
42.26,0.00012,-115.1,,,,,,,
42.29,9e-05,-115.5,,,,,,,
42.32,7e-05,-115.9,,,,,,,
42.34,4e-05,-116.3,,,,,,,
42.37,2e-05,-116.7,,,,,,,
42.4,-1e-05,-117.1,,,,,,,
42.42,-3e-05,-117.5,,,,,,,
42.45,-6e-05,-118.0,,,,,,,
42.47,-9e-05,-118.4,,,,,,,
42.5,-0.00011,-118.9,,,,,,,
42.52,-0.00014,-119.3,,,,,,,
42.55,-0.00016,-119.7,,,,,,,
42.57,-0.00019,-120.2,,,,,,,
42.6,-0.00021,-120.8,,,,,,,
42.63,-0.00024,-121.1,,,,,,,
42.65,-0.00026,-121.5,,,,,,,
42.68,-0.00029,-122.0,,,,,,,
42.7,-0.00031,-122.3,,,,,,,
42.73,-0.00034,-122.7,,,,,,,
42.75,-0.00037,-123.0,,,,,,,
42.78,-0.00039,-123.3,,,,,,,
42.81,-0.00042,-123.6,,,,,,,
42.83,-0.00044,-123.8,,,,,,,
42.84,-0.00045,-124.0,,,,,,,
42.85,-0.00047,-124.2,,,,,,,
42.88,-0.00049,-124.5,,,,,,,
42.9,-0.00052,-124.8,,,,,,,
42.93,-0.00054,-125.1,,,,,,,
42.95,-0.00057,-125.3,,,,,,,
42.98,-0.00059,-125.5,,,,,,,
43.0,-0.00062,-125.8,,,,,,,
43.02,-0.00065,-126.0,,,,,,,
43.05,-0.00067,-126.0,,,,,,,
43.07,-0.0007,-126.3,,,,,,,
43.1,-0.00072,-126.3,,,,,,,
43.12,-0.00075,-126.3,,,,,,,
43.15,-0.00077,-126.4,,,,,,,
43.17,-0.0008,-126.5,,,,,,,
43.2,-0.00082,-126.6,,,,,,,
43.22,-0.00085,-126.6,,,,,,,
43.25,-0.00087,-126.5,,,,,,,
43.28,-0.0009,-126.6,,,,,,,
43.3,-0.00092,-126.6,,,,,,,
43.33,-0.00095,-126.7,,,,,,,
43.36,-0.00098,-126.9,,,,,,,
43.38,-0.001,-127.1,,,,,,,
43.41,-0.00103,-127.3,,,,,,,
43.44,-0.00105,-127.5,,,,,,,
43.46,-0.00108,-127.7,,,,,,,
43.48,-0.0011,-127.9,,,,,,,
43.51,-0.00113,-128.2,,,,,,,
43.53,-0.00115,-128.4,,,,,,,
43.56,-0.00118,-128.5,,,,,,,
43.58,-0.00121,-128.7,,,,,,,
43.61,-0.00123,-129.0,,,,,,,
43.63,-0.00126,-129.1,,,,,,,
43.66,-0.00128,-129.2,,,,,,,
43.68,-0.00131,-129.3,,,,,,,
43.71,-0.00133,-129.3,,,,,,,
43.73,-0.00136,-129.4,,,,,,,
43.76,-0.00138,-129.4,,,,,,,
43.78,-0.00141,-129.4,,,,,,,
43.81,-0.00143,-129.4,,,,,,,
43.83,-0.00146,-129.4,,,,,,,
43.84,-0.00146,-129.4,,,,,,,
43.86,-0.00148,-129.4,,,,,,,
43.89,-0.00151,-129.4,,,,,,,
43.91,-0.00154,-129.5,,,,,,,
43.94,-0.00156,-129.5,,,,,,,
43.97,-0.00159,-129.6,,,,,,,
43.99,-0.00161,-129.6,,,,,,,
44.02,-0.00164,-129.7,,,,,,,
44.04,-0.00166,-130.0,,,,,,,
44.07,-0.00169,-130.1,,,,,,,
44.09,-0.00172,-130.2,,,,,,,
44.12,-0.00174,-130.3,,,,,,,
44.14,-0.00177,-130.5,,,,,,,
44.17,-0.00179,-130.6,,,,,,,
44.19,-0.00182,-130.7,,,,,,,
44.22,-0.00184,-130.8,,,,,,,
44.24,-0.00187,-130.8,,,,,,,
44.27,-0.00189,-130.8,,,,,,,
44.29,-0.00192,-130.8,,,,,,,
44.31,-0.00194,-130.8,,,,,,,
44.34,-0.00197,-130.8,,,,,,,
44.37,-0.00199,-130.8,,,,,,,
44.39,-0.00202,-130.8,,,,,,,
44.41,-0.00204,-130.9,,,,,,,
44.44,-0.00207,-130.8,,,,,,,
44.47,-0.00209,-130.8,,,,,,,
44.49,-0.00212,-130.9,,,,,,,
44.52,-0.00215,-130.9,,,,,,,
44.54,-0.00217,-131.0,,,,,,,
44.57,-0.0022,-131.0,,,,,,,
44.59,-0.00222,-131.0,,,,,,,
44.62,-0.00225,-130.9,,,,,,,
44.64,-0.00227,-130.9,,,,,,,
44.67,-0.0023,-130.9,,,,,,,
44.69,-0.00232,-130.9,,,,,,,
44.72,-0.00235,-130.9,,,,,,,
44.74,-0.00238,-130.9,,,,,,,
44.77,-0.0024,-130.9,,,,,,,
44.8,-0.00243,-130.9,,,,,,,
44.83,-0.00245,-130.8,,,,,,,
44.84,-0.00246,-130.9,,,,,,,
44.85,-0.00248,-130.9,,,,,,,
44.88,-0.0025,-131.0,,,,,,,
44.9,-0.00253,-131.0,,,,,,,
44.93,-0.00255,-131.1,,,,,,,
44.95,-0.00258,-131.2,,,,,,,
44.98,-0.00261,-131.2,,,,,,,
45.0,-0.00263,-131.3,,,,,,,
45.03,-0.00266,-131.5,,,,,,,
45.06,-0.00268,-131.5,,,,,,,
45.08,-0.00271,-131.5,,,,,,,
45.11,-0.00273,-131.6,,,,,,,
45.14,-0.00276,-131.8,,,,,,,
45.16,-0.00279,-131.7,,,,,,,
45.2,-0.00281,-130.5,,,,,,,
45.31,-0.00279,-112.5,,,,,,,
45.33,-0.00276,-107.1,,,,,,,
45.35,-0.00273,-102.2,,,,,,,
45.36,-0.00271,-97.58,,,,,,,
45.38,-0.00268,-93.36,,,,,,,
45.4,-0.00266,-89.07,,,,,,,
45.41,-0.00263,-85.24,,,,,,,
45.43,-0.0026,-81.37,,,,,,,
45.45,-0.00258,-77.37,,,,,,,
45.47,-0.00255,-73.44,,,,,,,
45.49,-0.00253,-69.72,,,,,,,
45.51,-0.0025,-66.41,,,,,,,
45.53,-0.00248,-62.42,,,,,,,
45.56,-0.00245,-59.05,,,,,,,
45.58,-0.00243,-55.12,,,,,,,
45.61,-0.0024,-51.73,,,,,,,
45.64,-0.00237,-48.37,,,,,,,
45.66,-0.00235,-44.88,,,,,,,
45.69,-0.00232,-41.49,,,,,,,
45.72,-0.0023,-38.16,,,,,,,
45.75,-0.00227,-34.65,,,,,,,
45.78,-0.00225,-31.38,,,,,,,
45.8,-0.00222,-28.1,,,,,,,
45.83,-0.0022,-24.96,,,,,,,
45.84,-0.00219,-24.35,,,,,,,
45.86,-0.00217,-21.48,,,,,,,
45.89,-0.00215,-18.16,,,,,,,
45.91,-0.00212,-15.18,,,,,,,
45.94,-0.00209,-12.16,,,,,,,
45.97,-0.00207,-8.81,,,,,,,
45.99,-0.00204,-6.04,,,,,,,
46.02,-0.00202,-2.88,,,,,,,
46.05,-0.00199,0.01,,,,,,,
46.07,-0.00197,2.61,,,,,,,
46.1,-0.00194,5.47,,,,,,,
46.12,-0.00192,8.15,,,,,,,
46.15,-0.00189,10.77,,,,,,,
46.17,-0.00187,13.51,,,,,,,
46.2,-0.00184,16.23,,,,,,,
46.23,-0.00181,18.91,,,,,,,
46.26,-0.00179,21.67,,,,,,,
46.29,-0.00176,24.31,,,,,,,
46.31,-0.00174,26.83,,,,,,,
46.34,-0.00171,29.24,,,,,,,
46.37,-0.00169,31.93,,,,,,,
46.4,-0.00166,34.18,,,,,,,
46.43,-0.00164,36.27,,,,,,,
46.48,-0.00161,37.83,,,,,,,
46.54,-0.00158,39.29,,,,,,,
46.58,-0.00156,41.59,,,,,,,
46.62,-0.00153,43.94,,,,,,,
46.65,-0.00151,46.59,,,,,,,
46.67,-0.00148,49.07,,,,,,,
46.7,-0.00146,52.35,,,,,,,
46.71,-0.00143,55.36,,,,,,,
46.73,-0.00141,57.95,,,,,,,
46.75,-0.00138,60.69,,,,,,,
46.76,-0.00136,63.1,,,,,,,
46.78,-0.00133,65.61,,,,,,,
46.8,-0.0013,67.79,,,,,,,
46.83,-0.00128,69.99,,,,,,,
46.84,-0.00127,70.73,,,,,,,
46.85,-0.00125,72.01,,,,,,,
46.88,-0.00123,73.69,,,,,,,
46.91,-0.0012,75.31,,,,,,,
46.94,-0.00118,76.96,,,,,,,
46.97,-0.00115,78.51,,,,,,,
47.0,-0.00112,80.15,,,,,,,
47.03,-0.0011,81.88,,,,,,,
47.06,-0.00107,83.5,,,,,,,
47.09,-0.00105,85.17,,,,,,,
47.12,-0.00102,86.83,,,,,,,
47.15,-0.001,88.43,,,,,,,
47.17,-0.00097,90.34,,,,,,,
47.2,-0.00095,92.69,,,,,,,
47.22,-0.00092,94.63,,,,,,,
47.24,-0.0009,96.83,,,,,,,
47.25,-0.00087,99.14,,,,,,,
47.27,-0.00084,101.05,,,,,,,
47.29,-0.00082,103.09,,,,,,,
47.31,-0.00079,105.0,,,,,,,
47.32,-0.00077,106.91,,,,,,,
47.34,-0.00074,108.58,,,,,,,
47.36,-0.00071,110.29,,,,,,,
47.37,-0.00069,111.83,,,,,,,
47.39,-0.00066,113.31,,,,,,,
47.41,-0.00064,114.86,,,,,,,
47.43,-0.00061,116.15,,,,,,,
47.44,-0.00059,117.34,,,,,,,
47.46,-0.00056,118.35,,,,,,,
47.48,-0.00053,119.32,,,,,,,
47.5,-0.00051,120.13,,,,,,,
47.52,-0.00048,120.81,,,,,,,
47.54,-0.00046,121.45,,,,,,,
47.56,-0.00043,121.88,,,,,,,
47.59,-0.00041,122.33,,,,,,,
47.61,-0.00038,122.67,,,,,,,
47.63,-0.00036,122.98,,,,,,,
47.66,-0.00033,123.05,,,,,,,
47.68,-0.00031,123.12,,,,,,,
47.71,-0.00028,123.31,,,,,,,
47.73,-0.00025,123.44,,,,,,,
47.76,-0.00023,123.56,,,,,,,
47.78,-0.0002,123.68,,,,,,,
47.81,-0.00018,123.8,,,,,,,
47.84,-0.00015,123.98,,,,,,,
47.84,-0.00015,124.02,,,,,,,
47.86,-0.00013,124.18,,,,,,,
47.89,-0.0001,124.35,,,,,,,
47.91,-8e-05,124.64,,,,,,,
86.39,0.00297,132.49,,,,,,,
86.41,0.00299,132.23,,,,,,,
86.44,0.00302,131.25,,,,,,,
86.56,0.00299,113.64,,,,,,,
86.58,0.00297,108.67,,,,,,,
86.6,0.00294,103.98,,,,,,,
86.61,0.00292,99.81,,,,,,,
86.63,0.00289,95.79,,,,,,,
86.65,0.00287,91.53,,,,,,,
86.66,0.00284,87.82,,,,,,,
86.68,0.00281,83.66,,,,,,,
86.7,0.00279,80.02,,,,,,,
86.72,0.00276,76.33,,,,,,,
86.74,0.00274,72.86,,,,,,,
86.76,0.00271,69.27,,,,,,,
86.79,0.00269,65.72,,,,,,,
86.81,0.00266,62.5,,,,,,,
86.84,0.00264,59.38,,,,,,,
86.84,0.00263,59.07,,,,,,,
86.86,0.00261,56.0,,,,,,,
86.89,0.00258,52.89,,,,,,,
86.92,0.00256,49.74,,,,,,,
86.94,0.00253,46.51,,,,,,,
86.97,0.00251,43.39,,,,,,,
87.0,0.00248,40.43,,,,,,,
87.03,0.00246,37.42,,,,,,,
87.05,0.00243,34.23,,,,,,,
87.08,0.00241,31.1,,,,,,,
87.11,0.00238,28.16,,,,,,,
87.14,0.00235,25.02,,,,,,,
87.16,0.00233,22.3,,,,,,,
87.19,0.0023,19.48,,,,,,,
87.22,0.00228,16.51,,,,,,,
87.24,0.00225,13.82,,,,,,,
87.27,0.00223,10.82,,,,,,,
87.3,0.0022,8.3,,,,,,,
87.32,0.00218,5.49,,,,,,,
87.35,0.00215,2.92,,,,,,,
87.38,0.00212,0.1,,,,,,,
87.41,0.0021,-2.37,,,,,,,
87.43,0.00207,-4.92,,,,,,,
87.46,0.00205,-7.34,,,,,,,
87.5,0.00202,-9.31,,,,,,,
87.56,0.002,-10.3,,,,,,,
87.61,0.00197,-12.12,,,,,,,
87.65,0.00195,-14.14,,,,,,,
87.69,0.00192,-16.85,,,,,,,
87.73,0.0019,-19.18,,,,,,,
87.76,0.00187,-21.9,,,,,,,
87.79,0.00185,-24.24,,,,,,,
87.82,0.00182,-26.64,,,,,,,
87.84,0.0018,-28.29,,,,,,,
87.85,0.00179,-29.45,,,,,,,
87.87,0.00177,-31.89,,,,,,,
87.89,0.00174,-34.36,,,,,,,
87.92,0.00172,-37.19,,,,,,,
87.93,0.00169,-40.24,,,,,,,
87.95,0.00167,-42.96,,,,,,,
87.97,0.00164,-45.39,,,,,,,
87.98,0.00161,-48.1,,,,,,,
88.0,0.00159,-50.29,,,,,,,
88.02,0.00156,-52.63,,,,,,,
88.04,0.00154,-54.66,,,,,,,
88.06,0.00151,-56.71,,,,,,,
88.08,0.00149,-59.0,,,,,,,
88.1,0.00146,-61.22,,,,,,,
88.12,0.00144,-63.52,,,,,,,
88.14,0.00141,-65.78,,,,,,,
88.15,0.00138,-67.97,,,,,,,
88.17,0.00136,-70.01,,,,,,,
88.19,0.00133,-72.05,,,,,,,
88.21,0.00131,-74.12,,,,,,,
88.23,0.00128,-76.12,,,,,,,
88.24,0.00126,-78.02,,,,,,,
88.26,0.00123,-79.85,,,,,,,
88.28,0.0012,-81.52,,,,,,,
88.3,0.00118,-83.23,,,,,,,
88.32,0.00115,-84.78,,,,,,,
88.34,0.00113,-86.14,,,,,,,
88.36,0.0011,-87.63,,,,,,,
88.38,0.00108,-88.91,,,,,,,
88.41,0.00105,-90.09,,,,,,,
88.43,0.00103,-91.35,,,,,,,
88.45,0.001,-92.34,,,,,,,
88.48,0.00098,-93.33,,,,,,,
88.5,0.00095,-94.31,,,,,,,
88.52,0.00093,-95.18,,,,,,,
88.55,0.0009,-96.06,,,,,,,
88.57,0.00087,-96.98,,,,,,,
88.6,0.00085,-97.99,,,,,,,
88.63,0.00082,-98.78,,,,,,,
88.65,0.0008,-99.63,,,,,,,
88.68,0.00077,-100.4,,,,,,,
88.7,0.00075,-101.2,,,,,,,
88.73,0.00072,-102.0,,,,,,,
88.75,0.0007,-102.9,,,,,,,
88.78,0.00067,-103.8,,,,,,,
88.8,0.00065,-104.5,,,,,,,
88.83,0.00062,-105.4,,,,,,,
88.84,0.00061,-105.5,,,,,,,
88.85,0.0006,-106.0,,,,,,,
88.88,0.00057,-106.9,,,,,,,
88.9,0.00054,-107.5,,,,,,,
88.93,0.00052,-108.1,,,,,,,
88.95,0.00049,-108.8,,,,,,,
88.98,0.00047,-109.5,,,,,,,
89.0,0.00044,-110.0,,,,,,,
89.03,0.00042,-110.7,,,,,,,
89.05,0.00039,-111.3,,,,,,,
89.08,0.00037,-111.8,,,,,,,
89.1,0.00034,-112.3,,,,,,,
89.13,0.00031,-112.8,,,,,,,
89.15,0.00029,-113.4,,,,,,,
89.18,0.00026,-113.8,,,,,,,
89.21,0.00024,-114.3,,,,,,,
89.23,0.00021,-114.8,,,,,,,
89.26,0.00019,-115.3,,,,,,,
89.28,0.00016,-115.9,,,,,,,
89.31,0.00014,-116.3,,,,,,,
89.33,0.00011,-116.9,,,,,,,
89.36,8e-05,-117.3,,,,,,,
89.38,6e-05,-117.9,,,,,,,
89.41,3e-05,-118.2,,,,,,,
89.43,1e-05,-118.8,,,,,,,
89.46,-2e-05,-119.1,,,,,,,
89.48,-4e-05,-119.5,,,,,,,
89.51,-7e-05,-119.9,,,,,,,
89.53,-9e-05,-120.4,,,,,,,
89.56,-0.00012,-120.6,,,,,,,
89.58,-0.00015,-120.9,,,,,,,
89.61,-0.00017,-121.2,,,,,,,
89.64,-0.0002,-121.5,,,,,,,
89.66,-0.00022,-121.8,,,,,,,
89.68,-0.00025,-122.0,,,,,,,
89.71,-0.00027,-122.1,,,,,,,
89.73,-0.0003,-122.4,,,,,,,
89.76,-0.00032,-122.5,,,,,,,
89.78,-0.00035,-122.7,,,,,,,
89.81,-0.00037,-122.7,,,,,,,
89.83,-0.0004,-122.8,,,,,,,
89.84,-0.0004,-122.9,,,,,,,
89.86,-0.00043,-123.0,,,,,,,
89.89,-0.00045,-123.1,,,,,,,
89.91,-0.00048,-123.3,,,,,,,
89.94,-0.0005,-123.4,,,,,,,
89.96,-0.00053,-123.6,,,,,,,
89.99,-0.00055,-123.6,,,,,,,
90.01,-0.00058,-123.7,,,,,,,
90.03,-0.0006,-123.8,,,,,,,
90.06,-0.00063,-123.9,,,,,,,
90.08,-0.00066,-123.9,,,,,,,
90.11,-0.00068,-123.9,,,,,,,
90.14,-0.00071,-124.0,,,,,,,
90.16,-0.00073,-124.0,,,,,,,
90.19,-0.00076,-124.1,,,,,,,
90.21,-0.00078,-124.1,,,,,,,
90.24,-0.00081,-124.1,,,,,,,
90.26,-0.00083,-124.1,,,,,,,
90.29,-0.00086,-124.1,,,,,,,
90.32,-0.00089,-124.2,,,,,,,
90.34,-0.00091,-124.2,,,,,,,
90.37,-0.00094,-124.3,,,,,,,
90.4,-0.00096,-124.5,,,,,,,
90.42,-0.00099,-124.7,,,,,,,
90.45,-0.00101,-124.8,,,,,,,
90.48,-0.00104,-125.1,,,,,,,
90.5,-0.00106,-125.2,,,,,,,
90.53,-0.00109,-125.3,,,,,,,
90.55,-0.00112,-125.6,,,,,,,
90.57,-0.00114,-125.8,,,,,,,
90.6,-0.00117,-126.0,,,,,,,
90.63,-0.00119,-126.2,,,,,,,
90.65,-0.00122,-126.5,,,,,,,
90.68,-0.00124,-126.7,,,,,,,
90.7,-0.00127,-126.8,,,,,,,
90.73,-0.00129,-127.0,,,,,,,
90.76,-0.00132,-127.2,,,,,,,
90.78,-0.00135,-127.5,,,,,,,
90.81,-0.00137,-127.7,,,,,,,
90.83,-0.0014,-127.8,,,,,,,
90.84,-0.0014,-127.9,,,,,,,
90.86,-0.00142,-128.1,,,,,,,
90.88,-0.00145,-128.2,,,,,,,
90.91,-0.00147,-128.3,,,,,,,
90.93,-0.0015,-128.5,,,,,,,
90.95,-0.00152,-128.6,,,,,,,
90.98,-0.00155,-128.8,,,,,,,
91.0,-0.00157,-128.9,,,,,,,
91.03,-0.0016,-129.0,,,,,,,
91.06,-0.00162,-129.0,,,,,,,
91.08,-0.00165,-129.2,,,,,,,
91.11,-0.00168,-129.3,,,,,,,
91.13,-0.0017,-129.3,,,,,,,
91.16,-0.00173,-129.5,,,,,,,
91.18,-0.00175,-129.6,,,,,,,
91.21,-0.00178,-129.6,,,,,,,
91.24,-0.0018,-129.9,,,,,,,
91.26,-0.00183,-129.8,,,,,,,
91.28,-0.00186,-129.9,,,,,,,
91.31,-0.00188,-130.0,,,,,,,
91.33,-0.00191,-130.0,,,,,,,
91.36,-0.00193,-130.1,,,,,,,
91.38,-0.00196,-130.1,,,,,,,
91.4,-0.00198,-130.0,,,,,,,
91.43,-0.00201,-129.9,,,,,,,
91.46,-0.00203,-129.8,,,,,,,
91.49,-0.00206,-129.8,,,,,,,
91.51,-0.00209,-129.8,,,,,,,
91.53,-0.00211,-129.7,,,,,,,
91.56,-0.00214,-129.6,,,,,,,
91.59,-0.00216,-129.5,,,,,,,
91.62,-0.00219,-129.6,,,,,,,
91.65,-0.00221,-129.8,,,,,,,
91.67,-0.00224,-129.9,,,,,,,
91.7,-0.00226,-130.1,,,,,,,
91.72,-0.00229,-130.3,,,,,,,
91.75,-0.00231,-130.4,,,,,,,
91.77,-0.00234,-130.5,,,,,,,
91.79,-0.00236,-130.8,,,,,,,
91.82,-0.00239,-130.9,,,,,,,
91.84,-0.00241,-131.0,,,,,,,
91.84,-0.00242,-131.0,,,,,,,
91.87,-0.00244,-131.1,,,,,,,
91.89,-0.00247,-131.1,,,,,,,
91.92,-0.00249,-131.2,,,,,,,
91.94,-0.00252,-131.4,,,,,,,
91.97,-0.00254,-131.3,,,,,,,
91.99,-0.00257,-131.4,,,,,,,
92.02,-0.00259,-131.5,,,,,,,
92.04,-0.00262,-131.3,,,,,,,
92.07,-0.00265,-131.3,,,,,,,
92.1,-0.00267,-131.2,,,,,,,
92.12,-0.0027,-131.2,,,,,,,
92.15,-0.00272,-131.2,,,,,,,
92.17,-0.00275,-131.2,,,,,,,
92.2,-0.00277,-131.1,,,,,,,
92.22,-0.0028,-131.1,,,,,,,
92.25,-0.00282,-131.2,,,,,,,
92.27,-0.00285,-131.2,,,,,,,
92.3,-0.00287,-131.2,,,,,,,
92.32,-0.0029,-131.2,,,,,,,
92.35,-0.00292,-131.2,,,,,,,
92.38,-0.00295,-131.2,,,,,,,
92.4,-0.00298,-131.3,,,,,,,
92.43,-0.003,-130.8,,,,,,,
92.46,-0.00303,-129.1,,,,,,,
92.55,-0.003,-114.3,,,,,,,
92.57,-0.00297,-108.9,,,,,,,
92.59,-0.00295,-103.3,,,,,,,
92.6,-0.00292,-99.25,,,,,,,
92.62,-0.0029,-94.14,,,,,,,
92.64,-0.00287,-90.76,,,,,,,
92.66,-0.00285,-86.15,,,,,,,
92.67,-0.00282,-82.59,,,,,,,
92.69,-0.00279,-78.58,,,,,,,
92.71,-0.00277,-74.68,,,,,,,
92.73,-0.00274,-70.86,,,,,,,
92.75,-0.00272,-67.06,,,,,,,
92.77,-0.00269,-63.73,,,,,,,
92.8,-0.00267,-60.2,,,,,,,
92.82,-0.00264,-56.62,,,,,,,
92.84,-0.00262,-54.56,,,,,,,
92.84,-0.00262,-53.42,,,,,,,
92.87,-0.00259,-50.08,,,,,,,
92.9,-0.00256,-46.59,,,,,,,
92.93,-0.00254,-43.28,,,,,,,
92.95,-0.00251,-40.18,,,,,,,
92.98,-0.00249,-36.82,,,,,,,
93.01,-0.00246,-33.36,,,,,,,
93.04,-0.00244,-29.88,,,,,,,
93.07,-0.00241,-26.75,,,,,,,
93.1,-0.00239,-23.39,,,,,,,
93.12,-0.00236,-20.24,,,,,,,
93.15,-0.00233,-17.06,,,,,,,
93.18,-0.00231,-14.07,,,,,,,
93.2,-0.00228,-11.19,,,,,,,
93.23,-0.00226,-7.98,,,,,,,
93.26,-0.00223,-4.95,,,,,,,
93.28,-0.00221,-2.05,,,,,,,
93.31,-0.00218,0.77,,,,,,,
93.34,-0.00216,3.74,,,,,,,
93.36,-0.00213,6.5,,,,,,,
93.39,-0.0021,9.16,,,,,,,
93.42,-0.00208,11.87,,,,,,,
93.44,-0.00205,14.53,,,,,,,
93.47,-0.00203,17.08,,,,,,,
93.5,-0.002,19.68,,,,,,,
93.52,-0.00198,22.3,,,,,,,
93.55,-0.00195,24.84,,,,,,,
93.58,-0.00193,27.33,,,,,,,
93.61,-0.0019,30.02,,,,,,,
93.63,-0.00188,32.36,,,,,,,
93.66,-0.00185,34.67,,,,,,,
93.7,-0.00182,36.3,,,,,,,
93.75,-0.0018,37.71,,,,,,,
93.81,-0.00177,39.23,,,,,,,
93.84,-0.00176,40.78,,,,,,,
93.85,-0.00175,41.79,,,,,,,
93.88,-0.00172,44.04,,,,,,,
93.91,-0.0017,46.44,,,,,,,
93.94,-0.00167,48.89,,,,,,,
93.96,-0.00165,51.97,,,,,,,
93.98,-0.00162,54.88,,,,,,,
93.99,-0.0016,57.57,,,,,,,
94.01,-0.00157,60.42,,,,,,,
94.03,-0.00154,62.58,,,,,,,
94.05,-0.00152,65.0,,,,,,,
94.07,-0.00149,67.14,,,,,,,
94.09,-0.00147,69.01,,,,,,,
94.11,-0.00144,70.91,,,,,,,
94.14,-0.00142,72.74,,,,,,,
94.16,-0.00139,74.27,,,,,,,
94.19,-0.00137,75.62,,,,,,,
94.22,-0.00134,77.06,,,,,,,
94.25,-0.00132,78.35,,,,,,,
94.28,-0.00129,79.74,,,,,,,
94.32,-0.00127,81.41,,,,,,,
94.35,-0.00124,83.01,,,,,,,
