Repository: janzenchoi/phd_code

# Symbolic

The following repository acts as a wrapper for the `pysr` codebase which was developed for symbolic regression (SR) analysis. This wrapping has been performed to facilitate the quick and easy prediction of the high-temperature creep and tensile behaviour of Alloy 617.

File: symbolic/scripts/data/fatigue/AirPlate_950_1E-3_F-12.csv (part 1 of 3)
time,strain,stress,temperature,type,strain_rate,max_strain,title,youngs,poissons
0.0,7e-05,6.24,950,fatigue,0.001,0.00145,F-12,144000,0.3
0.02,7e-05,7.62,,,,,,,
0.05,0.0001,11.37,,,,,,,
0.08,0.00012,14.92,,,,,,,
0.1,0.00014,17.26,,,,,,,
0.11,0.00015,18.11,,,,,,,
0.14,0.00017,21.69,,,,,,,
0.17,0.0002,25.19,,,,,,,
0.2,0.00022,28.61,,,,,,,
0.2,0.00022,28.83,,,,,,,
0.23,0.00025,32.25,,,,,,,
0.27,0.00027,35.8,,,,,,,
0.3,0.0003,39.36,,,,,,,
0.3,0.0003,39.44,,,,,,,
0.33,0.00032,43.17,,,,,,,
0.36,0.00035,46.33,,,,,,,
0.39,0.00038,50.18,,,,,,,
0.4,0.00038,51.5,,,,,,,
0.42,0.0004,53.85,,,,,,,
0.44,0.00043,57.42,,,,,,,
0.47,0.00045,60.88,,,,,,,
0.49,0.00048,64.57,,,,,,,
0.5,0.00048,65.59,,,,,,,
0.52,0.0005,67.84,,,,,,,
0.54,0.00053,71.62,,,,,,,
0.57,0.00055,75.54,,,,,,,
0.6,0.00058,79.24,,,,,,,
0.6,0.00058,79.57,,,,,,,
0.62,0.0006,82.98,,,,,,,
0.64,0.00063,85.93,,,,,,,
0.67,0.00065,89.47,,,,,,,
0.69,0.00068,92.83,,,,,,,
0.7,0.00068,93.2,,,,,,,
0.72,0.0007,95.98,,,,,,,
0.74,0.00073,98.39,,,,,,,
0.77,0.00076,101.79,,,,,,,
0.8,0.00078,105.3,,,,,,,
0.8,0.00078,105.43,,,,,,,
0.83,0.00081,108.68,,,,,,,
0.85,0.00083,112.27,,,,,,,
0.88,0.00086,115.35,,,,,,,
0.9,0.00087,118.07,,,,,,,
0.9,0.00088,118.81,,,,,,,
0.93,0.00091,122.34,,,,,,,
0.96,0.00093,124.92,,,,,,,
1.0,0.00094,124.85,,,,,,,
1.07,0.00091,118.78,,,,,,,
1.1,0.00089,116.11,,,,,,,
1.11,0.00088,114.97,,,,,,,
1.14,0.00086,111.03,,,,,,,
1.17,0.00083,107.21,,,,,,,
1.19,0.00081,103.44,,,,,,,
1.2,0.0008,103.26,,,,,,,
1.23,0.00078,99.52,,,,,,,
1.25,0.00076,95.85,,,,,,,
1.28,0.00073,92.24,,,,,,,
1.3,0.00071,90.22,,,,,,,
1.3,0.00071,89.5,,,,,,,
1.33,0.00068,86.44,,,,,,,
1.36,0.00065,82.81,,,,,,,
1.39,0.00063,78.84,,,,,,,
1.39,0.00063,78.51,,,,,,,
1.42,0.0006,75.12,,,,,,,
1.45,0.00058,71.68,,,,,,,
1.47,0.00055,67.97,,,,,,,
1.49,0.00053,65.09,,,,,,,
1.5,0.00053,64.33,,,,,,,
1.53,0.0005,60.75,,,,,,,
1.55,0.00048,57.08,,,,,,,
1.58,0.00045,53.67,,,,,,,
1.59,0.00044,52.17,,,,,,,
1.61,0.00043,49.87,,,,,,,
1.64,0.0004,46.29,,,,,,,
1.66,0.00038,42.83,,,,,,,
1.69,0.00035,38.89,,,,,,,
1.69,0.00035,38.79,,,,,,,
1.72,0.00033,35.55,,,,,,,
1.75,0.0003,31.89,,,,,,,
1.77,0.00028,28.26,,,,,,,
1.79,0.00026,25.68,,,,,,,
1.8,0.00025,24.8,,,,,,,
1.83,0.00023,21.28,,,,,,,
1.86,0.0002,17.58,,,,,,,
1.88,0.00018,14.35,,,,,,,
1.89,0.00017,13.09,,,,,,,
1.92,0.00015,10.76,,,,,,,
1.95,0.00013,7.35,,,,,,,
1.98,0.0001,4.26,,,,,,,
1.99,9e-05,3.27,,,,,,,
2.02,8e-05,0.24,,,,,,,
2.04,5e-05,-3.09,,,,,,,
2.07,2e-05,-6.45,,,,,,,
2.09,1e-05,-8.82,,,,,,,
2.1,-0.0,-9.89,,,,,,,
2.13,-3e-05,-13.66,,,,,,,
2.16,-5e-05,-17.12,,,,,,,
2.19,-8e-05,-20.62,,,,,,,
2.19,-8e-05,-21.58,,,,,,,
2.21,-0.0001,-24.03,,,,,,,
2.24,-0.00013,-27.42,,,,,,,
2.26,-0.00015,-30.82,,,,,,,
2.29,-0.00018,-34.65,,,,,,,
2.29,-0.00018,-35.35,,,,,,,
2.31,-0.0002,-38.0,,,,,,,
2.33,-0.00023,-41.41,,,,,,,
2.35,-0.00025,-44.95,,,,,,,
2.37,-0.00028,-48.19,,,,,,,
2.39,-0.0003,-51.07,,,,,,,
2.39,-0.0003,-51.64,,,,,,,
2.42,-0.00033,-54.93,,,,,,,
2.44,-0.00035,-58.45,,,,,,,
2.47,-0.00038,-62.0,,,,,,,
2.49,-0.0004,-65.23,,,,,,,
2.49,-0.0004,-65.27,,,,,,,
2.52,-0.00043,-68.57,,,,,,,
2.54,-0.00045,-72.08,,,,,,,
2.57,-0.00048,-75.5,,,,,,,
2.59,-0.0005,-78.05,,,,,,,
2.6,-0.0005,-78.74,,,,,,,
2.62,-0.00053,-81.93,,,,,,,
2.65,-0.00056,-84.99,,,,,,,
2.67,-0.00058,-88.01,,,,,,,
2.69,-0.0006,-90.04,,,,,,,
2.69,-0.00061,-90.48,,,,,,,
2.72,-0.00063,-93.57,,,,,,,
2.75,-0.00066,-97.02,,,,,,,
2.77,-0.00068,-100.6,,,,,,,
2.79,-0.00069,-102.6,,,,,,,
2.8,-0.00071,-103.7,,,,,,,
2.83,-0.00073,-107.5,,,,,,,
2.86,-0.00076,-110.8,,,,,,,
2.89,-0.00078,-114.2,,,,,,,
2.89,-0.00078,-114.6,,,,,,,
2.91,-0.00081,-117.5,,,,,,,
2.94,-0.00083,-120.8,,,,,,,
2.96,-0.00086,-123.4,,,,,,,
2.99,-0.00086,-123.5,,,,,,,
3.07,-0.00083,-117.3,,,,,,,
3.09,-0.00082,-115.8,,,,,,,
3.11,-0.00081,-113.4,,,,,,,
3.14,-0.00078,-109.1,,,,,,,
3.16,-0.00076,-105.5,,,,,,,
3.19,-0.00074,-102.6,,,,,,,
3.2,-0.00073,-101.6,,,,,,,
3.22,-0.00071,-97.51,,,,,,,
3.25,-0.00068,-94.0,,,,,,,
3.27,-0.00066,-90.33,,,,,,,
3.29,-0.00064,-88.62,,,,,,,
3.3,-0.00063,-86.84,,,,,,,
3.33,-0.00061,-83.18,,,,,,,
3.35,-0.00058,-80.32,,,,,,,
3.38,-0.00056,-77.59,,,,,,,
3.39,-0.00055,-76.41,,,,,,,
3.41,-0.00053,-73.92,,,,,,,
3.44,-0.0005,-70.34,,,,,,,
3.47,-0.00048,-66.72,,,,,,,
3.49,-0.00046,-64.3,,,,,,,
3.5,-0.00045,-62.86,,,,,,,
3.52,-0.00043,-59.09,,,,,,,
3.55,-0.0004,-55.64,,,,,,,
3.58,-0.00038,-52.03,,,,,,,
3.59,-0.00037,-50.77,,,,,,,
3.61,-0.00035,-48.04,,,,,,,
3.63,-0.00033,-44.36,,,,,,,
3.66,-0.0003,-40.69,,,,,,,
3.69,-0.00028,-37.18,,,,,,,
3.69,-0.00028,-37.09,,,,,,,
3.71,-0.00025,-33.54,,,,,,,
3.74,-0.00023,-30.08,,,,,,,
3.77,-0.0002,-26.37,,,,,,,
3.79,-0.00018,-23.97,,,,,,,
3.8,-0.00018,-22.65,,,,,,,
3.82,-0.00015,-19.03,,,,,,,
3.85,-0.00013,-15.54,,,,,,,
3.87,-0.0001,-12.16,,,,,,,
3.88,-9e-05,-10.41,,,,,,,
3.9,-8e-05,-8.32,,,,,,,
3.93,-5e-05,-4.77,,,,,,,
3.96,-2e-05,-1.44,,,,,,,
3.98,-0.0,1.82,,,,,,,
3.99,0.0,2.18,,,,,,,
4.02,3e-05,5.94,,,,,,,
4.05,5e-05,9.54,,,,,,,
4.07,8e-05,12.56,,,,,,,
4.08,8e-05,13.97,,,,,,,
4.11,0.0001,16.29,,,,,,,
4.14,0.00013,19.47,,,,,,,
4.17,0.00015,22.95,,,,,,,
4.18,0.00016,24.4,,,,,,,
4.2,0.00018,26.59,,,,,,,
4.23,0.0002,30.0,,,,,,,
4.26,0.00023,33.51,,,,,,,
4.28,0.00025,36.16,,,,,,,
4.29,0.00025,36.79,,,,,,,
4.32,0.00028,40.5,,,,,,,
4.35,0.0003,44.0,,,,,,,
4.37,0.00033,47.48,,,,,,,
4.38,0.00034,48.69,,,,,,,
4.4,0.00035,51.26,,,,,,,
4.43,0.00038,54.8,,,,,,,
4.45,0.0004,58.15,,,,,,,
4.48,0.00043,61.8,,,,,,,
4.48,0.00043,62.4,,,,,,,
4.5,0.00045,64.92,,,,,,,
4.52,0.00048,68.62,,,,,,,
4.54,0.00051,71.8,,,,,,,
4.57,0.00053,75.26,,,,,,,
4.58,0.00055,77.89,,,,,,,
4.59,0.00056,78.64,,,,,,,
4.61,0.00058,82.01,,,,,,,
4.64,0.00061,85.44,,,,,,,
4.66,0.00063,88.95,,,,,,,
4.68,0.00065,91.48,,,,,,,
4.69,0.00066,92.19,,,,,,,
4.71,0.00068,95.65,,,,,,,
4.73,0.00071,98.04,,,,,,,
4.76,0.00073,100.56,,,,,,,
4.78,0.00075,103.35,,,,,,,
4.79,0.00076,104.1,,,,,,,
4.82,0.00078,107.79,,,,,,,
4.84,0.00081,110.73,,,,,,,
4.87,0.00083,114.3,,,,,,,
4.88,0.00084,115.64,,,,,,,
4.9,0.00086,117.59,,,,,,,
4.92,0.00088,120.62,,,,,,,
4.95,0.00091,123.81,,,,,,,
4.97,0.00094,126.62,,,,,,,
4.98,0.00094,127.65,,,,,,,
5.0,0.00096,129.54,,,,,,,
5.02,0.00099,132.57,,,,,,,
5.05,0.00101,135.48,,,,,,,
5.08,0.00103,137.17,,,,,,,
5.09,0.00104,137.0,,,,,,,
5.17,0.00101,131.04,,,,,,,
5.18,0.00101,129.92,,,,,,,
5.2,0.00099,126.59,,,,,,,
5.23,0.00096,122.5,,,,,,,
5.26,0.00094,118.5,,,,,,,
5.28,0.00092,116.08,,,,,,,
5.29,0.00091,114.53,,,,,,,
5.32,0.00088,110.69,,,,,,,
5.34,0.00086,107.24,,,,,,,
5.38,0.00083,102.98,,,,,,,
5.38,0.00083,102.77,,,,,,,
5.41,0.00081,98.86,,,,,,,
5.43,0.00078,95.09,,,,,,,
5.46,0.00076,91.54,,,,,,,
5.48,0.00074,89.07,,,,,,,
5.49,0.00073,87.66,,,,,,,
5.51,0.00071,84.87,,,,,,,
5.53,0.00068,81.76,,,,,,,
5.56,0.00066,78.11,,,,,,,
5.58,0.00065,76.15,,,,,,,
5.59,0.00063,74.3,,,,,,,
5.62,0.00061,70.62,,,,,,,
5.65,0.00058,67.16,,,,,,,
5.68,0.00056,63.46,,,,,,,
5.71,0.00053,59.92,,,,,,,
5.73,0.00051,56.47,,,,,,,
5.76,0.00048,53.1,,,,,,,
5.78,0.00046,50.65,,,,,,,
5.79,0.00046,49.69,,,,,,,
5.81,0.00043,46.22,,,,,,,
5.84,0.00041,42.79,,,,,,,
5.87,0.00038,39.18,,,,,,,
5.88,0.00037,37.91,,,,,,,
5.89,0.00035,35.31,,,,,,,
5.92,0.00033,31.38,,,,,,,
5.95,0.0003,27.97,,,,,,,
5.98,0.00028,24.32,,,,,,,
5.98,0.00028,24.16,,,,,,,
6.0,0.00025,20.78,,,,,,,
6.03,0.00023,17.19,,,,,,,
6.06,0.0002,13.81,,,,,,,
6.08,0.00019,12.08,,,,,,,
6.1,0.00018,10.24,,,,,,,
6.13,0.00015,6.86,,,,,,,
6.16,0.00013,3.27,,,,,,,
6.18,0.00012,1.97,,,,,,,
6.2,0.0001,-0.37,,,,,,,
6.22,8e-05,-3.75,,,,,,,
6.25,5e-05,-6.84,,,,,,,
6.28,3e-05,-10.25,,,,,,,
6.28,3e-05,-10.73,,,,,,,
6.31,0.0,-14.19,,,,,,,
6.33,-2e-05,-17.39,,,,,,,
6.36,-5e-05,-20.9,,,,,,,
6.38,-7e-05,-23.19,,,,,,,
6.38,-7e-05,-24.18,,,,,,,
6.41,-0.0001,-27.7,,,,,,,
6.44,-0.00012,-31.38,,,,,,,
6.46,-0.00015,-34.86,,,,,,,
6.47,-0.00017,-37.47,,,,,,,
6.48,-0.00018,-38.24,,,,,,,
6.5,-0.0002,-42.28,,,,,,,
6.52,-0.00023,-45.27,,,,,,,
6.55,-0.00025,-49.17,,,,,,,
6.57,-0.00028,-52.71,,,,,,,
6.6,-0.0003,-56.03,,,,,,,
6.62,-0.00033,-59.65,,,,,,,
6.65,-0.00035,-63.02,,,,,,,
6.67,-0.00038,-66.62,,,,,,,
6.67,-0.00038,-66.85,,,,,,,
6.7,-0.0004,-70.06,,,,,,,
6.72,-0.00043,-73.53,,,,,,,
6.74,-0.00045,-76.6,,,,,,,
6.77,-0.00048,-80.13,,,,,,,
6.77,-0.00048,-80.46,,,,,,,
6.8,-0.0005,-83.17,,,,,,,
6.82,-0.00053,-86.31,,,,,,,
6.84,-0.00055,-89.53,,,,,,,
6.86,-0.00058,-91.92,,,,,,,
6.87,-0.00059,-92.92,,,,,,,
6.89,-0.00061,-94.45,,,,,,,
6.92,-0.00063,-97.56,,,,,,,
6.94,-0.00066,-100.5,,,,,,,
6.97,-0.00068,-103.4,,,,,,,
6.97,-0.00068,-103.5,,,,,,,
7.0,-0.00071,-106.7,,,,,,,
7.03,-0.00073,-109.8,,,,,,,
7.06,-0.00076,-113.3,,,,,,,
7.07,-0.00077,-115.1,,,,,,,
7.08,-0.00078,-116.4,,,,,,,
7.11,-0.00081,-119.3,,,,,,,
7.13,-0.00083,-122.4,,,,,,,
7.16,-0.00086,-125.5,,,,,,,
7.17,-0.00087,-127.1,,,,,,,
7.18,-0.00088,-128.5,,,,,,,
7.22,-0.00091,-131.7,,,,,,,
7.24,-0.00093,-135.1,,,,,,,
7.27,-0.00096,-137.8,,,,,,,
7.27,-0.00096,-137.9,,,,,,,
7.37,-0.00094,-133.2,,,,,,,
7.38,-0.00093,-131.6,,,,,,,
7.42,-0.00091,-127.4,,,,,,,
7.44,-0.00088,-123.7,,,,,,,
7.47,-0.00086,-120.4,,,,,,,
7.47,-0.00086,-119.6,,,,,,,
7.5,-0.00083,-116.3,,,,,,,
7.53,-0.00081,-112.2,,,,,,,
7.56,-0.00078,-108.6,,,,,,,
7.57,-0.00077,-106.8,,,,,,,
7.58,-0.00076,-105.0,,,,,,,
7.62,-0.00073,-101.1,,,,,,,
7.64,-0.00071,-97.24,,,,,,,
7.67,-0.00068,-94.01,,,,,,,
7.67,-0.00068,-93.9,,,,,,,
7.7,-0.00066,-90.22,,,,,,,
7.73,-0.00063,-86.42,,,,,,,
7.75,-0.00061,-83.08,,,,,,,
7.77,-0.00059,-80.85,,,,,,,
7.77,-0.00058,-80.46,,,,,,,
7.8,-0.00056,-77.54,,,,,,,
7.83,-0.00053,-73.47,,,,,,,
7.85,-0.00051,-70.08,,,,,,,
7.87,-0.00049,-68.09,,,,,,,
7.88,-0.00048,-66.58,,,,,,,
7.91,-0.00045,-62.88,,,,,,,
7.94,-0.00043,-59.1,,,,,,,
7.97,-0.0004,-55.47,,,,,,,
7.97,-0.0004,-55.36,,,,,,,
8.0,-0.00038,-52.02,,,,,,,
8.02,-0.00035,-48.1,,,,,,,
8.05,-0.00033,-44.61,,,,,,,
8.07,-0.00031,-42.41,,,,,,,
8.08,-0.0003,-40.91,,,,,,,
8.11,-0.00028,-37.38,,,,,,,
8.14,-0.00025,-33.65,,,,,,,
8.16,-0.00023,-29.96,,,,,,,
8.17,-0.00022,-29.29,,,,,,,
8.19,-0.0002,-26.48,,,,,,,
8.22,-0.00018,-22.91,,,,,,,
8.25,-0.00015,-19.23,,,,,,,
8.27,-0.00013,-16.39,,,,,,,
8.27,-0.00013,-15.87,,,,,,,
8.3,-0.0001,-12.24,,,,,,,
8.33,-8e-05,-8.57,,,,,,,
18.38,-5e-05,7.02,,,,,,,
18.41,-3e-05,10.18,,,,,,,
18.43,-1e-05,12.06,,,,,,,
18.44,-0.0,13.63,,,,,,,
18.48,2e-05,17.01,,,,,,,
18.51,5e-05,20.31,,,,,,,
18.53,6e-05,21.85,,,,,,,
18.54,7e-05,23.41,,,,,,,
18.57,0.0001,26.67,,,,,,,
18.6,0.00012,29.75,,,,,,,
18.63,0.00015,33.23,,,,,,,
18.63,0.00015,33.31,,,,,,,
18.66,0.00017,36.29,,,,,,,
18.69,0.0002,39.77,,,,,,,
18.71,0.00022,42.99,,,,,,,
18.73,0.00024,44.61,,,,,,,
18.74,0.00025,46.27,,,,,,,
18.77,0.00027,49.39,,,,,,,
18.8,0.0003,52.83,,,,,,,
18.82,0.00032,56.13,,,,,,,
18.83,0.00033,56.47,,,,,,,
18.85,0.00035,59.38,,,,,,,
18.87,0.00038,62.97,,,,,,,
18.89,0.0004,66.32,,,,,,,
18.92,0.00043,69.57,,,,,,,
18.93,0.00044,71.27,,,,,,,
18.94,0.00045,72.71,,,,,,,
18.96,0.00048,75.89,,,,,,,
18.98,0.0005,78.9,,,,,,,
19.0,0.00053,82.23,,,,,,,
19.03,0.00055,84.85,,,,,,,
19.03,0.00055,85.36,,,,,,,
19.06,0.00058,88.56,,,,,,,
19.08,0.0006,91.62,,,,,,,
19.11,0.00063,94.72,,,,,,,
19.13,0.00064,96.66,,,,,,,
19.13,0.00065,97.77,,,,,,,
19.16,0.00068,100.88,,,,,,,
19.18,0.0007,103.41,,,,,,,
19.2,0.00073,105.62,,,,,,,
19.22,0.00075,107.95,,,,,,,
19.23,0.00075,108.45,,,,,,,
19.26,0.00078,111.39,,,,,,,
19.29,0.00081,114.45,,,,,,,
19.31,0.00083,117.18,,,,,,,
19.32,0.00084,118.27,,,,,,,
19.34,0.00086,120.3,,,,,,,
19.37,0.00088,123.04,,,,,,,
19.4,0.00091,126.06,,,,,,,
19.42,0.00093,129.08,,,,,,,
19.42,0.00093,129.49,,,,,,,
19.45,0.00096,131.92,,,,,,,
19.47,0.00098,134.79,,,,,,,
19.5,0.00101,137.48,,,,,,,
19.52,0.00103,140.36,,,,,,,
19.52,0.00103,140.41,,,,,,,
19.55,0.00106,143.11,,,,,,,
19.57,0.00108,145.94,,,,,,,
19.6,0.00111,148.49,,,,,,,
19.62,0.00113,151.17,,,,,,,
19.62,0.00113,151.31,,,,,,,
19.65,0.00116,153.49,,,,,,,
19.67,0.00118,155.86,,,,,,,
19.69,0.00121,158.14,,,,,,,
19.72,0.00124,160.46,,,,,,,
19.72,0.00124,160.65,,,,,,,
19.75,0.00126,162.64,,,,,,,
19.77,0.00129,164.87,,,,,,,
19.79,0.00131,166.04,,,,,,,
19.82,0.00133,165.55,,,,,,,
19.91,0.00129,154.03,,,,,,,
19.92,0.00128,152.62,,,,,,,
19.94,0.00126,149.23,,,,,,,
19.97,0.00124,144.86,,,,,,,
20.0,0.00121,140.22,,,,,,,
20.02,0.00119,136.98,,,,,,,
20.03,0.00119,136.03,,,,,,,
20.06,0.00116,131.65,,,,,,,
20.09,0.00114,127.3,,,,,,,
20.11,0.00111,123.31,,,,,,,
20.12,0.0011,121.83,,,,,,,
20.14,0.00108,119.01,,,,,,,
20.16,0.00106,115.16,,,,,,,
20.19,0.00103,111.13,,,,,,,
20.22,0.00101,107.36,,,,,,,
20.22,0.001,106.81,,,,,,,
20.24,0.00098,103.72,,,,,,,
20.27,0.00096,100.0,,,,,,,
20.3,0.00093,96.03,,,,,,,
20.32,0.00091,92.86,,,,,,,
20.32,0.00091,92.52,,,,,,,
20.35,0.00088,88.94,,,,,,,
20.37,0.00086,85.13,,,,,,,
20.4,0.00083,81.6,,,,,,,
20.42,0.00081,79.03,,,,,,,
20.43,0.00081,78.17,,,,,,,
20.45,0.00078,74.44,,,,,,,
20.48,0.00076,70.99,,,,,,,
20.51,0.00073,67.39,,,,,,,
20.52,0.00072,66.01,,,,,,,
20.53,0.00071,64.59,,,,,,,
20.55,0.00068,61.72,,,,,,,
20.58,0.00066,58.09,,,,,,,
20.61,0.00063,54.59,,,,,,,
20.62,0.00063,53.56,,,,,,,
20.64,0.00061,51.24,,,,,,,
20.67,0.00058,47.22,,,,,,,
20.69,0.00056,43.89,,,,,,,
20.72,0.00053,40.56,,,,,,,
20.72,0.00053,40.27,,,,,,,
20.75,0.0005,36.66,,,,,,,
20.77,0.00048,33.33,,,,,,,
20.8,0.00045,29.72,,,,,,,
20.82,0.00044,27.9,,,,,,,
20.83,0.00043,26.32,,,,,,,
20.86,0.0004,22.85,,,,,,,
20.88,0.00038,19.32,,,,,,,
20.91,0.00035,15.9,,,,,,,
20.92,0.00035,14.96,,,,,,,
20.94,0.00033,12.44,,,,,,,
20.97,0.0003,9.2,,,,,,,
21.0,0.00028,6.16,,,,,,,
21.02,0.00027,4.83,,,,,,,
21.04,0.00025,2.4,,,,,,,
21.07,0.00023,-0.93,,,,,,,
21.1,0.0002,-4.37,,,,,,,
21.12,0.00018,-6.85,,,,,,,
21.12,0.00018,-7.49,,,,,,,
21.15,0.00015,-11.05,,,,,,,
21.18,0.00013,-14.21,,,,,,,
21.21,0.0001,-17.44,,,,,,,
21.22,9e-05,-18.57,,,,,,,
21.24,8e-05,-21.11,,,,,,,
21.26,5e-05,-24.19,,,,,,,
21.29,3e-05,-27.65,,,,,,,
21.31,0.0,-30.86,,,,,,,
21.32,-0.0,-31.37,,,,,,,
21.34,-3e-05,-34.59,,,,,,,
21.36,-5e-05,-38.05,,,,,,,
21.38,-8e-05,-41.4,,,,,,,
21.4,-0.0001,-44.85,,,,,,,
21.42,-0.00012,-47.06,,,,,,,
21.42,-0.00013,-47.9,,,,,,,
21.45,-0.00015,-51.23,,,,,,,
21.47,-0.00018,-54.23,,,,,,,
21.49,-0.0002,-57.41,,,,,,,
21.52,-0.00022,-59.93,,,,,,,
21.52,-0.00023,-60.52,,,,,,,
21.55,-0.00025,-63.81,,,,,,,
21.57,-0.00028,-66.85,,,,,,,
21.6,-0.0003,-69.83,,,,,,,
21.62,-0.00032,-71.76,,,,,,,
21.62,-0.00033,-72.94,,,,,,,
21.65,-0.00035,-76.15,,,,,,,
21.68,-0.00038,-79.11,,,,,,,
21.7,-0.00041,-82.15,,,,,,,
21.71,-0.00042,-83.44,,,,,,,
21.73,-0.00043,-85.03,,,,,,,
21.76,-0.00046,-88.17,,,,,,,
21.78,-0.00048,-91.18,,,,,,,
21.81,-0.00051,-94.0,,,,,,,
21.81,-0.00051,-94.89,,,,,,,
21.83,-0.00053,-96.93,,,,,,,
21.85,-0.00056,-99.76,,,,,,,
21.87,-0.00058,-102.2,,,,,,,
21.9,-0.00061,-104.3,,,,,,,
21.91,-0.00062,-106.0,,,,,,,
21.92,-0.00063,-107.0,,,,,,,
21.95,-0.00066,-109.8,,,,,,,
21.98,-0.00068,-112.8,,,,,,,
22.01,-0.00071,-115.4,,,,,,,
22.01,-0.00071,-116.0,,,,,,,
22.04,-0.00073,-118.3,,,,,,,
22.06,-0.00076,-120.9,,,,,,,
22.09,-0.00078,-124.1,,,,,,,
22.11,-0.00081,-126.7,,,,,,,
22.11,-0.00081,-126.9,,,,,,,
22.14,-0.00083,-129.5,,,,,,,
22.16,-0.00086,-132.2,,,,,,,
22.19,-0.00089,-134.5,,,,,,,
22.21,-0.00091,-136.8,,,,,,,
22.22,-0.00091,-137.3,,,,,,,
22.24,-0.00094,-139.9,,,,,,,
22.27,-0.00096,-142.5,,,,,,,
22.3,-0.00099,-145.0,,,,,,,
22.31,-0.001,-146.7,,,,,,,
22.32,-0.00101,-147.6,,,,,,,
22.34,-0.00104,-150.0,,,,,,,
22.37,-0.00106,-152.5,,,,,,,
22.39,-0.00109,-155.0,,,,,,,
22.41,-0.00111,-156.8,,,,,,,
22.42,-0.00111,-157.3,,,,,,,
22.44,-0.00114,-159.4,,,,,,,
22.47,-0.00116,-161.5,,,,,,,
22.49,-0.00119,-163.8,,,,,,,
22.51,-0.00121,-165.5,,,,,,,
22.52,-0.00121,-165.8,,,,,,,
22.53,-0.00124,-166.2,,,,,,,
22.58,-0.00127,-168.2,,,,,,,
22.59,-0.00129,-168.3,,,,,,,
22.6,-0.00132,-166.2,,,,,,,
22.6,-0.00134,-166.2,,,,,,,
22.6,-0.00137,-166.1,,,,,,,
22.6,-0.0014,-166.0,,,,,,,
22.61,-0.00143,-165.7,,,,,,,
22.61,-0.00142,-165.2,,,,,,,
22.63,-0.0014,-159.6,,,,,,,
22.65,-0.00137,-154.8,,,,,,,
22.67,-0.00135,-151.1,,,,,,,
22.68,-0.00132,-146.7,,,,,,,
22.7,-0.0013,-142.5,,,,,,,
22.71,-0.00129,-141.1,,,,,,,
22.73,-0.00127,-137.8,,,,,,,
22.75,-0.00125,-133.8,,,,,,,
22.78,-0.00122,-129.5,,,,,,,
22.8,-0.0012,-125.3,,,,,,,
22.81,-0.00119,-124.2,,,,,,,
22.83,-0.00117,-121.6,,,,,,,
22.86,-0.00115,-117.5,,,,,,,
22.88,-0.00112,-113.2,,,,,,,
22.91,-0.0011,-109.3,,,,,,,
22.91,-0.0011,-109.0,,,,,,,
22.94,-0.00107,-105.3,,,,,,,
22.96,-0.00104,-101.4,,,,,,,
22.99,-0.00102,-97.71,,,,,,,
23.01,-0.001,-94.79,,,,,,,
23.02,-0.00099,-93.96,,,,,,,
23.04,-0.00097,-90.32,,,,,,,
23.07,-0.00094,-86.62,,,,,,,
23.1,-0.00092,-82.94,,,,,,,
23.11,-0.00091,-81.02,,,,,,,
23.12,-0.00089,-79.26,,,,,,,
23.15,-0.00087,-75.83,,,,,,,
23.17,-0.00084,-72.1,,,,,,,
23.2,-0.00082,-68.56,,,,,,,
23.21,-0.00081,-67.64,,,,,,,
23.23,-0.00079,-65.01,,,,,,,
23.25,-0.00077,-61.22,,,,,,,
23.28,-0.00074,-57.66,,,,,,,
23.31,-0.00072,-54.13,,,,,,,
23.31,-0.00072,-54.0,,,,,,,
23.34,-0.00069,-50.75,,,,,,,
23.36,-0.00067,-47.0,,,,,,,
23.39,-0.00064,-43.57,,,,,,,
23.41,-0.00062,-41.18,,,,,,,
23.42,-0.00062,-40.21,,,,,,,
23.44,-0.00059,-36.94,,,,,,,
23.46,-0.00057,-34.36,,,,,,,
23.49,-0.00054,-31.46,,,,,,,
23.51,-0.00052,-29.22,,,,,,,
23.52,-0.00052,-27.85,,,,,,,
23.55,-0.00049,-24.44,,,,,,,
23.57,-0.00046,-21.05,,,,,,,
23.6,-0.00044,-17.41,,,,,,,
23.61,-0.00043,-16.7,,,,,,,
23.63,-0.00041,-14.13,,,,,,,
23.65,-0.00039,-10.87,,,,,,,
23.68,-0.00036,-7.2,,,,,,,
23.71,-0.00034,-3.98,,,,,,,
23.71,-0.00034,-3.78,,,,,,,
23.73,-0.00031,-0.52,,,,,,,
23.76,-0.00029,2.89,,,,,,,
23.79,-0.00026,6.47,,,,,,,
23.81,-0.00025,8.8,,,,,,,
23.81,-0.00024,9.69,,,,,,,
23.84,-0.00021,13.04,,,,,,,
23.87,-0.00019,16.19,,,,,,,
23.91,-0.00016,19.38,,,,,,,
23.94,-0.00014,22.7,,,,,,,
47.71,-0.0001,34.49,,,,,,,
47.71,-0.0001,34.65,,,,,,,
47.74,-7e-05,37.63,,,,,,,
47.77,-5e-05,40.53,,,,,,,
47.79,-2e-05,43.25,,,,,,,
47.81,-1e-05,45.25,,,,,,,
47.82,0.0,46.32,,,,,,,
47.85,3e-05,49.26,,,,,,,
47.87,5e-05,52.08,,,,,,,
47.9,8e-05,54.86,,,,,,,
47.91,9e-05,56.63,,,,,,,
47.92,0.0001,57.87,,,,,,,
47.94,0.00013,60.74,,,,,,,
47.97,0.00015,63.65,,,,,,,
47.99,0.00018,66.54,,,,,,,
48.01,0.0002,69.46,,,,,,,
48.01,0.00021,69.65,,,,,,,
48.03,0.00023,72.31,,,,,,,
48.05,0.00025,74.8,,,,,,,
48.08,0.00028,77.62,,,,,,,
48.11,0.0003,80.14,,,,,,,
48.11,0.00031,80.77,,,,,,,
48.13,0.00033,82.54,,,,,,,
48.16,0.00035,85.16,,,,,,,
48.18,0.00038,87.66,,,,,,,
48.21,0.00041,90.05,,,,,,,
48.21,0.00041,90.55,,,,,,,
48.23,0.00043,92.56,,,,,,,
48.26,0.00046,94.86,,,,,,,
48.28,0.00048,97.41,,,,,,,
48.31,0.00051,99.66,,,,,,,
48.31,0.00051,99.96,,,,,,,
48.33,0.00053,102.19,,,,,,,
48.36,0.00056,104.38,,,,,,,
48.38,0.00058,106.75,,,,,,,
48.41,0.00061,108.86,,,,,,,
48.44,0.00063,111.21,,,,,,,
48.46,0.00066,113.36,,,,,,,
48.49,0.00068,115.61,,,,,,,
48.51,0.00071,117.38,,,,,,,
48.53,0.00073,118.88,,,,,,,
48.56,0.00076,120.82,,,,,,,
48.59,0.00079,122.93,,,,,,,
48.61,0.0008,124.59,,,,,,,
48.62,0.00081,125.19,,,,,,,
48.64,0.00084,127.28,,,,,,,
48.67,0.00086,129.26,,,,,,,
48.69,0.00089,131.09,,,,,,,
48.71,0.0009,132.69,,,,,,,
48.72,0.00091,133.35,,,,,,,
48.74,0.00094,135.26,,,,,,,
48.77,0.00096,137.09,,,,,,,
48.79,0.00099,138.9,,,,,,,
48.81,0.001,140.08,,,,,,,
48.82,0.00101,140.76,,,,,,,
48.84,0.00104,142.6,,,,,,,
48.87,0.00106,144.39,,,,,,,
48.89,0.00109,146.09,,,,,,,
48.91,0.0011,147.27,,,,,,,
48.92,0.00111,147.89,,,,,,,
48.94,0.00114,149.56,,,,,,,
48.96,0.00116,151.36,,,,,,,
48.99,0.00119,152.86,,,,,,,
49.01,0.00121,154.21,,,,,,,
49.01,0.00121,154.44,,,,,,,
49.03,0.00124,155.69,,,,,,,
49.06,0.00127,157.04,,,,,,,
49.08,0.00129,158.46,,,,,,,
49.11,0.00132,159.57,,,,,,,
49.11,0.00132,159.59,,,,,,,
49.13,0.00134,160.79,,,,,,,
49.15,0.00137,161.71,,,,,,,
49.18,0.00139,162.61,,,,,,,
49.2,0.00142,163.36,,,,,,,
49.21,0.00142,163.47,,,,,,,
49.24,0.00144,161.99,,,,,,,
49.31,0.00143,152.1,,,,,,,
49.32,0.00142,149.03,,,,,,,
49.35,0.00139,143.15,,,,,,,
49.38,0.00137,137.91,,,,,,,
49.4,0.00134,133.06,,,,,,,
49.41,0.00134,132.56,,,,,,,
49.43,0.00132,128.44,,,,,,,
49.45,0.00129,123.79,,,,,,,
49.48,0.00127,119.19,,,,,,,
49.51,0.00124,114.99,,,,,,,
49.51,0.00124,114.91,,,,,,,
49.53,0.00121,110.68,,,,,,,
49.55,0.00119,106.87,,,,,,,
49.58,0.00116,102.75,,,,,,,
49.6,0.00114,98.97,,,,,,,
49.61,0.00114,98.78,,,,,,,
49.63,0.00111,94.93,,,,,,,
49.66,0.00109,90.79,,,,,,,
49.69,0.00106,86.94,,,,,,,
49.71,0.00104,84.22,,,,,,,
49.71,0.00104,83.19,,,,,,,
49.74,0.00101,79.38,,,,,,,
49.76,0.00099,75.97,,,,,,,
49.79,0.00096,72.37,,,,,,,
49.8,0.00095,70.32,,,,,,,
49.82,0.00094,68.66,,,,,,,
49.84,0.00091,65.07,,,,,,,
49.87,0.00089,61.5,,,,,,,
49.89,0.00086,58.22,,,,,,,
49.9,0.00085,56.8,,,,,,,
49.92,0.00084,54.89,,,,,,,
49.95,0.00081,51.23,,,,,,,
49.97,0.00079,47.82,,,,,,,
50.0,0.00076,44.28,,,,,,,
50.0,0.00076,44.06,,,,,,,
50.03,0.00074,40.64,,,,,,,
50.05,0.00071,37.92,,,,,,,
50.07,0.00069,35.12,,,,,,,
50.1,0.00066,31.83,,,,,,,
50.1,0.00065,31.07,,,,,,,
50.13,0.00063,28.81,,,,,,,
50.16,0.00061,24.99,,,,,,,
50.18,0.00058,21.99,,,,,,,
50.2,0.00056,19.45,,,,,,,
50.21,0.00056,18.76,,,,,,,
50.24,0.00053,15.15,,,,,,,
50.27,0.00051,12.02,,,,,,,
50.3,0.00048,9.16,,,,,,,
50.3,0.00048,8.64,,,,,,,
50.34,0.00046,5.8,,,,,,,
50.37,0.00043,2.53,,,,,,,
50.4,0.00041,-0.86,,,,,,,
50.4,0.0004,-1.45,,,,,,,
50.43,0.00038,-4.06,,,,,,,
50.46,0.00036,-7.34,,,,,,,
50.48,0.00033,-10.56,,,,,,,
50.5,0.00031,-13.09,,,,,,,
50.51,0.00031,-13.71,,,,,,,
50.54,0.00028,-16.49,,,,,,,
50.57,0.00026,-19.87,,,,,,,
50.59,0.00023,-22.81,,,,,,,
50.6,0.00022,-24.55,,,,,,,
50.62,0.00021,-26.01,,,,,,,
50.64,0.00018,-29.32,,,,,,,
50.67,0.00016,-32.16,,,,,,,
50.69,0.00013,-35.28,,,,,,,
50.7,0.00011,-37.49,,,,,,,
50.71,0.0001,-38.68,,,,,,,
50.73,8e-05,-41.65,,,,,,,
50.75,5e-05,-44.52,,,,,,,
50.77,3e-05,-47.38,,,,,,,
50.79,0.0,-50.48,,,,,,,
50.8,-0.0,-51.25,,,,,,,
50.82,-2e-05,-53.24,,,,,,,
50.84,-5e-05,-55.92,,,,,,,
50.87,-7e-05,-58.65,,,,,,,
50.89,-0.0001,-61.1,,,,,,,
50.9,-0.0001,-62.0,,,,,,,
50.92,-0.00012,-63.78,,,,,,,
50.94,-0.00015,-66.46,,,,,,,
50.97,-0.00017,-68.95,,,,,,,
50.99,-0.0002,-71.51,,,,,,,
51.0,-0.0002,-72.1,,,,,,,
51.02,-0.00022,-74.01,,,,,,,
51.05,-0.00025,-76.52,,,,,,,
51.07,-0.00027,-79.23,,,,,,,
51.09,-0.0003,-81.74,,,,,,,
51.1,-0.0003,-82.23,,,,,,,
51.12,-0.00032,-84.24,,,,,,,
51.15,-0.00035,-86.69,,,,,,,
51.17,-0.00037,-89.11,,,,,,,
51.2,-0.0004,-91.63,,,,,,,
51.22,-0.00043,-94.21,,,,,,,
51.25,-0.00045,-96.61,,,,,,,
51.27,-0.00048,-99.08,,,,,,,
51.3,-0.0005,-101.3,,,,,,,
51.3,-0.0005,-101.5,,,,,,,
51.32,-0.00053,-103.7,,,,,,,
51.35,-0.00055,-105.9,,,,,,,
51.37,-0.00058,-107.8,,,,,,,
51.39,-0.0006,-109.5,,,,,,,
51.4,-0.00061,-109.7,,,,,,,
51.42,-0.00063,-111.2,,,,,,,
51.45,-0.00065,-113.5,,,,,,,
51.48,-0.00068,-115.7,,,,,,,
51.5,-0.0007,-117.4,,,,,,,
51.5,-0.0007,-117.7,,,,,,,
51.53,-0.00073,-119.8,,,,,,,
51.55,-0.00075,-122.2,,,,,,,
51.58,-0.00078,-124.4,,,,,,,
51.6,-0.0008,-126.1,,,,,,,
51.6,-0.0008,-126.6,,,,,,,
51.63,-0.00083,-128.7,,,,,,,
51.66,-0.00085,-130.8,,,,,,,
51.68,-0.00088,-132.8,,,,,,,
51.7,-0.0009,-134.2,,,,,,,
51.71,-0.0009,-135.0,,,,,,,
51.73,-0.00093,-137.0,,,,,,,
51.76,-0.00096,-139.2,,,,,,,
51.78,-0.00098,-141.1,,,,,,,
51.8,-0.001,-142.2,,,,,,,
51.81,-0.00101,-142.9,,,,,,,
51.84,-0.00103,-144.6,,,,,,,
51.86,-0.00106,-146.6,,,,,,,
51.89,-0.00108,-148.6,,,,,,,
51.9,-0.00109,-149.2,,,,,,,
51.91,-0.00111,-150.6,,,,,,,
51.94,-0.00113,-152.6,,,,,,,
51.96,-0.00116,-154.4,,,,,,,
51.99,-0.00118,-155.9,,,,,,,
52.0,-0.00119,-156.3,,,,,,,
52.01,-0.00121,-157.4,,,,,,,
52.04,-0.00123,-159.1,,,,,,,
52.06,-0.00126,-160.5,,,,,,,
52.09,-0.00128,-161.6,,,,,,,
52.1,-0.00129,-162.2,,,,,,,
52.11,-0.00131,-163.1,,,,,,,
52.13,-0.00133,-164.3,,,,,,,
52.16,-0.00136,-165.6,,,,,,,
52.18,-0.00138,-166.5,,,,,,,
52.2,-0.0014,-167.3,,,,,,,
52.2,-0.00141,-167.7,,,,,,,
52.23,-0.00144,-167.2,,,,,,,
52.3,-0.00143,-159.2,,,,,,,
52.32,-0.00141,-154.0,,,,,,,
52.35,-0.00138,-147.9,,,,,,,
52.38,-0.00136,-142.7,,,,,,,
52.39,-0.00134,-139.4,,,,,,,
52.4,-0.00133,-137.8,,,,,,,
52.43,-0.00131,-132.9,,,,,,,
52.46,-0.00128,-128.2,,,,,,,
52.48,-0.00126,-123.9,,,,,,,
52.49,-0.00124,-121.7,,,,,,,
52.51,-0.00123,-119.5,,,,,,,
52.53,-0.00121,-115.8,,,,,,,
52.56,-0.00118,-111.6,,,,,,,
52.58,-0.00116,-107.6,,,,,,,
52.59,-0.00114,-106.0,,,,,,,
52.61,-0.00113,-103.8,,,,,,,
52.64,-0.00111,-99.52,,,,,,,
52.66,-0.00108,-96.02,,,,,,,
52.69,-0.00106,-92.23,,,,,,,
52.69,-0.00105,-91.26,,,,,,,
52.71,-0.00103,-88.43,,,,,,,
52.74,-0.00101,-84.35,,,,,,,
52.77,-0.00098,-80.38,,,,,,,
52.79,-0.00096,-77.31,,,,,,,
52.8,-0.00096,-76.88,,,,,,,
52.82,-0.00093,-72.77,,,,,,,
52.85,-0.0009,-68.89,,,,,,,
52.88,-0.00088,-64.94,,,,,,,
52.89,-0.00087,-63.21,,,,,,,
52.91,-0.00085,-61.07,,,,,,,
52.93,-0.00083,-57.41,,,,,,,
52.96,-0.0008,-53.67,,,,,,,
52.99,-0.00078,-49.89,,,,,,,
52.99,-0.00077,-49.13,,,,,,,
53.01,-0.00075,-46.31,,,,,,,
53.04,-0.00073,-42.72,,,,,,,
53.07,-0.0007,-39.1,,,,,,,
53.09,-0.00068,-35.73,,,,,,,
53.09,-0.00068,-35.53,,,,,,,
53.12,-0.00065,-32.35,,,,,,,
53.14,-0.00063,-29.14,,,,,,,
53.17,-0.0006,-26.01,,,,,,,
53.19,-0.00058,-23.4,,,,,,,
53.19,-0.00057,-22.83,,,,,,,
53.21,-0.00055,-20.96,,,,,,,
53.24,-0.00053,-17.95,,,,,,,
53.27,-0.0005,-14.74,,,,,,,
53.29,-0.00048,-11.86,,,,,,,
53.29,-0.00048,-11.44,,,,,,,
53.32,-0.00045,-8.49,,,,,,,
53.35,-0.00043,-5.01,,,,,,,
53.38,-0.0004,-1.86,,,,,,,
53.39,-0.00039,0.04,,,,,,,
53.4,-0.00037,1.6,,,,,,,
53.43,-0.00035,4.83,,,,,,,
53.46,-0.00032,7.94,,,,,,,
53.48,-0.0003,11.24,,,,,,,
53.49,-0.00029,12.15,,,,,,,
53.51,-0.00027,14.1,,,,,,,
53.54,-0.00025,16.93,,,,,,,
53.57,-0.00022,20.0,,,,,,,
53.59,-0.00021,21.3,,,,,,,
53.61,-0.0002,22.94,,,,,,,
53.64,-0.00017,26.18,,,,,,,
53.67,-0.00015,29.26,,,,,,,
53.69,-0.00013,31.6,,,,,,,
107.75,-0.00012,34.47,,,,,,,
107.78,-9e-05,37.34,,,,,,,
107.78,-9e-05,37.37,,,,,,,
107.8,-7e-05,40.24,,,,,,,
107.83,-4e-05,43.17,,,,,,,
107.86,-2e-05,45.96,,,,,,,
107.88,-0.0,47.86,,,,,,,
107.89,1e-05,48.92,,,,,,,
107.91,3e-05,51.96,,,,,,,
107.94,6e-05,54.79,,,,,,,
107.96,8e-05,57.46,,,,,,,
107.98,0.0001,59.33,,,,,,,
107.98,0.00011,60.15,,,,,,,
108.01,0.00013,63.16,,,,,,,
108.03,0.00016,65.92,,,,,,,
108.05,0.00018,68.72,,,,,,,
108.07,0.00021,71.3,,,,,,,
108.08,0.00021,72.1,,,,,,,
108.09,0.00023,73.93,,,,,,,
108.12,0.00026,76.66,,,,,,,
108.14,0.00028,79.17,,,,,,,
108.17,0.00031,81.76,,,,,,,
108.18,0.00032,82.66,,,,,,,
108.19,0.00033,84.05,,,,,,,
108.22,0.00036,86.63,,,,,,,
108.24,0.00038,89.18,,,,,,,
108.27,0.00041,91.56,,,,,,,
108.28,0.00042,92.21,,,,,,,
108.29,0.00044,93.8,,,,,,,
108.32,0.00046,96.03,,,,,,,
108.34,0.00049,98.35,,,,,,,
108.37,0.00051,100.57,,,,,,,
108.38,0.00052,100.94,,,,,,,
108.39,0.00054,102.67,,,,,,,
108.42,0.00056,104.88,,,,,,,
108.45,0.00059,107.03,,,,,,,
108.47,0.00061,108.98,,,,,,,
108.47,0.00061,109.07,,,,,,,
108.5,0.00064,111.18,,,,,,,
108.53,0.00066,113.2,,,,,,,
108.55,0.00069,115.35,,,,,,,
108.57,0.00071,116.96,,,,,,,
108.57,0.00072,117.24,,,,,,,
108.59,0.00074,118.25,,,,,,,
108.62,0.00076,120.17,,,,,,,
108.65,0.00079,122.16,,,,,,,
108.67,0.00081,124.16,,,,,,,
108.67,0.00081,124.21,,,,,,,
108.7,0.00084,126.22,,,,,,,
108.72,0.00086,128.13,,,,,,,
108.75,0.00089,130.01,,,,,,,
108.77,0.00091,131.58,,,,,,,
108.78,0.00091,132.01,,,,,,,
108.8,0.00094,133.96,,,,,,,
108.83,0.00096,135.87,,,,,,,
108.85,0.00099,137.64,,,,,,,
108.87,0.00101,139.04,,,,,,,
108.88,0.00101,139.51,,,,,,,
108.9,0.00104,141.23,,,,,,,
108.93,0.00107,142.98,,,,,,,
108.95,0.00109,144.76,,,,,,,
108.97,0.00111,146.22,,,,,,,
108.98,0.00112,146.39,,,,,,,
109.0,0.00114,148.0,,,,,,,
109.02,0.00117,149.52,,,,,,,
109.05,0.00119,150.87,,,,,,,
109.07,0.00121,152.16,,,,,,,
109.08,0.00122,152.3,,,,,,,
109.1,0.00124,153.71,,,,,,,
109.12,0.00127,154.88,,,,,,,
109.15,0.00129,156.18,,,,,,,
109.17,0.00132,157.38,,,,,,,
109.17,0.00132,157.58,,,,,,,
109.19,0.00134,158.48,,,,,,,
109.22,0.00137,159.56,,,,,,,
109.24,0.00139,160.41,,,,,,,
109.26,0.00142,161.09,,,,,,,
109.27,0.00143,161.02,,,,,,,
109.3,0.00145,159.14,,,,,,,
109.37,0.00142,147.95,,,,,,,
109.37,0.00142,147.68,,,,,,,
109.4,0.00139,141.66,,,,,,,
109.43,0.00137,136.18,,,,,,,
109.46,0.00134,131.15,,,,,,,
109.47,0.00133,128.62,,,,,,,
109.48,0.00132,126.49,,,,,,,
109.51,0.00129,121.49,,,,,,,
109.53,0.00127,117.24,,,,,,,
109.56,0.00124,112.98,,,,,,,
109.57,0.00123,111.15,,,,,,,
109.58,0.00122,108.82,,,,,,,
109.61,0.00119,104.73,,,,,,,
109.63,0.00117,100.76,,,,,,,
109.66,0.00114,96.71,,,,,,,
109.67,0.00113,95.34,,,,,,,
109.69,0.00112,93.16,,,,,,,
109.71,0.00109,88.96,,,,,,,
109.74,0.00107,85.24,,,,,,,
109.76,0.00104,81.63,,,,,,,
109.77,0.00104,80.8,,,,,,,
109.79,0.00102,77.9,,,,,,,
109.82,0.00099,74.2,,,,,,,
109.84,0.00097,70.63,,,,,,,
109.87,0.00094,67.2,,,,,,,
109.87,0.00094,66.91,,,,,,,
109.89,0.00092,63.57,,,,,,,
109.92,0.00089,60.08,,,,,,,
109.95,0.00086,56.76,,,,,,,
109.97,0.00085,54.05,,,,,,,
109.98,0.00084,52.96,,,,,,,
110.0,0.00081,49.46,,,,,,,
110.03,0.00079,45.85,,,,,,,
110.06,0.00076,42.63,,,,,,,
110.07,0.00075,40.98,,,,,,,
110.08,0.00074,39.02,,,,,,,
110.11,0.00071,36.16,,,,,,,
110.13,0.00069,33.49,,,,,,,
110.16,0.00066,30.19,,,,,,,
110.17,0.00065,28.73,,,,,,,
110.19,0.00064,26.66,,,,,,,
110.21,0.00061,23.24,,,,,,,
110.24,0.00059,19.7,,,,,,,
110.27,0.00056,16.48,,,,,,,
110.27,0.00056,16.42,,,,,,,
110.3,0.00054,13.06,,,,,,,
110.33,0.00051,9.7,,,,,,,
110.36,0.00049,6.58,,,,,,,
110.37,0.00048,6.16,,,,,,,
110.4,0.00046,3.26,,,,,,,
110.43,0.00044,-0.1,,,,,,,
110.46,0.00041,-3.26,,,,,,,
110.47,0.0004,-4.41,,,,,,,
110.48,0.00038,-6.24,,,,,,,
110.51,0.00036,-9.73,,,,,,,
110.54,0.00033,-12.92,,,,,,,
110.56,0.00031,-15.78,,,,,,,
110.57,0.00031,-16.04,,,,,,,
110.59,0.00028,-19.01,,,,,,,
110.62,0.00026,-22.14,,,,,,,
110.64,0.00023,-25.13,,,,,,,
110.67,0.00021,-27.65,,,,,,,
110.67,0.00021,-28.14,,,,,,,
110.7,0.00018,-31.44,,,,,,,
110.72,0.00016,-34.6,,,,,,,
110.74,0.00013,-37.75,,,,,,,
110.76,0.00011,-40.81,,,,,,,
110.77,0.0001,-41.45,,,,,,,
110.78,8e-05,-43.67,,,,,,,
110.8,6e-05,-46.41,,,,,,,
110.83,3e-05,-49.2,,,,,,,
110.85,1e-05,-52.07,,,,,,,
110.87,-1e-05,-53.84,,,,,,,
110.87,-2e-05,-54.87,,,,,,,
110.9,-5e-05,-57.59,,,,,,,
110.93,-7e-05,-60.36,,,,,,,
110.95,-0.0001,-63.04,,,,,,,
110.96,-0.00011,-64.61,,,,,,,
110.97,-0.00012,-65.54,,,,,,,
111.0,-0.00015,-68.1,,,,,,,
111.03,-0.00017,-70.78,,,,,,,
111.05,-0.0002,-73.12,,,,,,,
111.06,-0.00021,-74.45,,,,,,,
111.08,-0.00022,-75.65,,,,,,,
111.1,-0.00025,-78.12,,,,,,,
111.13,-0.00027,-80.61,,,,,,,
111.15,-0.0003,-83.14,,,,,,,
111.16,-0.00031,-84.53,,,,,,,
111.18,-0.00032,-85.59,,,,,,,
111.2,-0.00035,-88.0,,,,,,,
111.23,-0.00037,-90.58,,,,,,,
111.25,-0.0004,-93.05,,,,,,,
111.26,-0.00041,-94.13,,,,,,,
111.28,-0.00042,-95.33,,,,,,,
111.3,-0.00045,-97.48,,,,,,,
111.33,-0.00047,-99.87,,,,,,,
111.35,-0.0005,-102.1,,,,,,,
111.36,-0.00051,-103.0,,,,,,,
111.38,-0.00052,-104.4,,,,,,,
111.4,-0.00055,-106.5,,,,,,,
111.43,-0.00057,-108.4,,,,,,,
111.45,-0.0006,-109.9,,,,,,,
111.46,-0.00062,-111.1,,,,,,,
111.47,-0.00062,-111.9,,,,,,,
111.5,-0.00065,-113.8,,,,,,,
111.53,-0.00068,-115.9,,,,,,,
111.55,-0.0007,-117.9,,,,,,,
111.56,-0.00071,-118.5,,,,,,,
111.58,-0.00073,-120.1,,,,,,,
111.61,-0.00075,-122.2,,,,,,,
111.64,-0.00078,-124.4,,,,,,,
111.66,-0.0008,-126.4,,,,,,,
111.66,-0.0008,-126.6,,,,,,,
111.69,-0.00083,-128.4,,,,,,,
111.71,-0.00085,-130.3,,,,,,,
111.74,-0.00088,-132.3,,,,,,,
111.76,-0.0009,-134.1,,,,,,,
111.76,-0.0009,-134.2,,,,,,,
111.79,-0.00093,-136.1,,,,,,,
111.81,-0.00095,-138.1,,,,,,,
111.84,-0.00098,-139.9,,,,,,,
111.86,-0.001,-141.7,,,,,,,
111.86,-0.001,-141.8,,,,,,,
111.89,-0.00103,-143.5,,,,,,,
111.91,-0.00105,-145.3,,,,,,,
111.94,-0.00108,-147.1,,,,,,,
111.96,-0.0011,-148.5,,,,,,,
111.96,-0.0011,-148.7,,,,,,,
111.99,-0.00113,-150.6,,,,,,,
112.02,-0.00116,-152.1,,,,,,,
112.04,-0.00118,-153.6,,,,,,,
112.06,-0.0012,-155.0,,,,,,,
112.06,-0.00121,-155.2,,,,,,,
112.09,-0.00123,-156.5,,,,,,,
112.11,-0.00126,-157.8,,,,,,,
112.13,-0.00128,-159.1,,,,,,,
112.16,-0.00131,-160.3,,,,,,,
112.18,-0.00133,-161.1,,,,,,,
112.21,-0.00136,-162.1,,,,,,,
112.23,-0.00138,-163.0,,,,,,,
112.26,-0.00141,-163.9,,,,,,,
112.26,-0.00141,-164.0,,,,,,,
112.28,-0.00143,-164.0,,,,,,,
112.36,-0.00143,-154.2,,,,,,,
112.39,-0.00141,-148.7,,,,,,,
112.41,-0.00138,-143.2,,,,,,,
112.44,-0.00136,-138.1,,,,,,,
112.46,-0.00134,-134.5,,,,,,,
112.47,-0.00133,-133.1,,,,,,,
112.49,-0.00131,-128.4,,,,,,,
112.52,-0.00128,-123.6,,,,,,,
112.55,-0.00126,-119.3,,,,,,,
112.56,-0.00124,-117.1,,,,,,,
112.57,-0.00123,-115.1,,,,,,,
112.6,-0.00121,-111.0,,,,,,,
112.62,-0.00118,-106.9,,,,,,,
112.65,-0.00115,-102.6,,,,,,,
112.66,-0.00114,-101.3,,,,,,,
112.67,-0.00113,-99.0,,,,,,,
112.7,-0.0011,-94.73,,,,,,,
112.73,-0.00108,-91.04,,,,,,,
112.75,-0.00105,-86.99,,,,,,,
112.76,-0.00105,-86.39,,,,,,,
112.78,-0.00103,-83.5,,,,,,,
112.81,-0.001,-79.65,,,,,,,
112.83,-0.00098,-75.87,,,,,,,
112.86,-0.00095,-72.23,,,,,,,
112.86,-0.00095,-72.17,,,,,,,
112.88,-0.00093,-68.3,,,,,,,
112.91,-0.0009,-64.87,,,,,,,
112.94,-0.00088,-61.23,,,,,,,
112.96,-0.00086,-58.67,,,,,,,
112.96,-0.00085,-57.88,,,,,,,
112.99,-0.00083,-54.13,,,,,,,
113.02,-0.0008,-50.82,,,,,,,
113.05,-0.00078,-47.06,,,,,,,
113.06,-0.00076,-45.42,,,,,,,
113.07,-0.00075,-43.81,,,,,,,
113.1,-0.00073,-40.16,,,,,,,
113.12,-0.0007,-36.53,,,,,,,
113.15,-0.00068,-33.37,,,,,,,
113.16,-0.00067,-32.4,,,,,,,
113.18,-0.00065,-30.03,,,,,,,
113.2,-0.00063,-26.56,,,,,,,
113.23,-0.0006,-23.34,,,,,,,
113.25,-0.00057,-20.84,,,,,,,
113.26,-0.00057,-20.01,,,,,,,
113.27,-0.00055,-18.13,,,,,,,
113.3,-0.00052,-14.65,,,,,,,
113.33,-0.0005,-11.13,,,,,,,
113.36,-0.00048,-8.46,,,,,,,
113.36,-0.00047,-8.07,,,,,,,
113.39,-0.00045,-4.68,,,,,,,
113.41,-0.00042,-1.49,,,,,,,
113.44,-0.0004,2.06,,,,,,,
113.46,-0.00038,3.74,,,,,,,
113.47,-0.00037,5.16,,,,,,,
113.5,-0.00035,8.33,,,,,,,
113.52,-0.00032,11.61,,,,,,,
113.55,-0.0003,14.85,,,,,,,
113.55,-0.0003,14.92,,,,,,,
113.59,-0.00027,17.95,,,,,,,
113.62,-0.00025,20.97,,,,,,,
113.65,-0.00022,24.01,,,,,,,
113.65,-0.00022,24.62,,,,,,,
113.67,-0.0002,26.84,,,,,,,
113.7,-0.00017,29.97,,,,,,,
113.73,-0.00014,33.01,,,,,,,
287.93,-0.00013,36.98,,,,,,,
287.95,-0.0001,39.9,,,,,,,
287.97,-9e-05,41.69,,,,,,,
287.98,-8e-05,42.92,,,,,,,
288.01,-5e-05,45.87,,,,,,,
288.03,-3e-05,48.54,,,,,,,
288.06,-0.0,51.46,,,,,,,
288.07,1e-05,52.91,,,,,,,
288.08,3e-05,54.41,,,,,,,
288.11,5e-05,57.12,,,,,,,
288.13,8e-05,59.93,,,,,,,
288.15,0.0001,62.7,,,,,,,
288.17,0.00012,64.99,,,,,,,
288.17,0.00013,65.6,,,,,,,
288.2,0.00015,68.33,,,,,,,
288.22,0.00018,70.95,,,,,,,
288.24,0.0002,73.63,,,,,,,
288.26,0.00023,76.27,,,,,,,
288.27,0.00023,76.83,,,,,,,
288.29,0.00025,78.83,,,,,,,
288.31,0.00028,81.18,,,,,,,
288.34,0.0003,83.55,,,,,,,
288.36,0.00033,85.9,,,,,,,
288.37,0.00033,86.35,,,,,,,
288.39,0.00035,88.11,,,,,,,
288.42,0.00038,90.67,,,,,,,
288.44,0.0004,93.03,,,,,,,
288.47,0.00043,95.3,,,,,,,
288.47,0.00043,95.5,,,,,,,
288.49,0.00045,97.48,,,,,,,
288.52,0.00048,99.55,,,,,,,
288.54,0.00051,101.94,,,,,,,
288.57,0.00053,103.9,,,,,,,
288.57,0.00053,104.02,,,,,,,
288.59,0.00056,106.03,,,,,,,
288.62,0.00058,108.23,,,,,,,
288.65,0.00061,110.47,,,,,,,
288.67,0.00063,112.31,,,,,,,
288.67,0.00063,112.39,,,,,,,
288.69,0.00066,114.45,,,,,,,
288.72,0.00068,116.51,,,,,,,
288.74,0.00071,118.21,,,,,,,
288.77,0.00073,119.55,,,,,,,
288.77,0.00073,119.66,,,,,,,
288.79,0.00076,121.49,,,,,,,
288.82,0.00078,123.41,,,,,,,
288.84,0.00081,125.28,,,,,,,
288.87,0.00083,126.88,,,,,,,
288.87,0.00083,127.09,,,,,,,
288.9,0.00086,128.89,,,,,,,
288.92,0.00088,130.65,,,,,,,
288.95,0.00091,132.47,,,,,,,
288.97,0.00093,133.8,,,,,,,
288.97,0.00093,134.3,,,,,,,
289.0,0.00096,136.06,,,,,,,
289.02,0.00098,137.75,,,,,,,
289.05,0.00101,139.49,,,,,,,
289.07,0.00103,140.73,,,,,,,
289.07,0.00104,141.23,,,,,,,
289.1,0.00106,142.75,,,,,,,
289.12,0.00109,144.28,,,,,,,
289.15,0.00111,145.96,,,,,,,
289.17,0.00113,147.13,,,,,,,
289.17,0.00114,147.6,,,,,,,
289.19,0.00116,149.01,,,,,,,
289.22,0.00119,150.39,,,,,,,
289.24,0.00121,151.73,,,,,,,
289.27,0.00124,153.05,,,,,,,
289.27,0.00124,153.07,,,,,,,
289.29,0.00126,154.24,,,,,,,
289.32,0.00129,155.29,,,,,,,
289.34,0.00131,156.36,,,,,,,
289.36,0.00134,157.44,,,,,,,
289.37,0.00134,157.55,,,,,,,
289.39,0.00136,158.43,,,,,,,
289.41,0.00139,159.27,,,,,,,
289.43,0.00141,160.1,,,,,,,
289.46,0.00144,159.71,,,,,,,
289.46,0.00144,159.57,,,,,,,
289.56,0.00141,144.38,,,,,,,
289.56,0.00141,144.08,,,,,,,
289.59,0.00139,138.84,,,,,,,
289.62,0.00136,133.57,,,,,,,
289.64,0.00134,128.6,,,,,,,
289.66,0.00132,124.5,,,,,,,
289.67,0.00131,123.56,,,,,,,
289.69,0.00129,118.93,,,,,,,
289.72,0.00126,114.7,,,,,,,
289.74,0.00124,110.63,,,,,,,
289.76,0.00122,107.22,,,,,,,
289.77,0.00121,106.28,,,,,,,
289.8,0.00119,102.11,,,,,,,
289.82,0.00116,98.49,,,,,,,
289.85,0.00114,94.23,,,,,,,
289.86,0.00112,91.65,,,,,,,
289.87,0.00111,90.13,,,,,,,
289.9,0.00109,86.33,,,,,,,
289.93,0.00106,82.31,,,,,,,
289.95,0.00104,78.95,,,,,,,
289.96,0.00102,77.06,,,,,,,
289.98,0.00101,75.15,,,,,,,
290.0,0.00099,71.33,,,,,,,
290.03,0.00096,67.64,,,,,,,
290.06,0.00093,63.98,,,,,,,
290.06,0.00093,62.86,,,,,,,
290.08,0.00091,60.41,,,,,,,
290.11,0.00088,57.0,,,,,,,
290.13,0.00086,53.44,,,,,,,
290.16,0.00083,50.04,,,,,,,
290.16,0.00083,49.72,,,,,,,
290.19,0.00081,46.41,,,,,,,
290.21,0.00078,43.24,,,,,,,
290.24,0.00076,39.62,,,,,,,
290.26,0.00074,36.96,,,,,,,
290.27,0.00073,36.31,,,,,,,
290.29,0.00071,33.67,,,,,,,
290.31,0.00068,30.9,,,,,,,
290.34,0.00066,27.74,,,,,,,
290.36,0.00064,25.32,,,,,,,
290.37,0.00063,24.32,,,,,,,
290.4,0.00061,20.97,,,,,,,
290.43,0.00058,17.77,,,,,,,
290.45,0.00056,14.3,,,,,,,
290.46,0.00055,13.62,,,,,,,
290.48,0.00053,11.1,,,,,,,
290.51,0.0005,7.94,,,,,,,
290.55,0.00048,4.76,,,,,,,
290.56,0.00047,3.84,,,,,,,
290.58,0.00045,1.69,,,,,,,
290.61,0.00043,-1.62,,,,,,,
290.64,0.0004,-4.75,,,,,,,
290.66,0.00039,-7.02,,,,,,,
290.67,0.00038,-8.05,,,,,,,
290.69,0.00035,-10.98,,,,,,,
290.72,0.00033,-14.51,,,,,,,
290.75,0.0003,-17.62,,,,,,,
290.76,0.00029,-18.64,,,,,,,
290.78,0.00028,-20.5,,,,,,,
290.8,0.00025,-23.46,,,,,,,
290.83,0.00023,-26.62,,,,,,,
290.85,0.0002,-29.78,,,,,,,
290.86,0.00019,-30.66,,,,,,,
290.88,0.00018,-32.57,,,,,,,
290.9,0.00015,-35.92,,,,,,,
290.92,0.00013,-38.87,,,,,,,
290.94,0.0001,-41.94,,,,,,,
290.96,8e-05,-44.58,,,,,,,
290.96,8e-05,-44.66,,,,,,,
290.98,5e-05,-47.45,,,,,,,
291.0,3e-05,-50.31,,,,,,,
291.03,0.0,-52.95,,,,,,,
291.05,-2e-05,-55.66,,,,,,,
291.06,-3e-05,-56.14,,,,,,,
291.08,-5e-05,-58.32,,,,,,,
291.1,-8e-05,-60.74,,,,,,,
291.13,-0.0001,-63.4,,,,,,,
291.15,-0.00013,-65.79,,,,,,,
291.16,-0.00013,-66.26,,,,,,,
291.18,-0.00015,-68.42,,,,,,,
291.21,-0.00018,-70.87,,,,,,,
291.23,-0.0002,-73.15,,,,,,,
291.26,-0.00023,-75.78,,,,,,,
291.26,-0.00023,-75.84,,,,,,,
291.28,-0.00025,-78.2,,,,,,,
291.31,-0.00028,-80.88,,,,,,,
291.33,-0.0003,-83.12,,,,,,,
291.36,-0.00033,-85.47,,,,,,,
291.36,-0.00033,-85.52,,,,,,,
291.38,-0.00035,-87.83,,,,,,,
291.41,-0.00038,-90.3,,,,,,,
291.43,-0.0004,-92.66,,,,,,,
291.46,-0.00043,-94.78,,,,,,,
291.48,-0.00045,-96.97,,,,,,,
291.51,-0.00048,-99.26,,,,,,,
291.53,-0.0005,-101.3,,,,,,,
291.56,-0.00053,-103.3,,,,,,,
291.56,-0.00053,-103.3,,,,,,,
291.59,-0.00056,-105.4,,,,,,,
291.6,-0.00058,-106.8,,,,,,,
291.63,-0.00061,-108.5,,,,,,,
291.65,-0.00063,-110.1,,,,,,,
291.66,-0.00063,-110.4,,,,,,,
291.68,-0.00066,-112.3,,,,,,,
291.71,-0.00068,-114.3,,,,,,,
291.73,-0.00071,-116.2,,,,,,,
291.76,-0.00073,-117.9,,,,,,,
291.76,-0.00073,-118.3,,,,,,,
291.79,-0.00076,-120.6,,,,,,,
291.82,-0.00078,-122.7,,,,,,,
291.84,-0.00081,-124.8,,,,,,,
291.86,-0.00082,-126.0,,,,,,,
291.86,-0.00083,-126.7,,,,,,,
291.89,-0.00086,-128.7,,,,,,,
291.92,-0.00088,-130.6,,,,,,,
291.94,-0.00091,-132.6,,,,,,,
291.96,-0.00092,-133.4,,,,,,,
291.97,-0.00093,-134.6,,,,,,,
292.0,-0.00096,-136.4,,,,,,,
292.02,-0.00098,-138.3,,,,,,,
292.05,-0.00101,-140.2,,,,,,,
292.05,-0.00102,-140.9,,,,,,,
292.07,-0.00103,-142.2,,,,,,,
292.1,-0.00106,-143.9,,,,,,,
292.12,-0.00108,-145.8,,,,,,,
292.15,-0.00111,-147.5,,,,,,,
292.15,-0.00111,-147.9,,,,,,,
292.17,-0.00114,-149.3,,,,,,,
292.2,-0.00116,-151.0,,,,,,,
292.22,-0.00119,-152.4,,,,,,,
292.25,-0.00121,-154.0,,,,,,,
292.25,-0.00122,-154.4,,,,,,,
292.27,-0.00124,-155.5,,,,,,,
292.29,-0.00126,-156.7,,,,,,,
292.32,-0.00129,-157.9,,,,,,,
292.34,-0.00131,-159.2,,,,,,,
292.35,-0.00132,-159.6,,,,,,,
292.37,-0.00134,-160.4,,,,,,,
292.39,-0.00136,-161.4,,,,,,,
292.42,-0.00139,-162.7,,,,,,,
292.44,-0.00141,-163.7,,,,,,,
