Repository: janzenchoi/phd_code

# Symbolic

The following repository acts as a wrapper for the `pysr` codebase which was developed for symbolic regression (SR) analysis. This wrapping has been performed to facilitate the quick and easy prediction of the high-temperature creep and tensile behaviour of Alloy 617.

File: symbolic/scripts/data/fatigue/AirPlate_950_1E-4_43-8.csv (part 1 of 5)
time,strain,stress,temperature,type,strain_rate,max_strain,title,youngs,poissons
0.0,5e-05,11.56,950,fatigue,0.0001,0.00501,43-8,144000,0.3
0.22,7e-05,13.09,,,,,,,
0.62,0.0001,17.0,,,,,,,
0.97,0.00015,22.07,,,,,,,
1.22,0.00018,26.39,,,,,,,
1.57,0.0002,30.05,,,,,,,
2.2,0.00025,35.0,,,,,,,
2.22,0.00025,35.09,,,,,,,
2.81,0.0003,37.6,,,,,,,
3.22,0.00034,43.87,,,,,,,
3.41,0.00035,45.29,,,,,,,
3.8,0.0004,48.35,,,,,,,
4.07,0.00045,54.38,,,,,,,
4.22,0.00047,56.55,,,,,,,
4.57,0.0005,61.93,,,,,,,
5.03,0.00055,68.01,,,,,,,
5.22,0.00057,69.84,,,,,,,
5.57,0.0006,72.77,,,,,,,
6.01,0.00065,77.09,,,,,,,
6.22,0.00066,78.33,,,,,,,
6.69,0.0007,83.78,,,,,,,
7.22,0.00074,92.18,,,,,,,
7.33,0.00075,94.29,,,,,,,
7.87,0.0008,106.08,,,,,,,
8.22,0.00085,111.69,,,,,,,
8.25,0.00085,112.02,,,,,,,
8.76,0.0009,120.42,,,,,,,
9.19,0.00095,125.06,,,,,,,
9.22,0.00096,125.23,,,,,,,
9.55,0.001,126.11,,,,,,,
10.17,0.00105,125.58,,,,,,,
10.22,0.00106,125.88,,,,,,,
10.6,0.0011,127.02,,,,,,,
11.14,0.00115,127.0,,,,,,,
11.22,0.00115,127.22,,,,,,,
11.6,0.0012,129.31,,,,,,,
12.13,0.00125,130.15,,,,,,,
12.22,0.00126,130.38,,,,,,,
12.6,0.0013,131.2,,,,,,,
13.05,0.00135,131.28,,,,,,,
13.22,0.00138,130.81,,,,,,,
13.62,0.0014,130.05,,,,,,,
13.94,0.00145,130.45,,,,,,,
14.22,0.00148,128.23,,,,,,,
14.58,0.0015,127.22,,,,,,,
15.08,0.00155,128.2,,,,,,,
15.22,0.00157,128.61,,,,,,,
15.47,0.0016,129.95,,,,,,,
15.88,0.00165,128.48,,,,,,,
16.22,0.0017,124.66,,,,,,,
16.28,0.0017,123.77,,,,,,,
16.88,0.00175,116.21,,,,,,,
17.22,0.00178,115.96,,,,,,,
17.56,0.0018,116.74,,,,,,,
18.08,0.00185,119.52,,,,,,,
18.22,0.00186,120.86,,,,,,,
18.5,0.0019,123.18,,,,,,,
19.08,0.00195,123.39,,,,,,,
19.22,0.00197,124.34,,,,,,,
19.45,0.002,125.23,,,,,,,
19.9,0.00205,123.37,,,,,,,
20.22,0.0021,121.19,,,,,,,
20.27,0.0021,120.7,,,,,,,
20.82,0.00215,117.07,,,,,,,
21.22,0.00219,114.02,,,,,,,
21.34,0.0022,113.36,,,,,,,
21.87,0.00225,111.92,,,,,,,
22.22,0.00229,111.27,,,,,,,
22.35,0.0023,111.09,,,,,,,
22.93,0.00235,111.03,,,,,,,
23.22,0.00239,111.34,,,,,,,
23.33,0.0024,110.95,,,,,,,
23.98,0.00245,111.09,,,,,,,
24.22,0.00248,112.49,,,,,,,
24.37,0.0025,112.69,,,,,,,
24.92,0.00255,110.98,,,,,,,
25.22,0.00259,110.97,,,,,,,
25.32,0.0026,110.63,,,,,,,
25.84,0.00265,108.48,,,,,,,
26.22,0.00268,108.62,,,,,,,
26.41,0.0027,109.18,,,,,,,
26.97,0.00275,110.67,,,,,,,
27.22,0.00279,111.64,,,,,,,
27.35,0.0028,111.39,,,,,,,
27.76,0.00285,109.8,,,,,,,
28.22,0.00289,108.12,,,,,,,
28.34,0.0029,108.09,,,,,,,
28.89,0.00295,109.01,,,,,,,
29.22,0.00299,109.39,,,,,,,
29.37,0.003,109.6,,,,,,,
29.84,0.00305,109.7,,,,,,,
30.22,0.00309,109.39,,,,,,,
30.35,0.0031,109.41,,,,,,,
30.76,0.00315,108.17,,,,,,,
31.22,0.0032,106.06,,,,,,,
31.22,0.0032,106.03,,,,,,,
31.74,0.00325,103.26,,,,,,,
32.22,0.0033,101.7,,,,,,,
32.27,0.0033,101.81,,,,,,,
32.8,0.00335,101.58,,,,,,,
33.22,0.00339,101.3,,,,,,,
33.44,0.0034,102.54,,,,,,,
33.83,0.00345,104.78,,,,,,,
34.22,0.00349,104.57,,,,,,,
34.38,0.0035,104.97,,,,,,,
34.75,0.00355,104.96,,,,,,,
35.22,0.00359,105.07,,,,,,,
35.31,0.0036,105.24,,,,,,,
35.67,0.00365,103.61,,,,,,,
36.22,0.0037,100.83,,,,,,,
36.23,0.0037,100.79,,,,,,,
36.88,0.00375,101.61,,,,,,,
37.22,0.00378,104.18,,,,,,,
37.35,0.0038,105.07,,,,,,,
37.87,0.00385,105.18,,,,,,,
38.22,0.00388,105.98,,,,,,,
38.43,0.0039,107.58,,,,,,,
38.78,0.00395,109.37,,,,,,,
39.22,0.004,106.65,,,,,,,
39.27,0.004,106.39,,,,,,,
39.91,0.00405,104.65,,,,,,,
40.22,0.00409,106.1,,,,,,,
40.39,0.0041,107.01,,,,,,,
40.88,0.00415,108.73,,,,,,,
41.22,0.00419,109.58,,,,,,,
41.5,0.0042,111.93,,,,,,,
41.8,0.00425,113.76,,,,,,,
42.22,0.0043,111.59,,,,,,,
42.31,0.0043,111.15,,,,,,,
42.68,0.00435,109.07,,,,,,,
43.22,0.00439,106.63,,,,,,,
44.22,0.00434,89.97,,,,,,,
44.62,0.0043,82.53,,,,,,,
45.11,0.00425,75.34,,,,,,,
45.22,0.00425,74.05,,,,,,,
45.78,0.0042,64.94,,,,,,,
46.16,0.00415,57.95,,,,,,,
46.22,0.00415,57.23,,,,,,,
46.64,0.0041,53.1,,,,,,,
47.22,0.00406,47.23,,,,,,,
47.33,0.00405,45.57,,,,,,,
47.82,0.004,36.03,,,,,,,
48.22,0.00397,29.26,,,,,,,
48.36,0.00395,26.66,,,,,,,
48.86,0.0039,18.66,,,,,,,
49.22,0.00386,14.08,,,,,,,
49.3,0.00385,13.17,,,,,,,
49.84,0.0038,6.91,,,,,,,
50.22,0.00377,2.34,,,,,,,
50.67,0.00375,1.24,,,,,,,
51.22,0.00371,-0.5,,,,,,,
51.35,0.0037,-0.61,,,,,,,
51.85,0.00365,-8.14,,,,,,,
52.0,0.0036,-16.35,,,,,,,
52.12,0.00355,-20.95,,,,,,,
52.22,0.00354,-21.51,,,,,,,
52.72,0.0035,-24.9,,,,,,,
53.22,0.00346,-29.86,,,,,,,
53.25,0.00345,-30.33,,,,,,,
53.72,0.0034,-35.32,,,,,,,
54.22,0.00336,-39.65,,,,,,,
54.26,0.00335,-40.09,,,,,,,
54.78,0.0033,-44.25,,,,,,,
55.22,0.00325,-47.78,,,,,,,
55.24,0.00325,-47.88,,,,,,,
55.82,0.0032,-52.76,,,,,,,
56.19,0.00315,-56.2,,,,,,,
56.22,0.00315,-56.3,,,,,,,
56.66,0.0031,-56.16,,,,,,,
57.21,0.00305,-58.49,,,,,,,
57.22,0.00305,-58.54,,,,,,,
57.7,0.003,-61.52,,,,,,,
58.22,0.00295,-63.41,,,,,,,
58.23,0.00295,-63.47,,,,,,,
58.99,0.0029,-72.59,,,,,,,
59.22,0.00288,-78.14,,,,,,,
59.37,0.00285,-80.8,,,,,,,
59.75,0.0028,-82.72,,,,,,,
60.22,0.00276,-82.37,,,,,,,
60.25,0.00275,-82.41,,,,,,,
60.92,0.0027,-87.91,,,,,,,
61.2,0.00265,-90.83,,,,,,,
61.22,0.00265,-90.89,,,,,,,
61.69,0.0026,-90.64,,,,,,,
62.09,0.00255,-87.83,,,,,,,
62.22,0.00254,-87.02,,,,,,,
62.77,0.0025,-91.11,,,,,,,
63.21,0.00245,-92.55,,,,,,,
63.22,0.00245,-92.51,,,,,,,
63.74,0.0024,-93.48,,,,,,,
64.14,0.00235,-93.92,,,,,,,
64.22,0.00234,-93.69,,,,,,,
64.67,0.0023,-94.19,,,,,,,
65.09,0.00225,-92.59,,,,,,,
65.22,0.00225,-92.04,,,,,,,
65.65,0.0022,-95.47,,,,,,,
66.18,0.00215,-98.29,,,,,,,
66.22,0.00215,-98.4,,,,,,,
66.65,0.0021,-99.76,,,,,,,
67.16,0.00205,-99.46,,,,,,,
67.22,0.00204,-99.52,,,,,,,
67.48,0.002,-98.59,,,,,,,
68.13,0.00195,-97.86,,,,,,,
68.22,0.00194,-97.95,,,,,,,
68.67,0.0019,-97.55,,,,,,,
69.11,0.00185,-100.15,,,,,,,
69.22,0.00183,-100.07,,,,,,,
69.56,0.0018,-97.75,,,,,,,
70.08,0.00175,-96.8,,,,,,,
70.22,0.00174,-96.83,,,,,,,
70.53,0.0017,-96.96,,,,,,,
71.15,0.00165,-98.58,,,,,,,
71.22,0.00165,-99.12,,,,,,,
71.73,0.0016,-103.91,,,,,,,
72.15,0.00155,-107.57,,,,,,,
72.22,0.00154,-107.91,,,,,,,
72.54,0.0015,-108.3,,,,,,,
72.93,0.00145,-106.32,,,,,,,
73.22,0.00141,-103.61,,,,,,,
73.33,0.0014,-102.52,,,,,,,
74.06,0.00135,-99.86,,,,,,,
74.22,0.00133,-100.83,,,,,,,
74.41,0.0013,-100.75,,,,,,,
74.96,0.00125,-99.95,,,,,,,
75.22,0.00122,-100.09,,,,,,,
75.33,0.0012,-99.89,,,,,,,
76.02,0.00115,-97.83,,,,,,,
76.22,0.00113,-99.38,,,,,,,
76.53,0.0011,-101.56,,,,,,,
77.0,0.00105,-103.5,,,,,,,
77.22,0.00104,-104.18,,,,,,,
77.45,0.001,-105.36,,,,,,,
77.96,0.00095,-104.43,,,,,,,
78.22,0.00092,-103.9,,,,,,,
78.33,0.0009,-103.37,,,,,,,
78.82,0.00085,-100.55,,,,,,,
79.22,0.00081,-98.52,,,,,,,
79.3,0.0008,-98.34,,,,,,,
79.89,0.00075,-93.85,,,,,,,
80.22,0.00072,-94.18,,,,,,,
80.39,0.0007,-94.6,,,,,,,
80.91,0.00065,-96.22,,,,,,,
81.22,0.00062,-96.78,,,,,,,
81.45,0.0006,-97.7,,,,,,,
81.96,0.00055,-100.94,,,,,,,
82.22,0.00052,-101.9,,,,,,,
82.39,0.0005,-102.0,,,,,,,
82.97,0.00045,-102.99,,,,,,,
83.22,0.00042,-103.97,,,,,,,
83.47,0.0004,-104.66,,,,,,,
83.98,0.00035,-106.21,,,,,,,
84.22,0.00032,-106.95,,,,,,,
84.41,0.0003,-107.0,,,,,,,
84.91,0.00025,-106.69,,,,,,,
85.22,0.00021,-106.32,,,,,,,
85.36,0.0002,-105.96,,,,,,,
85.82,0.00015,-104.53,,,,,,,
86.22,0.00012,-104.52,,,,,,,
86.4,0.0001,-105.05,,,,,,,
86.9,5e-05,-105.83,,,,,,,
87.22,0.0,-104.36,,,,,,,
87.3,-0.0,-103.94,,,,,,,
87.81,-5e-05,-102.51,,,,,,,
88.22,-8e-05,-102.3,,,,,,,
88.38,-0.0001,-102.73,,,,,,,
88.9,-0.00015,-103.14,,,,,,,
89.22,-0.00018,-104.11,,,,,,,
89.38,-0.0002,-104.97,,,,,,,
89.93,-0.00025,-105.12,,,,,,,
90.22,-0.00029,-105.72,,,,,,,
90.34,-0.0003,-105.48,,,,,,,
90.89,-0.00035,-105.28,,,,,,,
91.22,-0.00038,-105.8,,,,,,,
91.37,-0.0004,-106.01,,,,,,,
91.82,-0.00045,-105.66,,,,,,,
92.22,-0.00048,-105.54,,,,,,,
92.38,-0.0005,-105.96,,,,,,,
92.75,-0.00055,-105.49,,,,,,,
93.22,-0.00059,-103.5,,,,,,,
93.39,-0.0006,-103.48,,,,,,,
93.92,-0.00065,-106.39,,,,,,,
94.22,-0.00068,-107.45,,,,,,,
94.43,-0.0007,-107.63,,,,,,,
94.88,-0.00075,-108.74,,,,,,,
95.22,-0.00079,-108.31,,,,,,,
95.34,-0.0008,-108.04,,,,,,,
95.86,-0.00085,-108.57,,,,,,,
96.22,-0.00088,-107.25,,,,,,,
96.42,-0.0009,-107.61,,,,,,,
96.8,-0.00095,-108.21,,,,,,,
97.22,-0.00099,-106.04,,,,,,,
97.34,-0.001,-105.78,,,,,,,
97.84,-0.00105,-107.6,,,,,,,
98.22,-0.00108,-107.69,,,,,,,
98.36,-0.0011,-108.08,,,,,,,
98.91,-0.00115,-107.63,,,,,,,
99.22,-0.00119,-108.63,,,,,,,
99.34,-0.0012,-108.75,,,,,,,
99.77,-0.00125,-106.73,,,,,,,
100.22,-0.0013,-104.53,,,,,,,
100.33,-0.0013,-104.32,,,,,,,
100.83,-0.00135,-104.97,,,,,,,
101.22,-0.00139,-104.31,,,,,,,
101.32,-0.0014,-104.15,,,,,,,
101.82,-0.00145,-103.3,,,,,,,
102.22,-0.00149,-102.81,,,,,,,
102.42,-0.0015,-103.34,,,,,,,
102.85,-0.00155,-104.57,,,,,,,
103.22,-0.00159,-104.53,,,,,,,
103.37,-0.0016,-104.55,,,,,,,
103.82,-0.00165,-105.75,,,,,,,
104.22,-0.00168,-105.65,,,,,,,
104.42,-0.0017,-106.54,,,,,,,
104.76,-0.00175,-106.12,,,,,,,
105.22,-0.0018,-104.88,,,,,,,
105.31,-0.0018,-104.7,,,,,,,
105.87,-0.00185,-104.83,,,,,,,
106.22,-0.00189,-105.16,,,,,,,
106.43,-0.0019,-106.24,,,,,,,
106.84,-0.00195,-106.94,,,,,,,
107.22,-0.00199,-106.88,,,,,,,
107.37,-0.002,-107.08,,,,,,,
107.83,-0.00205,-106.83,,,,,,,
108.18,-0.0021,-105.25,,,,,,,
108.22,-0.00211,-105.01,,,,,,,
108.85,-0.00215,-102.83,,,,,,,
109.22,-0.00219,-103.06,,,,,,,
109.31,-0.0022,-103.1,,,,,,,
109.88,-0.00225,-102.3,,,,,,,
110.22,-0.0023,-102.25,,,,,,,
110.27,-0.0023,-102.08,,,,,,,
110.76,-0.00235,-101.41,,,,,,,
111.22,-0.00239,-102.08,,,,,,,
111.43,-0.0024,-102.97,,,,,,,
111.78,-0.00245,-104.68,,,,,,,
112.22,-0.0025,-103.01,,,,,,,
112.26,-0.0025,-102.91,,,,,,,
112.84,-0.00255,-102.23,,,,,,,
113.22,-0.00259,-103.66,,,,,,,
113.42,-0.0026,-104.82,,,,,,,
113.92,-0.00265,-108.05,,,,,,,
114.22,-0.00268,-108.1,,,,,,,
114.5,-0.0027,-110.16,,,,,,,
114.91,-0.00275,-112.65,,,,,,,
115.22,-0.00279,-112.83,,,,,,,
115.42,-0.0028,-113.04,,,,,,,
115.84,-0.00285,-113.19,,,,,,,
116.22,-0.00289,-112.75,,,,,,,
116.5,-0.0029,-113.74,,,,,,,
116.89,-0.00295,-114.91,,,,,,,
117.22,-0.00299,-114.47,,,,,,,
117.34,-0.003,-114.14,,,,,,,
117.95,-0.00305,-113.76,,,,,,,
118.22,-0.00308,-114.81,,,,,,,
118.36,-0.0031,-115.06,,,,,,,
118.77,-0.00315,-113.81,,,,,,,
119.19,-0.0032,-111.8,,,,,,,
119.22,-0.00321,-111.52,,,,,,,
119.69,-0.00325,-106.76,,,,,,,
120.22,-0.00329,-105.0,,,,,,,
120.29,-0.0033,-105.22,,,,,,,
120.79,-0.00335,-105.33,,,,,,,
121.22,-0.00339,-105.59,,,,,,,
121.38,-0.0034,-106.14,,,,,,,
121.84,-0.00345,-107.06,,,,,,,
122.22,-0.0035,-106.82,,,,,,,
122.3,-0.0035,-106.59,,,,,,,
122.86,-0.00355,-107.76,,,,,,,
123.22,-0.0036,-107.73,,,,,,,
123.25,-0.0036,-107.61,,,,,,,
123.72,-0.00365,-105.26,,,,,,,
124.22,-0.0037,-104.24,,,,,,,
124.28,-0.0037,-104.1,,,,,,,
124.73,-0.00375,-103.26,,,,,,,
125.22,-0.00378,-103.59,,,,,,,
125.48,-0.0038,-106.84,,,,,,,
125.76,-0.00386,-107.74,,,,,,,
126.22,-0.0039,-105.23,,,,,,,
126.33,-0.00391,-105.16,,,,,,,
126.94,-0.00396,-107.29,,,,,,,
127.22,-0.00399,-108.33,,,,,,,
127.32,-0.00401,-108.36,,,,,,,
127.85,-0.00406,-107.02,,,,,,,
128.22,-0.00409,-107.76,,,,,,,
128.34,-0.00411,-107.89,,,,,,,
128.87,-0.00416,-107.64,,,,,,,
129.22,-0.00418,-108.64,,,,,,,
129.45,-0.00421,-110.11,,,,,,,
129.84,-0.00426,-110.89,,,,,,,
130.22,-0.00429,-110.98,,,,,,,
130.41,-0.00431,-110.95,,,,,,,
130.84,-0.00436,-112.46,,,,,,,
131.22,-0.0044,-111.34,,,,,,,
131.35,-0.00441,-110.92,,,,,,,
132.08,-0.00436,-95.43,,,,,,,
132.22,-0.00434,-92.68,,,,,,,
132.79,-0.00431,-81.49,,,,,,,
133.21,-0.00426,-71.59,,,,,,,
133.22,-0.00425,-71.37,,,,,,,
133.73,-0.00421,-61.43,,,,,,,
134.09,-0.00416,-57.33,,,,,,,
134.22,-0.00415,-56.42,,,,,,,
134.77,-0.00411,-50.52,,,,,,,
135.22,-0.00407,-42.39,,,,,,,
135.3,-0.00406,-40.7,,,,,,,
135.8,-0.00401,-33.88,,,,,,,
136.22,-0.00397,-26.94,,,,,,,
136.3,-0.00396,-25.23,,,,,,,
136.58,-0.0039,-22.63,,,,,,,
137.22,-0.00387,-16.52,,,,,,,
137.36,-0.00385,-13.89,,,,,,,
137.83,-0.0038,-5.7,,,,,,,
138.22,-0.00376,-2.26,,,,,,,
138.27,-0.00375,-1.96,,,,,,,
138.74,-0.0037,1.71,,,,,,,
139.17,-0.00365,2.16,,,,,,,
139.22,-0.00365,2.22,,,,,,,
139.74,-0.0036,6.28,,,,,,,
140.22,-0.00356,9.82,,,,,,,
140.25,-0.00355,10.0,,,,,,,
140.88,-0.0035,13.64,,,,,,,
141.22,-0.00348,15.26,,,,,,,
141.52,-0.00345,19.14,,,,,,,
142.17,-0.0034,22.46,,,,,,,
142.22,-0.00339,24.43,,,,,,,
142.39,-0.00335,28.45,,,,,,,
143.22,-0.0033,37.21,,,,,,,
143.22,-0.0033,37.31,,,,,,,
143.68,-0.00325,46.3,,,,,,,
143.99,-0.0032,51.38,,,,,,,
144.22,-0.00316,55.06,,,,,,,
144.27,-0.00315,55.57,,,,,,,
144.71,-0.0031,58.77,,,,,,,
145.21,-0.00305,60.36,,,,,,,
145.22,-0.00305,60.35,,,,,,,
145.74,-0.003,63.01,,,,,,,
146.22,-0.00296,67.57,,,,,,,
146.42,-0.00295,70.15,,,,,,,
146.75,-0.0029,74.28,,,,,,,
147.22,-0.00286,77.72,,,,,,,
147.33,-0.00285,78.65,,,,,,,
147.84,-0.0028,83.35,,,,,,,
148.22,-0.00277,88.53,,,,,,,
148.4,-0.00275,89.99,,,,,,,
148.83,-0.0027,93.33,,,,,,,
149.2,-0.00265,93.94,,,,,,,
149.22,-0.00265,93.86,,,,,,,
149.77,-0.0026,93.75,,,,,,,
150.21,-0.00255,94.52,,,,,,,
150.22,-0.00255,94.51,,,,,,,
150.77,-0.0025,96.01,,,,,,,
151.22,-0.00246,97.78,,,,,,,
151.25,-0.00245,97.88,,,,,,,
151.75,-0.0024,99.38,,,,,,,
152.22,-0.00237,102.22,,,,,,,
152.32,-0.00235,103.22,,,,,,,
152.71,-0.0023,105.18,,,,,,,
153.15,-0.00225,105.6,,,,,,,
153.22,-0.00224,105.4,,,,,,,
153.77,-0.0022,102.56,,,,,,,
154.17,-0.00215,104.47,,,,,,,
154.22,-0.00214,104.51,,,,,,,
154.65,-0.0021,103.51,,,,,,,
155.19,-0.00205,105.53,,,,,,,
155.22,-0.00205,105.7,,,,,,,
155.62,-0.002,105.87,,,,,,,
155.99,-0.00195,105.09,,,,,,,
156.22,-0.00193,102.98,,,,,,,
156.49,-0.0019,101.08,,,,,,,
156.97,-0.00185,99.01,,,,,,,
157.22,-0.00183,98.32,,,,,,,
157.52,-0.0018,98.28,,,,,,,
158.04,-0.00175,99.32,,,,,,,
158.22,-0.00172,98.95,,,,,,,
158.33,-0.0017,98.03,,,,,,,
159.08,-0.00165,96.3,,,,,,,
159.22,-0.00164,96.75,,,,,,,
159.49,-0.0016,97.02,,,,,,,
159.89,-0.00155,96.11,,,,,,,
160.22,-0.00152,94.15,,,,,,,
160.48,-0.0015,93.46,,,,,,,
161.05,-0.00145,94.9,,,,,,,
161.22,-0.00143,95.62,,,,,,,
161.54,-0.0014,97.25,,,,,,,
162.06,-0.00135,98.76,,,,,,,
162.22,-0.00133,99.51,,,,,,,
162.5,-0.0013,100.08,,,,,,,
162.97,-0.00125,100.01,,,,,,,
163.22,-0.00123,99.71,,,,,,,
163.52,-0.0012,99.77,,,,,,,
164.04,-0.00115,101.93,,,,,,,
164.22,-0.00114,102.81,,,,,,,
164.49,-0.0011,104.17,,,,,,,
164.95,-0.00105,103.35,,,,,,,
165.22,-0.00102,102.55,,,,,,,
165.35,-0.001,101.87,,,,,,,
166.04,-0.00095,101.44,,,,,,,
166.22,-0.00093,102.5,,,,,,,
166.44,-0.0009,102.7,,,,,,,
166.9,-0.00085,101.45,,,,,,,
167.22,-0.00082,100.52,,,,,,,
167.52,-0.0008,101.51,,,,,,,
168.01,-0.00075,105.75,,,,,,,
168.22,-0.00072,106.45,,,,,,,
168.37,-0.0007,105.88,,,,,,,
168.89,-0.00065,103.47,,,,,,,
169.22,-0.00062,102.91,,,,,,,
169.47,-0.0006,103.02,,,,,,,
169.92,-0.00055,103.3,,,,,,,
170.22,-0.00051,102.84,,,,,,,
170.33,-0.0005,102.52,,,,,,,
170.87,-0.00045,100.42,,,,,,,
171.22,-0.00042,99.77,,,,,,,
171.38,-0.0004,100.34,,,,,,,
171.9,-0.00035,100.45,,,,,,,
172.22,-0.00032,101.08,,,,,,,
172.38,-0.0003,101.39,,,,,,,
172.88,-0.00025,101.19,,,,,,,
173.22,-0.00021,100.27,,,,,,,
173.35,-0.0002,99.99,,,,,,,
173.88,-0.00015,99.03,,,,,,,
174.22,-0.00012,99.74,,,,,,,
174.38,-0.0001,100.36,,,,,,,
174.97,-5e-05,100.79,,,,,,,
175.22,-2e-05,102.17,,,,,,,
175.44,0.0,102.91,,,,,,,
175.94,5e-05,102.78,,,,,,,
176.22,8e-05,103.86,,,,,,,
176.4,0.0001,104.29,,,,,,,
176.83,0.00015,103.47,,,,,,,
177.22,0.00018,103.04,,,,,,,
177.39,0.0002,103.72,,,,,,,
177.87,0.00025,103.38,,,,,,,
178.22,0.00028,103.93,,,,,,,
178.37,0.0003,104.23,,,,,,,
178.9,0.00035,103.51,,,,,,,
179.22,0.00039,104.32,,,,,,,
179.38,0.0004,103.86,,,,,,,
179.83,0.00045,103.77,,,,,,,
180.22,0.00049,103.45,,,,,,,
180.29,0.0005,103.18,,,,,,,
180.82,0.00055,101.69,,,,,,,
181.22,0.00059,100.87,,,,,,,
181.4,0.0006,101.13,,,,,,,
181.81,0.00065,101.98,,,,,,,
182.22,0.00069,102.38,,,,,,,
182.4,0.0007,102.65,,,,,,,
182.79,0.00075,102.37,,,,,,,
183.22,0.00078,104.33,,,,,,,
183.36,0.0008,105.2,,,,,,,
183.84,0.00085,105.02,,,,,,,
184.22,0.00089,104.03,,,,,,,
184.41,0.0009,103.92,,,,,,,
184.88,0.00095,105.79,,,,,,,
185.22,0.00098,106.06,,,,,,,
185.48,0.001,108.07,,,,,,,
185.85,0.00105,110.09,,,,,,,
186.22,0.0011,107.2,,,,,,,
186.28,0.0011,107.11,,,,,,,
186.88,0.00115,106.31,,,,,,,
187.22,0.00119,106.21,,,,,,,
187.31,0.0012,105.98,,,,,,,
187.77,0.00125,104.17,,,,,,,
188.22,0.00129,103.09,,,,,,,
188.4,0.0013,103.59,,,,,,,
188.98,0.00135,108.36,,,,,,,
189.22,0.00138,110.15,,,,,,,
189.4,0.0014,110.8,,,,,,,
189.82,0.00145,110.3,,,,,,,
190.22,0.0015,107.67,,,,,,,
190.26,0.0015,107.42,,,,,,,
190.83,0.00155,105.75,,,,,,,
191.22,0.00158,106.58,,,,,,,
191.4,0.0016,107.35,,,,,,,
191.88,0.00165,108.02,,,,,,,
192.22,0.00168,108.45,,,,,,,
192.33,0.0017,108.7,,,,,,,
192.66,0.00175,107.4,,,,,,,
193.22,0.0018,103.57,,,,,,,
193.31,0.0018,103.29,,,,,,,
193.8,0.00185,102.36,,,,,,,
194.22,0.00189,102.17,,,,,,,
194.31,0.0019,102.46,,,,,,,
194.95,0.00195,103.81,,,,,,,
195.22,0.002,104.79,,,,,,,
195.22,0.002,104.79,,,,,,,
195.81,0.00205,101.51,,,,,,,
196.22,0.00209,102.26,,,,,,,
196.35,0.0021,102.82,,,,,,,
196.69,0.00215,101.75,,,,,,,
197.22,0.0022,100.6,,,,,,,
197.31,0.0022,100.27,,,,,,,
197.89,0.00225,104.45,,,,,,,
198.22,0.00228,106.42,,,,,,,
198.38,0.0023,107.39,,,,,,,
198.79,0.00235,106.85,,,,,,,
199.22,0.00239,105.52,,,,,,,
199.32,0.0024,105.51,,,,,,,
199.76,0.00245,104.44,,,,,,,
200.22,0.0025,103.48,,,,,,,
200.27,0.0025,103.4,,,,,,,
200.97,0.00255,104.18,,,,,,,
201.22,0.00258,107.02,,,,,,,
201.3,0.0026,107.51,,,,,,,
201.76,0.00265,105.7,,,,,,,
202.22,0.00269,105.14,,,,,,,
202.32,0.0027,105.12,,,,,,,
202.81,0.00275,104.67,,,,,,,
203.22,0.00279,104.51,,,,,,,
203.3,0.0028,104.58,,,,,,,
203.8,0.00285,104.0,,,,,,,
204.22,0.0029,102.89,,,,,,,
204.27,0.0029,102.79,,,,,,,
204.82,0.00295,101.57,,,,,,,
205.22,0.003,101.89,,,,,,,
205.3,0.003,102.62,,,,,,,
205.89,0.00305,102.01,,,,,,,
206.22,0.00308,104.24,,,,,,,
206.48,0.0031,106.51,,,,,,,
206.96,0.00315,110.96,,,,,,,
207.22,0.00317,112.56,,,,,,,
207.44,0.0032,114.43,,,,,,,
207.89,0.00325,116.09,,,,,,,
208.22,0.00328,115.8,,,,,,,
208.39,0.0033,115.93,,,,,,,
208.82,0.00335,114.48,,,,,,,
209.22,0.00338,113.18,,,,,,,
209.36,0.0034,113.55,,,,,,,
209.76,0.00345,112.25,,,,,,,
210.22,0.0035,108.48,,,,,,,
210.23,0.0035,108.39,,,,,,,
210.79,0.00355,105.7,,,,,,,
211.22,0.00359,105.34,,,,,,,
211.36,0.0036,105.4,,,,,,,
211.88,0.00365,105.81,,,,,,,
212.22,0.00369,107.22,,,,,,,
212.36,0.0037,107.48,,,,,,,
212.84,0.00375,107.89,,,,,,,
213.22,0.0038,107.52,,,,,,,
213.25,0.0038,107.46,,,,,,,
213.92,0.00385,105.5,,,,,,,
214.22,0.00389,106.67,,,,,,,
214.39,0.00391,107.02,,,,,,,
214.9,0.00396,108.25,,,,,,,
215.22,0.00399,109.02,,,,,,,
215.44,0.00401,109.69,,,,,,,
215.84,0.00406,109.2,,,,,,,
216.22,0.00408,108.9,,,,,,,
216.44,0.00411,109.99,,,,,,,
216.82,0.00416,111.18,,,,,,,
217.21,0.00421,108.52,,,,,,,
217.22,0.00421,108.43,,,,,,,
217.88,0.00426,104.47,,,,,,,
218.22,0.00429,106.34,,,,,,,
218.43,0.00431,107.25,,,,,,,
218.9,0.00436,107.85,,,,,,,
219.22,0.0044,108.04,,,,,,,
219.24,0.00441,107.95,,,,,,,
219.87,0.00446,109.51,,,,,,,
220.18,0.00451,107.98,,,,,,,
220.22,0.00451,107.63,,,,,,,
220.75,0.00456,103.57,,,,,,,
221.22,0.0046,102.19,,,,,,,
221.34,0.00461,102.16,,,,,,,
222.13,0.00456,85.91,,,,,,,
222.22,0.00454,84.11,,,,,,,
222.66,0.00451,78.46,,,,,,,
223.12,0.00446,71.27,,,,,,,
223.22,0.00444,69.99,,,,,,,
223.56,0.00441,66.88,,,,,,,
224.22,0.00436,59.9,,,,,,,
224.26,0.00436,58.81,,,,,,,
224.57,0.00431,53.56,,,,,,,
225.22,0.00427,46.0,,,,,,,
225.3,0.00426,44.75,,,,,,,
225.7,0.00421,39.81,,,,,,,
226.22,0.00417,33.49,,,,,,,
226.33,0.00416,31.71,,,,,,,
226.86,0.00411,25.61,,,,,,,
227.22,0.00407,21.33,,,,,,,
227.35,0.00406,19.55,,,,,,,
227.84,0.00401,13.66,,,,,,,
228.22,0.00397,8.96,,,,,,,
228.34,0.00396,7.47,,,,,,,
228.86,0.00391,2.04,,,,,,,
229.22,0.00389,3.84,,,,,,,
229.7,0.00386,1.67,,,,,,,
230.22,0.00383,-0.59,,,,,,,
230.54,0.00381,-3.9,,,,,,,
230.75,0.00375,-11.96,,,,,,,
230.87,0.0037,-18.9,,,,,,,
231.22,0.00366,-24.47,,,,,,,
231.3,0.00365,-25.35,,,,,,,
231.76,0.0036,-30.81,,,,,,,
232.22,0.00356,-36.27,,,,,,,
232.24,0.00355,-36.48,,,,,,,
232.73,0.0035,-39.49,,,,,,,
233.22,0.00346,-42.3,,,,,,,
233.25,0.00345,-42.45,,,,,,,
233.74,0.0034,-44.46,,,,,,,
234.22,0.00337,-48.48,,,,,,,
234.3,0.00335,-49.31,,,,,,,
234.77,0.0033,-51.2,,,,,,,
235.22,0.00327,-56.43,,,,,,,
235.31,0.00325,-57.34,,,,,,,
235.6,0.0032,-58.62,,,,,,,
236.22,0.00316,-60.18,,,,,,,
236.25,0.00315,-60.37,,,,,,,
236.72,0.0031,-62.55,,,,,,,
237.2,0.00305,-64.6,,,,,,,
237.22,0.00305,-64.73,,,,,,,
237.7,0.003,-65.67,,,,,,,
238.22,0.00297,-70.41,,,,,,,
238.33,0.00295,-71.73,,,,,,,
238.69,0.0029,-74.46,,,,,,,
239.22,0.00286,-75.49,,,,,,,
239.32,0.00285,-76.1,,,,,,,
239.78,0.0028,-79.74,,,,,,,
240.22,0.00277,-82.15,,,,,,,
240.42,0.00275,-85.45,,,,,,,
240.83,0.0027,-90.76,,,,,,,
241.19,0.00265,-93.94,,,,,,,
241.22,0.00265,-94.02,,,,,,,
241.71,0.0026,-93.33,,,,,,,
242.22,0.00256,-93.51,,,,,,,
242.25,0.00255,-93.62,,,,,,,
242.81,0.0025,-94.61,,,,,,,
243.22,0.00246,-96.05,,,,,,,
243.36,0.00245,-97.2,,,,,,,
243.93,0.0024,-103.51,,,,,,,
244.22,0.00236,-107.08,,,,,,,
244.3,0.00235,-107.76,,,,,,,
244.73,0.0023,-109.49,,,,,,,
245.11,0.00225,-108.5,,,,,,,
245.22,0.00224,-107.88,,,,,,,
245.67,0.0022,-106.25,,,,,,,
246.17,0.00215,-107.09,,,,,,,
246.22,0.00215,-107.12,,,,,,,
246.67,0.0021,-107.76,,,,,,,
247.08,0.00205,-107.0,,,,,,,
247.22,0.00204,-106.34,,,,,,,
247.47,0.002,-105.12,,,,,,,
248.03,0.00195,-101.27,,,,,,,
248.22,0.00193,-100.49,,,,,,,
248.62,0.0019,-100.82,,,,,,,
249.05,0.00185,-102.16,,,,,,,
249.22,0.00184,-101.86,,,,,,,
249.61,0.0018,-101.71,,,,,,,
250.03,0.00175,-102.2,,,,,,,
250.22,0.00173,-101.89,,,,,,,
250.47,0.0017,-101.39,,,,,,,
251.01,0.00165,-99.72,,,,,,,
251.22,0.00163,-99.83,,,,,,,
251.51,0.0016,-100.02,,,,,,,
252.03,0.00155,-99.99,,,,,,,
252.22,0.00153,-100.5,,,,,,,
252.49,0.0015,-100.58,,,,,,,
252.96,0.00145,-100.14,,,,,,,
253.22,0.00142,-100.0,,,,,,,
253.4,0.0014,-99.45,,,,,,,
253.98,0.00135,-99.99,,,,,,,
254.22,0.00133,-100.28,,,,,,,
254.45,0.0013,-100.31,,,,,,,
254.97,0.00125,-100.63,,,,,,,
255.22,0.00122,-100.86,,,,,,,
255.41,0.0012,-100.72,,,,,,,
255.96,0.00115,-100.75,,,,,,,
256.22,0.00113,-101.27,,,,,,,
256.52,0.0011,-102.48,,,,,,,
256.93,0.00105,-103.86,,,,,,,
257.22,0.00101,-102.68,,,,,,,
257.42,0.001,-101.84,,,,,,,
258.03,0.00095,-104.97,,,,,,,
258.22,0.00093,-106.07,,,,,,,
258.5,0.0009,-107.4,,,,,,,
258.97,0.00085,-107.19,,,,,,,
259.22,0.00082,-106.79,,,,,,,
259.39,0.0008,-106.07,,,,,,,
259.86,0.00075,-104.49,,,,,,,
260.22,0.00072,-103.47,,,,,,,
260.38,0.0007,-103.0,,,,,,,
260.91,0.00065,-102.95,,,,,,,
261.22,0.00062,-102.19,,,,,,,
261.46,0.0006,-102.69,,,,,,,
261.82,0.00055,-102.53,,,,,,,
262.22,0.00053,-103.41,,,,,,,
262.49,0.0005,-105.1,,,,,,,
262.95,0.00045,-107.03,,,,,,,
263.22,0.00041,-106.25,,,,,,,
263.3,0.0004,-105.68,,,,,,,
263.88,0.00035,-104.77,,,,,,,
264.22,0.00032,-104.17,,,,,,,
264.4,0.0003,-104.37,,,,,,,
264.75,0.00025,-103.46,,,,,,,
265.22,0.00021,-100.15,,,,,,,
265.3,0.0002,-99.79,,,,,,,
265.74,0.00015,-98.51,,,,,,,
266.22,0.00011,-97.27,,,,,,,
266.31,0.0001,-97.19,,,,,,,
266.83,5e-05,-97.57,,,,,,,
267.22,3e-05,-98.81,,,,,,,
267.39,0.0,-100.15,,,,,,,
267.85,-5e-05,-100.4,,,,,,,
268.22,-8e-05,-100.63,,,,,,,
268.42,-0.0001,-101.87,,,,,,,
268.75,-0.00015,-101.59,,,,,,,
269.22,-0.0002,-98.69,,,,,,,
269.27,-0.0002,-98.38,,,,,,,
269.73,-0.00025,-97.14,,,,,,,
270.22,-0.00028,-96.74,,,,,,,
270.36,-0.0003,-97.31,,,,,,,
270.85,-0.00035,-98.21,,,,,,,
271.22,-0.00038,-98.9,,,,,,,
271.52,-0.0004,-102.28,,,,,,,
271.98,-0.00045,-106.96,,,,,,,
272.22,-0.00048,-107.97,,,,,,,
272.45,-0.0005,-108.18,,,,,,,
272.85,-0.00055,-108.47,,,,,,,
273.22,-0.00058,-107.56,,,,,,,
273.4,-0.0006,-107.57,,,,,,,
273.88,-0.00065,-107.82,,,,,,,
274.22,-0.00069,-107.18,,,,,,,
274.33,-0.0007,-106.73,,,,,,,
274.88,-0.00075,-106.61,,,,,,,
275.22,-0.00079,-106.54,,,,,,,
275.34,-0.0008,-106.37,,,,,,,
275.89,-0.00085,-106.37,,,,,,,
276.22,-0.00089,-105.8,,,,,,,
276.4,-0.0009,-105.68,,,,,,,
276.86,-0.00095,-106.59,,,,,,,
277.22,-0.00097,-108.15,,,,,,,
277.48,-0.001,-110.56,,,,,,,
277.78,-0.00105,-111.34,,,,,,,
278.22,-0.0011,-109.03,,,,,,,
278.25,-0.0011,-109.0,,,,,,,
278.82,-0.00115,-106.17,,,,,,,
279.22,-0.0012,-103.77,,,,,,,
279.35,-0.0012,-103.54,,,,,,,
279.8,-0.00125,-105.18,,,,,,,
280.22,-0.00129,-104.87,,,,,,,
280.3,-0.0013,-104.81,,,,,,,
280.78,-0.00135,-103.4,,,,,,,
281.22,-0.0014,-102.14,,,,,,,
281.25,-0.0014,-102.06,,,,,,,
281.79,-0.00145,-100.03,,,,,,,
282.22,-0.00149,-100.54,,,,,,,
282.37,-0.0015,-100.74,,,,,,,
282.85,-0.00155,-102.43,,,,,,,
283.22,-0.00159,-103.11,,,,,,,
283.31,-0.0016,-103.23,,,,,,,
283.83,-0.00165,-103.28,,,,,,,
284.22,-0.00169,-103.71,,,,,,,
284.39,-0.0017,-103.87,,,,,,,
284.82,-0.00175,-103.84,,,,,,,
285.22,-0.00179,-103.65,,,,,,,
285.29,-0.0018,-103.56,,,,,,,
285.89,-0.00185,-103.18,,,,,,,
286.22,-0.00189,-103.53,,,,,,,
286.38,-0.0019,-103.56,,,,,,,
286.84,-0.00195,-105.18,,,,,,,
287.22,-0.00197,-106.27,,,,,,,
287.41,-0.002,-108.01,,,,,,,
287.92,-0.00205,-109.65,,,,,,,
288.22,-0.0021,-109.74,,,,,,,
288.25,-0.0021,-109.61,,,,,,,
288.93,-0.00215,-107.7,,,,,,,
289.22,-0.00218,-109.15,,,,,,,
289.35,-0.0022,-109.7,,,,,,,
289.87,-0.00225,-107.93,,,,,,,
290.22,-0.00229,-108.68,,,,,,,
290.32,-0.0023,-108.67,,,,,,,
291.0,-0.00235,-106.81,,,,,,,
291.22,-0.00237,-109.25,,,,,,,
291.46,-0.0024,-111.68,,,,,,,
291.93,-0.00245,-114.09,,,,,,,
292.22,-0.00249,-113.78,,,,,,,
292.3,-0.0025,-113.36,,,,,,,
292.8,-0.00255,-110.23,,,,,,,
293.22,-0.00259,-110.01,,,,,,,
293.35,-0.0026,-109.78,,,,,,,
293.8,-0.00265,-110.63,,,,,,,
294.22,-0.00268,-110.47,,,,,,,
294.39,-0.0027,-111.04,,,,,,,
294.9,-0.00275,-112.43,,,,,,,
295.22,-0.00278,-112.52,,,,,,,
295.35,-0.0028,-112.69,,,,,,,
295.69,-0.00285,-111.43,,,,,,,
296.22,-0.0029,-107.66,,,,,,,
296.25,-0.0029,-107.49,,,,,,,
296.69,-0.00295,-105.5,,,,,,,
297.22,-0.00298,-105.91,,,,,,,
297.49,-0.003,-108.82,,,,,,,
297.86,-0.00305,-111.02,,,,,,,
298.22,-0.00309,-110.69,,,,,,,
298.32,-0.0031,-110.6,,,,,,,
298.8,-0.00315,-108.79,,,,,,,
299.22,-0.0032,-106.15,,,,,,,
299.28,-0.0032,-106.15,,,,,,,
299.81,-0.00325,-105.51,,,,,,,
300.22,-0.00329,-104.68,,,,,,,
300.35,-0.0033,-104.95,,,,,,,
300.89,-0.00335,-105.91,,,,,,,
301.22,-0.00339,-106.49,,,,,,,
301.37,-0.0034,-106.91,,,,,,,
301.85,-0.00345,-106.81,,,,,,,
302.22,-0.00348,-108.02,,,,,,,
302.36,-0.0035,-108.66,,,,,,,
302.88,-0.00355,-109.9,,,,,,,
303.22,-0.00359,-109.59,,,,,,,
303.36,-0.0036,-109.5,,,,,,,
303.81,-0.00365,-109.73,,,,,,,
304.22,-0.0037,-108.2,,,,,,,
304.32,-0.0037,-107.96,,,,,,,
304.81,-0.00375,-108.05,,,,,,,
305.22,-0.00379,-107.14,,,,,,,
305.44,-0.0038,-107.7,,,,,,,
305.88,-0.00386,-108.97,,,,,,,
306.22,-0.00389,-109.26,,,,,,,
306.49,-0.00391,-110.62,,,,,,,
306.87,-0.00396,-112.66,,,,,,,
307.22,-0.00398,-113.12,,,,,,,
307.48,-0.00401,-114.02,,,,,,,
307.95,-0.00406,-116.13,,,,,,,
308.22,-0.00409,-116.61,,,,,,,
308.39,-0.00411,-116.56,,,,,,,
308.9,-0.00416,-115.56,,,,,,,
309.22,-0.00419,-115.61,,,,,,,
309.32,-0.00421,-115.28,,,,,,,
309.76,-0.00426,-111.99,,,,,,,
310.22,-0.0043,-109.32,,,,,,,
310.28,-0.00431,-109.09,,,,,,,
310.77,-0.00436,-108.36,,,,,,,
311.22,-0.00439,-109.06,,,,,,,
311.42,-0.00441,-109.64,,,,,,,
311.9,-0.00446,-111.93,,,,,,,
312.22,-0.00449,-111.12,,,,,,,
312.38,-0.00451,-110.83,,,,,,,
312.79,-0.00456,-111.56,,,,,,,
313.22,-0.0046,-108.57,,,,,,,
313.36,-0.00461,-107.66,,,,,,,
313.99,-0.00456,-95.67,,,,,,,
314.22,-0.00454,-92.76,,,,,,,
314.63,-0.00451,-87.28,,,,,,,
315.04,-0.00446,-80.5,,,,,,,
315.22,-0.00444,-77.92,,,,,,,
315.66,-0.00441,-72.87,,,,,,,
316.14,-0.00436,-66.35,,,,,,,
316.22,-0.00435,-65.49,,,,,,,
316.77,-0.00431,-57.19,,,,,,,
317.17,-0.00426,-51.34,,,,,,,
317.22,-0.00425,-50.78,,,,,,,
317.67,-0.00421,-46.06,,,,,,,
318.19,-0.00416,-38.46,,,,,,,
318.22,-0.00415,-38.05,,,,,,,
318.72,-0.00411,-34.54,,,,,,,
319.22,-0.00406,-29.15,,,,,,,
319.25,-0.00406,-28.83,,,,,,,
319.75,-0.00401,-22.56,,,,,,,
320.22,-0.00396,-18.27,,,,,,,
320.28,-0.00396,-17.8,,,,,,,
320.87,-0.00391,-8.77,,,,,,,
321.22,-0.00387,-3.63,,,,,,,
321.38,-0.00386,-1.0,,,,,,,
321.88,-0.00381,5.29,,,,,,,
322.22,-0.00378,9.94,,,,,,,
322.43,-0.00376,12.54,,,,,,,
322.94,-0.0037,15.28,,,,,,,
323.22,-0.00368,16.38,,,,,,,
323.73,-0.00365,19.06,,,,,,,
324.09,-0.0036,26.3,,,,,,,
324.22,-0.00357,29.09,,,,,,,
324.48,-0.00355,29.69,,,,,,,
324.98,-0.0035,30.99,,,,,,,
325.22,-0.00349,32.92,,,,,,,
325.62,-0.00345,37.68,,,,,,,
326.04,-0.0034,42.55,,,,,,,
326.22,-0.00337,46.44,,,,,,,
326.33,-0.00335,48.21,,,,,,,
326.72,-0.0033,50.33,,,,,,,
327.22,-0.00327,54.41,,,,,,,
327.31,-0.00325,55.45,,,,,,,
327.89,-0.0032,58.83,,,,,,,
328.22,-0.00317,63.29,,,,,,,
328.36,-0.00315,64.94,,,,,,,
328.93,-0.0031,73.4,,,,,,,
329.22,-0.00307,76.2,,,,,,,
329.37,-0.00305,77.73,,,,,,,
329.82,-0.003,79.91,,,,,,,
330.22,-0.00296,79.87,,,,,,,
330.29,-0.00295,80.03,,,,,,,
330.68,-0.0029,82.69,,,,,,,
331.22,-0.00286,82.53,,,,,,,
331.27,-0.00285,82.7,,,,,,,
331.78,-0.0028,83.63,,,,,,,
332.22,-0.00275,85.22,,,,,,,
332.73,-0.0027,85.47,,,,,,,
333.22,-0.00267,87.07,,,,,,,
333.38,-0.00265,88.94,,,,,,,
333.76,-0.0026,92.81,,,,,,,
334.2,-0.00255,93.53,,,,,,,
334.22,-0.00255,93.5,,,,,,,
334.7,-0.0025,92.6,,,,,,,
335.22,-0.00246,94.65,,,,,,,
335.28,-0.00245,94.98,,,,,,,
335.76,-0.0024,97.8,,,,,,,
336.22,-0.00235,98.29,,,,,,,
336.23,-0.00235,98.25,,,,,,,
336.72,-0.0023,99.84,,,,,,,
337.17,-0.00225,100.64,,,,,,,
337.22,-0.00225,100.61,,,,,,,
337.71,-0.0022,100.82,,,,,,,
338.21,-0.00215,102.28,,,,,,,
338.22,-0.00215,102.34,,,,,,,
338.69,-0.0021,103.71,,,,,,,
339.21,-0.00205,104.06,,,,,,,
339.22,-0.00205,104.18,,,,,,,
339.77,-0.002,107.21,,,,,,,
340.11,-0.00195,108.37,,,,,,,
340.22,-0.00194,107.99,,,,,,,
340.65,-0.0019,107.49,,,,,,,
341.2,-0.00185,108.11,,,,,,,
341.22,-0.00185,108.25,,,,,,,
341.6,-0.0018,108.87,,,,,,,
341.99,-0.00175,107.61,,,,,,,
342.22,-0.00174,106.22,,,,,,,
342.48,-0.0017,105.5,,,,,,,
343.04,-0.00165,104.67,,,,,,,
343.22,-0.00163,104.47,,,,,,,
343.48,-0.0016,103.79,,,,,,,
343.81,-0.00155,101.93,,,,,,,
344.22,-0.00153,98.42,,,,,,,
344.58,-0.0015,98.64,,,,,,,
344.95,-0.00145,99.56,,,,,,,
345.22,-0.00142,98.74,,,,,,,
345.48,-0.0014,98.12,,,,,,,
345.98,-0.00135,98.82,,,,,,,
346.22,-0.00133,99.21,,,,,,,
346.57,-0.0013,100.89,,,,,,,
347.06,-0.00125,103.67,,,,,,,
347.22,-0.00124,104.43,,,,,,,
347.57,-0.0012,106.27,,,,,,,
347.97,-0.00115,106.49,,,,,,,
348.22,-0.00112,106.17,,,,,,,
348.46,-0.0011,105.42,,,,,,,
348.93,-0.00105,106.39,,,,,,,
349.22,-0.00102,105.42,,,,,,,
349.4,-0.001,104.66,,,,,,,
350.05,-0.00095,106.71,,,,,,,
350.22,-0.00092,107.3,,,,,,,
350.37,-0.0009,106.42,,,,,,,
350.88,-0.00085,103.52,,,,,,,
351.22,-0.00081,101.85,,,,,,,
351.32,-0.0008,101.23,,,,,,,
351.85,-0.00075,99.37,,,,,,,
352.22,-0.00071,97.73,,,,,,,
352.29,-0.0007,97.38,,,,,,,
352.99,-0.00065,99.54,,,,,,,
353.22,-0.00063,100.83,,,,,,,
353.46,-0.0006,101.6,,,,,,,
353.86,-0.00055,101.98,,,,,,,
354.22,-0.00052,100.85,,,,,,,
354.48,-0.0005,100.95,,,,,,,
354.92,-0.00045,103.55,,,,,,,
355.22,-0.00042,104.55,,,,,,,
355.51,-0.0004,105.23,,,,,,,
355.93,-0.00035,107.21,,,,,,,
356.22,-0.00032,106.33,,,,,,,
356.39,-0.0003,105.94,,,,,,,
356.85,-0.00025,108.13,,,,,,,
357.22,-0.00021,106.54,,,,,,,
357.31,-0.0002,106.01,,,,,,,
357.91,-0.00015,104.1,,,,,,,
358.22,-0.00012,104.42,,,,,,,
358.37,-0.0001,104.61,,,,,,,
358.95,-5e-05,105.62,,,,,,,
359.22,-1e-05,105.42,,,,,,,
747.56,0.0,108.81,,,,,,,
747.92,5e-05,110.36,,,,,,,
748.22,8e-05,109.44,,,,,,,
748.37,0.0001,109.38,,,,,,,
748.89,0.00015,107.97,,,,,,,
749.22,0.00019,106.78,,,,,,,
749.35,0.0002,106.19,,,,,,,
749.84,0.00025,106.41,,,,,,,
750.22,0.00029,104.19,,,,,,,
750.33,0.0003,103.83,,,,,,,
751.0,0.00035,107.73,,,,,,,
751.22,0.00037,109.02,,,,,,,
751.44,0.0004,110.07,,,,,,,
751.86,0.00045,109.71,,,,,,,
752.22,0.00048,108.32,,,,,,,
752.37,0.0005,108.03,,,,,,,
752.8,0.00055,107.7,,,,,,,
753.22,0.00059,104.64,,,,,,,
753.36,0.0006,104.16,,,,,,,
753.67,0.00065,102.95,,,,,,,
754.22,0.00069,97.69,,,,,,,
754.33,0.0007,97.53,,,,,,,
754.89,0.00075,98.31,,,,,,,
755.22,0.00079,99.17,,,,,,,
755.36,0.0008,99.54,,,,,,,
755.93,0.00085,101.3,,,,,,,
756.22,0.00088,103.15,,,,,,,
756.46,0.0009,103.68,,,,,,,
756.97,0.00095,106.82,,,,,,,
757.22,0.00099,107.26,,,,,,,
757.28,0.001,107.02,,,,,,,
757.92,0.00105,103.83,,,,,,,
758.22,0.00108,105.06,,,,,,,
758.47,0.0011,106.17,,,,,,,
758.95,0.00115,108.56,,,,,,,
759.22,0.00118,109.04,,,,,,,
759.42,0.0012,109.52,,,,,,,
759.87,0.00125,109.01,,,,,,,
760.22,0.00129,108.44,,,,,,,
760.32,0.0013,108.02,,,,,,,
761.0,0.00135,107.34,,,,,,,
761.22,0.00138,108.55,,,,,,,
761.34,0.0014,108.51,,,,,,,
761.84,0.00145,105.57,,,,,,,
762.22,0.00148,105.81,,,,,,,
762.42,0.0015,107.16,,,,,,,
763.0,0.00155,108.73,,,,,,,
763.22,0.00158,110.09,,,,,,,
763.33,0.0016,110.04,,,,,,,
763.82,0.00165,107.67,,,,,,,
764.22,0.00169,106.35,,,,,,,
764.35,0.0017,105.88,,,,,,,
764.92,0.00175,106.77,,,,,,,
765.22,0.0018,105.81,,,,,,,
765.25,0.0018,105.57,,,,,,,
765.81,0.00185,102.79,,,,,,,
766.22,0.00189,102.31,,,,,,,
766.39,0.0019,102.54,,,,,,,
766.9,0.00195,104.84,,,,,,,
767.22,0.00198,105.59,,,,,,,
767.51,0.002,107.17,,,,,,,
767.9,0.00205,109.35,,,,,,,
768.15,0.0021,109.49,,,,,,,
768.22,0.00211,108.47,,,,,,,
768.78,0.00215,103.02,,,,,,,
769.22,0.0022,102.3,,,,,,,
769.22,0.0022,102.31,,,,,,,
769.85,0.00225,100.26,,,,,,,
770.22,0.00229,100.45,,,,,,,
770.4,0.0023,100.67,,,,,,,
770.81,0.00235,101.12,,,,,,,
771.22,0.00239,100.88,,,,,,,
771.39,0.0024,101.46,,,,,,,
771.84,0.00245,102.54,,,,,,,
772.22,0.00249,102.21,,,,,,,
772.39,0.0025,102.33,,,,,,,
772.88,0.00255,102.71,,,,,,,
773.22,0.00259,103.33,,,,,,,
773.41,0.0026,103.51,,,,,,,
773.91,0.00265,106.08,,,,,,,
774.22,0.00268,106.46,,,,,,,
774.4,0.0027,107.47,,,,,,,
774.96,0.00275,108.04,,,,,,,
775.22,0.00278,109.45,,,,,,,
775.35,0.0028,109.45,,,,,,,
775.87,0.00285,108.56,,,,,,,
776.22,0.00289,107.79,,,,,,,
776.43,0.0029,108.07,,,,,,,
776.82,0.00295,107.74,,,,,,,
777.22,0.00299,106.2,,,,,,,
777.38,0.003,106.33,,,,,,,
777.93,0.00305,106.39,,,,,,,
778.22,0.00309,106.55,,,,,,,
778.33,0.0031,106.11,,,,,,,
778.91,0.00315,106.1,,,,,,,
779.22,0.00319,106.3,,,,,,,
779.41,0.0032,106.54,,,,,,,
779.98,0.00325,107.71,,,,,,,
780.22,0.00328,108.88,,,,,,,
780.4,0.0033,109.16,,,,,,,
780.99,0.00335,108.42,,,,,,,
781.22,0.00338,110.11,,,,,,,
781.35,0.0034,110.32,,,,,,,
781.98,0.00345,108.88,,,,,,,
782.22,0.00347,110.03,,,,,,,
782.46,0.0035,111.92,,,,,,,
782.92,0.00355,112.65,,,,,,,
783.22,0.00359,111.93,,,,,,,
783.3,0.0036,111.51,,,,,,,
783.76,0.00365,108.16,,,,,,,
784.22,0.00369,106.12,,,,,,,
784.38,0.0037,106.22,,,,,,,
784.93,0.00375,107.33,,,,,,,
785.22,0.00378,107.51,,,,,,,
785.44,0.0038,108.14,,,,,,,
785.95,0.00385,109.11,,,,,,,
786.22,0.00388,109.83,,,,,,,
786.45,0.00391,110.28,,,,,,,
786.96,0.00396,111.06,,,,,,,
787.22,0.00398,111.92,,,,,,,
787.42,0.00401,112.08,,,,,,,
787.91,0.00406,111.29,,,,,,,
788.22,0.00409,111.06,,,,,,,
788.34,0.00411,110.71,,,,,,,
788.85,0.00416,108.35,,,,,,,
789.22,0.00418,108.06,,,,,,,
789.46,0.00421,109.69,,,,,,,
789.81,0.00426,110.39,,,,,,,
790.22,0.0043,108.12,,,,,,,
790.27,0.00431,107.76,,,,,,,
790.86,0.00436,106.11,,,,,,,
791.22,0.00439,106.03,,,,,,,
791.43,0.00441,106.13,,,,,,,
791.94,0.00446,107.91,,,,,,,
792.22,0.00448,109.19,,,,,,,
792.39,0.00451,109.83,,,,,,,
792.99,0.00456,109.4,,,,,,,
793.22,0.00458,110.94,,,,,,,
793.39,0.00461,111.54,,,,,,,
793.8,0.00466,109.14,,,,,,,
794.22,0.00469,108.01,,,,,,,
794.38,0.00471,107.97,,,,,,,
794.78,0.00476,107.06,,,,,,,
795.22,0.00481,103.41,,,,,,,
795.22,0.00481,103.37,,,,,,,
795.89,0.00486,101.93,,,,,,,
796.22,0.0049,101.73,,,,,,,
796.36,0.00491,101.41,,,,,,,
796.91,0.00496,102.35,,,,,,,
797.22,0.00499,102.68,,,,,,,
797.4,0.00501,102.61,,,,,,,
798.12,0.00496,88.86,,,,,,,
798.22,0.00495,87.08,,,,,,,
798.61,0.00491,81.79,,,,,,,
799.2,0.00486,75.22,,,,,,,
799.22,0.00485,74.92,,,,,,,
799.6,0.00481,69.76,,,,,,,
800.2,0.00476,63.93,,,,,,,
800.22,0.00475,63.63,,,,,,,
800.68,0.00471,58.14,,,,,,,
801.09,0.00466,54.19,,,,,,,
801.22,0.00464,53.75,,,,,,,
801.79,0.00461,47.15,,,,,,,
802.16,0.00456,42.04,,,,,,,
802.22,0.00455,41.65,,,,,,,
802.78,0.00451,36.64,,,,,,,
803.2,0.00446,31.76,,,,,,,
803.22,0.00445,31.58,,,,,,,
803.8,0.00441,25.45,,,,,,,
804.22,0.00436,21.2,,,,,,,
804.29,0.00436,20.49,,,,,,,
804.8,0.00431,15.51,,,,,,,
805.22,0.00427,11.42,,,,,,,
805.42,0.00426,8.7,,,,,,,
805.93,0.00421,2.06,,,,,,,
806.22,0.00422,1.91,,,,,,,
807.08,0.00416,-6.24,,,,,,,
807.22,0.00413,-8.29,,,,,,,
807.35,0.00411,-11.39,,,,,,,
807.47,0.00405,-17.88,,,,,,,
807.79,0.004,-23.28,,,,,,,
808.22,0.00397,-27.03,,,,,,,
808.37,0.00395,-28.78,,,,,,,
808.93,0.0039,-36.56,,,,,,,
809.22,0.00387,-41.06,,,,,,,
809.43,0.00385,-44.34,,,,,,,
809.77,0.0038,-48.31,,,,,,,
810.22,0.00377,-51.16,,,,,,,
810.33,0.00375,-52.15,,,,,,,
810.78,0.0037,-53.2,,,,,,,
811.22,0.00366,-55.15,,,,,,,
811.31,0.00365,-55.5,,,,,,,
811.84,0.0036,-59.62,,,,,,,
812.22,0.00357,-62.33,,,,,,,
812.38,0.00355,-63.5,,,,,,,
813.09,0.0035,-69.98,,,,,,,
813.22,0.00349,-72.43,,,,,,,
813.44,0.00345,-77.36,,,,,,,
813.9,0.0034,-81.36,,,,,,,
814.22,0.00337,-84.03,,,,,,,
814.36,0.00335,-84.93,,,,,,,
814.88,0.0033,-86.77,,,,,,,
815.22,0.00326,-86.99,,,,,,,
815.29,0.00325,-87.08,,,,,,,
815.79,0.0032,-86.81,,,,,,,
816.22,0.00316,-87.7,,,,,,,
816.29,0.00315,-87.95,,,,,,,
816.64,0.0031,-87.79,,,,,,,
817.22,0.00306,-85.56,,,,,,,
817.44,0.00305,-87.24,,,,,,,
817.79,0.003,-91.46,,,,,,,
818.16,0.00295,-92.82,,,,,,,
818.22,0.00295,-92.79,,,,,,,
818.78,0.0029,-91.33,,,,,,,
819.22,0.00286,-93.93,,,,,,,
819.25,0.00285,-94.1,,,,,,,
819.79,0.0028,-95.35,,,,,,,
820.22,0.00276,-97.43,,,,,,,
820.31,0.00275,-97.84,,,,,,,
820.79,0.0027,-100.27,,,,,,,
821.2,0.00265,-101.41,,,,,,,
821.22,0.00265,-101.37,,,,,,,
821.71,0.0026,-100.26,,,,,,,
822.14,0.00255,-100.05,,,,,,,
822.22,0.00254,-99.87,,,,,,,
822.7,0.0025,-99.32,,,,,,,
823.21,0.00245,-100.06,,,,,,,
823.22,0.00245,-100.16,,,,,,,
823.63,0.0024,-100.76,,,,,,,
824.21,0.00235,-101.25,,,,,,,
824.22,0.00235,-101.33,,,,,,,
824.66,0.0023,-101.89,,,,,,,
825.08,0.00225,-100.71,,,,,,,
825.22,0.00224,-100.41,,,,,,,
825.64,0.0022,-101.83,,,,,,,
826.17,0.00215,-103.15,,,,,,,
826.22,0.00214,-103.36,,,,,,,
826.62,0.0021,-102.98,,,,,,,
826.94,0.00205,-101.67,,,,,,,
827.22,0.00202,-99.3,,,,,,,
827.65,0.002,-98.54,,,,,,,
828.04,0.00195,-99.25,,,,,,,
828.22,0.00193,-99.08,,,,,,,
828.54,0.0019,-98.88,,,,,,,
828.94,0.00185,-98.65,,,,,,,
829.22,0.00184,-97.63,,,,,,,
829.59,0.0018,-101.46,,,,,,,
829.92,0.00175,-101.65,,,,,,,
830.22,0.00173,-100.23,,,,,,,
830.58,0.0017,-101.02,,,,,,,
831.16,0.00165,-102.73,,,,,,,
831.22,0.00164,-103.16,,,,,,,
831.6,0.0016,-104.76,,,,,,,
831.98,0.00155,-105.81,,,,,,,
832.22,0.00153,-104.65,,,,,,,
832.48,0.0015,-104.15,,,,,,,
833.12,0.00145,-105.58,,,,,,,
833.22,0.00144,-106.21,,,,,,,
833.51,0.0014,-107.08,,,,,,,
834.11,0.00135,-107.41,,,,,,,
834.22,0.00134,-107.9,,,,,,,
834.41,0.0013,-107.81,,,,,,,
834.86,0.00125,-104.19,,,,,,,
835.22,0.00122,-102.51,,,,,,,
835.52,0.0012,-101.96,,,,,,,
836.06,0.00115,-103.96,,,,,,,
836.22,0.00113,-104.78,,,,,,,
836.48,0.0011,-105.5,,,,,,,
836.88,0.00105,-104.19,,,,,,,
837.22,0.00101,-102.22,,,,,,,
837.29,0.001,-101.81,,,,,,,
838.06,0.00095,-98.66,,,,,,,
838.22,0.00093,-100.04,,,,,,,
838.5,0.0009,-101.67,,,,,,,
838.99,0.00085,-102.78,,,,,,,
839.22,0.00083,-103.56,,,,,,,
839.45,0.0008,-104.19,,,,,,,
840.01,0.00075,-104.3,,,,,,,
840.22,0.00072,-104.5,,,,,,,
840.43,0.0007,-104.5,,,,,,,
840.96,0.00065,-104.71,,,,,,,
841.22,0.00062,-104.81,,,,,,,
841.44,0.0006,-104.5,,,,,,,
841.97,0.00055,-104.61,,,,,,,
842.22,0.00053,-104.84,,,,,,,
842.5,0.0005,-105.93,,,,,,,
842.88,0.00045,-105.38,,,,,,,
843.22,0.00043,-103.6,,,,,,,
843.43,0.0004,-104.36,,,,,,,
843.87,0.00035,-103.37,,,,,,,
844.22,0.00032,-102.25,,,,,,,
844.49,0.0003,-102.29,,,,,,,
844.99,0.00025,-105.58,,,,,,,
845.22,0.00021,-105.35,,,,,,,
845.44,0.0002,-103.67,,,,,,,
845.93,0.00015,-104.3,,,,,,,
846.22,0.00011,-103.8,,,,,,,
846.38,0.0001,-103.34,,,,,,,
847.03,5e-05,-104.82,,,,,,,
847.22,2e-05,-106.08,,,,,,,
847.5,0.0,-106.74,,,,,,,
847.89,-5e-05,-107.02,,,,,,,
848.22,-8e-05,-106.75,,,,,,,
848.36,-0.0001,-106.45,,,,,,,
848.7,-0.00015,-104.2,,,,,,,
849.22,-0.00017,-102.53,,,,,,,
849.51,-0.0002,-104.87,,,,,,,
850.09,-0.00025,-112.82,,,,,,,
850.22,-0.00027,-114.23,,,,,,,
850.4,-0.0003,-115.44,,,,,,,
850.85,-0.00035,-114.49,,,,,,,
